Repository: anilkunwar/thermoelectrics

# Machine learning assisted design of thermoelectrics

a. Machine Learning

# Fetching the upto date data of thermoelectricity (Informatics)

# Featurization:

The computer code to convert the multicomponent chemical formula and temperature row into composition-temperature feature vector
Binary alloys/compunds with upload from json files
Multicomponent alloys/compunds with upload from json files
Multicomponent alloys/compounds vectorization with file update (for number of components >=2)
Multicomponent alloys/compounds vectorization with file update (for number of components >=1, applies to both pure  and multicomponent systems)
Interactive Multicomponent Alloys/Compounds Vectorization

# VAE-with regressor for determination of Seebeck Coefficient

# Advanced Models

# Web App (for Model A trained using PyTorch):

Data visualization for Model A (MA) training using PyTorch (Interface for User Uploaded Data):
Web app interface for Seebeck Coefficient Prediction:
Web app for Data Visualization with Seebeck Coefficient Prediction
with t-SNE and UMAP based visualizations [![machinelearningthermoelectricity](https://img.shields.io/badge/TEtsneUMAPSeebeckPyTorch-streamlit-red)](https://thermoelectricity-vaepredictormodel1.streamlit.app/)

with t-SNE and UMAP based visualizations for larger datasets  [![machinelearningthermoelectricity](https://img.shields.io/badge/TEtsneUMAPSeebeck2PyTorch-streamlit-red)](https://thermoelectricity-vaepredictormodel2.streamlit.app/)

with t-SNE and UMAP based finetuned visualizations  [![machinelearningthermoelectricity](https://img.shields.io/badge/TEviztsneUMAPSeebeckPyTorch-streamlit-red)](https://thermoelectricity-vaepredictorenhancedvisualization.streamlit.app/)
How to inspect a sqlite db file: [![machinelearningthermoelectricity](https://img.shields.io/badge/dbinspector-streamlit-red)](https://database-file-reader.streamlit.app/) 

Data imputting in csv file: [![machinelearningthermoelectricity](https://img.shields.io/badge/dataimputting-streamlit-red)]( https://dataimputter-in-csv-documents.streamlit.app/)

# Visualization of the Distribution of Composition and Temperature dependent Seebeck Cofficient (via Attentive Model aided Discovery Learning) 
Robust Attentive Model
Physics informed bias for sign accuracy of n-type and p-type thermoelectrics (changes in the magnitude of the predicted output non-negligible)
Physics constrained bias for sign accuracy of n-type and p-type thermoelectrics (changes in the magnitude of the predicted output negligible)
with periodic table rendering fixed: [![machinelearningthermoelectricity](https://img.shields.io/badge/physicsconstrainedVAERseebeckr1-streamlit-red)]( https://thermodynamically-consistent-vaepredictor.streamlit.app/)

Materials informatics and transformers enforcing physics based bias to VAE-Regressor  (Attentive Model)

# Informatics approach to classify p-type and n-type thermoelectric materials

Basic Illustrative Tutorials
Querying the Abstracts on the Materials Science, Applied Physics and Condensed Matter Physics on Keyterms Specific to Thermoelectrics
NER analysis for material type classification

# Basic Models

# Web App (for Model 1 trained using TF):
Data visualization for Model 1 (M1) training using tf:

# Web App (for Model 2 trained using PyTorch):
Data visualization for Model 2 (M2) training using PyTorch:
b. Phase field model for phase decomposition 

input file for MOOSE software

File: machine_learning/vae_regression/latent_space_exploration/thermoelectric_materials.csv (part 1 of 71)
"","Formula","modformula","In","Tl","La","Sr","Mn","Ni","Ru","Pd","Hf","Cs","Sc","Co","Si","Fe","Li","Cl","Yb","Te","N","Ti","Cd","Zr","Y","Ga","Cr","Pr","Tm","Br","Ca","Mg","Rb","Au","Nd","Ce","Ho","I","Ba","Se","Pb","Ge","Gd","Tb","Dy","Cu","Na","Sb","Bi","P","As","Sm","Zn","Al","Sn","Ag","Nb","Mo","V","S","K","Lu","O","Eu","Ta","B","Er","temperature(K)","seebeck_coefficient(μV/K)","electrical_conductivity(S/m)","thermal_conductivity(W/mK)","power_factor(W/mK2)","ZT","reference","sum_elements"
"0","BiSb(Se0.92Br0.08)3","BiSbSe2.7600000000000002Br0.24","0.0","0.0","0.0","0.0","0.0","0.0","0.0","0.0","0.0","0.0","0.0","0.0","0.0","0.0","0.0","0.0","0.0","0.0","0.0","0.0","0.0","0.0","0.0","0.0","0.0","0.0","0.0","0.048","0.0","0.0","0.0","0.0","0.0","0.0","0.0","0.0","0.0","0.552","0.0","0.0","0.0","0.0","0.0","0.0","0.0","0.2","0.2","0.0","0.0","0.0","0.0","0.0","0.0","0.0","0.0","0.0","0.0","0.0","0.0","0.0","0.0","0.0","0.0","0.0","0.0","300.0","-110.0","27766.0","0.63","0.00034","0.16","10.1002/adfm.201806558","1.0"
"1","BiSb(Se0.92Br0.08)3","BiSbSe2.7600000000000002Br0.24","0.0","0.0","0.0","0.0","0.0","0.0","0.0","0.0","0.0","0.0","0.0","0.0","0.0","0.0","0.0","0.0","0.0","0.0","0.0","0.0","0.0","0.0","0.0","0.0","0.0","0.0","0.0","0.048","0.0","0.0","0.0","0.0","0.0","0.0","0.0","0.0","0.0","0.552","0.0","0.0","0.0","0.0","0.0","0.0","0.0","0.2","0.2","0.0","0.0","0.0","0.0","0.0","0.0","0.0","0.0","0.0","0.0","0.0","0.0","0.0","0.0","0.0","0.0","0.0","0.0","400.0","-138.0","23883.0","0.57","0.00045","0.32","10.1002/adfm.201806558","1.0"
"2","BiSb(Se0.92Br0.08)3","BiSbSe2.7600000000000002Br0.24","0.0","0.0","0.0","0.0","0.0","0.0","0.0","0.0","0.0","0.0","0.0","0.0","0.0","0.0","0.0","0.0","0.0","0.0","0.0","0.0","0.0","0.0","0.0","0.0","0.0","0.0","0.0","0.048","0.0","0.0","0.0","0.0","0.0","0.0","0.0","0.0","0.0","0.552","0.0","0.0","0.0","0.0","0.0","0.0","0.0","0.2","0.2","0.0","0.0","0.0","0.0","0.0","0.0","0.0","0.0","0.0","0.0","0.0","0.0","0.0","0.0","0.0","0.0","0.0","0.0","500.0","-163.0","20850.0","0.53","0.00055","0.52","10.1002/adfm.201806558","1.0"
"3","BiSb(Se0.92Br0.08)3","BiSbSe2.7600000000000002Br0.24","0.0","0.0","0.0","0.0","0.0","0.0","0.0","0.0","0.0","0.0","0.0","0.0","0.0","0.0","0.0","0.0","0.0","0.0","0.0","0.0","0.0","0.0","0.0","0.0","0.0","0.0","0.0","0.048","0.0","0.0","0.0","0.0","0.0","0.0","0.0","0.0","0.0","0.552","0.0","0.0","0.0","0.0","0.0","0.0","0.0","0.2","0.2","0.0","0.0","0.0","0.0","0.0","0.0","0.0","0.0","0.0","0.0","0.0","0.0","0.0","0.0","0.0","0.0","0.0","0.0","600.0","-181.0","19000.0","0.51","0.00062","0.73","10.1002/adfm.201806558","1.0"
"4","BiSb(Se0.92Br0.08)3","BiSbSe2.7600000000000002Br0.24","0.0","0.0","0.0","0.0","0.0","0.0","0.0","0.0","0.0","0.0","0.0","0.0","0.0","0.0","0.0","0.0","0.0","0.0","0.0","0.0","0.0","0.0","0.0","0.0","0.0","0.0","0.0","0.048","0.0","0.0","0.0","0.0","0.0","0.0","0.0","0.0","0.0","0.552","0.0","0.0","0.0","0.0","0.0","0.0","0.0","0.2","0.2","0.0","0.0","0.0","0.0","0.0","0.0","0.0","0.0","0.0","0.0","0.0","0.0","0.0","0.0","0.0","0.0","0.0","0.0","700.0","-193.0","17925.0","0.5","0.00067","0.94","10.1002/adfm.201806558","1.0"
"5","BiSb(Se0.92Br0.08)3","BiSbSe2.7600000000000002Br0.24","0.0","0.0","0.0","0.0","0.0","0.0","0.0","0.0","0.0","0.0","0.0","0.0","0.0","0.0","0.0","0.0","0.0","0.0","0.0","0.0","0.0","0.0","0.0","0.0","0.0","0.0","0.0","0.048","0.0","0.0","0.0","0.0","0.0","0.0","0.0","0.0","0.0","0.552","0.0","0.0","0.0","0.0","0.0","0.0","0.0","0.2","0.2","0.0","0.0","0.0","0.0","0.0","0.0","0.0","0.0","0.0","0.0","0.0","0.0","0.0","0.0","0.0","0.0","0.0","0.0","800.0","-203.0","17340.0","0.44","0.00071","1.3","10.1002/adfm.201806558","1.0"
"6","BiSb(Se0.94Br0.06)3","BiSbSe2.82Br0.18","0.0","0.0","0.0","0.0","0.0","0.0","0.0","0.0","0.0","0.0","0.0","0.0","0.0","0.0","0.0","0.0","0.0","0.0","0.0","0.0","0.0","0.0","0.0","0.0","0.0","0.0","0.0","0.036","0.0","0.0","0.0","0.0","0.0","0.0","0.0","0.0","0.0","0.564","0.0","0.0","0.0","0.0","0.0","0.0","0.0","0.2","0.2","0.0","0.0","0.0","0.0","0.0","0.0","0.0","0.0","0.0","0.0","0.0","0.0","0.0","0.0","0.0","0.0","0.0","0.0","300.0","-112.0","26117.0","0.64","0.00033","0.15","10.1002/adfm.201806558","1.0"
"7","BiSb(Se0.94Br0.06)3","BiSbSe2.82Br0.18","0.0","0.0","0.0","0.0","0.0","0.0","0.0","0.0","0.0","0.0","0.0","0.0","0.0","0.0","0.0","0.0","0.0","0.0","0.0","0.0","0.0","0.0","0.0","0.0","0.0","0.0","0.0","0.036","0.0","0.0","0.0","0.0","0.0","0.0","0.0","0.0","0.0","0.564","0.0","0.0","0.0","0.0","0.0","0.0","0.0","0.2","0.2","0.0","0.0","0.0","0.0","0.0","0.0","0.0","0.0","0.0","0.0","0.0","0.0","0.0","0.0","0.0","0.0","0.0","0.0","400.0","-141.0","22500.0","0.57","0.00045","0.31","10.1002/adfm.201806558","1.0"
"8","BiSb(Se0.94Br0.06)3","BiSbSe2.82Br0.18","0.0","0.0","0.0","0.0","0.0","0.0","0.0","0.0","0.0","0.0","0.0","0.0","0.0","0.0","0.0","0.0","0.0","0.0","0.0","0.0","0.0","0.0","0.0","0.0","0.0","0.0","0.0","0.036","0.0","0.0","0.0","0.0","0.0","0.0","0.0","0.0","0.0","0.564","0.0","0.0","0.0","0.0","0.0","0.0","0.0","0.2","0.2","0.0","0.0","0.0","0.0","0.0","0.0","0.0","0.0","0.0","0.0","0.0","0.0","0.0","0.0","0.0","0.0","0.0","0.0","500.0","-169.0","19362.0","0.53","0.00055","0.52","10.1002/adfm.201806558","1.0"
"9","BiSb(Se0.94Br0.06)3","BiSbSe2.82Br0.18","0.0","0.0","0.0","0.0","0.0","0.0","0.0","0.0","0.0","0.0","0.0","0.0","0.0","0.0","0.0","0.0","0.0","0.0","0.0","0.0","0.0","0.0","0.0","0.0","0.0","0.0","0.0","0.036","0.0","0.0","0.0","0.0","0.0","0.0","0.0","0.0","0.0","0.564","0.0","0.0","0.0","0.0","0.0","0.0","0.0","0.2","0.2","0.0","0.0","0.0","0.0","0.0","0.0","0.0","0.0","0.0","0.0","0.0","0.0","0.0","0.0","0.0","0.0","0.0","0.0","600.0","-186.0","17500.0","0.51","0.00061","0.71","10.1002/adfm.201806558","1.0"
"10","BiSb(Se0.94Br0.06)3","BiSbSe2.82Br0.18","0.0","0.0","0.0","0.0","0.0","0.0","0.0","0.0","0.0","0.0","0.0","0.0","0.0","0.0","0.0","0.0","0.0","0.0","0.0","0.0","0.0","0.0","0.0","0.0","0.0","0.0","0.0","0.036","0.0","0.0","0.0","0.0","0.0","0.0","0.0","0.0","0.0","0.564","0.0","0.0","0.0","0.0","0.0","0.0","0.0","0.2","0.2","0.0","0.0","0.0","0.0","0.0","0.0","0.0","0.0","0.0","0.0","0.0","0.0","0.0","0.0","0.0","0.0","0.0","0.0","700.0","-203.0","16277.0","0.5","0.00067","0.94","10.1002/adfm.201806558","1.0"
"11","BiSb(Se0.94Br0.06)3","BiSbSe2.82Br0.18","0.0","0.0","0.0","0.0","0.0","0.0","0.0","0.0","0.0","0.0","0.0","0.0","0.0","0.0","0.0","0.0","0.0","0.0","0.0","0.0","0.0","0.0","0.0","0.0","0.0","0.0","0.0","0.036","0.0","0.0","0.0","0.0","0.0","0.0","0.0","0.0","0.0","0.564","0.0","0.0","0.0","0.0","0.0","0.0","0.0","0.2","0.2","0.0","0.0","0.0","0.0","0.0","0.0","0.0","0.0","0.0","0.0","0.0","0.0","0.0","0.0","0.0","0.0","0.0","0.0","800.0","-219.0","15479.0","0.44","0.00074","1.35","10.1002/adfm.201806558","1.0"
"12","BiSb(Se0.96Br0.04)3","BiSbSe2.88Br0.12","0.0","0.0","0.0","0.0","0.0","0.0","0.0","0.0","0.0","0.0","0.0","0.0","0.0","0.0","0.0","0.0","0.0","0.0","0.0","0.0","0.0","0.0","0.0","0.0","0.0","0.0","0.0","0.024","0.0","0.0","0.0","0.0","0.0","0.0","0.0","0.0","0.0","0.576","0.0","0.0","0.0","0.0","0.0","0.0","0.0","0.2","0.2","0.0","0.0","0.0","0.0","0.0","0.0","0.0","0.0","0.0","0.0","0.0","0.0","0.0","0.0","0.0","0.0","0.0","0.0","300.0","-100.0","21000.0","0.65","0.00021","0.12","10.1002/adfm.201806558","1.0"
"13","BiSb(Se0.96Br0.04)3","BiSbSe2.88Br0.12","0.0","0.0","0.0","0.0","0.0","0.0","0.0","0.0","0.0","0.0","0.0","0.0","0.0","0.0","0.0","0.0","0.0","0.0","0.0","0.0","0.0","0.0","0.0","0.0","0.0","0.0","0.0","0.024","0.0","0.0","0.0","0.0","0.0","0.0","0.0","0.0","0.0","0.576","0.0","0.0","0.0","0.0","0.0","0.0","0.0","0.2","0.2","0.0","0.0","0.0","0.0","0.0","0.0","0.0","0.0","0.0","0.0","0.0","0.0","0.0","0.0","0.0","0.0","0.0","0.0","400.0","-141.0","19000.0","0.59","0.00038","0.28","10.1002/adfm.201806558","1.0"
"14","BiSb(Se0.96Br0.04)3","BiSbSe2.88Br0.12","0.0","0.0","0.0","0.0","0.0","0.0","0.0","0.0","0.0","0.0","0.0","0.0","0.0","0.0","0.0","0.0","0.0","0.0","0.0","0.0","0.0","0.0","0.0","0.0","0.0","0.0","0.0","0.024","0.0","0.0","0.0","0.0","0.0","0.0","0.0","0.0","0.0","0.576","0.0","0.0","0.0","0.0","0.0","0.0","0.0","0.2","0.2","0.0","0.0","0.0","0.0","0.0","0.0","0.0","0.0","0.0","0.0","0.0","0.0","0.0","0.0","0.0","0.0","0.0","0.0","500.0","-169.0","16436.0","0.55","0.00047","0.43","10.1002/adfm.201806558","1.0"
"15","BiSb(Se0.96Br0.04)3","BiSbSe2.88Br0.12","0.0","0.0","0.0","0.0","0.0","0.0","0.0","0.0","0.0","0.0","0.0","0.0","0.0","0.0","0.0","0.0","0.0","0.0","0.0","0.0","0.0","0.0","0.0","0.0","0.0","0.0","0.0","0.024","0.0","0.0","0.0","0.0","0.0","0.0","0.0","0.0","0.0","0.576","0.0","0.0","0.0","0.0","0.0","0.0","0.0","0.2","0.2","0.0","0.0","0.0","0.0","0.0","0.0","0.0","0.0","0.0","0.0","0.0","0.0","0.0","0.0","0.0","0.0","0.0","0.0","600.0","-192.0","14630.0","0.53","0.00054","0.63","10.1002/adfm.201806558","1.0"
"16","BiSb(Se0.96Br0.04)3","BiSbSe2.88Br0.12","0.0","0.0","0.0","0.0","0.0","0.0","0.0","0.0","0.0","0.0","0.0","0.0","0.0","0.0","0.0","0.0","0.0","0.0","0.0","0.0","0.0","0.0","0.0","0.0","0.0","0.0","0.0","0.024","0.0","0.0","0.0","0.0","0.0","0.0","0.0","0.0","0.0","0.576","0.0","0.0","0.0","0.0","0.0","0.0","0.0","0.2","0.2","0.0","0.0","0.0","0.0","0.0","0.0","0.0","0.0","0.0","0.0","0.0","0.0","0.0","0.0","0.0","0.0","0.0","0.0","700.0","-213.0","13298.0","0.5","0.0006","0.84","10.1002/adfm.201806558","1.0"
"17","BiSb(Se0.96Br0.04)3","BiSbSe2.88Br0.12","0.0","0.0","0.0","0.0","0.0","0.0","0.0","0.0","0.0","0.0","0.0","0.0","0.0","0.0","0.0","0.0","0.0","0.0","0.0","0.0","0.0","0.0","0.0","0.0","0.0","0.0","0.0","0.024","0.0","0.0","0.0","0.0","0.0","0.0","0.0","0.0","0.0","0.576","0.0","0.0","0.0","0.0","0.0","0.0","0.0","0.2","0.2","0.0","0.0","0.0","0.0","0.0","0.0","0.0","0.0","0.0","0.0","0.0","0.0","0.0","0.0","0.0","0.0","0.0","0.0","800.0","-228.0","12500.0","0.45","0.00065","1.16","10.1002/adfm.201806558","1.0"
"18","BiSb(Se0.98Br0.02)3","BiSbSe2.94Br0.06","0.0","0.0","0.0","0.0","0.0","0.0","0.0","0.0","0.0","0.0","0.0","0.0","0.0","0.0","0.0","0.0","0.0","0.0","0.0","0.0","0.0","0.0","0.0","0.0","0.0","0.0","0.0","0.012000000000000002","0.0","0.0","0.0","0.0","0.0","0.0","0.0","0.0","0.0","0.5880000000000001","0.0","0.0","0.0","0.0","0.0","0.0","0.0","0.20000000000000004","0.20000000000000004","0.0","0.0","0.0","0.0","0.0","0.0","0.0","0.0","0.0","0.0","0.0","0.0","0.0","0.0","0.0","0.0","0.0","0.0","300.0","-109.0","21915.0","0.68","0.00026","0.12","10.1002/adfm.201806558","1.0000000000000002"
"19","BiSb(Se0.98Br0.02)3","BiSbSe2.94Br0.06","0.0","0.0","0.0","0.0","0.0","0.0","0.0","0.0","0.0","0.0","0.0","0.0","0.0","0.0","0.0","0.0","0.0","0.0","0.0","0.0","0.0","0.0","0.0","0.0","0.0","0.0","0.0","0.012000000000000002","0.0","0.0","0.0","0.0","0.0","0.0","0.0","0.0","0.0","0.5880000000000001","0.0","0.0","0.0","0.0","0.0","0.0","0.0","0.20000000000000004","0.20000000000000004","0.0","0.0","0.0","0.0","0.0","0.0","0.0","0.0","0.0","0.0","0.0","0.0","0.0","0.0","0.0","0.0","0.0","0.0","400.0","-147.0","19362.0","0.61","0.00042","0.27","10.1002/adfm.201806558","1.0000000000000002"
"20","BiSb(Se0.98Br0.02)3","BiSbSe2.94Br0.06","0.0","0.0","0.0","0.0","0.0","0.0","0.0","0.0","0.0","0.0","0.0","0.0","0.0","0.0","0.0","0.0","0.0","0.0","0.0","0.0","0.0","0.0","0.0","0.0","0.0","0.0","0.0","0.012000000000000002","0.0","0.0","0.0","0.0","0.0","0.0","0.0","0.0","0.0","0.5880000000000001","0.0","0.0","0.0","0.0","0.0","0.0","0.0","0.20000000000000004","0.20000000000000004","0.0","0.0","0.0","0.0","0.0","0.0","0.0","0.0","0.0","0.0","0.0","0.0","0.0","0.0","0.0","0.0","0.0","0.0","500.0","-173.0","16702.0","0.58","0.0005","0.42","10.1002/adfm.201806558","1.0000000000000002"
"21","BiSb(Se0.98Br0.02)3","BiSbSe2.94Br0.06","0.0","0.0","0.0","0.0","0.0","0.0","0.0","0.0","0.0","0.0","0.0","0.0","0.0","0.0","0.0","0.0","0.0","0.0","0.0","0.0","0.0","0.0","0.0","0.0","0.0","0.0","0.0","0.012000000000000002","0.0","0.0","0.0","0.0","0.0","0.0","0.0","0.0","0.0","0.5880000000000001","0.0","0.0","0.0","0.0","0.0","0.0","0.0","0.20000000000000004","0.20000000000000004","0.0","0.0","0.0","0.0","0.0","0.0","0.0","0.0","0.0","0.0","0.0","0.0","0.0","0.0","0.0","0.0","0.0","0.0","600.0","-190.0","15000.0","0.56","0.00054","0.58","10.1002/adfm.201806558","1.0000000000000002"
"22","BiSb(Se0.98Br0.02)3","BiSbSe2.94Br0.06","0.0","0.0","0.0","0.0","0.0","0.0","0.0","0.0","0.0","0.0","0.0","0.0","0.0","0.0","0.0","0.0","0.0","0.0","0.0","0.0","0.0","0.0","0.0","0.0","0.0","0.0","0.0","0.012000000000000002","0.0","0.0","0.0","0.0","0.0","0.0","0.0","0.0","0.0","0.5880000000000001","0.0","0.0","0.0","0.0","0.0","0.0","0.0","0.20000000000000004","0.20000000000000004","0.0","0.0","0.0","0.0","0.0","0.0","0.0","0.0","0.0","0.0","0.0","0.0","0.0","0.0","0.0","0.0","0.0","0.0","700.0","-208.0","13776.0","0.53","0.0006","0.79","10.1002/adfm.201806558","1.0000000000000002"
"23","BiSb(Se0.98Br0.02)3","BiSbSe2.94Br0.06","0.0","0.0","0.0","0.0","0.0","0.0","0.0","0.0","0.0","0.0","0.0","0.0","0.0","0.0","0.0","0.0","0.0","0.0","0.0","0.0","0.0","0.0","0.0","0.0","0.0","0.0","0.0","0.012000000000000002","0.0","0.0","0.0","0.0","0.0","0.0","0.0","0.0","0.0","0.5880000000000001","0.0","0.0","0.0","0.0","0.0","0.0","0.0","0.20000000000000004","0.20000000000000004","0.0","0.0","0.0","0.0","0.0","0.0","0.0","0.0","0.0","0.0","0.0","0.0","0.0","0.0","0.0","0.0","0.0","0.0","800.0","-229.0","12128.0","0.48","0.00064","1.06","10.1002/adfm.201806558","1.0000000000000002"
"24","Cu2.025Cd0.975SnSe4","Cu2.025Cd0.975SnSe4","0.0","0.0","0.0","0.0","0.0","0.0","0.0","0.0","0.0","0.0","0.0","0.0","0.0","0.0","0.0","0.0","0.0","0.0","0.0","0.0","0.121875","0.0","0.0","0.0","0.0","0.0","0.0","0.0","0.0","0.0","0.0","0.0","0.0","0.0","0.0","0.0","0.0","0.5","0.0","0.0","0.0","0.0","0.0","0.253125","0.0","0.0","0.0","0.0","0.0","0.0","0.0","0.0","0.125","0.0","0.0","0.0","0.0","0.0","0.0","0.0","0.0","0.0","0.0","0.0","0.0","300.0","173.0","5362.0","2.67","0.00016","0.02","10.1002/adma.200900409","1.0"
"25","Cu2.025Cd0.975SnSe4","Cu2.025Cd0.975SnSe4","0.0","0.0","0.0","0.0","0.0","0.0","0.0","0.0","0.0","0.0","0.0","0.0","0.0","0.0","0.0","0.0","0.0","0.0","0.0","0.0","0.121875","0.0","0.0","0.0","0.0","0.0","0.0","0.0","0.0","0.0","0.0","0.0","0.0","0.0","0.0","0.0","0.0","0.5","0.0","0.0","0.0","0.0","0.0","0.253125","0.0","0.0","0.0","0.0","0.0","0.0","0.0","0.0","0.125","0.0","0.0","0.0","0.0","0.0","0.0","0.0","0.0","0.0","0.0","0.0","0.0","350.0","176.0","5862.0","2.24","0.00018","0.03","10.1002/adma.200900409","1.0"
"26","Cu2.025Cd0.975SnSe4","Cu2.025Cd0.975SnSe4","0.0","0.0","0.0","0.0","0.0","0.0","0.0","0.0","0.0","0.0","0.0","0.0","0.0","0.0","0.0","0.0","0.0","0.0","0.0","0.0","0.121875","0.0","0.0","0.0","0.0","0.0","0.0","0.0","0.0","0.0","0.0","0.0","0.0","0.0","0.0","0.0","0.0","0.5","0.0","0.0","0.0","0.0","0.0","0.253125","0.0","0.0","0.0","0.0","0.0","0.0","0.0","0.0","0.125","0.0","0.0","0.0","0.0","0.0","0.0","0.0","0.0","0.0","0.0","0.0","0.0","400.0","179.0","6175.0","1.88","0.0002","0.04","10.1002/adma.200900409","1.0"
"27","Cu2.025Cd0.975SnSe4","Cu2.025Cd0.975SnSe4","0.0","0.0","0.0","0.0","0.0","0.0","0.0","0.0","0.0","0.0","0.0","0.0","0.0","0.0","0.0","0.0","0.0","0.0","0.0","0.0","0.121875","0.0","0.0","0.0","0.0","0.0","0.0","0.0","0.0","0.0","0.0","0.0","0.0","0.0","0.0","0.0","0.0","0.5","0.0","0.0","0.0","0.0","0.0","0.253125","0.0","0.0","0.0","0.0","0.0","0.0","0.0","0.0","0.125","0.0","0.0","0.0","0.0","0.0","0.0","0.0","0.0","0.0","0.0","0.0","0.0","450.0","183.0","6552.0","1.56","0.00022","0.06","10.1002/adma.200900409","1.0"
"28","Cu2.025Cd0.975SnSe4","Cu2.025Cd0.975SnSe4","0.0","0.0","0.0","0.0","0.0","0.0","0.0","0.0","0.0","0.0","0.0","0.0","0.0","0.0","0.0","0.0","0.0","0.0","0.0","0.0","0.121875","0.0","0.0","0.0","0.0","0.0","0.0","0.0","0.0","0.0","0.0","0.0","0.0","0.0","0.0","0.0","0.0","0.5","0.0","0.0","0.0","0.0","0.0","0.253125","0.0","0.0","0.0","0.0","0.0","0.0","0.0","0.0","0.125","0.0","0.0","0.0","0.0","0.0","0.0","0.0","0.0","0.0","0.0","0.0","0.0","500.0","186.0","6793.0","1.31","0.00024","0.09","10.1002/adma.200900409","1.0"
"29","Cu2.025Cd0.975SnSe4","Cu2.025Cd0.975SnSe4","0.0","0.0","0.0","0.0","0.0","0.0","0.0","0.0","0.0","0.0","0.0","0.0","0.0","0.0","0.0","0.0","0.0","0.0","0.0","0.0","0.121875","0.0","0.0","0.0","0.0","0.0","0.0","0.0","0.0","0.0","0.0","0.0","0.0","0.0","0.0","0.0","0.0","0.5","0.0","0.0","0.0","0.0","0.0","0.253125","0.0","0.0","0.0","0.0","0.0","0.0","0.0","0.0","0.125","0.0","0.0","0.0","0.0","0.0","0.0","0.0","0.0","0.0","0.0","0.0","0.0","550.0","191.0","7069.0","1.13","0.00026","0.13","10.1002/adma.200900409","1.0"
"30","Cu2.025Cd0.975SnSe4","Cu2.025Cd0.975SnSe4","0.0","0.0","0.0","0.0","0.0","0.0","0.0","0.0","0.0","0.0","0.0","0.0","0.0","0.0","0.0","0.0","0.0","0.0","0.0","0.0","0.121875","0.0","0.0","0.0","0.0","0.0","0.0","0.0","0.0","0.0","0.0","0.0","0.0","0.0","0.0","0.0","0.0","0.5","0.0","0.0","0.0","0.0","0.0","0.253125","0.0","0.0","0.0","0.0","0.0","0.0","0.0","0.0","0.125","0.0","0.0","0.0","0.0","0.0","0.0","0.0","0.0","0.0","0.0","0.0","0.0","600.0","195.0","6879.0","0.99","0.00026","0.16","10.1002/adma.200900409","1.0"
"31","Cu2.025Cd0.975SnSe4","Cu2.025Cd0.975SnSe4","0.0","0.0","0.0","0.0","0.0","0.0","0.0","0.0","0.0","0.0","0.0","0.0","0.0","0.0","0.0","0.0","0.0","0.0","0.0","0.0","0.121875","0.0","0.0","0.0","0.0","0.0","0.0","0.0","0.0","0.0","0.0","0.0","0.0","0.0","0.0","0.0","0.0","0.5","0.0","0.0","0.0","0.0","0.0","0.253125","0.0","0.0","0.0","0.0","0.0","0.0","0.0","0.0","0.125","0.0","0.0","0.0","0.0","0.0","0.0","0.0","0.0","0.0","0.0","0.0","0.0","650.0","200.0","6448.0","0.85","0.00026","0.2","10.1002/adma.200900409","1.0"
"32","Cu2.025Cd0.975SnSe4","Cu2.025Cd0.975SnSe4","0.0","0.0","0.0","0.0","0.0","0.0","0.0","0.0","0.0","0.0","0.0","0.0","0.0","0.0","0.0","0.0","0.0","0.0","0.0","0.0","0.121875","0.0","0.0","0.0","0.0","0.0","0.0","0.0","0.0","0.0","0.0","0.0","0.0","0.0","0.0","0.0","0.0","0.5","0.0","0.0","0.0","0.0","0.0","0.253125","0.0","0.0","0.0","0.0","0.0","0.0","0.0","0.0","0.125","0.0","0.0","0.0","0.0","0.0","0.0","0.0","0.0","0.0","0.0","0.0","0.0","700.0","204.0","6259.0","0.75","0.00026","0.24","10.1002/adma.200900409","1.0"
"33","Cu2.05Cd0.95SnSe4","Cu2.05Cd0.95SnSe4","0.0","0.0","0.0","0.0","0.0","0.0","0.0","0.0","0.0","0.0","0.0","0.0","0.0","0.0","0.0","0.0","0.0","0.0","0.0","0.0","0.11875","0.0","0.0","0.0","0.0","0.0","0.0","0.0","0.0","0.0","0.0","0.0","0.0","0.0","0.0","0.0","0.0","0.5","0.0","0.0","0.0","0.0","0.0","0.25625","0.0","0.0","0.0","0.0","0.0","0.0","0.0","0.0","0.125","0.0","0.0","0.0","0.0","0.0","0.0","0.0","0.0","0.0","0.0","0.0","0.0","300.0","142.0","10750.0","2.34","0.00022","0.03","10.1002/adma.200900409","1.0"
"34","Cu2.05Cd0.95SnSe4","Cu2.05Cd0.95SnSe4","0.0","0.0","0.0","0.0","0.0","0.0","0.0","0.0","0.0","0.0","0.0","0.0","0.0","0.0","0.0","0.0","0.0","0.0","0.0","0.0","0.11875","0.0","0.0","0.0","0.0","0.0","0.0","0.0","0.0","0.0","0.0","0.0","0.0","0.0","0.0","0.0","0.0","0.5","0.0","0.0","0.0","0.0","0.0","0.25625","0.0","0.0","0.0","0.0","0.0","0.0","0.0","0.0","0.125","0.0","0.0","0.0","0.0","0.0","0.0","0.0","0.0","0.0","0.0","0.0","0.0","350.0","143.0","12135.0","1.95","0.00025","0.04","10.1002/adma.200900409","1.0"
"35","Cu2.05Cd0.95SnSe4","Cu2.05Cd0.95SnSe4","0.0","0.0","0.0","0.0","0.0","0.0","0.0","0.0","0.0","0.0","0.0","0.0","0.0","0.0","0.0","0.0","0.0","0.0","0.0","0.0","0.11875","0.0","0.0","0.0","0.0","0.0","0.0","0.0","0.0","0.0","0.0","0.0","0.0","0.0","0.0","0.0","0.0","0.5","0.0","0.0","0.0","0.0","0.0","0.25625","0.0","0.0","0.0","0.0","0.0","0.0","0.0","0.0","0.125","0.0","0.0","0.0","0.0","0.0","0.0","0.0","0.0","0.0","0.0","0.0","0.0","400.0","145.0","13595.0","1.68","0.00029","0.07","10.1002/adma.200900409","1.0"
"36","Cu2.05Cd0.95SnSe4","Cu2.05Cd0.95SnSe4","0.0","0.0","0.0","0.0","0.0","0.0","0.0","0.0","0.0","0.0","0.0","0.0","0.0","0.0","0.0","0.0","0.0","0.0","0.0","0.0","0.11875","0.0","0.0","0.0","0.0","0.0","0.0","0.0","0.0","0.0","0.0","0.0","0.0","0.0","0.0","0.0","0.0","0.5","0.0","0.0","0.0","0.0","0.0","0.25625","0.0","0.0","0.0","0.0","0.0","0.0","0.0","0.0","0.125","0.0","0.0","0.0","0.0","0.0","0.0","0.0","0.0","0.0","0.0","0.0","0.0","450.0","147.0","16236.0","1.39","0.00035","0.11","10.1002/adma.200900409","1.0"
"37","Cu2.05Cd0.95SnSe4","Cu2.05Cd0.95SnSe4","0.0","0.0","0.0","0.0","0.0","0.0","0.0","0.0","0.0","0.0","0.0","0.0","0.0","0.0","0.0","0.0","0.0","0.0","0.0","0.0","0.11875","0.0","0.0","0.0","0.0","0.0","0.0","0.0","0.0","0.0","0.0","0.0","0.0","0.0","0.0","0.0","0.0","0.5","0.0","0.0","0.0","0.0","0.0","0.25625","0.0","0.0","0.0","0.0","0.0","0.0","0.0","0.0","0.125","0.0","0.0","0.0","0.0","0.0","0.0","0.0","0.0","0.0","0.0","0.0","0.0","500.0","152.0","18427.0","1.15","0.00043","0.19","10.1002/adma.200900409","1.0"
"38","Cu2.05Cd0.95SnSe4","Cu2.05Cd0.95SnSe4","0.0","0.0","0.0","0.0","0.0","0.0","0.0","0.0","0.0","0.0","0.0","0.0","0.0","0.0","0.0","0.0","0.0","0.0","0.0","0.0","0.11875","0.0","0.0","0.0","0.0","0.0","0.0","0.0","0.0","0.0","0.0","0.0","0.0","0.0","0.0","0.0","0.0","0.5","0.0","0.0","0.0","0.0","0.0","0.25625","0.0","0.0","0.0","0.0","0.0","0.0","0.0","0.0","0.125","0.0","0.0","0.0","0.0","0.0","0.0","0.0","0.0","0.0","0.0","0.0","0.0","550.0","156.0","18258.0","0.96","0.00044","0.25","10.1002/adma.200900409","1.0"
"39","Cu2.05Cd0.95SnSe4","Cu2.05Cd0.95SnSe4","0.0","0.0","0.0","0.0","0.0","0.0","0.0","0.0","0.0","0.0","0.0","0.0","0.0","0.0","0.0","0.0","0.0","0.0","0.0","0.0","0.11875","0.0","0.0","0.0","0.0","0.0","0.0","0.0","0.0","0.0","0.0","0.0","0.0","0.0","0.0","0.0","0.0","0.5","0.0","0.0","0.0","0.0","0.0","0.25625","0.0","0.0","0.0","0.0","0.0","0.0","0.0","0.0","0.125","0.0","0.0","0.0","0.0","0.0","0.0","0.0","0.0","0.0","0.0","0.0","0.0","600.0","161.0","16910.0","0.83","0.00044","0.31","10.1002/adma.200900409","1.0"
"40","Cu2.05Cd0.95SnSe4","Cu2.05Cd0.95SnSe4","0.0","0.0","0.0","0.0","0.0","0.0","0.0","0.0","0.0","0.0","0.0","0.0","0.0","0.0","0.0","0.0","0.0","0.0","0.0","0.0","0.11875","0.0","0.0","0.0","0.0","0.0","0.0","0.0","0.0","0.0","0.0","0.0","0.0","0.0","0.0","0.0","0.0","0.5","0.0","0.0","0.0","0.0","0.0","0.25625","0.0","0.0","0.0","0.0","0.0","0.0","0.0","0.0","0.125","0.0","0.0","0.0","0.0","0.0","0.0","0.0","0.0","0.0","0.0","0.0","0.0","650.0","165.0","15510.0","0.7","0.00042","0.39","10.1002/adma.200900409","1.0"
"41","Cu2.05Cd0.95SnSe4","Cu2.05Cd0.95SnSe4","0.0","0.0","0.0","0.0","0.0","0.0","0.0","0.0","0.0","0.0","0.0","0.0","0.0","0.0","0.0","0.0","0.0","0.0","0.0","0.0","0.11875","0.0","0.0","0.0","0.0","0.0","0.0","0.0","0.0","0.0","0.0","0.0","0.0","0.0","0.0","0.0","0.0","0.5","0.0","0.0","0.0","0.0","0.0","0.25625","0.0","0.0","0.0","0.0","0.0","0.0","0.0","0.0","0.125","0.0","0.0","0.0","0.0","0.0","0.0","0.0","0.0","0.0","0.0","0.0","0.0","700.0","171.0","14330.0","0.61","0.00042","0.48","10.1002/adma.200900409","1.0"
"42","Cu2.1Cd0.9SnSe4","Cu2.1Cd0.9SnSe4","0.0","0.0","0.0","0.0","0.0","0.0","0.0","0.0","0.0","0.0","0.0","0.0","0.0","0.0","0.0","0.0","0.0","0.0","0.0","0.0","0.1125","0.0","0.0","0.0","0.0","0.0","0.0","0.0","0.0","0.0","0.0","0.0","0.0","0.0","0.0","0.0","0.0","0.5","0.0","0.0","0.0","0.0","0.0","0.2625","0.0","0.0","0.0","0.0","0.0","0.0","0.0","0.0","0.125","0.0","0.0","0.0","0.0","0.0","0.0","0.0","0.0","0.0","0.0","0.0","0.0","300.0","130.0","20517.0","2.05","0.00034","0.05","10.1002/adma.200900409","1.0"
"43","Cu2.1Cd0.9SnSe4","Cu2.1Cd0.9SnSe4","0.0","0.0","0.0","0.0","0.0","0.0","0.0","0.0","0.0","0.0","0.0","0.0","0.0","0.0","0.0","0.0","0.0","0.0","0.0","0.0","0.1125","0.0","0.0","0.0","0.0","0.0","0.0","0.0","0.0","0.0","0.0","0.0","0.0","0.0","0.0","0.0","0.0","0.5","0.0","0.0","0.0","0.0","0.0","0.2625","0.0","0.0","0.0","0.0","0.0","0.0","0.0","0.0","0.125","0.0","0.0","0.0","0.0","0.0","0.0","0.0","0.0","0.0","0.0","0.0","0.0","350.0","132.0","21034.0","1.71","0.00037","0.07","10.1002/adma.200900409","1.0"
"44","Cu2.1Cd0.9SnSe4","Cu2.1Cd0.9SnSe4","0.0","0.0","0.0","0.0","0.0","0.0","0.0","0.0","0.0","0.0","0.0","0.0","0.0","0.0","0.0","0.0","0.0","0.0","0.0","0.0","0.1125","0.0","0.0","0.0","0.0","0.0","0.0","0.0","0.0","0.0","0.0","0.0","0.0","0.0","0.0","0.0","0.0","0.5","0.0","0.0","0.0","0.0","0.0","0.2625","0.0","0.0","0.0","0.0","0.0","0.0","0.0","0.0","0.125","0.0","0.0","0.0","0.0","0.0","0.0","0.0","0.0","0.0","0.0","0.0","0.0","400.0","135.0","22184.0","1.45","0.0004","0.11","10.1002/adma.200900409","1.0"
"45","Cu2.1Cd0.9SnSe4","Cu2.1Cd0.9SnSe4","0.0","0.0","0.0","0.0","0.0","0.0","0.0","0.0","0.0","0.0","0.0","0.0","0.0","0.0","0.0","0.0","0.0","0.0","0.0","0.0","0.1125","0.0","0.0","0.0","0.0","0.0","0.0","0.0","0.0","0.0","0.0","0.0","0.0","0.0","0.0","0.0","0.0","0.5","0.0","0.0","0.0","0.0","0.0","0.2625","0.0","0.0","0.0","0.0","0.0","0.0","0.0","0.0","0.125","0.0","0.0","0.0","0.0","0.0","0.0","0.0","0.0","0.0","0.0","0.0","0.0","450.0","139.0","23908.0","1.22","0.00046","0.17","10.1002/adma.200900409","1.0"
"46","Cu2.1Cd0.9SnSe4","Cu2.1Cd0.9SnSe4","0.0","0.0","0.0","0.0","0.0","0.0","0.0","0.0","0.0","0.0","0.0","0.0","0.0","0.0","0.0","0.0","0.0","0.0","0.0","0.0","0.1125","0.0","0.0","0.0","0.0","0.0","0.0","0.0","0.0","0.0","0.0","0.0","0.0","0.0","0.0","0.0","0.0","0.5","0.0","0.0","0.0","0.0","0.0","0.2625","0.0","0.0","0.0","0.0","0.0","0.0","0.0","0.0","0.125","0.0","0.0","0.0","0.0","0.0","0.0","0.0","0.0","0.0","0.0","0.0","0.0","500.0","141.0","25517.0","1.01","0.00051","0.25","10.1002/adma.200900409","1.0"
"47","Cu2.1Cd0.9SnSe4","Cu2.1Cd0.9SnSe4","0.0","0.0","0.0","0.0","0.0","0.0","0.0","0.0","0.0","0.0","0.0","0.0","0.0","0.0","0.0","0.0","0.0","0.0","0.0","0.0","0.1125","0.0","0.0","0.0","0.0","0.0","0.0","0.0","0.0","0.0","0.0","0.0","0.0","0.0","0.0","0.0","0.0","0.5","0.0","0.0","0.0","0.0","0.0","0.2625","0.0","0.0","0.0","0.0","0.0","0.0","0.0","0.0","0.125","0.0","0.0","0.0","0.0","0.0","0.0","0.0","0.0","0.0","0.0","0.0","0.0","550.0","144.0","24080.0","0.83","0.0005","0.33","10.1002/adma.200900409","1.0"
"48","Cu2.1Cd0.9SnSe4","Cu2.1Cd0.9SnSe4","0.0","0.0","0.0","0.0","0.0","0.0","0.0","0.0","0.0","0.0","0.0","0.0","0.0","0.0","0.0","0.0","0.0","0.0","0.0","0.0","0.1125","0.0","0.0","0.0","0.0","0.0","0.0","0.0","0.0","0.0","0.0","0.0","0.0","0.0","0.0","0.0","0.0","0.5","0.0","0.0","0.0","0.0","0.0","0.2625","0.0","0.0","0.0","0.0","0.0","0.0","0.0","0.0","0.125","0.0","0.0","0.0","0.0","0.0","0.0","0.0","0.0","0.0","0.0","0.0","0.0","600.0","148.0","21900.0","0.72","0.00048","0.4","10.1002/adma.200900409","1.0"
"49","Cu2.1Cd0.9SnSe4","Cu2.1Cd0.9SnSe4","0.0","0.0","0.0","0.0","0.0","0.0","0.0","0.0","0.0","0.0","0.0","0.0","0.0","0.0","0.0","0.0","0.0","0.0","0.0","0.0","0.1125","0.0","0.0","0.0","0.0","0.0","0.0","0.0","0.0","0.0","0.0","0.0","0.0","0.0","0.0","0.0","0.0","0.5","0.0","0.0","0.0","0.0","0.0","0.2625","0.0","0.0","0.0","0.0","0.0","0.0","0.0","0.0","0.125","0.0","0.0","0.0","0.0","0.0","0.0","0.0","0.0","0.0","0.0","0.0","0.0","650.0","151.0","20100.0","0.6","0.00046","0.5","10.1002/adma.200900409","1.0"
"50","Cu2.1Cd0.9SnSe4","Cu2.1Cd0.9SnSe4","0.0","0.0","0.0","0.0","0.0","0.0","0.0","0.0","0.0","0.0","0.0","0.0","0.0","0.0","0.0","0.0","0.0","0.0","0.0","0.0","0.1125","0.0","0.0","0.0","0.0","0.0","0.0","0.0","0.0","0.0","0.0","0.0","0.0","0.0","0.0","0.0","0.0","0.5","0.0","0.0","0.0","0.0","0.0","0.2625","0.0","0.0","0.0","0.0","0.0","0.0","0.0","0.0","0.125","0.0","0.0","0.0","0.0","0.0","0.0","0.0","0.0","0.0","0.0","0.0","0.0","700.0","157.0","18960.0","0.5","0.00047","0.65","10.1002/adma.200900409","1.0"
"51","Cu2CdSnSe4","Cu2CdSnSe4","0.0","0.0","0.0","0.0","0.0","0.0","0.0","0.0","0.0","0.0","0.0","0.0","0.0","0.0","0.0","0.0","0.0","0.0","0.0","0.0","0.125","0.0","0.0","0.0","0.0","0.0","0.0","0.0","0.0","0.0","0.0","0.0","0.0","0.0","0.0","0.0","0.0","0.5","0.0","0.0","0.0","0.0","0.0","0.25","0.0","0.0","0.0","0.0","0.0","0.0","0.0","0.0","0.125","0.0","0.0","0.0","0.0","0.0","0.0","0.0","0.0","0.0","0.0","0.0","0.0","300.0","236.0","2431.0","2.78","0.00014","0.01","10.1002/adma.200900409","1.0"
"52","Cu2CdSnSe4","Cu2CdSnSe4","0.0","0.0","0.0","0.0","0.0","0.0","0.0","0.0","0.0","0.0","0.0","0.0","0.0","0.0","0.0","0.0","0.0","0.0","0.0","0.0","0.125","0.0","0.0","0.0","0.0","0.0","0.0","0.0","0.0","0.0","0.0","0.0","0.0","0.0","0.0","0.0","0.0","0.5","0.0","0.0","0.0","0.0","0.0","0.25","0.0","0.0","0.0","0.0","0.0","0.0","0.0","0.0","0.125","0.0","0.0","0.0","0.0","0.0","0.0","0.0","0.0","0.0","0.0","0.0","0.0","350.0","238.0","2741.0","2.35","0.00016","0.02","10.1002/adma.200900409","1.0"
"53","Cu2CdSnSe4","Cu2CdSnSe4","0.0","0.0","0.0","0.0","0.0","0.0","0.0","0.0","0.0","0.0","0.0","0.0","0.0","0.0","0.0","0.0","0.0","0.0","0.0","0.0","0.125","0.0","0.0","0.0","0.0","0.0","0.0","0.0","0.0","0.0","0.0","0.0","0.0","0.0","0.0","0.0","0.0","0.5","0.0","0.0","0.0","0.0","0.0","0.25","0.0","0.0","0.0","0.0","0.0","0.0","0.0","0.0","0.125","0.0","0.0","0.0","0.0","0.0","0.0","0.0","0.0","0.0","0.0","0.0","0.0","400.0","242.0","3138.0","2.02","0.00018","0.04","10.1002/adma.200900409","1.0"
"54","Cu2CdSnSe4","Cu2CdSnSe4","0.0","0.0","0.0","0.0","0.0","0.0","0.0","0.0","0.0","0.0","0.0","0.0","0.0","0.0","0.0","0.0","0.0","0.0","0.0","0.0","0.125","0.0","0.0","0.0","0.0","0.0","0.0","0.0","0.0","0.0","0.0","0.0","0.0","0.0","0.0","0.0","0.0","0.5","0.0","0.0","0.0","0.0","0.0","0.25","0.0","0.0","0.0","0.0","0.0","0.0","0.0","0.0","0.125","0.0","0.0","0.0","0.0","0.0","0.0","0.0","0.0","0.0","0.0","0.0","0.0","450.0","245.0","3328.0","1.74","0.0002","0.05","10.1002/adma.200900409","1.0"
"55","Cu2CdSnSe4","Cu2CdSnSe4","0.0","0.0","0.0","0.0","0.0","0.0","0.0","0.0","0.0","0.0","0.0","0.0","0.0","0.0","0.0","0.0","0.0","0.0","0.0","0.0","0.125","0.0","0.0","0.0","0.0","0.0","0.0","0.0","0.0","0.0","0.0","0.0","0.0","0.0","0.0","0.0","0.0","0.5","0.0","0.0","0.0","0.0","0.0","0.25","0.0","0.0","0.0","0.0","0.0","0.0","0.0","0.0","0.125","0.0","0.0","0.0","0.0","0.0","0.0","0.0","0.0","0.0","0.0","0.0","0.0","500.0","251.0","3466.0","1.52","0.00022","0.07","10.1002/adma.200900409","1.0"
"56","Cu2CdSnSe4","Cu2CdSnSe4","0.0","0.0","0.0","0.0","0.0","0.0","0.0","0.0","0.0","0.0","0.0","0.0","0.0","0.0","0.0","0.0","0.0","0.0","0.0","0.0","0.125","0.0","0.0","0.0","0.0","0.0","0.0","0.0","0.0","0.0","0.0","0.0","0.0","0.0","0.0","0.0","0.0","0.5","0.0","0.0","0.0","0.0","0.0","0.25","0.0","0.0","0.0","0.0","0.0","0.0","0.0","0.0","0.125","0.0","0.0","0.0","0.0","0.0","0.0","0.0","0.0","0.0","0.0","0.0","0.0","550.0","262.0","3465.0","1.37","0.00024","0.1","10.1002/adma.200900409","1.0"
"57","Cu2CdSnSe4","Cu2CdSnSe4","0.0","0.0","0.0","0.0","0.0","0.0","0.0","0.0","0.0","0.0","0.0","0.0","0.0","0.0","0.0","0.0","0.0","0.0","0.0","0.0","0.125","0.0","0.0","0.0","0.0","0.0","0.0","0.0","0.0","0.0","0.0","0.0","0.0","0.0","0.0","0.0","0.0","0.5","0.0","0.0","0.0","0.0","0.0","0.25","0.0","0.0","0.0","0.0","0.0","0.0","0.0","0.0","0.125","0.0","0.0","0.0","0.0","0.0","0.0","0.0","0.0","0.0","0.0","0.0","0.0","600.0","275.0","3450.0","1.25","0.00026","0.13","10.1002/adma.200900409","1.0"
"58","Cu2CdSnSe4","Cu2CdSnSe4","0.0","0.0","0.0","0.0","0.0","0.0","0.0","0.0","0.0","0.0","0.0","0.0","0.0","0.0","0.0","0.0","0.0","0.0","0.0","0.0","0.125","0.0","0.0","0.0","0.0","0.0","0.0","0.0","0.0","0.0","0.0","0.0","0.0","0.0","0.0","0.0","0.0","0.5","0.0","0.0","0.0","0.0","0.0","0.25","0.0","0.0","0.0","0.0","0.0","0.0","0.0","0.0","0.125","0.0","0.0","0.0","0.0","0.0","0.0","0.0","0.0","0.0","0.0","0.0","0.0","650.0","286.0","3328.0","1.12","0.00027","0.16","10.1002/adma.200900409","1.0"
"59","Cu2CdSnSe4","Cu2CdSnSe4","0.0","0.0","0.0","0.0","0.0","0.0","0.0","0.0","0.0","0.0","0.0","0.0","0.0","0.0","0.0","0.0","0.0","0.0","0.0","0.0","0.125","0.0","0.0","0.0","0.0","0.0","0.0","0.0","0.0","0.0","0.0","0.0","0.0","0.0","0.0","0.0","0.0","0.5","0.0","0.0","0.0","0.0","0.0","0.25","0.0","0.0","0.0","0.0","0.0","0.0","0.0","0.0","0.125","0.0","0.0","0.0","0.0","0.0","0.0","0.0","0.0","0.0","0.0","0.0","0.0","700.0","297.0","3103.0","1.01","0.00027","0.19","10.1002/adma.200900409","1.0"
"60","In4Se2.32Cl0.03","In4Se2.32Cl0.03","0.6299212598425197","0.0","0.0","0.0","0.0","0.0","0.0","0.0","0.0","0.0","0.0","0.0","0.0","0.0","0.0","0.004724409448818897","0.0","0.0","0.0","0.0","0.0","0.0","0.0","0.0","0.0","0.0","0.0","0.0","0.0","0.0","0.0","0.0","0.0","0.0","0.0","0.0","0.0","0.36535433070866136","0.0","0.0","0.0","0.0","0.0","0.0","0.0","0.0","0.0","0.0","0.0","0.0","0.0","0.0","0.0","0.0","0.0","0.0","0.0","0.0","0.0","0.0","0.0","0.0","0.0","0.0","0.0","323.0","","-213.0","31000.0","0.00141","0.37","10.1002/adma.201004739","1.0"
"61","In4Se2.32Cl0.03","In4Se2.32Cl0.03","0.6299212598425197","0.0","0.0","0.0","0.0","0.0","0.0","0.0","0.0","0.0","0.0","0.0","0.0","0.0","0.0","0.004724409448818897","0.0","0.0","0.0","0.0","0.0","0.0","0.0","0.0","0.0","0.0","0.0","0.0","0.0","0.0","0.0","0.0","0.0","0.0","0.0","0.0","0.0","0.36535433070866136","0.0","0.0","0.0","0.0","0.0","0.0","0.0","0.0","0.0","0.0","0.0","0.0","0.0","0.0","0.0","0.0","0.0","0.0","0.0","0.0","0.0","0.0","0.0","0.0","0.0","0.0","0.0","698.0","","-311.0","10860.0","0.00105","1.04","10.1002/adma.201004739","1.0"
"62","In4Se2.32Cl0.03","In4Se2.32Cl0.03","0.6299212598425197","0.0","0.0","0.0","0.0","0.0","0.0","0.0","0.0","0.0","0.0","0.0","0.0","0.0","0.0","0.004724409448818897","0.0","0.0","0.0","0.0","0.0","0.0","0.0","0.0","0.0","0.0","0.0","0.0","0.0","0.0","0.0","0.0","0.0","0.0","0.0","0.0","0.0","0.36535433070866136","0.0","0.0","0.0","0.0","0.0","0.0","0.0","0.0","0.0","0.0","0.0","0.0","0.0","0.0","0.0","0.0","0.0","0.0","0.0","0.0","0.0","0.0","0.0","0.0","0.0","0.0","0.0","373.0","","-228.0","27400.0","0.00142","0.49","10.1002/adma.201004739","1.0"
"63","In4Se2.32Cl0.03","In4Se2.32Cl0.03","0.6299212598425197","0.0","0.0","0.0","0.0","0.0","0.0","0.0","0.0","0.0","0.0","0.0","0.0","0.0","0.0","0.004724409448818897","0.0","0.0","0.0","0.0","0.0","0.0","0.0","0.0","0.0","0.0","0.0","0.0","0.0","0.0","0.0","0.0","0.0","0.0","0.0","0.0","0.0","0.36535433070866136","0.0","0.0","0.0","0.0","0.0","0.0","0.0","0.0","0.0","0.0","0.0","0.0","0.0","0.0","0.0","0.0","0.0","0.0","0.0","0.0","0.0","0.0","0.0","0.0","0.0","0.0","0.0","423.0","","-246.0","23400.0","0.00141","0.6","10.1002/adma.201004739","1.0"
"64","In4Se2.32Cl0.03","In4Se2.32Cl0.03","0.6299212598425197","0.0","0.0","0.0","0.0","0.0","0.0","0.0","0.0","0.0","0.0","0.0","0.0","0.0","0.0","0.004724409448818897","0.0","0.0","0.0","0.0","0.0","0.0","0.0","0.0","0.0","0.0","0.0","0.0","0.0","0.0","0.0","0.0","0.0","0.0","0.0","0.0","0.0","0.36535433070866136","0.0","0.0","0.0","0.0","0.0","0.0","0.0","0.0","0.0","0.0","0.0","0.0","0.0","0.0","0.0","0.0","0.0","0.0","0.0","0.0","0.0","0.0","0.0","0.0","0.0","0.0","0.0","473.0","","-257.0","19471.0","0.00128","0.67","10.1002/adma.201004739","1.0"
"65","In4Se2.32Cl0.03","In4Se2.32Cl0.03","0.6299212598425197","0.0","0.0","0.0","0.0","0.0","0.0","0.0","0.0","0.0","0.0","0.0","0.0","0.0","0.0","0.004724409448818897","0.0","0.0","0.0","0.0","0.0","0.0","0.0","0.0","0.0","0.0","0.0","0.0","0.0","0.0","0.0","0.0","0.0","0.0","0.0","0.0","0.0","0.36535433070866136","0.0","0.0","0.0","0.0","0.0","0.0","0.0","0.0","0.0","0.0","0.0","0.0","0.0","0.0","0.0","0.0","0.0","0.0","0.0","0.0","0.0","0.0","0.0","0.0","0.0","0.0","0.0","523.0","","-270.0","16390.0","0.00119","0.76","10.1002/adma.201004739","1.0"
"66","In4Se2.32Cl0.03","In4Se2.32Cl0.03","0.6299212598425197","0.0","0.0","0.0","0.0","0.0","0.0","0.0","0.0","0.0","0.0","0.0","0.0","0.0","0.0","0.004724409448818897","0.0","0.0","0.0","0.0","0.0","0.0","0.0","0.0","0.0","0.0","0.0","0.0","0.0","0.0","0.0","0.0","0.0","0.0","0.0","0.0","0.0","0.36535433070866136","0.0","0.0","0.0","0.0","0.0","0.0","0.0","0.0","0.0","0.0","0.0","0.0","0.0","0.0","0.0","0.0","0.0","0.0","0.0","0.0","0.0","0.0","0.0","0.0","0.0","0.0","0.0","598.0","","-293.0","12460.0","0.00107","0.86","10.1002/adma.201004739","1.0"
"67","In4Se2.32Cl0.03","In4Se2.32Cl0.03","0.6299212598425197","0.0","0.0","0.0","0.0","0.0","0.0","0.0","0.0","0.0","0.0","0.0","0.0","0.0","0.0","0.004724409448818897","0.0","0.0","0.0","0.0","0.0","0.0","0.0","0.0","0.0","0.0","0.0","0.0","0.0","0.0","0.0","0.0","0.0","0.0","0.0","0.0","0.0","0.36535433070866136","0.0","0.0","0.0","0.0","0.0","0.0","0.0","0.0","0.0","0.0","0.0","0.0","0.0","0.0","0.0","0.0","0.0","0.0","0.0","0.0","0.0","0.0","0.0","0.0","0.0","0.0","0.0","623.0","","-297.0","12000.0","0.00106","0.89","10.1002/adma.201004739","1.0"
"68","In4Se2.32Cl0.03","In4Se2.32Cl0.03","0.6299212598425197","0.0","0.0","0.0","0.0","0.0","0.0","0.0","0.0","0.0","0.0","0.0","0.0","0.0","0.0","0.004724409448818897","0.0","0.0","0.0","0.0","0.0","0.0","0.0","0.0","0.0","0.0","0.0","0.0","0.0","0.0","0.0","0.0","0.0","0.0","0.0","0.0","0.0","0.36535433070866136","0.0","0.0","0.0","0.0","0.0","0.0","0.0","0.0","0.0","0.0","0.0","0.0","0.0","0.0","0.0","0.0","0.0","0.0","0.0","0.0","0.0","0.0","0.0","0.0","0.0","0.0","0.0","648.0","","-302.0","11516.0","0.00105","0.93","10.1002/adma.201004739","1.0"
"69","In4Se2.32Cl0.03","In4Se2.32Cl0.03","0.6299212598425197","0.0","0.0","0.0","0.0","0.0","0.0","0.0","0.0","0.0","0.0","0.0","0.0","0.0","0.0","0.004724409448818897","0.0","0.0","0.0","0.0","0.0","0.0","0.0","0.0","0.0","0.0","0.0","0.0","0.0","0.0","0.0","0.0","0.0","0.0","0.0","0.0","0.0","0.36535433070866136","0.0","0.0","0.0","0.0","0.0","0.0","0.0","0.0","0.0","0.0","0.0","0.0","0.0","0.0","0.0","0.0","0.0","0.0","0.0","0.0","0.0","0.0","0.0","0.0","0.0","0.0","0.0","673.0","","-306.0","11180.0","0.00105","0.97","10.1002/adma.201004739","1.0"
"70","In4Se2.67Cl0.03","In4Se2.67Cl0.03","0.5970149253731343","0.0","0.0","0.0","0.0","0.0","0.0","0.0","0.0","0.0","0.0","0.0","0.0","0.0","0.0","0.004477611940298507","0.0","0.0","0.0","0.0","0.0","0.0","0.0","0.0","0.0","0.0","0.0","0.0","0.0","0.0","0.0","0.0","0.0","0.0","0.0","0.0","0.0","0.3985074626865671","0.0","0.0","0.0","0.0","0.0","0.0","0.0","0.0","0.0","0.0","0.0","0.0","0.0","0.0","0.0","0.0","0.0","0.0","0.0","0.0","0.0","0.0","0.0","0.0","0.0","0.0","0.0","323.0","","-103.0","105263.0","0.00112","0.41","10.1002/adma.201004739","0.9999999999999999"
"71","In4Se2.67Cl0.03","In4Se2.67Cl0.03","0.5970149253731343","0.0","0.0","0.0","0.0","0.0","0.0","0.0","0.0","0.0","0.0","0.0","0.0","0.0","0.0","0.004477611940298507","0.0","0.0","0.0","0.0","0.0","0.0","0.0","0.0","0.0","0.0","0.0","0.0","0.0","0.0","0.0","0.0","0.0","0.0","0.0","0.0","0.0","0.3985074626865671","0.0","0.0","0.0","0.0","0.0","0.0","0.0","0.0","0.0","0.0","0.0","0.0","0.0","0.0","0.0","0.0","0.0","0.0","0.0","0.0","0.0","0.0","0.0","0.0","0.0","0.0","0.0","423.0","","-137.0","71050.0","0.00134","0.76","10.1002/adma.201004739","0.9999999999999999"
"72","In4Se2.67Cl0.03","In4Se2.67Cl0.03","0.5970149253731343","0.0","0.0","0.0","0.0","0.0","0.0","0.0","0.0","0.0","0.0","0.0","0.0","0.0","0.0","0.004477611940298507","0.0","0.0","0.0","0.0","0.0","0.0","0.0","0.0","0.0","0.0","0.0","0.0","0.0","0.0","0.0","0.0","0.0","0.0","0.0","0.0","0.0","0.3985074626865671","0.0","0.0","0.0","0.0","0.0","0.0","0.0","0.0","0.0","0.0","0.0","0.0","0.0","0.0","0.0","0.0","0.0","0.0","0.0","0.0","0.0","0.0","0.0","0.0","0.0","0.0","0.0","473.0","","-151.0","50000.0","0.00156","0.79","10.1002/adma.201004739","0.9999999999999999"
