Repository: anilkunwar/thermoelectrics

# Machine learning assisted design of thermoelectrics

a. Machine Learning

# Fetching the upto date data of thermoelectricity (Informatics)

# Featurization:

The computer code to convert the multicomponent chemical formula and temperature row into composition-temperature feature vector
Binary alloys/compunds with upload from json files
Multicomponent alloys/compunds with upload from json files

# Informatics approach to classify p-type and n-type thermoelectric materials

Basic Illustrative Tutorials
Querying the Abstracts on the Materials Science, Applied Physics and Condensed Matter Physics on Keyterms Specific to Thermoelectrics
NER analysis for material type classification

File: machine_learning/vae_regression/latent_space_exploration/thermoelectric_materials.csv (part 2 of 71)
"","Formula","modformula","In","Tl","La","Sr","Mn","Ni","Ru","Pd","Hf","Cs","Sc","Co","Si","Fe","Li","Cl","Yb","Te","N","Ti","Cd","Zr","Y","Ga","Cr","Pr","Tm","Br","Ca","Mg","Rb","Au","Nd","Ce","Ho","I","Ba","Se","Pb","Ge","Gd","Tb","Dy","Cu","Na","Sb","Bi","P","As","Sm","Zn","Al","Sn","Ag","Nb","Mo","V","S","K","Lu","O","Eu","Ta","B","Er","temperature(K)","seebeck_coefficient(μV/K)","electrical_conductivity(S/m)","thermal_conductivity(W/mK)","power_factor(W/mK2)","ZT","reference","sum_elements"
"73","In4Se2.67Cl0.03","In4Se2.67Cl0.03","0.5970149253731343","0.0","0.0","0.0","0.0","0.0","0.0","0.0","0.0","0.0","0.0","0.0","0.0","0.0","0.0","0.004477611940298507","0.0","0.0","0.0","0.0","0.0","0.0","0.0","0.0","0.0","0.0","0.0","0.0","0.0","0.0","0.0","0.0","0.0","0.0","0.0","0.0","0.0","0.3985074626865671","0.0","0.0","0.0","0.0","0.0","0.0","0.0","0.0","0.0","0.0","0.0","0.0","0.0","0.0","0.0","0.0","0.0","0.0","0.0","0.0","0.0","0.0","0.0","0.0","0.0","0.0","0.0","523.0","","-165.0","40910.0","0.00117","0.88","10.1002/adma.201004739","0.9999999999999999"
"74","In4Se2.67Cl0.03","In4Se2.67Cl0.03","0.5970149253731343","0.0","0.0","0.0","0.0","0.0","0.0","0.0","0.0","0.0","0.0","0.0","0.0","0.0","0.0","0.004477611940298507","0.0","0.0","0.0","0.0","0.0","0.0","0.0","0.0","0.0","0.0","0.0","0.0","0.0","0.0","0.0","0.0","0.0","0.0","0.0","0.0","0.0","0.3985074626865671","0.0","0.0","0.0","0.0","0.0","0.0","0.0","0.0","0.0","0.0","0.0","0.0","0.0","0.0","0.0","0.0","0.0","0.0","0.0","0.0","0.0","0.0","0.0","0.0","0.0","0.0","0.0","573.0","","-179.0","33333.0","0.00108","1.0","10.1002/adma.201004739","0.9999999999999999"
"75","In4Se2.67Cl0.03","In4Se2.67Cl0.03","0.5970149253731343","0.0","0.0","0.0","0.0","0.0","0.0","0.0","0.0","0.0","0.0","0.0","0.0","0.0","0.0","0.004477611940298507","0.0","0.0","0.0","0.0","0.0","0.0","0.0","0.0","0.0","0.0","0.0","0.0","0.0","0.0","0.0","0.0","0.0","0.0","0.0","0.0","0.0","0.3985074626865671","0.0","0.0","0.0","0.0","0.0","0.0","0.0","0.0","0.0","0.0","0.0","0.0","0.0","0.0","0.0","0.0","0.0","0.0","0.0","0.0","0.0","0.0","0.0","0.0","0.0","0.0","0.0","598.0","","-193.0","31890.0","0.00119","1.15","10.1002/adma.201004739","0.9999999999999999"
"76","In4Se2.67Cl0.03","In4Se2.67Cl0.03","0.5970149253731343","0.0","0.0","0.0","0.0","0.0","0.0","0.0","0.0","0.0","0.0","0.0","0.0","0.0","0.0","0.004477611940298507","0.0","0.0","0.0","0.0","0.0","0.0","0.0","0.0","0.0","0.0","0.0","0.0","0.0","0.0","0.0","0.0","0.0","0.0","0.0","0.0","0.0","0.3985074626865671","0.0","0.0","0.0","0.0","0.0","0.0","0.0","0.0","0.0","0.0","0.0","0.0","0.0","0.0","0.0","0.0","0.0","0.0","0.0","0.0","0.0","0.0","0.0","0.0","0.0","0.0","0.0","623.0","","-203.0","30451.0","0.00125","1.27","10.1002/adma.201004739","0.9999999999999999"
"77","In4Se2.67Cl0.03","In4Se2.67Cl0.03","0.5970149253731343","0.0","0.0","0.0","0.0","0.0","0.0","0.0","0.0","0.0","0.0","0.0","0.0","0.0","0.0","0.004477611940298507","0.0","0.0","0.0","0.0","0.0","0.0","0.0","0.0","0.0","0.0","0.0","0.0","0.0","0.0","0.0","0.0","0.0","0.0","0.0","0.0","0.0","0.3985074626865671","0.0","0.0","0.0","0.0","0.0","0.0","0.0","0.0","0.0","0.0","0.0","0.0","0.0","0.0","0.0","0.0","0.0","0.0","0.0","0.0","0.0","0.0","0.0","0.0","0.0","0.0","0.0","648.0","","-208.0","29137.0","0.00126","1.36","10.1002/adma.201004739","0.9999999999999999"
"78","In4Se2.67Cl0.03","In4Se2.67Cl0.03","0.5970149253731343","0.0","0.0","0.0","0.0","0.0","0.0","0.0","0.0","0.0","0.0","0.0","0.0","0.0","0.0","0.004477611940298507","0.0","0.0","0.0","0.0","0.0","0.0","0.0","0.0","0.0","0.0","0.0","0.0","0.0","0.0","0.0","0.0","0.0","0.0","0.0","0.0","0.0","0.3985074626865671","0.0","0.0","0.0","0.0","0.0","0.0","0.0","0.0","0.0","0.0","0.0","0.0","0.0","0.0","0.0","0.0","0.0","0.0","0.0","0.0","0.0","0.0","0.0","0.0","0.0","0.0","0.0","698.0","","-219.0","26300.0","0.00126","1.53","10.1002/adma.201004739","0.9999999999999999"
"79","In3.94Pb0.06Se3","In3.94Pb0.06Se3","0.5628571428571428","0.0","0.0","0.0","0.0","0.0","0.0","0.0","0.0","0.0","0.0","0.0","0.0","0.0","0.0","0.0","0.0","0.0","0.0","0.0","0.0","0.0","0.0","0.0","0.0","0.0","0.0","0.0","0.0","0.0","0.0","0.0","0.0","0.0","0.0","0.0","0.0","0.42857142857142855","0.008571428571428572","0.0","0.0","0.0","0.0","0.0","0.0","0.0","0.0","0.0","0.0","0.0","0.0","0.0","0.0","0.0","0.0","0.0","0.0","0.0","0.0","0.0","0.0","0.0","0.0","0.0","0.0","330.0","-200.0","7300.0","1.52","0.00029","0.06","10.1002/adma.201302038","1.0"
"80","In3.94Pb0.06Se3","In3.94Pb0.06Se3","0.5628571428571428","0.0","0.0","0.0","0.0","0.0","0.0","0.0","0.0","0.0","0.0","0.0","0.0","0.0","0.0","0.0","0.0","0.0","0.0","0.0","0.0","0.0","0.0","0.0","0.0","0.0","0.0","0.0","0.0","0.0","0.0","0.0","0.0","0.0","0.0","0.0","0.0","0.42857142857142855","0.008571428571428572","0.0","0.0","0.0","0.0","0.0","0.0","0.0","0.0","0.0","0.0","0.0","0.0","0.0","0.0","0.0","0.0","0.0","0.0","0.0","0.0","0.0","0.0","0.0","0.0","0.0","0.0","405.0","-220.0","7800.0","1.35","0.00038","0.11","10.1002/adma.201302038","1.0"
"81","In3.94Pb0.06Se3","In3.94Pb0.06Se3","0.5628571428571428","0.0","0.0","0.0","0.0","0.0","0.0","0.0","0.0","0.0","0.0","0.0","0.0","0.0","0.0","0.0","0.0","0.0","0.0","0.0","0.0","0.0","0.0","0.0","0.0","0.0","0.0","0.0","0.0","0.0","0.0","0.0","0.0","0.0","0.0","0.0","0.0","0.42857142857142855","0.008571428571428572","0.0","0.0","0.0","0.0","0.0","0.0","0.0","0.0","0.0","0.0","0.0","0.0","0.0","0.0","0.0","0.0","0.0","0.0","0.0","0.0","0.0","0.0","0.0","0.0","0.0","0.0","480.0","-256.0","8700.0","1.22","0.00057","0.22","10.1002/adma.201302038","1.0"
"82","In3.94Pb0.06Se3","In3.94Pb0.06Se3","0.5628571428571428","0.0","0.0","0.0","0.0","0.0","0.0","0.0","0.0","0.0","0.0","0.0","0.0","0.0","0.0","0.0","0.0","0.0","0.0","0.0","0.0","0.0","0.0","0.0","0.0","0.0","0.0","0.0","0.0","0.0","0.0","0.0","0.0","0.0","0.0","0.0","0.0","0.42857142857142855","0.008571428571428572","0.0","0.0","0.0","0.0","0.0","0.0","0.0","0.0","0.0","0.0","0.0","0.0","0.0","0.0","0.0","0.0","0.0","0.0","0.0","0.0","0.0","0.0","0.0","0.0","0.0","0.0","518.0","-256.0","8100.0","1.17","0.00053","0.23","10.1002/adma.201302038","1.0"
"83","In3.95Pb0.05Se3","In3.95Pb0.05Se3","0.5642857142857143","0.0","0.0","0.0","0.0","0.0","0.0","0.0","0.0","0.0","0.0","0.0","0.0","0.0","0.0","0.0","0.0","0.0","0.0","0.0","0.0","0.0","0.0","0.0","0.0","0.0","0.0","0.0","0.0","0.0","0.0","0.0","0.0","0.0","0.0","0.0","0.0","0.42857142857142855","0.0071428571428571435","0.0","0.0","0.0","0.0","0.0","0.0","0.0","0.0","0.0","0.0","0.0","0.0","0.0","0.0","0.0","0.0","0.0","0.0","0.0","0.0","0.0","0.0","0.0","0.0","0.0","0.0","330.0","-207.0","5150.0","1.06","0.00022","0.07","10.1002/adma.201302038","1.0"
"84","In3.95Pb0.05Se3","In3.95Pb0.05Se3","0.5642857142857143","0.0","0.0","0.0","0.0","0.0","0.0","0.0","0.0","0.0","0.0","0.0","0.0","0.0","0.0","0.0","0.0","0.0","0.0","0.0","0.0","0.0","0.0","0.0","0.0","0.0","0.0","0.0","0.0","0.0","0.0","0.0","0.0","0.0","0.0","0.0","0.0","0.42857142857142855","0.0071428571428571435","0.0","0.0","0.0","0.0","0.0","0.0","0.0","0.0","0.0","0.0","0.0","0.0","0.0","0.0","0.0","0.0","0.0","0.0","0.0","0.0","0.0","0.0","0.0","0.0","0.0","0.0","405.0","-230.0","7500.0","0.93","0.0004","0.17","10.1002/adma.201302038","1.0"
"85","In3.95Pb0.05Se3","In3.95Pb0.05Se3","0.5642857142857143","0.0","0.0","0.0","0.0","0.0","0.0","0.0","0.0","0.0","0.0","0.0","0.0","0.0","0.0","0.0","0.0","0.0","0.0","0.0","0.0","0.0","0.0","0.0","0.0","0.0","0.0","0.0","0.0","0.0","0.0","0.0","0.0","0.0","0.0","0.0","0.0","0.42857142857142855","0.0071428571428571435","0.0","0.0","0.0","0.0","0.0","0.0","0.0","0.0","0.0","0.0","0.0","0.0","0.0","0.0","0.0","0.0","0.0","0.0","0.0","0.0","0.0","0.0","0.0","0.0","0.0","0.0","480.0","-242.0","11200.0","0.86","0.00066","0.37","10.1002/adma.201302038","1.0"
"86","In3.95Pb0.05Se3","In3.95Pb0.05Se3","0.5642857142857143","0.0","0.0","0.0","0.0","0.0","0.0","0.0","0.0","0.0","0.0","0.0","0.0","0.0","0.0","0.0","0.0","0.0","0.0","0.0","0.0","0.0","0.0","0.0","0.0","0.0","0.0","0.0","0.0","0.0","0.0","0.0","0.0","0.0","0.0","0.0","0.0","0.42857142857142855","0.0071428571428571435","0.0","0.0","0.0","0.0","0.0","0.0","0.0","0.0","0.0","0.0","0.0","0.0","0.0","0.0","0.0","0.0","0.0","0.0","0.0","0.0","0.0","0.0","0.0","0.0","0.0","0.0","518.0","-259.0","10900.0","0.81","0.00073","0.47","10.1002/adma.201302038","1.0"
"87","In3.96Pb0.04Se3","In3.96Pb0.04Se3","0.5657142857142857","0.0","0.0","0.0","0.0","0.0","0.0","0.0","0.0","0.0","0.0","0.0","0.0","0.0","0.0","0.0","0.0","0.0","0.0","0.0","0.0","0.0","0.0","0.0","0.0","0.0","0.0","0.0","0.0","0.0","0.0","0.0","0.0","0.0","0.0","0.0","0.0","0.42857142857142855","0.005714285714285714","0.0","0.0","0.0","0.0","0.0","0.0","0.0","0.0","0.0","0.0","0.0","0.0","0.0","0.0","0.0","0.0","0.0","0.0","0.0","0.0","0.0","0.0","0.0","0.0","0.0","0.0","330.0","-192.0","7000.0","1.24","0.00026","0.07","10.1002/adma.201302038","1.0"
"88","In3.96Pb0.04Se3","In3.96Pb0.04Se3","0.5657142857142857","0.0","0.0","0.0","0.0","0.0","0.0","0.0","0.0","0.0","0.0","0.0","0.0","0.0","0.0","0.0","0.0","0.0","0.0","0.0","0.0","0.0","0.0","0.0","0.0","0.0","0.0","0.0","0.0","0.0","0.0","0.0","0.0","0.0","0.0","0.0","0.0","0.42857142857142855","0.005714285714285714","0.0","0.0","0.0","0.0","0.0","0.0","0.0","0.0","0.0","0.0","0.0","0.0","0.0","0.0","0.0","0.0","0.0","0.0","0.0","0.0","0.0","0.0","0.0","0.0","0.0","0.0","405.0","-221.0","8700.0","1.04","0.00042","0.17","10.1002/adma.201302038","1.0"
"89","In3.96Pb0.04Se3","In3.96Pb0.04Se3","0.5657142857142857","0.0","0.0","0.0","0.0","0.0","0.0","0.0","0.0","0.0","0.0","0.0","0.0","0.0","0.0","0.0","0.0","0.0","0.0","0.0","0.0","0.0","0.0","0.0","0.0","0.0","0.0","0.0","0.0","0.0","0.0","0.0","0.0","0.0","0.0","0.0","0.0","0.42857142857142855","0.005714285714285714","0.0","0.0","0.0","0.0","0.0","0.0","0.0","0.0","0.0","0.0","0.0","0.0","0.0","0.0","0.0","0.0","0.0","0.0","0.0","0.0","0.0","0.0","0.0","0.0","0.0","0.0","480.0","-245.0","10000.0","0.91","0.0006","0.32","10.1002/adma.201302038","1.0"
"90","In3.96Pb0.04Se3","In3.96Pb0.04Se3","0.5657142857142857","0.0","0.0","0.0","0.0","0.0","0.0","0.0","0.0","0.0","0.0","0.0","0.0","0.0","0.0","0.0","0.0","0.0","0.0","0.0","0.0","0.0","0.0","0.0","0.0","0.0","0.0","0.0","0.0","0.0","0.0","0.0","0.0","0.0","0.0","0.0","0.0","0.42857142857142855","0.005714285714285714","0.0","0.0","0.0","0.0","0.0","0.0","0.0","0.0","0.0","0.0","0.0","0.0","0.0","0.0","0.0","0.0","0.0","0.0","0.0","0.0","0.0","0.0","0.0","0.0","0.0","0.0","518.0","-272.0","9500.0","0.86","0.0007","0.42","10.1002/adma.201302038","1.0"
"91","In3.99Pb0.01Se3","In3.99Pb0.01Se3","0.5700000000000001","0.0","0.0","0.0","0.0","0.0","0.0","0.0","0.0","0.0","0.0","0.0","0.0","0.0","0.0","0.0","0.0","0.0","0.0","0.0","0.0","0.0","0.0","0.0","0.0","0.0","0.0","0.0","0.0","0.0","0.0","0.0","0.0","0.0","0.0","0.0","0.0","0.42857142857142855","0.0014285714285714286","0.0","0.0","0.0","0.0","0.0","0.0","0.0","0.0","0.0","0.0","0.0","0.0","0.0","0.0","0.0","0.0","0.0","0.0","0.0","0.0","0.0","0.0","0.0","0.0","0.0","0.0","330.0","-206.0","10000.0","1.12","0.00042","0.13","10.1002/adma.201302038","1.0"
"92","In3.99Pb0.01Se3","In3.99Pb0.01Se3","0.5700000000000001","0.0","0.0","0.0","0.0","0.0","0.0","0.0","0.0","0.0","0.0","0.0","0.0","0.0","0.0","0.0","0.0","0.0","0.0","0.0","0.0","0.0","0.0","0.0","0.0","0.0","0.0","0.0","0.0","0.0","0.0","0.0","0.0","0.0","0.0","0.0","0.0","0.42857142857142855","0.0014285714285714286","0.0","0.0","0.0","0.0","0.0","0.0","0.0","0.0","0.0","0.0","0.0","0.0","0.0","0.0","0.0","0.0","0.0","0.0","0.0","0.0","0.0","0.0","0.0","0.0","0.0","0.0","405.0","-221.0","10700.0","0.97","0.00052","0.22","10.1002/adma.201302038","1.0"
"93","In3.99Pb0.01Se3","In3.99Pb0.01Se3","0.5700000000000001","0.0","0.0","0.0","0.0","0.0","0.0","0.0","0.0","0.0","0.0","0.0","0.0","0.0","0.0","0.0","0.0","0.0","0.0","0.0","0.0","0.0","0.0","0.0","0.0","0.0","0.0","0.0","0.0","0.0","0.0","0.0","0.0","0.0","0.0","0.0","0.0","0.42857142857142855","0.0014285714285714286","0.0","0.0","0.0","0.0","0.0","0.0","0.0","0.0","0.0","0.0","0.0","0.0","0.0","0.0","0.0","0.0","0.0","0.0","0.0","0.0","0.0","0.0","0.0","0.0","0.0","0.0","480.0","-242.0","12247.0","0.91","0.00072","0.38","10.1002/adma.201302038","1.0"
"94","In3.99Pb0.01Se3","In3.99Pb0.01Se3","0.5700000000000001","0.0","0.0","0.0","0.0","0.0","0.0","0.0","0.0","0.0","0.0","0.0","0.0","0.0","0.0","0.0","0.0","0.0","0.0","0.0","0.0","0.0","0.0","0.0","0.0","0.0","0.0","0.0","0.0","0.0","0.0","0.0","0.0","0.0","0.0","0.0","0.0","0.42857142857142855","0.0014285714285714286","0.0","0.0","0.0","0.0","0.0","0.0","0.0","0.0","0.0","0.0","0.0","0.0","0.0","0.0","0.0","0.0","0.0","0.0","0.0","0.0","0.0","0.0","0.0","0.0","0.0","0.0","518.0","-252.0","11111.0","0.88","0.00071","0.42","10.1002/adma.201302038","1.0"
"95","Cu2Se","Cu2Se","0.0","0.0","0.0","0.0","0.0","0.0","0.0","0.0","0.0","0.0","0.0","0.0","0.0","0.0","0.0","0.0","0.0","0.0","0.0","0.0","0.0","0.0","0.0","0.0","0.0","0.0","0.0","0.0","0.0","0.0","0.0","0.0","0.0","0.0","0.0","0.0","0.0","0.3333333333333333","0.0","0.0","0.0","0.0","0.0","0.6666666666666666","0.0","0.0","0.0","0.0","0.0","0.0","0.0","0.0","0.0","0.0","0.0","0.0","0.0","0.0","0.0","0.0","0.0","0.0","0.0","0.0","0.0","410.0","85.0","55023.0","0.86","0.0004","0.19","10.1002/adma.201302660","1.0"
"96","Cu2Se","Cu2Se","0.0","0.0","0.0","0.0","0.0","0.0","0.0","0.0","0.0","0.0","0.0","0.0","0.0","0.0","0.0","0.0","0.0","0.0","0.0","0.0","0.0","0.0","0.0","0.0","0.0","0.0","0.0","0.0","0.0","0.0","0.0","0.0","0.0","0.0","0.0","0.0","0.0","0.3333333333333333","0.0","0.0","0.0","0.0","0.0","0.6666666666666666","0.0","0.0","0.0","0.0","0.0","0.0","0.0","0.0","0.0","0.0","0.0","0.0","0.0","0.0","0.0","0.0","0.0","0.0","0.0","0.0","0.0","300.0","92.0","99586.0","0.88","0.00084","0.29","10.1002/adma.201302660","1.0"
"97","Cu2Se","Cu2Se","0.0","0.0","0.0","0.0","0.0","0.0","0.0","0.0","0.0","0.0","0.0","0.0","0.0","0.0","0.0","0.0","0.0","0.0","0.0","0.0","0.0","0.0","0.0","0.0","0.0","0.0","0.0","0.0","0.0","0.0","0.0","0.0","0.0","0.0","0.0","0.0","0.0","0.3333333333333333","0.0","0.0","0.0","0.0","0.0","0.6666666666666666","0.0","0.0","0.0","0.0","0.0","0.0","0.0","0.0","0.0","0.0","0.0","0.0","0.0","0.0","0.0","0.0","0.0","0.0","0.0","0.0","0.0","425.0","118.0","51060.0","0.86","0.00071","0.35","10.1002/adma.201302660","1.0"
"98","Cu2Se","Cu2Se","0.0","0.0","0.0","0.0","0.0","0.0","0.0","0.0","0.0","0.0","0.0","0.0","0.0","0.0","0.0","0.0","0.0","0.0","0.0","0.0","0.0","0.0","0.0","0.0","0.0","0.0","0.0","0.0","0.0","0.0","0.0","0.0","0.0","0.0","0.0","0.0","0.0","0.3333333333333333","0.0","0.0","0.0","0.0","0.0","0.6666666666666666","0.0","0.0","0.0","0.0","0.0","0.0","0.0","0.0","0.0","0.0","0.0","0.0","0.0","0.0","0.0","0.0","0.0","0.0","0.0","0.0","0.0","350.0","101.0","87320.0","0.8","0.0009","0.39","10.1002/adma.201302660","1.0"
"99","Cu2Se","Cu2Se","0.0","0.0","0.0","0.0","0.0","0.0","0.0","0.0","0.0","0.0","0.0","0.0","0.0","0.0","0.0","0.0","0.0","0.0","0.0","0.0","0.0","0.0","0.0","0.0","0.0","0.0","0.0","0.0","0.0","0.0","0.0","0.0","0.0","0.0","0.0","0.0","0.0","0.3333333333333333","0.0","0.0","0.0","0.0","0.0","0.6666666666666666","0.0","0.0","0.0","0.0","0.0","0.0","0.0","0.0","0.0","0.0","0.0","0.0","0.0","0.0","0.0","0.0","0.0","0.0","0.0","0.0","0.0","450.0","126.0","47255.0","0.86","0.00075","0.39","10.1002/adma.201302660","1.0"
"100","Cu2Se","Cu2Se","0.0","0.0","0.0","0.0","0.0","0.0","0.0","0.0","0.0","0.0","0.0","0.0","0.0","0.0","0.0","0.0","0.0","0.0","0.0","0.0","0.0","0.0","0.0","0.0","0.0","0.0","0.0","0.0","0.0","0.0","0.0","0.0","0.0","0.0","0.0","0.0","0.0","0.3333333333333333","0.0","0.0","0.0","0.0","0.0","0.6666666666666666","0.0","0.0","0.0","0.0","0.0","0.0","0.0","0.0","0.0","0.0","0.0","0.0","0.0","0.0","0.0","0.0","0.0","0.0","0.0","0.0","0.0","359.0","104.0","82534.0","0.73","0.0009","0.44","10.1002/adma.201302660","1.0"
"101","Cu2Se","Cu2Se","0.0","0.0","0.0","0.0","0.0","0.0","0.0","0.0","0.0","0.0","0.0","0.0","0.0","0.0","0.0","0.0","0.0","0.0","0.0","0.0","0.0","0.0","0.0","0.0","0.0","0.0","0.0","0.0","0.0","0.0","0.0","0.0","0.0","0.0","0.0","0.0","0.0","0.3333333333333333","0.0","0.0","0.0","0.0","0.0","0.6666666666666666","0.0","0.0","0.0","0.0","0.0","0.0","0.0","0.0","0.0","0.0","0.0","0.0","0.0","0.0","0.0","0.0","0.0","0.0","0.0","0.0","0.0","365.0","107.0","76750.0","0.67","0.00089","0.48","10.1002/adma.201302660","1.0"
"102","Cu2Se","Cu2Se","0.0","0.0","0.0","0.0","0.0","0.0","0.0","0.0","0.0","0.0","0.0","0.0","0.0","0.0","0.0","0.0","0.0","0.0","0.0","0.0","0.0","0.0","0.0","0.0","0.0","0.0","0.0","0.0","0.0","0.0","0.0","0.0","0.0","0.0","0.0","0.0","0.0","0.3333333333333333","0.0","0.0","0.0","0.0","0.0","0.6666666666666666","0.0","0.0","0.0","0.0","0.0","0.0","0.0","0.0","0.0","0.0","0.0","0.0","0.0","0.0","0.0","0.0","0.0","0.0","0.0","0.0","0.0","375.0","115.0","64785.0","0.54","0.00085","0.59","10.1002/adma.201302660","1.0"
"103","Cu2Se","Cu2Se","0.0","0.0","0.0","0.0","0.0","0.0","0.0","0.0","0.0","0.0","0.0","0.0","0.0","0.0","0.0","0.0","0.0","0.0","0.0","0.0","0.0","0.0","0.0","0.0","0.0","0.0","0.0","0.0","0.0","0.0","0.0","0.0","0.0","0.0","0.0","0.0","0.0","0.3333333333333333","0.0","0.0","0.0","0.0","0.0","0.6666666666666666","0.0","0.0","0.0","0.0","0.0","0.0","0.0","0.0","0.0","0.0","0.0","0.0","0.0","0.0","0.0","0.0","0.0","0.0","0.0","0.0","0.0","385.0","127.0","52850.0","0.38","0.00086","0.86","10.1002/adma.201302660","1.0"
"104","Cu2Se","Cu2Se","0.0","0.0","0.0","0.0","0.0","0.0","0.0","0.0","0.0","0.0","0.0","0.0","0.0","0.0","0.0","0.0","0.0","0.0","0.0","0.0","0.0","0.0","0.0","0.0","0.0","0.0","0.0","0.0","0.0","0.0","0.0","0.0","0.0","0.0","0.0","0.0","0.0","0.3333333333333333","0.0","0.0","0.0","0.0","0.0","0.6666666666666666","0.0","0.0","0.0","0.0","0.0","0.0","0.0","0.0","0.0","0.0","0.0","0.0","0.0","0.0","0.0","0.0","0.0","0.0","0.0","0.0","0.0","400.0","167.0","40986.0","0.2","0.00114","2.28","10.1002/adma.201302660","1.0"
"105","Cu2Se0.92I0.08","Cu2Se0.92I0.08","0.0","0.0","0.0","0.0","0.0","0.0","0.0","0.0","0.0","0.0","0.0","0.0","0.0","0.0","0.0","0.0","0.0","0.0","0.0","0.0","0.0","0.0","0.0","0.0","0.0","0.0","0.0","0.0","0.0","0.0","0.0","0.0","0.0","0.0","0.0","0.02666666666666667","0.0","0.3066666666666667","0.0","0.0","0.0","0.0","0.0","0.6666666666666666","0.0","0.0","0.0","0.0","0.0","0.0","0.0","0.0","0.0","0.0","0.0","0.0","0.0","0.0","0.0","0.0","0.0","0.0","0.0","0.0","0.0","300.0","145.0","15720.0","0.47","0.00033","0.21","10.1002/adma.201302660","1.0"
"106","Cu2Se0.92I0.08","Cu2Se0.92I0.08","0.0","0.0","0.0","0.0","0.0","0.0","0.0","0.0","0.0","0.0","0.0","0.0","0.0","0.0","0.0","0.0","0.0","0.0","0.0","0.0","0.0","0.0","0.0","0.0","0.0","0.0","0.0","0.0","0.0","0.0","0.0","0.0","0.0","0.0","0.0","0.02666666666666667","0.0","0.3066666666666667","0.0","0.0","0.0","0.0","0.0","0.6666666666666666","0.0","0.0","0.0","0.0","0.0","0.0","0.0","0.0","0.0","0.0","0.0","0.0","0.0","0.0","0.0","0.0","0.0","0.0","0.0","0.0","0.0","385.0","180.0","10760.0","0.51","0.00035","0.27","10.1002/adma.201302660","1.0"
"107","Cu2Se0.92I0.08","Cu2Se0.92I0.08","0.0","0.0","0.0","0.0","0.0","0.0","0.0","0.0","0.0","0.0","0.0","0.0","0.0","0.0","0.0","0.0","0.0","0.0","0.0","0.0","0.0","0.0","0.0","0.0","0.0","0.0","0.0","0.0","0.0","0.0","0.0","0.0","0.0","0.0","0.0","0.02666666666666667","0.0","0.3066666666666667","0.0","0.0","0.0","0.0","0.0","0.6666666666666666","0.0","0.0","0.0","0.0","0.0","0.0","0.0","0.0","0.0","0.0","0.0","0.0","0.0","0.0","0.0","0.0","0.0","0.0","0.0","0.0","0.0","400.0","186.0","10472.0","0.52","0.00036","0.28","10.1002/adma.201302660","1.0"
"108","Cu2Se0.92I0.08","Cu2Se0.92I0.08","0.0","0.0","0.0","0.0","0.0","0.0","0.0","0.0","0.0","0.0","0.0","0.0","0.0","0.0","0.0","0.0","0.0","0.0","0.0","0.0","0.0","0.0","0.0","0.0","0.0","0.0","0.0","0.0","0.0","0.0","0.0","0.0","0.0","0.0","0.0","0.02666666666666667","0.0","0.3066666666666667","0.0","0.0","0.0","0.0","0.0","0.6666666666666666","0.0","0.0","0.0","0.0","0.0","0.0","0.0","0.0","0.0","0.0","0.0","0.0","0.0","0.0","0.0","0.0","0.0","0.0","0.0","0.0","0.0","410.0","190.0","10278.0","0.52","0.00037","0.29","10.1002/adma.201302660","1.0"
"109","Cu2Se0.92I0.08","Cu2Se0.92I0.08","0.0","0.0","0.0","0.0","0.0","0.0","0.0","0.0","0.0","0.0","0.0","0.0","0.0","0.0","0.0","0.0","0.0","0.0","0.0","0.0","0.0","0.0","0.0","0.0","0.0","0.0","0.0","0.0","0.0","0.0","0.0","0.0","0.0","0.0","0.0","0.02666666666666667","0.0","0.3066666666666667","0.0","0.0","0.0","0.0","0.0","0.6666666666666666","0.0","0.0","0.0","0.0","0.0","0.0","0.0","0.0","0.0","0.0","0.0","0.0","0.0","0.0","0.0","0.0","0.0","0.0","0.0","0.0","0.0","425.0","198.0","9940.0","0.52","0.00039","0.32","10.1002/adma.201302660","1.0"
"110","Cu2Se0.92I0.08","Cu2Se0.92I0.08","0.0","0.0","0.0","0.0","0.0","0.0","0.0","0.0","0.0","0.0","0.0","0.0","0.0","0.0","0.0","0.0","0.0","0.0","0.0","0.0","0.0","0.0","0.0","0.0","0.0","0.0","0.0","0.0","0.0","0.0","0.0","0.0","0.0","0.0","0.0","0.02666666666666667","0.0","0.3066666666666667","0.0","0.0","0.0","0.0","0.0","0.6666666666666666","0.0","0.0","0.0","0.0","0.0","0.0","0.0","0.0","0.0","0.0","0.0","0.0","0.0","0.0","0.0","0.0","0.0","0.0","0.0","0.0","0.0","375.0","175.0","10900.0","0.39","0.00033","0.33","10.1002/adma.201302660","1.0"
"111","Cu2Se0.92I0.08","Cu2Se0.92I0.08","0.0","0.0","0.0","0.0","0.0","0.0","0.0","0.0","0.0","0.0","0.0","0.0","0.0","0.0","0.0","0.0","0.0","0.0","0.0","0.0","0.0","0.0","0.0","0.0","0.0","0.0","0.0","0.0","0.0","0.0","0.0","0.0","0.0","0.0","0.0","0.02666666666666667","0.0","0.3066666666666667","0.0","0.0","0.0","0.0","0.0","0.6666666666666666","0.0","0.0","0.0","0.0","0.0","0.0","0.0","0.0","0.0","0.0","0.0","0.0","0.0","0.0","0.0","0.0","0.0","0.0","0.0","0.0","0.0","450.0","209.0","9353.0","0.52","0.00041","0.35","10.1002/adma.201302660","1.0"
"112","Cu2Se0.92I0.08","Cu2Se0.92I0.08","0.0","0.0","0.0","0.0","0.0","0.0","0.0","0.0","0.0","0.0","0.0","0.0","0.0","0.0","0.0","0.0","0.0","0.0","0.0","0.0","0.0","0.0","0.0","0.0","0.0","0.0","0.0","0.0","0.0","0.0","0.0","0.0","0.0","0.0","0.0","0.02666666666666667","0.0","0.3066666666666667","0.0","0.0","0.0","0.0","0.0","0.6666666666666666","0.0","0.0","0.0","0.0","0.0","0.0","0.0","0.0","0.0","0.0","0.0","0.0","0.0","0.0","0.0","0.0","0.0","0.0","0.0","0.0","0.0","365.0","155.0","10657.0","0.25","0.00026","0.38","10.1002/adma.201302660","1.0"
"113","Cu2Se0.92I0.08","Cu2Se0.92I0.08","0.0","0.0","0.0","0.0","0.0","0.0","0.0","0.0","0.0","0.0","0.0","0.0","0.0","0.0","0.0","0.0","0.0","0.0","0.0","0.0","0.0","0.0","0.0","0.0","0.0","0.0","0.0","0.0","0.0","0.0","0.0","0.0","0.0","0.0","0.0","0.02666666666666667","0.0","0.3066666666666667","0.0","0.0","0.0","0.0","0.0","0.6666666666666666","0.0","0.0","0.0","0.0","0.0","0.0","0.0","0.0","0.0","0.0","0.0","0.0","0.0","0.0","0.0","0.0","0.0","0.0","0.0","0.0","0.0","350.0","175.0","11446.0","0.26","0.00035","0.48","10.1002/adma.201302660","1.0"
"114","Cu2Se0.92I0.08","Cu2Se0.92I0.08","0.0","0.0","0.0","0.0","0.0","0.0","0.0","0.0","0.0","0.0","0.0","0.0","0.0","0.0","0.0","0.0","0.0","0.0","0.0","0.0","0.0","0.0","0.0","0.0","0.0","0.0","0.0","0.0","0.0","0.0","0.0","0.0","0.0","0.0","0.0","0.02666666666666667","0.0","0.3066666666666667","0.0","0.0","0.0","0.0","0.0","0.6666666666666666","0.0","0.0","0.0","0.0","0.0","0.0","0.0","0.0","0.0","0.0","0.0","0.0","0.0","0.0","0.0","0.0","0.0","0.0","0.0","0.0","0.0","359.0","191.0","8986.0","0.14","0.00033","0.84","10.1002/adma.201302660","1.0"
"115","Cu2Se0.96I0.04","Cu2Se0.96I0.04","0.0","0.0","0.0","0.0","0.0","0.0","0.0","0.0","0.0","0.0","0.0","0.0","0.0","0.0","0.0","0.0","0.0","0.0","0.0","0.0","0.0","0.0","0.0","0.0","0.0","0.0","0.0","0.0","0.0","0.0","0.0","0.0","0.0","0.0","0.0","0.013333333333333334","0.0","0.32","0.0","0.0","0.0","0.0","0.0","0.6666666666666666","0.0","0.0","0.0","0.0","0.0","0.0","0.0","0.0","0.0","0.0","0.0","0.0","0.0","0.0","0.0","0.0","0.0","0.0","0.0","0.0","0.0","300.0","85.0","64438.0","0.74","0.00046","0.19","10.1002/adma.201302660","1.0"
"116","Cu2Se0.96I0.04","Cu2Se0.96I0.04","0.0","0.0","0.0","0.0","0.0","0.0","0.0","0.0","0.0","0.0","0.0","0.0","0.0","0.0","0.0","0.0","0.0","0.0","0.0","0.0","0.0","0.0","0.0","0.0","0.0","0.0","0.0","0.0","0.0","0.0","0.0","0.0","0.0","0.0","0.0","0.013333333333333334","0.0","0.32","0.0","0.0","0.0","0.0","0.0","0.6666666666666666","0.0","0.0","0.0","0.0","0.0","0.0","0.0","0.0","0.0","0.0","0.0","0.0","0.0","0.0","0.0","0.0","0.0","0.0","0.0","0.0","0.0","385.0","94.0","40986.0","0.64","0.00036","0.22","10.1002/adma.201302660","1.0"
"117","Cu2Se0.96I0.04","Cu2Se0.96I0.04","0.0","0.0","0.0","0.0","0.0","0.0","0.0","0.0","0.0","0.0","0.0","0.0","0.0","0.0","0.0","0.0","0.0","0.0","0.0","0.0","0.0","0.0","0.0","0.0","0.0","0.0","0.0","0.0","0.0","0.0","0.0","0.0","0.0","0.0","0.0","0.013333333333333334","0.0","0.32","0.0","0.0","0.0","0.0","0.0","0.6666666666666666","0.0","0.0","0.0","0.0","0.0","0.0","0.0","0.0","0.0","0.0","0.0","0.0","0.0","0.0","0.0","0.0","0.0","0.0","0.0","0.0","0.0","400.0","112.0","41410.0","0.79","0.00052","0.26","10.1002/adma.201302660","1.0"
"118","Cu2Se0.96I0.04","Cu2Se0.96I0.04","0.0","0.0","0.0","0.0","0.0","0.0","0.0","0.0","0.0","0.0","0.0","0.0","0.0","0.0","0.0","0.0","0.0","0.0","0.0","0.0","0.0","0.0","0.0","0.0","0.0","0.0","0.0","0.0","0.0","0.0","0.0","0.0","0.0","0.0","0.0","0.013333333333333334","0.0","0.32","0.0","0.0","0.0","0.0","0.0","0.6666666666666666","0.0","0.0","0.0","0.0","0.0","0.0","0.0","0.0","0.0","0.0","0.0","0.0","0.0","0.0","0.0","0.0","0.0","0.0","0.0","0.0","0.0","410.0","116.0","40864.0","0.79","0.00055","0.28","10.1002/adma.201302660","1.0"
"119","Cu2Se0.96I0.04","Cu2Se0.96I0.04","0.0","0.0","0.0","0.0","0.0","0.0","0.0","0.0","0.0","0.0","0.0","0.0","0.0","0.0","0.0","0.0","0.0","0.0","0.0","0.0","0.0","0.0","0.0","0.0","0.0","0.0","0.0","0.0","0.0","0.0","0.0","0.0","0.0","0.0","0.0","0.013333333333333334","0.0","0.32","0.0","0.0","0.0","0.0","0.0","0.6666666666666666","0.0","0.0","0.0","0.0","0.0","0.0","0.0","0.0","0.0","0.0","0.0","0.0","0.0","0.0","0.0","0.0","0.0","0.0","0.0","0.0","0.0","425.0","121.0","39380.0","0.79","0.00058","0.31","10.1002/adma.201302660","1.0"
"120","Cu2Se0.96I0.04","Cu2Se0.96I0.04","0.0","0.0","0.0","0.0","0.0","0.0","0.0","0.0","0.0","0.0","0.0","0.0","0.0","0.0","0.0","0.0","0.0","0.0","0.0","0.0","0.0","0.0","0.0","0.0","0.0","0.0","0.0","0.0","0.0","0.0","0.0","0.0","0.0","0.0","0.0","0.013333333333333334","0.0","0.32","0.0","0.0","0.0","0.0","0.0","0.6666666666666666","0.0","0.0","0.0","0.0","0.0","0.0","0.0","0.0","0.0","0.0","0.0","0.0","0.0","0.0","0.0","0.0","0.0","0.0","0.0","0.0","0.0","450.0","129.0","36963.0","0.79","0.00062","0.35","10.1002/adma.201302660","1.0"
"121","Cu2Se0.96I0.04","Cu2Se0.96I0.04","0.0","0.0","0.0","0.0","0.0","0.0","0.0","0.0","0.0","0.0","0.0","0.0","0.0","0.0","0.0","0.0","0.0","0.0","0.0","0.0","0.0","0.0","0.0","0.0","0.0","0.0","0.0","0.0","0.0","0.0","0.0","0.0","0.0","0.0","0.0","0.013333333333333334","0.0","0.32","0.0","0.0","0.0","0.0","0.0","0.6666666666666666","0.0","0.0","0.0","0.0","0.0","0.0","0.0","0.0","0.0","0.0","0.0","0.0","0.0","0.0","0.0","0.0","0.0","0.0","0.0","0.0","0.0","350.0","106.0","47628.0","0.5","0.00054","0.38","10.1002/adma.201302660","1.0"
"122","Cu2Se0.96I0.04","Cu2Se0.96I0.04","0.0","0.0","0.0","0.0","0.0","0.0","0.0","0.0","0.0","0.0","0.0","0.0","0.0","0.0","0.0","0.0","0.0","0.0","0.0","0.0","0.0","0.0","0.0","0.0","0.0","0.0","0.0","0.0","0.0","0.0","0.0","0.0","0.0","0.0","0.0","0.013333333333333334","0.0","0.32","0.0","0.0","0.0","0.0","0.0","0.6666666666666666","0.0","0.0","0.0","0.0","0.0","0.0","0.0","0.0","0.0","0.0","0.0","0.0","0.0","0.0","0.0","0.0","0.0","0.0","0.0","0.0","0.0","359.0","115.0","40033.0","0.41","0.00053","0.46","10.1002/adma.201302660","1.0"
"123","Cu2Se0.96I0.04","Cu2Se0.96I0.04","0.0","0.0","0.0","0.0","0.0","0.0","0.0","0.0","0.0","0.0","0.0","0.0","0.0","0.0","0.0","0.0","0.0","0.0","0.0","0.0","0.0","0.0","0.0","0.0","0.0","0.0","0.0","0.0","0.0","0.0","0.0","0.0","0.0","0.0","0.0","0.013333333333333334","0.0","0.32","0.0","0.0","0.0","0.0","0.0","0.6666666666666666","0.0","0.0","0.0","0.0","0.0","0.0","0.0","0.0","0.0","0.0","0.0","0.0","0.0","0.0","0.0","0.0","0.0","0.0","0.0","0.0","0.0","365.0","120.0","34927.0","0.35","0.0005","0.52","10.1002/adma.201302660","1.0"
"124","Cu2Se0.96I0.04","Cu2Se0.96I0.04","0.0","0.0","0.0","0.0","0.0","0.0","0.0","0.0","0.0","0.0","0.0","0.0","0.0","0.0","0.0","0.0","0.0","0.0","0.0","0.0","0.0","0.0","0.0","0.0","0.0","0.0","0.0","0.0","0.0","0.0","0.0","0.0","0.0","0.0","0.0","0.013333333333333334","0.0","0.32","0.0","0.0","0.0","0.0","0.0","0.6666666666666666","0.0","0.0","0.0","0.0","0.0","0.0","0.0","0.0","0.0","0.0","0.0","0.0","0.0","0.0","0.0","0.0","0.0","0.0","0.0","0.0","0.0","375.0","134.0","27140.0","0.25","0.00048","0.74","10.1002/adma.201302660","1.0"
"125","TmCuTe2","TmCuTe2","0.0","0.0","0.0","0.0","0.0","0.0","0.0","0.0","0.0","0.0","0.0","0.0","0.0","0.0","0.0","0.0","0.0","0.5","0.0","0.0","0.0","0.0","0.0","0.0","0.0","0.0","0.25","0.0","0.0","0.0","0.0","0.0","0.0","0.0","0.0","0.0","0.0","0.0","0.0","0.0","0.0","0.0","0.0","0.25","0.0","0.0","0.0","0.0","0.0","0.0","0.0","0.0","0.0","0.0","0.0","0.0","0.0","0.0","0.0","0.0","0.0","0.0","0.0","0.0","0.0","320.0","74.0","95941.0","1.58","0.00052","0.11","10.1002/chem.201404453","1.0"
"126","TmCuTe2","TmCuTe2","0.0","0.0","0.0","0.0","0.0","0.0","0.0","0.0","0.0","0.0","0.0","0.0","0.0","0.0","0.0","0.0","0.0","0.5","0.0","0.0","0.0","0.0","0.0","0.0","0.0","0.0","0.25","0.0","0.0","0.0","0.0","0.0","0.0","0.0","0.0","0.0","0.0","0.0","0.0","0.0","0.0","0.0","0.0","0.25","0.0","0.0","0.0","0.0","0.0","0.0","0.0","0.0","0.0","0.0","0.0","0.0","0.0","0.0","0.0","0.0","0.0","0.0","0.0","0.0","0.0","363.0","83.0","86200.0","1.5","0.0006","0.14","10.1002/chem.201404453","1.0"
"127","TmCuTe2","TmCuTe2","0.0","0.0","0.0","0.0","0.0","0.0","0.0","0.0","0.0","0.0","0.0","0.0","0.0","0.0","0.0","0.0","0.0","0.5","0.0","0.0","0.0","0.0","0.0","0.0","0.0","0.0","0.25","0.0","0.0","0.0","0.0","0.0","0.0","0.0","0.0","0.0","0.0","0.0","0.0","0.0","0.0","0.0","0.0","0.25","0.0","0.0","0.0","0.0","0.0","0.0","0.0","0.0","0.0","0.0","0.0","0.0","0.0","0.0","0.0","0.0","0.0","0.0","0.0","0.0","0.0","410.0","91.0","75267.0","1.39","0.00063","0.19","10.1002/chem.201404453","1.0"
"128","TmCuTe2","TmCuTe2","0.0","0.0","0.0","0.0","0.0","0.0","0.0","0.0","0.0","0.0","0.0","0.0","0.0","0.0","0.0","0.0","0.0","0.5","0.0","0.0","0.0","0.0","0.0","0.0","0.0","0.0","0.25","0.0","0.0","0.0","0.0","0.0","0.0","0.0","0.0","0.0","0.0","0.0","0.0","0.0","0.0","0.0","0.0","0.25","0.0","0.0","0.0","0.0","0.0","0.0","0.0","0.0","0.0","0.0","0.0","0.0","0.0","0.0","0.0","0.0","0.0","0.0","0.0","0.0","0.0","457.0","103.0","66864.0","1.32","0.0007","0.24","10.1002/chem.201404453","1.0"
"129","TmCuTe2","TmCuTe2","0.0","0.0","0.0","0.0","0.0","0.0","0.0","0.0","0.0","0.0","0.0","0.0","0.0","0.0","0.0","0.0","0.0","0.5","0.0","0.0","0.0","0.0","0.0","0.0","0.0","0.0","0.25","0.0","0.0","0.0","0.0","0.0","0.0","0.0","0.0","0.0","0.0","0.0","0.0","0.0","0.0","0.0","0.0","0.25","0.0","0.0","0.0","0.0","0.0","0.0","0.0","0.0","0.0","0.0","0.0","0.0","0.0","0.0","0.0","0.0","0.0","0.0","0.0","0.0","0.0","503.0","110.0","57326.0","1.18","0.00069","0.3","10.1002/chem.201404453","1.0"
"130","TmCuTe2","TmCuTe2","0.0","0.0","0.0","0.0","0.0","0.0","0.0","0.0","0.0","0.0","0.0","0.0","0.0","0.0","0.0","0.0","0.0","0.5","0.0","0.0","0.0","0.0","0.0","0.0","0.0","0.0","0.25","0.0","0.0","0.0","0.0","0.0","0.0","0.0","0.0","0.0","0.0","0.0","0.0","0.0","0.0","0.0","0.0","0.25","0.0","0.0","0.0","0.0","0.0","0.0","0.0","0.0","0.0","0.0","0.0","0.0","0.0","0.0","0.0","0.0","0.0","0.0","0.0","0.0","0.0","600.0","128.0","44182.0","1.16","0.00072","0.37","10.1002/chem.201404453","1.0"
"131","TmCuTe2","TmCuTe2","0.0","0.0","0.0","0.0","0.0","0.0","0.0","0.0","0.0","0.0","0.0","0.0","0.0","0.0","0.0","0.0","0.0","0.5","0.0","0.0","0.0","0.0","0.0","0.0","0.0","0.0","0.25","0.0","0.0","0.0","0.0","0.0","0.0","0.0","0.0","0.0","0.0","0.0","0.0","0.0","0.0","0.0","0.0","0.25","0.0","0.0","0.0","0.0","0.0","0.0","0.0","0.0","0.0","0.0","0.0","0.0","0.0","0.0","0.0","0.0","0.0","0.0","0.0","0.0","0.0","550.0","123.0","48859.0","1.06","0.00074","0.38","10.1002/chem.201404453","1.0"
"132","TmCuTe2","TmCuTe2","0.0","0.0","0.0","0.0","0.0","0.0","0.0","0.0","0.0","0.0","0.0","0.0","0.0","0.0","0.0","0.0","0.0","0.5","0.0","0.0","0.0","0.0","0.0","0.0","0.0","0.0","0.25","0.0","0.0","0.0","0.0","0.0","0.0","0.0","0.0","0.0","0.0","0.0","0.0","0.0","0.0","0.0","0.0","0.25","0.0","0.0","0.0","0.0","0.0","0.0","0.0","0.0","0.0","0.0","0.0","0.0","0.0","0.0","0.0","0.0","0.0","0.0","0.0","0.0","0.0","818.0","180.0","19177.0","0.69","0.00062","0.73","10.1002/chem.201404453","1.0"
"133","TmCuTe2","TmCuTe2","0.0","0.0","0.0","0.0","0.0","0.0","0.0","0.0","0.0","0.0","0.0","0.0","0.0","0.0","0.0","0.0","0.0","0.5","0.0","0.0","0.0","0.0","0.0","0.0","0.0","0.0","0.25","0.0","0.0","0.0","0.0","0.0","0.0","0.0","0.0","0.0","0.0","0.0","0.0","0.0","0.0","0.0","0.0","0.25","0.0","0.0","0.0","0.0","0.0","0.0","0.0","0.0","0.0","0.0","0.0","0.0","0.0","0.0","0.0","0.0","0.0","0.0","0.0","0.0","0.0","720.0","175.0","23731.0","0.71","0.00073","0.74","10.1002/chem.201404453","1.0"
"134","Ag8GeTe6","Ag8GeTe6","0.0","0.0","0.0","0.0","0.0","0.0","0.0","0.0","0.0","0.0","0.0","0.0","0.0","0.0","0.0","0.0","0.0","0.4","0.0","0.0","0.0","0.0","0.0","0.0","0.0","0.0","0.0","0.0","0.0","0.0","0.0","0.0","0.0","0.0","0.0","0.0","0.0","0.0","0.0","0.06666666666666667","0.0","0.0","0.0","0.0","0.0","0.0","0.0","0.0","0.0","0.0","0.0","0.0","0.0","0.5333333333333333","0.0","0.0","0.0","0.0","0.0","0.0","0.0","0.0","0.0","0.0","0.0","329.0","","519.0","95.0","3e-05","0.03","10.1002/pssr.200701302","1.0"
"135","Ag8GeTe6","Ag8GeTe6","0.0","0.0","0.0","0.0","0.0","0.0","0.0","0.0","0.0","0.0","0.0","0.0","0.0","0.0","0.0","0.0","0.0","0.4","0.0","0.0","0.0","0.0","0.0","0.0","0.0","0.0","0.0","0.0","0.0","0.0","0.0","0.0","0.0","0.0","0.0","0.0","0.0","0.0","0.0","0.06666666666666667","0.0","0.0","0.0","0.0","0.0","0.0","0.0","0.0","0.0","0.0","0.0","0.0","0.0","0.5333333333333333","0.0","0.0","0.0","0.0","0.0","0.0","0.0","0.0","0.0","0.0","0.0","413.0","","467.0","275.0","6e-05","0.09","10.1002/pssr.200701302","1.0"
"136","Ag8GeTe6","Ag8GeTe6","0.0","0.0","0.0","0.0","0.0","0.0","0.0","0.0","0.0","0.0","0.0","0.0","0.0","0.0","0.0","0.0","0.0","0.4","0.0","0.0","0.0","0.0","0.0","0.0","0.0","0.0","0.0","0.0","0.0","0.0","0.0","0.0","0.0","0.0","0.0","0.0","0.0","0.0","0.0","0.06666666666666667","0.0","0.0","0.0","0.0","0.0","0.0","0.0","0.0","0.0","0.0","0.0","0.0","0.0","0.5333333333333333","0.0","0.0","0.0","0.0","0.0","0.0","0.0","0.0","0.0","0.0","0.0","509.0","","366.0","776.0","0.0001","0.19","10.1002/pssr.200701302","1.0"
"137","Ag8GeTe6","Ag8GeTe6","0.0","0.0","0.0","0.0","0.0","0.0","0.0","0.0","0.0","0.0","0.0","0.0","0.0","0.0","0.0","0.0","0.0","0.4","0.0","0.0","0.0","0.0","0.0","0.0","0.0","0.0","0.0","0.0","0.0","0.0","0.0","0.0","0.0","0.0","0.0","0.0","0.0","0.0","0.0","0.06666666666666667","0.0","0.0","0.0","0.0","0.0","0.0","0.0","0.0","0.0","0.0","0.0","0.0","0.0","0.5333333333333333","0.0","0.0","0.0","0.0","0.0","0.0","0.0","0.0","0.0","0.0","0.0","607.0","","324.0","1760.0","0.00018","0.37","10.1002/pssr.200701302","1.0"
"138","Ag8GeTe6","Ag8GeTe6","0.0","0.0","0.0","0.0","0.0","0.0","0.0","0.0","0.0","0.0","0.0","0.0","0.0","0.0","0.0","0.0","0.0","0.4","0.0","0.0","0.0","0.0","0.0","0.0","0.0","0.0","0.0","0.0","0.0","0.0","0.0","0.0","0.0","0.0","0.0","0.0","0.0","0.0","0.0","0.06666666666666667","0.0","0.0","0.0","0.0","0.0","0.0","0.0","0.0","0.0","0.0","0.0","0.0","0.0","0.5333333333333333","0.0","0.0","0.0","0.0","0.0","0.0","0.0","0.0","0.0","0.0","0.0","703.0","","278.0","3000.0","0.00023","0.48","10.1002/pssr.200701302","1.0"
"139","YbSi2","YbSi2","0.0","0.0","0.0","0.0","0.0","0.0","0.0","0.0","0.0","0.0","0.0","0.0","0.6666666666666666","0.0","0.0","0.0","0.3333333333333333","0.0","0.0","0.0","0.0","0.0","0.0","0.0","0.0","0.0","0.0","0.0","0.0","0.0","0.0","0.0","0.0","0.0","0.0","0.0","0.0","0.0","0.0","0.0","0.0","0.0","0.0","0.0","0.0","0.0","0.0","0.0","0.0","0.0","0.0","0.0","0.0","0.0","0.0","0.0","0.0","0.0","0.0","0.0","0.0","0.0","0.0","0.0","0.0","522.0","-37.0","620500.0","10.4","0.00084","0.04","10.1002/pssr.201700372","1.0"
"140","YbSi2","YbSi2","0.0","0.0","0.0","0.0","0.0","0.0","0.0","0.0","0.0","0.0","0.0","0.0","0.6666666666666666","0.0","0.0","0.0","0.3333333333333333","0.0","0.0","0.0","0.0","0.0","0.0","0.0","0.0","0.0","0.0","0.0","0.0","0.0","0.0","0.0","0.0","0.0","0.0","0.0","0.0","0.0","0.0","0.0","0.0","0.0","0.0","0.0","0.0","0.0","0.0","0.0","0.0","0.0","0.0","0.0","0.0","0.0","0.0","0.0","0.0","0.0","0.0","0.0","0.0","0.0","0.0","0.0","0.0","475.0","-40.0","641000.0","9.93","0.00101","0.05","10.1002/pssr.201700372","1.0"
"141","YbSi2","YbSi2","0.0","0.0","0.0","0.0","0.0","0.0","0.0","0.0","0.0","0.0","0.0","0.0","0.6666666666666666","0.0","0.0","0.0","0.3333333333333333","0.0","0.0","0.0","0.0","0.0","0.0","0.0","0.0","0.0","0.0","0.0","0.0","0.0","0.0","0.0","0.0","0.0","0.0","0.0","0.0","0.0","0.0","0.0","0.0","0.0","0.0","0.0","0.0","0.0","0.0","0.0","0.0","0.0","0.0","0.0","0.0","0.0","0.0","0.0","0.0","0.0","0.0","0.0","0.0","0.0","0.0","0.0","0.0","426.0","-44.0","671200.0","9.5","0.00128","0.06","10.1002/pssr.201700372","1.0"
"142","YbSi2","YbSi2","0.0","0.0","0.0","0.0","0.0","0.0","0.0","0.0","0.0","0.0","0.0","0.0","0.6666666666666666","0.0","0.0","0.0","0.3333333333333333","0.0","0.0","0.0","0.0","0.0","0.0","0.0","0.0","0.0","0.0","0.0","0.0","0.0","0.0","0.0","0.0","0.0","0.0","0.0","0.0","0.0","0.0","0.0","0.0","0.0","0.0","0.0","0.0","0.0","0.0","0.0","0.0","0.0","0.0","0.0","0.0","0.0","0.0","0.0","0.0","0.0","0.0","0.0","0.0","0.0","0.0","0.0","0.0","377.0","-46.0","700000.0","9.15","0.00149","0.06","10.1002/pssr.201700372","1.0"
"143","YbSi2","YbSi2","0.0","0.0","0.0","0.0","0.0","0.0","0.0","0.0","0.0","0.0","0.0","0.0","0.6666666666666666","0.0","0.0","0.0","0.3333333333333333","0.0","0.0","0.0","0.0","0.0","0.0","0.0","0.0","0.0","0.0","0.0","0.0","0.0","0.0","0.0","0.0","0.0","0.0","0.0","0.0","0.0","0.0","0.0","0.0","0.0","0.0","0.0","0.0","0.0","0.0","0.0","0.0","0.0","0.0","0.0","0.0","0.0","0.0","0.0","0.0","0.0","0.0","0.0","0.0","0.0","0.0","0.0","0.0","330.0","-51.0","730100.0","8.76","0.0019","0.07","10.1002/pssr.201700372","1.0"
"144","YbSi2","YbSi2","0.0","0.0","0.0","0.0","0.0","0.0","0.0","0.0","0.0","0.0","0.0","0.0","0.6666666666666666","0.0","0.0","0.0","0.3333333333333333","0.0","0.0","0.0","0.0","0.0","0.0","0.0","0.0","0.0","0.0","0.0","0.0","0.0","0.0","0.0","0.0","0.0","0.0","0.0","0.0","0.0","0.0","0.0","0.0","0.0","0.0","0.0","0.0","0.0","0.0","0.0","0.0","0.0","0.0","0.0","0.0","0.0","0.0","0.0","0.0","0.0","0.0","0.0","0.0","0.0","0.0","0.0","0.0","300.0","-53.0","747000.0","8.6","0.00207","0.07","10.1002/pssr.201700372","1.0"
"145","Sr0.11Ba0.18Co4Sb12.09","Sr0.11Ba0.18Co4Sb12.09","0.0","0.0","0.0","0.006715506715506716","0.0","0.0","0.0","0.0","0.0","0.0","0.0","0.24420024420024422","0.0","0.0","0.0","0.0","0.0","0.0","0.0","0.0","0.0","0.0","0.0","0.0","0.0","0.0","0.0","0.0","0.0","0.0","0.0","0.0","0.0","0.0","0.0","0.0","0.01098901098901099","0.0","0.0","0.0","0.0","0.0","0.0","0.0","0.0","0.7380952380952381","0.0","0.0","0.0","0.0","0.0","0.0","0.0","0.0","0.0","0.0","0.0","0.0","0.0","0.0","0.0","0.0","0.0","0.0","0.0","300.0","-96.0","401852.0","4.64","0.0037","0.24","10.1007/s00339-010-5711-3","1.0"
