Repository: anilkunwar/thermoelectrics

# Machine learning assisted design of thermoelectrics

a. Machine Learning

# Fetching the upto date data of thermoelectricity (Informatics)

# Featurization:

The computer code to convert the multicomponent chemical formula and temperature row into composition-temperature feature vector
Binary alloys/compunds with upload from json files
Multicomponent alloys/compunds with upload from json files

# Informatics approach to classify p-type and n-type thermoelectric materials

Basic Illustrative Tutorials
Querying the Abstracts on the Materials Science, Applied Physics and Condensed Matter Physics on Keyterms Specific to Thermoelectrics
NER analysis for material type classification

File: machine_learning/vae_regression/latent_space_exploration/thermoelectric_materials.csv (part 3 of 71)
"","Formula","modformula","In","Tl","La","Sr","Mn","Ni","Ru","Pd","Hf","Cs","Sc","Co","Si","Fe","Li","Cl","Yb","Te","N","Ti","Cd","Zr","Y","Ga","Cr","Pr","Tm","Br","Ca","Mg","Rb","Au","Nd","Ce","Ho","I","Ba","Se","Pb","Ge","Gd","Tb","Dy","Cu","Na","Sb","Bi","P","As","Sm","Zn","Al","Sn","Ag","Nb","Mo","V","S","K","Lu","O","Eu","Ta","B","Er","temperature(K)","seebeck_coefficient(μV/K)","electrical_conductivity(S/m)","thermal_conductivity(W/mK)","power_factor(W/mK2)","ZT","reference","sum_elements"
"146","Sr0.11Ba0.18Co4Sb12.09","Sr0.11Ba0.18Co4Sb12.09","0.0","0.0","0.0","0.006715506715506716","0.0","0.0","0.0","0.0","0.0","0.0","0.0","0.24420024420024422","0.0","0.0","0.0","0.0","0.0","0.0","0.0","0.0","0.0","0.0","0.0","0.0","0.0","0.0","0.0","0.0","0.0","0.0","0.0","0.0","0.0","0.0","0.0","0.0","0.01098901098901099","0.0","0.0","0.0","0.0","0.0","0.0","0.0","0.0","0.7380952380952381","0.0","0.0","0.0","0.0","0.0","0.0","0.0","0.0","0.0","0.0","0.0","0.0","0.0","0.0","0.0","0.0","0.0","0.0","0.0","350.0","-105.0","367593.0","4.45","0.00405","0.32","10.1007/s00339-010-5711-3","1.0"
"147","Sr0.11Ba0.18Co4Sb12.09","Sr0.11Ba0.18Co4Sb12.09","0.0","0.0","0.0","0.006715506715506716","0.0","0.0","0.0","0.0","0.0","0.0","0.0","0.24420024420024422","0.0","0.0","0.0","0.0","0.0","0.0","0.0","0.0","0.0","0.0","0.0","0.0","0.0","0.0","0.0","0.0","0.0","0.0","0.0","0.0","0.0","0.0","0.0","0.0","0.01098901098901099","0.0","0.0","0.0","0.0","0.0","0.0","0.0","0.0","0.7380952380952381","0.0","0.0","0.0","0.0","0.0","0.0","0.0","0.0","0.0","0.0","0.0","0.0","0.0","0.0","0.0","0.0","0.0","0.0","0.0","400.0","-115.0","334722.0","4.25","0.00443","0.42","10.1007/s00339-010-5711-3","1.0"
"148","Sr0.11Ba0.18Co4Sb12.09","Sr0.11Ba0.18Co4Sb12.09","0.0","0.0","0.0","0.006715506715506716","0.0","0.0","0.0","0.0","0.0","0.0","0.0","0.24420024420024422","0.0","0.0","0.0","0.0","0.0","0.0","0.0","0.0","0.0","0.0","0.0","0.0","0.0","0.0","0.0","0.0","0.0","0.0","0.0","0.0","0.0","0.0","0.0","0.0","0.01098901098901099","0.0","0.0","0.0","0.0","0.0","0.0","0.0","0.0","0.7380952380952381","0.0","0.0","0.0","0.0","0.0","0.0","0.0","0.0","0.0","0.0","0.0","0.0","0.0","0.0","0.0","0.0","0.0","0.0","0.0","450.0","-123.0","309722.0","4.16","0.00469","0.51","10.1007/s00339-010-5711-3","1.0"
"149","Sr0.11Ba0.18Co4Sb12.09","Sr0.11Ba0.18Co4Sb12.09","0.0","0.0","0.0","0.006715506715506716","0.0","0.0","0.0","0.0","0.0","0.0","0.0","0.24420024420024422","0.0","0.0","0.0","0.0","0.0","0.0","0.0","0.0","0.0","0.0","0.0","0.0","0.0","0.0","0.0","0.0","0.0","0.0","0.0","0.0","0.0","0.0","0.0","0.0","0.01098901098901099","0.0","0.0","0.0","0.0","0.0","0.0","0.0","0.0","0.7380952380952381","0.0","0.0","0.0","0.0","0.0","0.0","0.0","0.0","0.0","0.0","0.0","0.0","0.0","0.0","0.0","0.0","0.0","0.0","0.0","500.0","-130.0","288636.0","4.06","0.00488","0.6","10.1007/s00339-010-5711-3","1.0"
"150","Sr0.11Ba0.18Co4Sb12.09","Sr0.11Ba0.18Co4Sb12.09","0.0","0.0","0.0","0.006715506715506716","0.0","0.0","0.0","0.0","0.0","0.0","0.0","0.24420024420024422","0.0","0.0","0.0","0.0","0.0","0.0","0.0","0.0","0.0","0.0","0.0","0.0","0.0","0.0","0.0","0.0","0.0","0.0","0.0","0.0","0.0","0.0","0.0","0.0","0.01098901098901099","0.0","0.0","0.0","0.0","0.0","0.0","0.0","0.0","0.7380952380952381","0.0","0.0","0.0","0.0","0.0","0.0","0.0","0.0","0.0","0.0","0.0","0.0","0.0","0.0","0.0","0.0","0.0","0.0","0.0","550.0","-137.0","271364.0","4.0","0.00509","0.7","10.1007/s00339-010-5711-3","1.0"
"151","Sr0.11Ba0.18Co4Sb12.09","Sr0.11Ba0.18Co4Sb12.09","0.0","0.0","0.0","0.006715506715506716","0.0","0.0","0.0","0.0","0.0","0.0","0.0","0.24420024420024422","0.0","0.0","0.0","0.0","0.0","0.0","0.0","0.0","0.0","0.0","0.0","0.0","0.0","0.0","0.0","0.0","0.0","0.0","0.0","0.0","0.0","0.0","0.0","0.0","0.01098901098901099","0.0","0.0","0.0","0.0","0.0","0.0","0.0","0.0","0.7380952380952381","0.0","0.0","0.0","0.0","0.0","0.0","0.0","0.0","0.0","0.0","0.0","0.0","0.0","0.0","0.0","0.0","0.0","0.0","0.0","600.0","-144.0","256018.0","3.93","0.00531","0.81","10.1007/s00339-010-5711-3","1.0"
"152","Sr0.11Ba0.18Co4Sb12.09","Sr0.11Ba0.18Co4Sb12.09","0.0","0.0","0.0","0.006715506715506716","0.0","0.0","0.0","0.0","0.0","0.0","0.0","0.24420024420024422","0.0","0.0","0.0","0.0","0.0","0.0","0.0","0.0","0.0","0.0","0.0","0.0","0.0","0.0","0.0","0.0","0.0","0.0","0.0","0.0","0.0","0.0","0.0","0.0","0.01098901098901099","0.0","0.0","0.0","0.0","0.0","0.0","0.0","0.0","0.7380952380952381","0.0","0.0","0.0","0.0","0.0","0.0","0.0","0.0","0.0","0.0","0.0","0.0","0.0","0.0","0.0","0.0","0.0","0.0","0.0","650.0","-149.0","242593.0","3.9","0.00539","0.9","10.1007/s00339-010-5711-3","1.0"
"153","Sr0.11Ba0.18Co4Sb12.09","Sr0.11Ba0.18Co4Sb12.09","0.0","0.0","0.0","0.006715506715506716","0.0","0.0","0.0","0.0","0.0","0.0","0.0","0.24420024420024422","0.0","0.0","0.0","0.0","0.0","0.0","0.0","0.0","0.0","0.0","0.0","0.0","0.0","0.0","0.0","0.0","0.0","0.0","0.0","0.0","0.0","0.0","0.0","0.0","0.01098901098901099","0.0","0.0","0.0","0.0","0.0","0.0","0.0","0.0","0.7380952380952381","0.0","0.0","0.0","0.0","0.0","0.0","0.0","0.0","0.0","0.0","0.0","0.0","0.0","0.0","0.0","0.0","0.0","0.0","0.0","700.0","-154.0","231818.0","3.87","0.0055","0.99","10.1007/s00339-010-5711-3","1.0"
"154","Sr0.11Ba0.18Co4Sb12.09","Sr0.11Ba0.18Co4Sb12.09","0.0","0.0","0.0","0.006715506715506716","0.0","0.0","0.0","0.0","0.0","0.0","0.0","0.24420024420024422","0.0","0.0","0.0","0.0","0.0","0.0","0.0","0.0","0.0","0.0","0.0","0.0","0.0","0.0","0.0","0.0","0.0","0.0","0.0","0.0","0.0","0.0","0.0","0.0","0.01098901098901099","0.0","0.0","0.0","0.0","0.0","0.0","0.0","0.0","0.7380952380952381","0.0","0.0","0.0","0.0","0.0","0.0","0.0","0.0","0.0","0.0","0.0","0.0","0.0","0.0","0.0","0.0","0.0","0.0","0.0","750.0","-158.0","222273.0","3.9","0.00555","1.07","10.1007/s00339-010-5711-3","1.0"
"155","Sr0.11Ba0.18Co4Sb12.09","Sr0.11Ba0.18Co4Sb12.09","0.0","0.0","0.0","0.006715506715506716","0.0","0.0","0.0","0.0","0.0","0.0","0.0","0.24420024420024422","0.0","0.0","0.0","0.0","0.0","0.0","0.0","0.0","0.0","0.0","0.0","0.0","0.0","0.0","0.0","0.0","0.0","0.0","0.0","0.0","0.0","0.0","0.0","0.0","0.01098901098901099","0.0","0.0","0.0","0.0","0.0","0.0","0.0","0.0","0.7380952380952381","0.0","0.0","0.0","0.0","0.0","0.0","0.0","0.0","0.0","0.0","0.0","0.0","0.0","0.0","0.0","0.0","0.0","0.0","0.0","800.0","-161.0","213636.0","3.93","0.00554","1.13","10.1007/s00339-010-5711-3","1.0"
"156","Sr0.11Ba0.18Co4Sb12.09","Sr0.11Ba0.18Co4Sb12.09","0.0","0.0","0.0","0.006715506715506716","0.0","0.0","0.0","0.0","0.0","0.0","0.0","0.24420024420024422","0.0","0.0","0.0","0.0","0.0","0.0","0.0","0.0","0.0","0.0","0.0","0.0","0.0","0.0","0.0","0.0","0.0","0.0","0.0","0.0","0.0","0.0","0.0","0.0","0.01098901098901099","0.0","0.0","0.0","0.0","0.0","0.0","0.0","0.0","0.7380952380952381","0.0","0.0","0.0","0.0","0.0","0.0","0.0","0.0","0.0","0.0","0.0","0.0","0.0","0.0","0.0","0.0","0.0","0.0","0.0","850.0","-166.0","206818.0","3.97","0.0057","1.22","10.1007/s00339-010-5711-3","1.0"
"157","Sr0.16Yb0.03Co4Sb11.82","Sr0.16Yb0.03Co4Sb11.82","0.0","0.0","0.0","0.009993753903810118","0.0","0.0","0.0","0.0","0.0","0.0","0.0","0.24984384759525294","0.0","0.0","0.0","0.0","0.001873828856964397","0.0","0.0","0.0","0.0","0.0","0.0","0.0","0.0","0.0","0.0","0.0","0.0","0.0","0.0","0.0","0.0","0.0","0.0","0.0","0.0","0.0","0.0","0.0","0.0","0.0","0.0","0.0","0.0","0.7382885696439725","0.0","0.0","0.0","0.0","0.0","0.0","0.0","0.0","0.0","0.0","0.0","0.0","0.0","0.0","0.0","0.0","0.0","0.0","0.0","300.0","-116.0","296818.0","4.05","0.00399","0.3","10.1007/s00339-010-5711-3","0.9999999999999999"
"158","Sr0.16Yb0.03Co4Sb11.82","Sr0.16Yb0.03Co4Sb11.82","0.0","0.0","0.0","0.009993753903810118","0.0","0.0","0.0","0.0","0.0","0.0","0.0","0.24984384759525294","0.0","0.0","0.0","0.0","0.001873828856964397","0.0","0.0","0.0","0.0","0.0","0.0","0.0","0.0","0.0","0.0","0.0","0.0","0.0","0.0","0.0","0.0","0.0","0.0","0.0","0.0","0.0","0.0","0.0","0.0","0.0","0.0","0.0","0.0","0.7382885696439725","0.0","0.0","0.0","0.0","0.0","0.0","0.0","0.0","0.0","0.0","0.0","0.0","0.0","0.0","0.0","0.0","0.0","0.0","0.0","350.0","-126.0","273182.0","3.9","0.00434","0.39","10.1007/s00339-010-5711-3","0.9999999999999999"
"159","Sr0.16Yb0.03Co4Sb11.82","Sr0.16Yb0.03Co4Sb11.82","0.0","0.0","0.0","0.009993753903810118","0.0","0.0","0.0","0.0","0.0","0.0","0.0","0.24984384759525294","0.0","0.0","0.0","0.0","0.001873828856964397","0.0","0.0","0.0","0.0","0.0","0.0","0.0","0.0","0.0","0.0","0.0","0.0","0.0","0.0","0.0","0.0","0.0","0.0","0.0","0.0","0.0","0.0","0.0","0.0","0.0","0.0","0.0","0.0","0.7382885696439725","0.0","0.0","0.0","0.0","0.0","0.0","0.0","0.0","0.0","0.0","0.0","0.0","0.0","0.0","0.0","0.0","0.0","0.0","0.0","400.0","-136.0","249091.0","3.74","0.00461","0.49","10.1007/s00339-010-5711-3","0.9999999999999999"
"160","Sr0.16Yb0.03Co4Sb11.82","Sr0.16Yb0.03Co4Sb11.82","0.0","0.0","0.0","0.009993753903810118","0.0","0.0","0.0","0.0","0.0","0.0","0.0","0.24984384759525294","0.0","0.0","0.0","0.0","0.001873828856964397","0.0","0.0","0.0","0.0","0.0","0.0","0.0","0.0","0.0","0.0","0.0","0.0","0.0","0.0","0.0","0.0","0.0","0.0","0.0","0.0","0.0","0.0","0.0","0.0","0.0","0.0","0.0","0.0","0.7382885696439725","0.0","0.0","0.0","0.0","0.0","0.0","0.0","0.0","0.0","0.0","0.0","0.0","0.0","0.0","0.0","0.0","0.0","0.0","0.0","450.0","-145.0","225455.0","3.63","0.00474","0.59","10.1007/s00339-010-5711-3","0.9999999999999999"
"161","Sr0.16Yb0.03Co4Sb11.82","Sr0.16Yb0.03Co4Sb11.82","0.0","0.0","0.0","0.009993753903810118","0.0","0.0","0.0","0.0","0.0","0.0","0.0","0.24984384759525294","0.0","0.0","0.0","0.0","0.001873828856964397","0.0","0.0","0.0","0.0","0.0","0.0","0.0","0.0","0.0","0.0","0.0","0.0","0.0","0.0","0.0","0.0","0.0","0.0","0.0","0.0","0.0","0.0","0.0","0.0","0.0","0.0","0.0","0.0","0.7382885696439725","0.0","0.0","0.0","0.0","0.0","0.0","0.0","0.0","0.0","0.0","0.0","0.0","0.0","0.0","0.0","0.0","0.0","0.0","0.0","500.0","-154.0","210455.0","3.5","0.00499","0.71","10.1007/s00339-010-5711-3","0.9999999999999999"
"162","Sr0.16Yb0.03Co4Sb11.82","Sr0.16Yb0.03Co4Sb11.82","0.0","0.0","0.0","0.009993753903810118","0.0","0.0","0.0","0.0","0.0","0.0","0.0","0.24984384759525294","0.0","0.0","0.0","0.0","0.001873828856964397","0.0","0.0","0.0","0.0","0.0","0.0","0.0","0.0","0.0","0.0","0.0","0.0","0.0","0.0","0.0","0.0","0.0","0.0","0.0","0.0","0.0","0.0","0.0","0.0","0.0","0.0","0.0","0.0","0.7382885696439725","0.0","0.0","0.0","0.0","0.0","0.0","0.0","0.0","0.0","0.0","0.0","0.0","0.0","0.0","0.0","0.0","0.0","0.0","0.0","550.0","-161.0","196364.0","3.45","0.00509","0.81","10.1007/s00339-010-5711-3","0.9999999999999999"
"163","Sr0.16Yb0.03Co4Sb11.82","Sr0.16Yb0.03Co4Sb11.82","0.0","0.0","0.0","0.009993753903810118","0.0","0.0","0.0","0.0","0.0","0.0","0.0","0.24984384759525294","0.0","0.0","0.0","0.0","0.001873828856964397","0.0","0.0","0.0","0.0","0.0","0.0","0.0","0.0","0.0","0.0","0.0","0.0","0.0","0.0","0.0","0.0","0.0","0.0","0.0","0.0","0.0","0.0","0.0","0.0","0.0","0.0","0.0","0.0","0.7382885696439725","0.0","0.0","0.0","0.0","0.0","0.0","0.0","0.0","0.0","0.0","0.0","0.0","0.0","0.0","0.0","0.0","0.0","0.0","0.0","600.0","-168.0","185455.0","3.4","0.00523","0.92","10.1007/s00339-010-5711-3","0.9999999999999999"
"164","Sr0.16Yb0.03Co4Sb11.82","Sr0.16Yb0.03Co4Sb11.82","0.0","0.0","0.0","0.009993753903810118","0.0","0.0","0.0","0.0","0.0","0.0","0.0","0.24984384759525294","0.0","0.0","0.0","0.0","0.001873828856964397","0.0","0.0","0.0","0.0","0.0","0.0","0.0","0.0","0.0","0.0","0.0","0.0","0.0","0.0","0.0","0.0","0.0","0.0","0.0","0.0","0.0","0.0","0.0","0.0","0.0","0.0","0.0","0.0","0.7382885696439725","0.0","0.0","0.0","0.0","0.0","0.0","0.0","0.0","0.0","0.0","0.0","0.0","0.0","0.0","0.0","0.0","0.0","0.0","0.0","650.0","-175.0","175909.0","3.4","0.00539","1.03","10.1007/s00339-010-5711-3","0.9999999999999999"
"165","Sr0.16Yb0.03Co4Sb11.82","Sr0.16Yb0.03Co4Sb11.82","0.0","0.0","0.0","0.009993753903810118","0.0","0.0","0.0","0.0","0.0","0.0","0.0","0.24984384759525294","0.0","0.0","0.0","0.0","0.001873828856964397","0.0","0.0","0.0","0.0","0.0","0.0","0.0","0.0","0.0","0.0","0.0","0.0","0.0","0.0","0.0","0.0","0.0","0.0","0.0","0.0","0.0","0.0","0.0","0.0","0.0","0.0","0.0","0.0","0.7382885696439725","0.0","0.0","0.0","0.0","0.0","0.0","0.0","0.0","0.0","0.0","0.0","0.0","0.0","0.0","0.0","0.0","0.0","0.0","0.0","700.0","-180.0","168182.0","3.41","0.00545","1.12","10.1007/s00339-010-5711-3","0.9999999999999999"
"166","Sr0.16Yb0.03Co4Sb11.82","Sr0.16Yb0.03Co4Sb11.82","0.0","0.0","0.0","0.009993753903810118","0.0","0.0","0.0","0.0","0.0","0.0","0.0","0.24984384759525294","0.0","0.0","0.0","0.0","0.001873828856964397","0.0","0.0","0.0","0.0","0.0","0.0","0.0","0.0","0.0","0.0","0.0","0.0","0.0","0.0","0.0","0.0","0.0","0.0","0.0","0.0","0.0","0.0","0.0","0.0","0.0","0.0","0.0","0.0","0.7382885696439725","0.0","0.0","0.0","0.0","0.0","0.0","0.0","0.0","0.0","0.0","0.0","0.0","0.0","0.0","0.0","0.0","0.0","0.0","0.0","750.0","-184.0","160000.0","3.46","0.00542","1.17","10.1007/s00339-010-5711-3","0.9999999999999999"
"167","Sr0.16Yb0.03Co4Sb11.82","Sr0.16Yb0.03Co4Sb11.82","0.0","0.0","0.0","0.009993753903810118","0.0","0.0","0.0","0.0","0.0","0.0","0.0","0.24984384759525294","0.0","0.0","0.0","0.0","0.001873828856964397","0.0","0.0","0.0","0.0","0.0","0.0","0.0","0.0","0.0","0.0","0.0","0.0","0.0","0.0","0.0","0.0","0.0","0.0","0.0","0.0","0.0","0.0","0.0","0.0","0.0","0.0","0.0","0.0","0.7382885696439725","0.0","0.0","0.0","0.0","0.0","0.0","0.0","0.0","0.0","0.0","0.0","0.0","0.0","0.0","0.0","0.0","0.0","0.0","0.0","800.0","-188.0","155909.0","3.5","0.00551","1.26","10.1007/s00339-010-5711-3","0.9999999999999999"
"168","Sr0.16Yb0.03Co4Sb11.82","Sr0.16Yb0.03Co4Sb11.82","0.0","0.0","0.0","0.009993753903810118","0.0","0.0","0.0","0.0","0.0","0.0","0.0","0.24984384759525294","0.0","0.0","0.0","0.0","0.001873828856964397","0.0","0.0","0.0","0.0","0.0","0.0","0.0","0.0","0.0","0.0","0.0","0.0","0.0","0.0","0.0","0.0","0.0","0.0","0.0","0.0","0.0","0.0","0.0","0.0","0.0","0.0","0.0","0.0","0.7382885696439725","0.0","0.0","0.0","0.0","0.0","0.0","0.0","0.0","0.0","0.0","0.0","0.0","0.0","0.0","0.0","0.0","0.0","0.0","0.0","850.0","-189.0","152273.0","3.62","0.00544","1.28","10.1007/s00339-010-5711-3","0.9999999999999999"
"169","Sr0.21Co4Sb12.25","Sr0.21Co4Sb12.25","0.0","0.0","0.0","0.012758201701093558","0.0","0.0","0.0","0.0","0.0","0.0","0.0","0.24301336573511542","0.0","0.0","0.0","0.0","0.0","0.0","0.0","0.0","0.0","0.0","0.0","0.0","0.0","0.0","0.0","0.0","0.0","0.0","0.0","0.0","0.0","0.0","0.0","0.0","0.0","0.0","0.0","0.0","0.0","0.0","0.0","0.0","0.0","0.744228432563791","0.0","0.0","0.0","0.0","0.0","0.0","0.0","0.0","0.0","0.0","0.0","0.0","0.0","0.0","0.0","0.0","0.0","0.0","0.0","300.0","-126.0","240000.0","4.87","0.00381","0.23","10.1007/s00339-010-5711-3","1.0"
"170","Sr0.21Co4Sb12.25","Sr0.21Co4Sb12.25","0.0","0.0","0.0","0.012758201701093558","0.0","0.0","0.0","0.0","0.0","0.0","0.0","0.24301336573511542","0.0","0.0","0.0","0.0","0.0","0.0","0.0","0.0","0.0","0.0","0.0","0.0","0.0","0.0","0.0","0.0","0.0","0.0","0.0","0.0","0.0","0.0","0.0","0.0","0.0","0.0","0.0","0.0","0.0","0.0","0.0","0.0","0.0","0.744228432563791","0.0","0.0","0.0","0.0","0.0","0.0","0.0","0.0","0.0","0.0","0.0","0.0","0.0","0.0","0.0","0.0","0.0","0.0","0.0","350.0","-136.0","217727.0","4.58","0.00403","0.31","10.1007/s00339-010-5711-3","1.0"
"171","Sr0.21Co4Sb12.25","Sr0.21Co4Sb12.25","0.0","0.0","0.0","0.012758201701093558","0.0","0.0","0.0","0.0","0.0","0.0","0.0","0.24301336573511542","0.0","0.0","0.0","0.0","0.0","0.0","0.0","0.0","0.0","0.0","0.0","0.0","0.0","0.0","0.0","0.0","0.0","0.0","0.0","0.0","0.0","0.0","0.0","0.0","0.0","0.0","0.0","0.0","0.0","0.0","0.0","0.0","0.0","0.744228432563791","0.0","0.0","0.0","0.0","0.0","0.0","0.0","0.0","0.0","0.0","0.0","0.0","0.0","0.0","0.0","0.0","0.0","0.0","0.0","400.0","-147.0","195454.0","4.29","0.00422","0.39","10.1007/s00339-010-5711-3","1.0"
"172","Sr0.21Co4Sb12.25","Sr0.21Co4Sb12.25","0.0","0.0","0.0","0.012758201701093558","0.0","0.0","0.0","0.0","0.0","0.0","0.0","0.24301336573511542","0.0","0.0","0.0","0.0","0.0","0.0","0.0","0.0","0.0","0.0","0.0","0.0","0.0","0.0","0.0","0.0","0.0","0.0","0.0","0.0","0.0","0.0","0.0","0.0","0.0","0.0","0.0","0.0","0.0","0.0","0.0","0.0","0.0","0.744228432563791","0.0","0.0","0.0","0.0","0.0","0.0","0.0","0.0","0.0","0.0","0.0","0.0","0.0","0.0","0.0","0.0","0.0","0.0","0.0","450.0","-156.0","178636.0","4.11","0.00435","0.48","10.1007/s00339-010-5711-3","1.0"
"173","Sr0.21Co4Sb12.25","Sr0.21Co4Sb12.25","0.0","0.0","0.0","0.012758201701093558","0.0","0.0","0.0","0.0","0.0","0.0","0.0","0.24301336573511542","0.0","0.0","0.0","0.0","0.0","0.0","0.0","0.0","0.0","0.0","0.0","0.0","0.0","0.0","0.0","0.0","0.0","0.0","0.0","0.0","0.0","0.0","0.0","0.0","0.0","0.0","0.0","0.0","0.0","0.0","0.0","0.0","0.0","0.744228432563791","0.0","0.0","0.0","0.0","0.0","0.0","0.0","0.0","0.0","0.0","0.0","0.0","0.0","0.0","0.0","0.0","0.0","0.0","0.0","500.0","-162.0","165455.0","3.92","0.00434","0.55","10.1007/s00339-010-5711-3","1.0"
"174","Sr0.21Co4Sb12.25","Sr0.21Co4Sb12.25","0.0","0.0","0.0","0.012758201701093558","0.0","0.0","0.0","0.0","0.0","0.0","0.0","0.24301336573511542","0.0","0.0","0.0","0.0","0.0","0.0","0.0","0.0","0.0","0.0","0.0","0.0","0.0","0.0","0.0","0.0","0.0","0.0","0.0","0.0","0.0","0.0","0.0","0.0","0.0","0.0","0.0","0.0","0.0","0.0","0.0","0.0","0.0","0.744228432563791","0.0","0.0","0.0","0.0","0.0","0.0","0.0","0.0","0.0","0.0","0.0","0.0","0.0","0.0","0.0","0.0","0.0","0.0","0.0","550.0","-170.0","155000.0","3.8","0.00448","0.65","10.1007/s00339-010-5711-3","1.0"
"175","Sr0.21Co4Sb12.25","Sr0.21Co4Sb12.25","0.0","0.0","0.0","0.012758201701093558","0.0","0.0","0.0","0.0","0.0","0.0","0.0","0.24301336573511542","0.0","0.0","0.0","0.0","0.0","0.0","0.0","0.0","0.0","0.0","0.0","0.0","0.0","0.0","0.0","0.0","0.0","0.0","0.0","0.0","0.0","0.0","0.0","0.0","0.0","0.0","0.0","0.0","0.0","0.0","0.0","0.0","0.0","0.744228432563791","0.0","0.0","0.0","0.0","0.0","0.0","0.0","0.0","0.0","0.0","0.0","0.0","0.0","0.0","0.0","0.0","0.0","0.0","0.0","600.0","-176.0","146364.0","3.68","0.00453","0.74","10.1007/s00339-010-5711-3","1.0"
"176","Sr0.21Co4Sb12.25","Sr0.21Co4Sb12.25","0.0","0.0","0.0","0.012758201701093558","0.0","0.0","0.0","0.0","0.0","0.0","0.0","0.24301336573511542","0.0","0.0","0.0","0.0","0.0","0.0","0.0","0.0","0.0","0.0","0.0","0.0","0.0","0.0","0.0","0.0","0.0","0.0","0.0","0.0","0.0","0.0","0.0","0.0","0.0","0.0","0.0","0.0","0.0","0.0","0.0","0.0","0.0","0.744228432563791","0.0","0.0","0.0","0.0","0.0","0.0","0.0","0.0","0.0","0.0","0.0","0.0","0.0","0.0","0.0","0.0","0.0","0.0","0.0","650.0","-184.0","137273.0","3.65","0.00465","0.83","10.1007/s00339-010-5711-3","1.0"
"177","Sr0.21Co4Sb12.25","Sr0.21Co4Sb12.25","0.0","0.0","0.0","0.012758201701093558","0.0","0.0","0.0","0.0","0.0","0.0","0.0","0.24301336573511542","0.0","0.0","0.0","0.0","0.0","0.0","0.0","0.0","0.0","0.0","0.0","0.0","0.0","0.0","0.0","0.0","0.0","0.0","0.0","0.0","0.0","0.0","0.0","0.0","0.0","0.0","0.0","0.0","0.0","0.0","0.0","0.0","0.0","0.744228432563791","0.0","0.0","0.0","0.0","0.0","0.0","0.0","0.0","0.0","0.0","0.0","0.0","0.0","0.0","0.0","0.0","0.0","0.0","0.0","700.0","-188.0","131818.0","3.62","0.00466","0.9","10.1007/s00339-010-5711-3","1.0"
"178","Sr0.21Co4Sb12.25","Sr0.21Co4Sb12.25","0.0","0.0","0.0","0.012758201701093558","0.0","0.0","0.0","0.0","0.0","0.0","0.0","0.24301336573511542","0.0","0.0","0.0","0.0","0.0","0.0","0.0","0.0","0.0","0.0","0.0","0.0","0.0","0.0","0.0","0.0","0.0","0.0","0.0","0.0","0.0","0.0","0.0","0.0","0.0","0.0","0.0","0.0","0.0","0.0","0.0","0.0","0.0","0.744228432563791","0.0","0.0","0.0","0.0","0.0","0.0","0.0","0.0","0.0","0.0","0.0","0.0","0.0","0.0","0.0","0.0","0.0","0.0","0.0","750.0","-192.0","128182.0","3.65","0.00473","0.97","10.1007/s00339-010-5711-3","1.0"
"179","Sr0.21Co4Sb12.25","Sr0.21Co4Sb12.25","0.0","0.0","0.0","0.012758201701093558","0.0","0.0","0.0","0.0","0.0","0.0","0.0","0.24301336573511542","0.0","0.0","0.0","0.0","0.0","0.0","0.0","0.0","0.0","0.0","0.0","0.0","0.0","0.0","0.0","0.0","0.0","0.0","0.0","0.0","0.0","0.0","0.0","0.0","0.0","0.0","0.0","0.0","0.0","0.0","0.0","0.0","0.0","0.744228432563791","0.0","0.0","0.0","0.0","0.0","0.0","0.0","0.0","0.0","0.0","0.0","0.0","0.0","0.0","0.0","0.0","0.0","0.0","0.0","800.0","-193.0","125000.0","3.68","0.00466","1.01","10.1007/s00339-010-5711-3","1.0"
"180","Sr0.21Co4Sb12.25","Sr0.21Co4Sb12.25","0.0","0.0","0.0","0.012758201701093558","0.0","0.0","0.0","0.0","0.0","0.0","0.0","0.24301336573511542","0.0","0.0","0.0","0.0","0.0","0.0","0.0","0.0","0.0","0.0","0.0","0.0","0.0","0.0","0.0","0.0","0.0","0.0","0.0","0.0","0.0","0.0","0.0","0.0","0.0","0.0","0.0","0.0","0.0","0.0","0.0","0.0","0.0","0.744228432563791","0.0","0.0","0.0","0.0","0.0","0.0","0.0","0.0","0.0","0.0","0.0","0.0","0.0","0.0","0.0","0.0","0.0","0.0","0.0","850.0","-193.0","122273.0","3.8","0.00455","1.02","10.1007/s00339-010-5711-3","1.0"
"181","Sr0.21Yb0.03Co4Sb12.12","Sr0.21Yb0.03Co4Sb12.12","0.0","0.0","0.0","0.012836185819070905","0.0","0.0","0.0","0.0","0.0","0.0","0.0","0.24449877750611249","0.0","0.0","0.0","0.0","0.0018337408312958435","0.0","0.0","0.0","0.0","0.0","0.0","0.0","0.0","0.0","0.0","0.0","0.0","0.0","0.0","0.0","0.0","0.0","0.0","0.0","0.0","0.0","0.0","0.0","0.0","0.0","0.0","0.0","0.0","0.7408312958435208","0.0","0.0","0.0","0.0","0.0","0.0","0.0","0.0","0.0","0.0","0.0","0.0","0.0","0.0","0.0","0.0","0.0","0.0","0.0","300.0","-109.0","342273.0","4.23","0.00407","0.29","10.1007/s00339-010-5711-3","1.0"
"182","Sr0.21Yb0.03Co4Sb12.12","Sr0.21Yb0.03Co4Sb12.12","0.0","0.0","0.0","0.012836185819070905","0.0","0.0","0.0","0.0","0.0","0.0","0.0","0.24449877750611249","0.0","0.0","0.0","0.0","0.0018337408312958435","0.0","0.0","0.0","0.0","0.0","0.0","0.0","0.0","0.0","0.0","0.0","0.0","0.0","0.0","0.0","0.0","0.0","0.0","0.0","0.0","0.0","0.0","0.0","0.0","0.0","0.0","0.0","0.0","0.7408312958435208","0.0","0.0","0.0","0.0","0.0","0.0","0.0","0.0","0.0","0.0","0.0","0.0","0.0","0.0","0.0","0.0","0.0","0.0","0.0","350.0","-119.0","315000.0","4.08","0.00446","0.38","10.1007/s00339-010-5711-3","1.0"
"183","Sr0.21Yb0.03Co4Sb12.12","Sr0.21Yb0.03Co4Sb12.12","0.0","0.0","0.0","0.012836185819070905","0.0","0.0","0.0","0.0","0.0","0.0","0.0","0.24449877750611249","0.0","0.0","0.0","0.0","0.0018337408312958435","0.0","0.0","0.0","0.0","0.0","0.0","0.0","0.0","0.0","0.0","0.0","0.0","0.0","0.0","0.0","0.0","0.0","0.0","0.0","0.0","0.0","0.0","0.0","0.0","0.0","0.0","0.0","0.0","0.7408312958435208","0.0","0.0","0.0","0.0","0.0","0.0","0.0","0.0","0.0","0.0","0.0","0.0","0.0","0.0","0.0","0.0","0.0","0.0","0.0","400.0","-127.0","287273.0","3.94","0.00463","0.47","10.1007/s00339-010-5711-3","1.0"
"184","Sr0.21Yb0.03Co4Sb12.12","Sr0.21Yb0.03Co4Sb12.12","0.0","0.0","0.0","0.012836185819070905","0.0","0.0","0.0","0.0","0.0","0.0","0.0","0.24449877750611249","0.0","0.0","0.0","0.0","0.0018337408312958435","0.0","0.0","0.0","0.0","0.0","0.0","0.0","0.0","0.0","0.0","0.0","0.0","0.0","0.0","0.0","0.0","0.0","0.0","0.0","0.0","0.0","0.0","0.0","0.0","0.0","0.0","0.0","0.0","0.7408312958435208","0.0","0.0","0.0","0.0","0.0","0.0","0.0","0.0","0.0","0.0","0.0","0.0","0.0","0.0","0.0","0.0","0.0","0.0","0.0","450.0","-136.0","260000.0","3.85","0.00481","0.56","10.1007/s00339-010-5711-3","1.0"
"185","Sr0.21Yb0.03Co4Sb12.12","Sr0.21Yb0.03Co4Sb12.12","0.0","0.0","0.0","0.012836185819070905","0.0","0.0","0.0","0.0","0.0","0.0","0.0","0.24449877750611249","0.0","0.0","0.0","0.0","0.0018337408312958435","0.0","0.0","0.0","0.0","0.0","0.0","0.0","0.0","0.0","0.0","0.0","0.0","0.0","0.0","0.0","0.0","0.0","0.0","0.0","0.0","0.0","0.0","0.0","0.0","0.0","0.0","0.0","0.0","0.7408312958435208","0.0","0.0","0.0","0.0","0.0","0.0","0.0","0.0","0.0","0.0","0.0","0.0","0.0","0.0","0.0","0.0","0.0","0.0","0.0","500.0","-146.0","243182.0","3.77","0.00518","0.69","10.1007/s00339-010-5711-3","1.0"
"186","Sr0.21Yb0.03Co4Sb12.12","Sr0.21Yb0.03Co4Sb12.12","0.0","0.0","0.0","0.012836185819070905","0.0","0.0","0.0","0.0","0.0","0.0","0.0","0.24449877750611249","0.0","0.0","0.0","0.0","0.0018337408312958435","0.0","0.0","0.0","0.0","0.0","0.0","0.0","0.0","0.0","0.0","0.0","0.0","0.0","0.0","0.0","0.0","0.0","0.0","0.0","0.0","0.0","0.0","0.0","0.0","0.0","0.0","0.0","0.0","0.7408312958435208","0.0","0.0","0.0","0.0","0.0","0.0","0.0","0.0","0.0","0.0","0.0","0.0","0.0","0.0","0.0","0.0","0.0","0.0","0.0","550.0","-153.0","227273.0","3.72","0.00532","0.79","10.1007/s00339-010-5711-3","1.0"
"187","Sr0.21Yb0.03Co4Sb12.12","Sr0.21Yb0.03Co4Sb12.12","0.0","0.0","0.0","0.012836185819070905","0.0","0.0","0.0","0.0","0.0","0.0","0.0","0.24449877750611249","0.0","0.0","0.0","0.0","0.0018337408312958435","0.0","0.0","0.0","0.0","0.0","0.0","0.0","0.0","0.0","0.0","0.0","0.0","0.0","0.0","0.0","0.0","0.0","0.0","0.0","0.0","0.0","0.0","0.0","0.0","0.0","0.0","0.0","0.0","0.7408312958435208","0.0","0.0","0.0","0.0","0.0","0.0","0.0","0.0","0.0","0.0","0.0","0.0","0.0","0.0","0.0","0.0","0.0","0.0","0.0","600.0","-158.0","214545.0","3.68","0.00536","0.87","10.1007/s00339-010-5711-3","1.0"
"188","Sr0.21Yb0.03Co4Sb12.12","Sr0.21Yb0.03Co4Sb12.12","0.0","0.0","0.0","0.012836185819070905","0.0","0.0","0.0","0.0","0.0","0.0","0.0","0.24449877750611249","0.0","0.0","0.0","0.0","0.0018337408312958435","0.0","0.0","0.0","0.0","0.0","0.0","0.0","0.0","0.0","0.0","0.0","0.0","0.0","0.0","0.0","0.0","0.0","0.0","0.0","0.0","0.0","0.0","0.0","0.0","0.0","0.0","0.0","0.0","0.7408312958435208","0.0","0.0","0.0","0.0","0.0","0.0","0.0","0.0","0.0","0.0","0.0","0.0","0.0","0.0","0.0","0.0","0.0","0.0","0.0","650.0","-163.0","204091.0","3.64","0.00542","0.97","10.1007/s00339-010-5711-3","1.0"
"189","Sr0.21Yb0.03Co4Sb12.12","Sr0.21Yb0.03Co4Sb12.12","0.0","0.0","0.0","0.012836185819070905","0.0","0.0","0.0","0.0","0.0","0.0","0.0","0.24449877750611249","0.0","0.0","0.0","0.0","0.0018337408312958435","0.0","0.0","0.0","0.0","0.0","0.0","0.0","0.0","0.0","0.0","0.0","0.0","0.0","0.0","0.0","0.0","0.0","0.0","0.0","0.0","0.0","0.0","0.0","0.0","0.0","0.0","0.0","0.0","0.7408312958435208","0.0","0.0","0.0","0.0","0.0","0.0","0.0","0.0","0.0","0.0","0.0","0.0","0.0","0.0","0.0","0.0","0.0","0.0","0.0","700.0","-170.0","194091.0","3.6","0.00561","1.09","10.1007/s00339-010-5711-3","1.0"
"190","Sr0.21Yb0.03Co4Sb12.12","Sr0.21Yb0.03Co4Sb12.12","0.0","0.0","0.0","0.012836185819070905","0.0","0.0","0.0","0.0","0.0","0.0","0.0","0.24449877750611249","0.0","0.0","0.0","0.0","0.0018337408312958435","0.0","0.0","0.0","0.0","0.0","0.0","0.0","0.0","0.0","0.0","0.0","0.0","0.0","0.0","0.0","0.0","0.0","0.0","0.0","0.0","0.0","0.0","0.0","0.0","0.0","0.0","0.0","0.0","0.7408312958435208","0.0","0.0","0.0","0.0","0.0","0.0","0.0","0.0","0.0","0.0","0.0","0.0","0.0","0.0","0.0","0.0","0.0","0.0","0.0","750.0","-175.0","186818.0","3.64","0.00572","1.18","10.1007/s00339-010-5711-3","1.0"
"191","Sr0.21Yb0.03Co4Sb12.12","Sr0.21Yb0.03Co4Sb12.12","0.0","0.0","0.0","0.012836185819070905","0.0","0.0","0.0","0.0","0.0","0.0","0.0","0.24449877750611249","0.0","0.0","0.0","0.0","0.0018337408312958435","0.0","0.0","0.0","0.0","0.0","0.0","0.0","0.0","0.0","0.0","0.0","0.0","0.0","0.0","0.0","0.0","0.0","0.0","0.0","0.0","0.0","0.0","0.0","0.0","0.0","0.0","0.0","0.0","0.7408312958435208","0.0","0.0","0.0","0.0","0.0","0.0","0.0","0.0","0.0","0.0","0.0","0.0","0.0","0.0","0.0","0.0","0.0","0.0","0.0","800.0","-177.0","180000.0","3.67","0.00564","1.23","10.1007/s00339-010-5711-3","1.0"
"192","Sr0.21Yb0.03Co4Sb12.12","Sr0.21Yb0.03Co4Sb12.12","0.0","0.0","0.0","0.012836185819070905","0.0","0.0","0.0","0.0","0.0","0.0","0.0","0.24449877750611249","0.0","0.0","0.0","0.0","0.0018337408312958435","0.0","0.0","0.0","0.0","0.0","0.0","0.0","0.0","0.0","0.0","0.0","0.0","0.0","0.0","0.0","0.0","0.0","0.0","0.0","0.0","0.0","0.0","0.0","0.0","0.0","0.0","0.0","0.0","0.7408312958435208","0.0","0.0","0.0","0.0","0.0","0.0","0.0","0.0","0.0","0.0","0.0","0.0","0.0","0.0","0.0","0.0","0.0","0.0","0.0","850.0","-183.0","173636.0","3.7","0.00581","1.34","10.1007/s00339-010-5711-3","1.0"
"193","Yb13CaMnSb11","Yb13CaMnSb11","0.0","0.0","0.0","0.0","0.038461538461538464","0.0","0.0","0.0","0.0","0.0","0.0","0.0","0.0","0.0","0.0","0.0","0.5","0.0","0.0","0.0","0.0","0.0","0.0","0.0","0.0","0.0","0.0","0.0","0.038461538461538464","0.0","0.0","0.0","0.0","0.0","0.0","0.0","0.0","0.0","0.0","0.0","0.0","0.0","0.0","0.0","0.0","0.4230769230769231","0.0","0.0","0.0","0.0","0.0","0.0","0.0","0.0","0.0","0.0","0.0","0.0","0.0","0.0","0.0","0.0","0.0","0.0","0.0","373.0","62.0","43100.0","0.79","0.00017","0.07","10.1007/s11664-010-1149-9","1.0"
"194","Yb13CaMnSb11","Yb13CaMnSb11","0.0","0.0","0.0","0.0","0.038461538461538464","0.0","0.0","0.0","0.0","0.0","0.0","0.0","0.0","0.0","0.0","0.0","0.5","0.0","0.0","0.0","0.0","0.0","0.0","0.0","0.0","0.0","0.0","0.0","0.038461538461538464","0.0","0.0","0.0","0.0","0.0","0.0","0.0","0.0","0.0","0.0","0.0","0.0","0.0","0.0","0.0","0.0","0.4230769230769231","0.0","0.0","0.0","0.0","0.0","0.0","0.0","0.0","0.0","0.0","0.0","0.0","0.0","0.0","0.0","0.0","0.0","0.0","0.0","573.0","109.0","32400.0","0.9","0.00038","0.24","10.1007/s11664-010-1149-9","1.0"
"195","Yb13CaMnSb11","Yb13CaMnSb11","0.0","0.0","0.0","0.0","0.038461538461538464","0.0","0.0","0.0","0.0","0.0","0.0","0.0","0.0","0.0","0.0","0.0","0.5","0.0","0.0","0.0","0.0","0.0","0.0","0.0","0.0","0.0","0.0","0.0","0.038461538461538464","0.0","0.0","0.0","0.0","0.0","0.0","0.0","0.0","0.0","0.0","0.0","0.0","0.0","0.0","0.0","0.0","0.4230769230769231","0.0","0.0","0.0","0.0","0.0","0.0","0.0","0.0","0.0","0.0","0.0","0.0","0.0","0.0","0.0","0.0","0.0","0.0","0.0","773.0","154.0","25000.0","0.88","0.00059","0.47","10.1007/s11664-010-1149-9","1.0"
"196","Yb13CaMnSb11","Yb13CaMnSb11","0.0","0.0","0.0","0.0","0.038461538461538464","0.0","0.0","0.0","0.0","0.0","0.0","0.0","0.0","0.0","0.0","0.0","0.5","0.0","0.0","0.0","0.0","0.0","0.0","0.0","0.0","0.0","0.0","0.0","0.038461538461538464","0.0","0.0","0.0","0.0","0.0","0.0","0.0","0.0","0.0","0.0","0.0","0.0","0.0","0.0","0.0","0.0","0.4230769230769231","0.0","0.0","0.0","0.0","0.0","0.0","0.0","0.0","0.0","0.0","0.0","0.0","0.0","0.0","0.0","0.0","0.0","0.0","0.0","973.0","177.0","20300.0","0.83","0.00063","0.71","10.1007/s11664-010-1149-9","1.0"
"197","Yb13CaMnSb11","Yb13CaMnSb11","0.0","0.0","0.0","0.0","0.038461538461538464","0.0","0.0","0.0","0.0","0.0","0.0","0.0","0.0","0.0","0.0","0.0","0.5","0.0","0.0","0.0","0.0","0.0","0.0","0.0","0.0","0.0","0.0","0.0","0.038461538461538464","0.0","0.0","0.0","0.0","0.0","0.0","0.0","0.0","0.0","0.0","0.0","0.0","0.0","0.0","0.0","0.0","0.4230769230769231","0.0","0.0","0.0","0.0","0.0","0.0","0.0","0.0","0.0","0.0","0.0","0.0","0.0","0.0","0.0","0.0","0.0","0.0","0.0","1163.0","194.0","18482.0","0.88","0.0007","0.9","10.1007/s11664-010-1149-9","1.0"
"198","Yb14MnSb11","Yb14MnSb11","0.0","0.0","0.0","0.0","0.038461538461538464","0.0","0.0","0.0","0.0","0.0","0.0","0.0","0.0","0.0","0.0","0.0","0.5384615384615384","0.0","0.0","0.0","0.0","0.0","0.0","0.0","0.0","0.0","0.0","0.0","0.0","0.0","0.0","0.0","0.0","0.0","0.0","0.0","0.0","0.0","0.0","0.0","0.0","0.0","0.0","0.0","0.0","0.4230769230769231","0.0","0.0","0.0","0.0","0.0","0.0","0.0","0.0","0.0","0.0","0.0","0.0","0.0","0.0","0.0","0.0","0.0","0.0","0.0","325.0","53.0","47966.0","1.0","0.00013","0.04","10.1007/s11664-010-1149-9","0.9999999999999999"
"199","Yb14MnSb11","Yb14MnSb11","0.0","0.0","0.0","0.0","0.038461538461538464","0.0","0.0","0.0","0.0","0.0","0.0","0.0","0.0","0.0","0.0","0.0","0.5384615384615384","0.0","0.0","0.0","0.0","0.0","0.0","0.0","0.0","0.0","0.0","0.0","0.0","0.0","0.0","0.0","0.0","0.0","0.0","0.0","0.0","0.0","0.0","0.0","0.0","0.0","0.0","0.0","0.0","0.4230769230769231","0.0","0.0","0.0","0.0","0.0","0.0","0.0","0.0","0.0","0.0","0.0","0.0","0.0","0.0","0.0","0.0","0.0","0.0","0.0","525.0","84.0","35500.0","1.06","0.00025","0.12","10.1007/s11664-010-1149-9","0.9999999999999999"
"200","Yb14MnSb11","Yb14MnSb11","0.0","0.0","0.0","0.0","0.038461538461538464","0.0","0.0","0.0","0.0","0.0","0.0","0.0","0.0","0.0","0.0","0.0","0.5384615384615384","0.0","0.0","0.0","0.0","0.0","0.0","0.0","0.0","0.0","0.0","0.0","0.0","0.0","0.0","0.0","0.0","0.0","0.0","0.0","0.0","0.0","0.0","0.0","0.0","0.0","0.0","0.0","0.0","0.4230769230769231","0.0","0.0","0.0","0.0","0.0","0.0","0.0","0.0","0.0","0.0","0.0","0.0","0.0","0.0","0.0","0.0","0.0","0.0","0.0","725.0","118.0","27860.0","1.03","0.00039","0.27","10.1007/s11664-010-1149-9","0.9999999999999999"
"201","Yb14MnSb11","Yb14MnSb11","0.0","0.0","0.0","0.0","0.038461538461538464","0.0","0.0","0.0","0.0","0.0","0.0","0.0","0.0","0.0","0.0","0.0","0.5384615384615384","0.0","0.0","0.0","0.0","0.0","0.0","0.0","0.0","0.0","0.0","0.0","0.0","0.0","0.0","0.0","0.0","0.0","0.0","0.0","0.0","0.0","0.0","0.0","0.0","0.0","0.0","0.0","0.0","0.4230769230769231","0.0","0.0","0.0","0.0","0.0","0.0","0.0","0.0","0.0","0.0","0.0","0.0","0.0","0.0","0.0","0.0","0.0","0.0","0.0","925.0","151.0","23069.0","0.95","0.00053","0.51","10.1007/s11664-010-1149-9","0.9999999999999999"
"202","Yb14MnSb11","Yb14MnSb11","0.0","0.0","0.0","0.0","0.038461538461538464","0.0","0.0","0.0","0.0","0.0","0.0","0.0","0.0","0.0","0.0","0.0","0.5384615384615384","0.0","0.0","0.0","0.0","0.0","0.0","0.0","0.0","0.0","0.0","0.0","0.0","0.0","0.0","0.0","0.0","0.0","0.0","0.0","0.0","0.0","0.0","0.0","0.0","0.0","0.0","0.0","0.0","0.4230769230769231","0.0","0.0","0.0","0.0","0.0","0.0","0.0","0.0","0.0","0.0","0.0","0.0","0.0","0.0","0.0","0.0","0.0","0.0","0.0","1125.0","178.0","19632.0","0.94","0.00062","0.74","10.1007/s11664-010-1149-9","0.9999999999999999"
"203","FeVSb","FeVSb","0.0","0.0","0.0","0.0","0.0","0.0","0.0","0.0","0.0","0.0","0.0","0.0","0.0","0.3333333333333333","0.0","0.0","0.0","0.0","0.0","0.0","0.0","0.0","0.0","0.0","0.0","0.0","0.0","0.0","0.0","0.0","0.0","0.0","0.0","0.0","0.0","0.0","0.0","0.0","0.0","0.0","0.0","0.0","0.0","0.0","0.0","0.3333333333333333","0.0","0.0","0.0","0.0","0.0","0.0","0.0","0.0","0.0","0.0","0.3333333333333333","0.0","0.0","0.0","0.0","0.0","0.0","0.0","0.0","400.0","-210.0","104000.0","8.26","0.00459","0.22","10.1007/s11664-016-4804-y","1.0"
"204","FeVSb","FeVSb","0.0","0.0","0.0","0.0","0.0","0.0","0.0","0.0","0.0","0.0","0.0","0.0","0.0","0.3333333333333333","0.0","0.0","0.0","0.0","0.0","0.0","0.0","0.0","0.0","0.0","0.0","0.0","0.0","0.0","0.0","0.0","0.0","0.0","0.0","0.0","0.0","0.0","0.0","0.0","0.0","0.0","0.0","0.0","0.0","0.0","0.0","0.3333333333333333","0.0","0.0","0.0","0.0","0.0","0.0","0.0","0.0","0.0","0.0","0.3333333333333333","0.0","0.0","0.0","0.0","0.0","0.0","0.0","0.0","700.0","-238.0","44000.0","6.3","0.00249","0.27","10.1007/s11664-016-4804-y","1.0"
"205","FeVSb","FeVSb","0.0","0.0","0.0","0.0","0.0","0.0","0.0","0.0","0.0","0.0","0.0","0.0","0.0","0.3333333333333333","0.0","0.0","0.0","0.0","0.0","0.0","0.0","0.0","0.0","0.0","0.0","0.0","0.0","0.0","0.0","0.0","0.0","0.0","0.0","0.0","0.0","0.0","0.0","0.0","0.0","0.0","0.0","0.0","0.0","0.0","0.0","0.3333333333333333","0.0","0.0","0.0","0.0","0.0","0.0","0.0","0.0","0.0","0.0","0.3333333333333333","0.0","0.0","0.0","0.0","0.0","0.0","0.0","0.0","500.0","-232.0","72000.0","7.22","0.00388","0.27","10.1007/s11664-016-4804-y","1.0"
"206","FeVSb","FeVSb","0.0","0.0","0.0","0.0","0.0","0.0","0.0","0.0","0.0","0.0","0.0","0.0","0.0","0.3333333333333333","0.0","0.0","0.0","0.0","0.0","0.0","0.0","0.0","0.0","0.0","0.0","0.0","0.0","0.0","0.0","0.0","0.0","0.0","0.0","0.0","0.0","0.0","0.0","0.0","0.0","0.0","0.0","0.0","0.0","0.0","0.0","0.3333333333333333","0.0","0.0","0.0","0.0","0.0","0.0","0.0","0.0","0.0","0.0","0.3333333333333333","0.0","0.0","0.0","0.0","0.0","0.0","0.0","0.0","600.0","-235.0","52100.0","6.5","0.00288","0.28","10.1007/s11664-016-4804-y","1.0"
"207","Ca3Co3.7Ti0.3O9","Ca3Co3.7Ti0.3O9","0.0","0.0","0.0","0.0","0.0","0.0","0.0","0.0","0.0","0.0","0.0","0.23125","0.0","0.0","0.0","0.0","0.0","0.0","0.0","0.01875","0.0","0.0","0.0","0.0","0.0","0.0","0.0","0.0","0.1875","0.0","0.0","0.0","0.0","0.0","0.0","0.0","0.0","0.0","0.0","0.0","0.0","0.0","0.0","0.0","0.0","0.0","0.0","0.0","0.0","0.0","0.0","0.0","0.0","0.0","0.0","0.0","0.0","0.0","0.0","0.0","0.5625","0.0","0.0","0.0","0.0","300.0","178.0","4300.0","2.3","0.00014","0.02","10.1016/j.jallcom.2010.04.055","1.0"
"208","Ca3Co3.7Ti0.3O9","Ca3Co3.7Ti0.3O9","0.0","0.0","0.0","0.0","0.0","0.0","0.0","0.0","0.0","0.0","0.0","0.23125","0.0","0.0","0.0","0.0","0.0","0.0","0.0","0.01875","0.0","0.0","0.0","0.0","0.0","0.0","0.0","0.0","0.1875","0.0","0.0","0.0","0.0","0.0","0.0","0.0","0.0","0.0","0.0","0.0","0.0","0.0","0.0","0.0","0.0","0.0","0.0","0.0","0.0","0.0","0.0","0.0","0.0","0.0","0.0","0.0","0.0","0.0","0.0","0.0","0.5625","0.0","0.0","0.0","0.0","500.0","217.0","4580.0","2.17","0.00022","0.05","10.1016/j.jallcom.2010.04.055","1.0"
"209","Ca3Co3.7Ti0.3O9","Ca3Co3.7Ti0.3O9","0.0","0.0","0.0","0.0","0.0","0.0","0.0","0.0","0.0","0.0","0.0","0.23125","0.0","0.0","0.0","0.0","0.0","0.0","0.0","0.01875","0.0","0.0","0.0","0.0","0.0","0.0","0.0","0.0","0.1875","0.0","0.0","0.0","0.0","0.0","0.0","0.0","0.0","0.0","0.0","0.0","0.0","0.0","0.0","0.0","0.0","0.0","0.0","0.0","0.0","0.0","0.0","0.0","0.0","0.0","0.0","0.0","0.0","0.0","0.0","0.0","0.5625","0.0","0.0","0.0","0.0","700.0","248.0","5226.0","2.01","0.00032","0.11","10.1016/j.jallcom.2010.04.055","1.0"
"210","Ca3Co3.7Ti0.3O9","Ca3Co3.7Ti0.3O9","0.0","0.0","0.0","0.0","0.0","0.0","0.0","0.0","0.0","0.0","0.0","0.23125","0.0","0.0","0.0","0.0","0.0","0.0","0.0","0.01875","0.0","0.0","0.0","0.0","0.0","0.0","0.0","0.0","0.1875","0.0","0.0","0.0","0.0","0.0","0.0","0.0","0.0","0.0","0.0","0.0","0.0","0.0","0.0","0.0","0.0","0.0","0.0","0.0","0.0","0.0","0.0","0.0","0.0","0.0","0.0","0.0","0.0","0.0","0.0","0.0","0.5625","0.0","0.0","0.0","0.0","900.0","276.0","5920.0","1.89","0.00045","0.22","10.1016/j.jallcom.2010.04.055","1.0"
"211","Ca3Co3.7Ti0.3O9","Ca3Co3.7Ti0.3O9","0.0","0.0","0.0","0.0","0.0","0.0","0.0","0.0","0.0","0.0","0.0","0.23125","0.0","0.0","0.0","0.0","0.0","0.0","0.0","0.01875","0.0","0.0","0.0","0.0","0.0","0.0","0.0","0.0","0.1875","0.0","0.0","0.0","0.0","0.0","0.0","0.0","0.0","0.0","0.0","0.0","0.0","0.0","0.0","0.0","0.0","0.0","0.0","0.0","0.0","0.0","0.0","0.0","0.0","0.0","0.0","0.0","0.0","0.0","0.0","0.0","0.5625","0.0","0.0","0.0","0.0","1000.0","281.0","6050.0","1.79","0.00048","0.28","10.1016/j.jallcom.2010.04.055","1.0"
"212","Ca3Co3.8Ti0.2O9","Ca3Co3.8Ti0.2O9","0.0","0.0","0.0","0.0","0.0","0.0","0.0","0.0","0.0","0.0","0.0","0.2375","0.0","0.0","0.0","0.0","0.0","0.0","0.0","0.0125","0.0","0.0","0.0","0.0","0.0","0.0","0.0","0.0","0.1875","0.0","0.0","0.0","0.0","0.0","0.0","0.0","0.0","0.0","0.0","0.0","0.0","0.0","0.0","0.0","0.0","0.0","0.0","0.0","0.0","0.0","0.0","0.0","0.0","0.0","0.0","0.0","0.0","0.0","0.0","0.0","0.5625","0.0","0.0","0.0","0.0","300.0","149.0","4967.0","2.49","0.00011","0.01","10.1016/j.jallcom.2010.04.055","1.0"
"213","Ca3Co3.8Ti0.2O9","Ca3Co3.8Ti0.2O9","0.0","0.0","0.0","0.0","0.0","0.0","0.0","0.0","0.0","0.0","0.0","0.2375","0.0","0.0","0.0","0.0","0.0","0.0","0.0","0.0125","0.0","0.0","0.0","0.0","0.0","0.0","0.0","0.0","0.1875","0.0","0.0","0.0","0.0","0.0","0.0","0.0","0.0","0.0","0.0","0.0","0.0","0.0","0.0","0.0","0.0","0.0","0.0","0.0","0.0","0.0","0.0","0.0","0.0","0.0","0.0","0.0","0.0","0.0","0.0","0.0","0.5625","0.0","0.0","0.0","0.0","500.0","169.0","5305.0","2.31","0.00015","0.03","10.1016/j.jallcom.2010.04.055","1.0"
"214","Ca3Co3.8Ti0.2O9","Ca3Co3.8Ti0.2O9","0.0","0.0","0.0","0.0","0.0","0.0","0.0","0.0","0.0","0.0","0.0","0.2375","0.0","0.0","0.0","0.0","0.0","0.0","0.0","0.0125","0.0","0.0","0.0","0.0","0.0","0.0","0.0","0.0","0.1875","0.0","0.0","0.0","0.0","0.0","0.0","0.0","0.0","0.0","0.0","0.0","0.0","0.0","0.0","0.0","0.0","0.0","0.0","0.0","0.0","0.0","0.0","0.0","0.0","0.0","0.0","0.0","0.0","0.0","0.0","0.0","0.5625","0.0","0.0","0.0","0.0","700.0","203.0","6054.0","2.11","0.00025","0.08","10.1016/j.jallcom.2010.04.055","1.0"
