Repository: anilkunwar/thermoelectrics

# Machine learning assisted design of thermoelectrics

a. Machine Learning

# Fetching the upto date data of thermoelectricity (Informatics)

# Featurization:

The computer code to convert the multicomponent chemical formula and temperature row into composition-temperature feature vector
Binary alloys/compunds with upload from json files
Multicomponent alloys/compunds with upload from json files

# Informatics approach to classify p-type and n-type thermoelectric materials

Basic Illustrative Tutorials
Querying the Abstracts on the Materials Science, Applied Physics and Condensed Matter Physics on Keyterms Specific to Thermoelectrics
NER analysis for material type classification

File: machine_learning/vae_regression/latent_space_exploration/thermoelectric_materials.csv (part 4 of 71)
"","Formula","modformula","In","Tl","La","Sr","Mn","Ni","Ru","Pd","Hf","Cs","Sc","Co","Si","Fe","Li","Cl","Yb","Te","N","Ti","Cd","Zr","Y","Ga","Cr","Pr","Tm","Br","Ca","Mg","Rb","Au","Nd","Ce","Ho","I","Ba","Se","Pb","Ge","Gd","Tb","Dy","Cu","Na","Sb","Bi","P","As","Sm","Zn","Al","Sn","Ag","Nb","Mo","V","S","K","Lu","O","Eu","Ta","B","Er","temperature(K)","seebeck_coefficient(μV/K)","electrical_conductivity(S/m)","thermal_conductivity(W/mK)","power_factor(W/mK2)","ZT","reference","sum_elements"
"215","Ca3Co3.8Ti0.2O9","Ca3Co3.8Ti0.2O9","0.0","0.0","0.0","0.0","0.0","0.0","0.0","0.0","0.0","0.0","0.0","0.2375","0.0","0.0","0.0","0.0","0.0","0.0","0.0","0.0125","0.0","0.0","0.0","0.0","0.0","0.0","0.0","0.0","0.1875","0.0","0.0","0.0","0.0","0.0","0.0","0.0","0.0","0.0","0.0","0.0","0.0","0.0","0.0","0.0","0.0","0.0","0.0","0.0","0.0","0.0","0.0","0.0","0.0","0.0","0.0","0.0","0.0","0.0","0.0","0.0","0.5625","0.0","0.0","0.0","0.0","900.0","224.0","6472.0","1.99","0.00032","0.15","10.1016/j.jallcom.2010.04.055","1.0"
"216","Ca3Co3.8Ti0.2O9","Ca3Co3.8Ti0.2O9","0.0","0.0","0.0","0.0","0.0","0.0","0.0","0.0","0.0","0.0","0.0","0.2375","0.0","0.0","0.0","0.0","0.0","0.0","0.0","0.0125","0.0","0.0","0.0","0.0","0.0","0.0","0.0","0.0","0.1875","0.0","0.0","0.0","0.0","0.0","0.0","0.0","0.0","0.0","0.0","0.0","0.0","0.0","0.0","0.0","0.0","0.0","0.0","0.0","0.0","0.0","0.0","0.0","0.0","0.0","0.0","0.0","0.0","0.0","0.0","0.0","0.5625","0.0","0.0","0.0","0.0","1000.0","239.0","6508.0","1.92","0.00037","0.19","10.1016/j.jallcom.2010.04.055","1.0"
"217","Ca3Co3.9Ti0.1O9","Ca3Co3.9Ti0.1O9","0.0","0.0","0.0","0.0","0.0","0.0","0.0","0.0","0.0","0.0","0.0","0.24375","0.0","0.0","0.0","0.0","0.0","0.0","0.0","0.00625","0.0","0.0","0.0","0.0","0.0","0.0","0.0","0.0","0.1875","0.0","0.0","0.0","0.0","0.0","0.0","0.0","0.0","0.0","0.0","0.0","0.0","0.0","0.0","0.0","0.0","0.0","0.0","0.0","0.0","0.0","0.0","0.0","0.0","0.0","0.0","0.0","0.0","0.0","0.0","0.0","0.5625","0.0","0.0","0.0","0.0","300.0","131.0","5623.0","2.59","0.0001","0.01","10.1016/j.jallcom.2010.04.055","1.0"
"218","Ca3Co3.9Ti0.1O9","Ca3Co3.9Ti0.1O9","0.0","0.0","0.0","0.0","0.0","0.0","0.0","0.0","0.0","0.0","0.0","0.24375","0.0","0.0","0.0","0.0","0.0","0.0","0.0","0.00625","0.0","0.0","0.0","0.0","0.0","0.0","0.0","0.0","0.1875","0.0","0.0","0.0","0.0","0.0","0.0","0.0","0.0","0.0","0.0","0.0","0.0","0.0","0.0","0.0","0.0","0.0","0.0","0.0","0.0","0.0","0.0","0.0","0.0","0.0","0.0","0.0","0.0","0.0","0.0","0.0","0.5625","0.0","0.0","0.0","0.0","500.0","149.0","5964.0","2.43","0.00013","0.03","10.1016/j.jallcom.2010.04.055","1.0"
"219","Ca3Co3.9Ti0.1O9","Ca3Co3.9Ti0.1O9","0.0","0.0","0.0","0.0","0.0","0.0","0.0","0.0","0.0","0.0","0.0","0.24375","0.0","0.0","0.0","0.0","0.0","0.0","0.0","0.00625","0.0","0.0","0.0","0.0","0.0","0.0","0.0","0.0","0.1875","0.0","0.0","0.0","0.0","0.0","0.0","0.0","0.0","0.0","0.0","0.0","0.0","0.0","0.0","0.0","0.0","0.0","0.0","0.0","0.0","0.0","0.0","0.0","0.0","0.0","0.0","0.0","0.0","0.0","0.0","0.0","0.5625","0.0","0.0","0.0","0.0","700.0","178.0","6682.0","2.26","0.00021","0.07","10.1016/j.jallcom.2010.04.055","1.0"
"220","Ca3Co3.9Ti0.1O9","Ca3Co3.9Ti0.1O9","0.0","0.0","0.0","0.0","0.0","0.0","0.0","0.0","0.0","0.0","0.0","0.24375","0.0","0.0","0.0","0.0","0.0","0.0","0.0","0.00625","0.0","0.0","0.0","0.0","0.0","0.0","0.0","0.0","0.1875","0.0","0.0","0.0","0.0","0.0","0.0","0.0","0.0","0.0","0.0","0.0","0.0","0.0","0.0","0.0","0.0","0.0","0.0","0.0","0.0","0.0","0.0","0.0","0.0","0.0","0.0","0.0","0.0","0.0","0.0","0.0","0.5625","0.0","0.0","0.0","0.0","900.0","206.0","7059.0","2.12","0.0003","0.13","10.1016/j.jallcom.2010.04.055","1.0"
"221","Ca3Co3.9Ti0.1O9","Ca3Co3.9Ti0.1O9","0.0","0.0","0.0","0.0","0.0","0.0","0.0","0.0","0.0","0.0","0.0","0.24375","0.0","0.0","0.0","0.0","0.0","0.0","0.0","0.00625","0.0","0.0","0.0","0.0","0.0","0.0","0.0","0.0","0.1875","0.0","0.0","0.0","0.0","0.0","0.0","0.0","0.0","0.0","0.0","0.0","0.0","0.0","0.0","0.0","0.0","0.0","0.0","0.0","0.0","0.0","0.0","0.0","0.0","0.0","0.0","0.0","0.0","0.0","0.0","0.0","0.5625","0.0","0.0","0.0","0.0","1000.0","214.0","7100.0","2.03","0.00032","0.16","10.1016/j.jallcom.2010.04.055","1.0"
"222","Ca3Co4O9","Ca3Co4O9","0.0","0.0","0.0","0.0","0.0","0.0","0.0","0.0","0.0","0.0","0.0","0.25","0.0","0.0","0.0","0.0","0.0","0.0","0.0","0.0","0.0","0.0","0.0","0.0","0.0","0.0","0.0","0.0","0.1875","0.0","0.0","0.0","0.0","0.0","0.0","0.0","0.0","0.0","0.0","0.0","0.0","0.0","0.0","0.0","0.0","0.0","0.0","0.0","0.0","0.0","0.0","0.0","0.0","0.0","0.0","0.0","0.0","0.0","0.0","0.0","0.5625","0.0","0.0","0.0","0.0","300.0","122.0","6493.0","2.87","0.0001","0.01","10.1016/j.jallcom.2010.04.055","1.0"
"223","Ca3Co4O9","Ca3Co4O9","0.0","0.0","0.0","0.0","0.0","0.0","0.0","0.0","0.0","0.0","0.0","0.25","0.0","0.0","0.0","0.0","0.0","0.0","0.0","0.0","0.0","0.0","0.0","0.0","0.0","0.0","0.0","0.0","0.1875","0.0","0.0","0.0","0.0","0.0","0.0","0.0","0.0","0.0","0.0","0.0","0.0","0.0","0.0","0.0","0.0","0.0","0.0","0.0","0.0","0.0","0.0","0.0","0.0","0.0","0.0","0.0","0.0","0.0","0.0","0.0","0.5625","0.0","0.0","0.0","0.0","500.0","136.0","6826.0","2.6","0.00013","0.02","10.1016/j.jallcom.2010.04.055","1.0"
"224","Ca3Co4O9","Ca3Co4O9","0.0","0.0","0.0","0.0","0.0","0.0","0.0","0.0","0.0","0.0","0.0","0.25","0.0","0.0","0.0","0.0","0.0","0.0","0.0","0.0","0.0","0.0","0.0","0.0","0.0","0.0","0.0","0.0","0.1875","0.0","0.0","0.0","0.0","0.0","0.0","0.0","0.0","0.0","0.0","0.0","0.0","0.0","0.0","0.0","0.0","0.0","0.0","0.0","0.0","0.0","0.0","0.0","0.0","0.0","0.0","0.0","0.0","0.0","0.0","0.0","0.5625","0.0","0.0","0.0","0.0","700.0","169.0","7344.0","2.4","0.00021","0.06","10.1016/j.jallcom.2010.04.055","1.0"
"225","Ca3Co4O9","Ca3Co4O9","0.0","0.0","0.0","0.0","0.0","0.0","0.0","0.0","0.0","0.0","0.0","0.25","0.0","0.0","0.0","0.0","0.0","0.0","0.0","0.0","0.0","0.0","0.0","0.0","0.0","0.0","0.0","0.0","0.1875","0.0","0.0","0.0","0.0","0.0","0.0","0.0","0.0","0.0","0.0","0.0","0.0","0.0","0.0","0.0","0.0","0.0","0.0","0.0","0.0","0.0","0.0","0.0","0.0","0.0","0.0","0.0","0.0","0.0","0.0","0.0","0.5625","0.0","0.0","0.0","0.0","900.0","191.0","7576.0","2.26","0.00028","0.11","10.1016/j.jallcom.2010.04.055","1.0"
"226","Ca3Co4O9","Ca3Co4O9","0.0","0.0","0.0","0.0","0.0","0.0","0.0","0.0","0.0","0.0","0.0","0.25","0.0","0.0","0.0","0.0","0.0","0.0","0.0","0.0","0.0","0.0","0.0","0.0","0.0","0.0","0.0","0.0","0.1875","0.0","0.0","0.0","0.0","0.0","0.0","0.0","0.0","0.0","0.0","0.0","0.0","0.0","0.0","0.0","0.0","0.0","0.0","0.0","0.0","0.0","0.0","0.0","0.0","0.0","0.0","0.0","0.0","0.0","0.0","0.0","0.5625","0.0","0.0","0.0","0.0","1000.0","202.0","7500.0","2.21","0.00031","0.13","10.1016/j.jallcom.2010.04.055","1.0"
"227","Cu3Sb0.85Ge0.15S4","Cu3Sb0.85Ge0.15S4","0.0","0.0","0.0","0.0","0.0","0.0","0.0","0.0","0.0","0.0","0.0","0.0","0.0","0.0","0.0","0.0","0.0","0.0","0.0","0.0","0.0","0.0","0.0","0.0","0.0","0.0","0.0","0.0","0.0","0.0","0.0","0.0","0.0","0.0","0.0","0.0","0.0","0.0","0.0","0.01875","0.0","0.0","0.0","0.375","0.0","0.10625","0.0","0.0","0.0","0.0","0.0","0.0","0.0","0.0","0.0","0.0","0.0","0.5","0.0","0.0","0.0","0.0","0.0","0.0","0.0","300.0","114.0","51194.0","2.18","","","","1.0"
"228","Cu3Sb0.85Ge0.15S4","Cu3Sb0.85Ge0.15S4","0.0","0.0","0.0","0.0","0.0","0.0","0.0","0.0","0.0","0.0","0.0","0.0","0.0","0.0","0.0","0.0","0.0","0.0","0.0","0.0","0.0","0.0","0.0","0.0","0.0","0.0","0.0","0.0","0.0","0.0","0.0","0.0","0.0","0.0","0.0","0.0","0.0","0.0","0.0","0.01875","0.0","0.0","0.0","0.375","0.0","0.10625","0.0","0.0","0.0","0.0","0.0","0.0","0.0","0.0","0.0","0.0","0.0","0.5","0.0","0.0","0.0","0.0","0.0","0.0","0.0","373.0","138.0","45664.0","1.79","","","","1.0"
"229","Cu3Sb0.85Ge0.15S4","Cu3Sb0.85Ge0.15S4","0.0","0.0","0.0","0.0","0.0","0.0","0.0","0.0","0.0","0.0","0.0","0.0","0.0","0.0","0.0","0.0","0.0","0.0","0.0","0.0","0.0","0.0","0.0","0.0","0.0","0.0","0.0","0.0","0.0","0.0","0.0","0.0","0.0","0.0","0.0","0.0","0.0","0.0","0.0","0.01875","0.0","0.0","0.0","0.375","0.0","0.10625","0.0","0.0","0.0","0.0","0.0","0.0","0.0","0.0","0.0","0.0","0.0","0.5","0.0","0.0","0.0","0.0","0.0","0.0","0.0","473.0","163.0","38100.0","1.41","","","","1.0"
"230","Cu3Sb0.85Ge0.15S4","Cu3Sb0.85Ge0.15S4","0.0","0.0","0.0","0.0","0.0","0.0","0.0","0.0","0.0","0.0","0.0","0.0","0.0","0.0","0.0","0.0","0.0","0.0","0.0","0.0","0.0","0.0","0.0","0.0","0.0","0.0","0.0","0.0","0.0","0.0","0.0","0.0","0.0","0.0","0.0","0.0","0.0","0.0","0.0","0.01875","0.0","0.0","0.0","0.375","0.0","0.10625","0.0","0.0","0.0","0.0","0.0","0.0","0.0","0.0","0.0","0.0","0.0","0.5","0.0","0.0","0.0","0.0","0.0","0.0","0.0","573.0","184.0","31350.0","1.18","","","","1.0"
"231","Cu3Sb0.925Ge0.075S4","Cu3Sb0.925Ge0.075S4","0.0","0.0","0.0","0.0","0.0","0.0","0.0","0.0","0.0","0.0","0.0","0.0","0.0","0.0","0.0","0.0","0.0","0.0","0.0","0.0","0.0","0.0","0.0","0.0","0.0","0.0","0.0","0.0","0.0","0.0","0.0","0.0","0.0","0.0","0.0","0.0","0.0","0.0","0.0","0.009375","0.0","0.0","0.0","0.375","0.0","0.115625","0.0","0.0","0.0","0.0","0.0","0.0","0.0","0.0","0.0","0.0","0.0","0.5","0.0","0.0","0.0","0.0","0.0","0.0","0.0","300.0","175.0","20200.0","2.04","","","","1.0"
"232","Cu3Sb0.925Ge0.075S4","Cu3Sb0.925Ge0.075S4","0.0","0.0","0.0","0.0","0.0","0.0","0.0","0.0","0.0","0.0","0.0","0.0","0.0","0.0","0.0","0.0","0.0","0.0","0.0","0.0","0.0","0.0","0.0","0.0","0.0","0.0","0.0","0.0","0.0","0.0","0.0","0.0","0.0","0.0","0.0","0.0","0.0","0.0","0.0","0.009375","0.0","0.0","0.0","0.375","0.0","0.115625","0.0","0.0","0.0","0.0","0.0","0.0","0.0","0.0","0.0","0.0","0.0","0.5","0.0","0.0","0.0","0.0","0.0","0.0","0.0","373.0","198.0","18700.0","1.56","","","","1.0"
"233","Cu3Sb0.925Ge0.075S4","Cu3Sb0.925Ge0.075S4","0.0","0.0","0.0","0.0","0.0","0.0","0.0","0.0","0.0","0.0","0.0","0.0","0.0","0.0","0.0","0.0","0.0","0.0","0.0","0.0","0.0","0.0","0.0","0.0","0.0","0.0","0.0","0.0","0.0","0.0","0.0","0.0","0.0","0.0","0.0","0.0","0.0","0.0","0.0","0.009375","0.0","0.0","0.0","0.375","0.0","0.115625","0.0","0.0","0.0","0.0","0.0","0.0","0.0","0.0","0.0","0.0","0.0","0.5","0.0","0.0","0.0","0.0","0.0","0.0","0.0","473.0","226.0","16180.0","1.19","","","","1.0"
"234","Cu3Sb0.925Ge0.075S4","Cu3Sb0.925Ge0.075S4","0.0","0.0","0.0","0.0","0.0","0.0","0.0","0.0","0.0","0.0","0.0","0.0","0.0","0.0","0.0","0.0","0.0","0.0","0.0","0.0","0.0","0.0","0.0","0.0","0.0","0.0","0.0","0.0","0.0","0.0","0.0","0.0","0.0","0.0","0.0","0.0","0.0","0.0","0.0","0.009375","0.0","0.0","0.0","0.375","0.0","0.115625","0.0","0.0","0.0","0.0","0.0","0.0","0.0","0.0","0.0","0.0","0.0","0.5","0.0","0.0","0.0","0.0","0.0","0.0","0.0","573.0","248.0","13638.0","0.96","","","","1.0"
"235","Cu3Sb0.95Ge0.05S4","Cu3Sb0.95Ge0.05S4","0.0","0.0","0.0","0.0","0.0","0.0","0.0","0.0","0.0","0.0","0.0","0.0","0.0","0.0","0.0","0.0","0.0","0.0","0.0","0.0","0.0","0.0","0.0","0.0","0.0","0.0","0.0","0.0","0.0","0.0","0.0","0.0","0.0","0.0","0.0","0.0","0.0","0.0","0.0","0.00625","0.0","0.0","0.0","0.375","0.0","0.11875","0.0","0.0","0.0","0.0","0.0","0.0","0.0","0.0","0.0","0.0","0.0","0.5","0.0","0.0","0.0","0.0","0.0","0.0","0.0","300.0","208.0","9368.0","2.0","","","","1.0"
"236","Cu3Sb0.95Ge0.05S4","Cu3Sb0.95Ge0.05S4","0.0","0.0","0.0","0.0","0.0","0.0","0.0","0.0","0.0","0.0","0.0","0.0","0.0","0.0","0.0","0.0","0.0","0.0","0.0","0.0","0.0","0.0","0.0","0.0","0.0","0.0","0.0","0.0","0.0","0.0","0.0","0.0","0.0","0.0","0.0","0.0","0.0","0.0","0.0","0.00625","0.0","0.0","0.0","0.375","0.0","0.11875","0.0","0.0","0.0","0.0","0.0","0.0","0.0","0.0","0.0","0.0","0.0","0.5","0.0","0.0","0.0","0.0","0.0","0.0","0.0","373.0","234.0","9200.0","1.54","","","","1.0"
"237","Cu3Sb0.95Ge0.05S4","Cu3Sb0.95Ge0.05S4","0.0","0.0","0.0","0.0","0.0","0.0","0.0","0.0","0.0","0.0","0.0","0.0","0.0","0.0","0.0","0.0","0.0","0.0","0.0","0.0","0.0","0.0","0.0","0.0","0.0","0.0","0.0","0.0","0.0","0.0","0.0","0.0","0.0","0.0","0.0","0.0","0.0","0.0","0.0","0.00625","0.0","0.0","0.0","0.375","0.0","0.11875","0.0","0.0","0.0","0.0","0.0","0.0","0.0","0.0","0.0","0.0","0.0","0.5","0.0","0.0","0.0","0.0","0.0","0.0","0.0","473.0","268.0","8355.0","1.13","","","","1.0"
"238","Cu3Sb0.95Ge0.05S4","Cu3Sb0.95Ge0.05S4","0.0","0.0","0.0","0.0","0.0","0.0","0.0","0.0","0.0","0.0","0.0","0.0","0.0","0.0","0.0","0.0","0.0","0.0","0.0","0.0","0.0","0.0","0.0","0.0","0.0","0.0","0.0","0.0","0.0","0.0","0.0","0.0","0.0","0.0","0.0","0.0","0.0","0.0","0.0","0.00625","0.0","0.0","0.0","0.375","0.0","0.11875","0.0","0.0","0.0","0.0","0.0","0.0","0.0","0.0","0.0","0.0","0.0","0.5","0.0","0.0","0.0","0.0","0.0","0.0","0.0","573.0","287.0","7333.0","0.87","","","","1.0"
"239","Cu3Sb0.975Ge0.025S4","Cu3Sb0.975Ge0.025S4","0.0","0.0","0.0","0.0","0.0","0.0","0.0","0.0","0.0","0.0","0.0","0.0","0.0","0.0","0.0","0.0","0.0","0.0","0.0","0.0","0.0","0.0","0.0","0.0","0.0","0.0","0.0","0.0","0.0","0.0","0.0","0.0","0.0","0.0","0.0","0.0","0.0","0.0","0.0","0.003125","0.0","0.0","0.0","0.375","0.0","0.121875","0.0","0.0","0.0","0.0","0.0","0.0","0.0","0.0","0.0","0.0","0.0","0.5","0.0","0.0","0.0","0.0","0.0","0.0","0.0","300.0","287.0","5000.0","1.92","","","","1.0"
"240","Cu3Sb0.975Ge0.025S4","Cu3Sb0.975Ge0.025S4","0.0","0.0","0.0","0.0","0.0","0.0","0.0","0.0","0.0","0.0","0.0","0.0","0.0","0.0","0.0","0.0","0.0","0.0","0.0","0.0","0.0","0.0","0.0","0.0","0.0","0.0","0.0","0.0","0.0","0.0","0.0","0.0","0.0","0.0","0.0","0.0","0.0","0.0","0.0","0.003125","0.0","0.0","0.0","0.375","0.0","0.121875","0.0","0.0","0.0","0.0","0.0","0.0","0.0","0.0","0.0","0.0","0.0","0.5","0.0","0.0","0.0","0.0","0.0","0.0","0.0","373.0","308.0","5210.0","1.51","","","","1.0"
"241","Cu3Sb0.975Ge0.025S4","Cu3Sb0.975Ge0.025S4","0.0","0.0","0.0","0.0","0.0","0.0","0.0","0.0","0.0","0.0","0.0","0.0","0.0","0.0","0.0","0.0","0.0","0.0","0.0","0.0","0.0","0.0","0.0","0.0","0.0","0.0","0.0","0.0","0.0","0.0","0.0","0.0","0.0","0.0","0.0","0.0","0.0","0.0","0.0","0.003125","0.0","0.0","0.0","0.375","0.0","0.121875","0.0","0.0","0.0","0.0","0.0","0.0","0.0","0.0","0.0","0.0","0.0","0.5","0.0","0.0","0.0","0.0","0.0","0.0","0.0","473.0","329.0","4950.0","1.05","","","","1.0"
"242","Cu3Sb0.975Ge0.025S4","Cu3Sb0.975Ge0.025S4","0.0","0.0","0.0","0.0","0.0","0.0","0.0","0.0","0.0","0.0","0.0","0.0","0.0","0.0","0.0","0.0","0.0","0.0","0.0","0.0","0.0","0.0","0.0","0.0","0.0","0.0","0.0","0.0","0.0","0.0","0.0","0.0","0.0","0.0","0.0","0.0","0.0","0.0","0.0","0.003125","0.0","0.0","0.0","0.375","0.0","0.121875","0.0","0.0","0.0","0.0","0.0","0.0","0.0","0.0","0.0","0.0","0.0","0.5","0.0","0.0","0.0","0.0","0.0","0.0","0.0","573.0","349.0","4348.0","0.8","","","","1.0"
"243","Cu3Sb0.9875Ge0.0125S4","Cu3Sb0.9875Ge0.0125S4","0.0","0.0","0.0","0.0","0.0","0.0","0.0","0.0","0.0","0.0","0.0","0.0","0.0","0.0","0.0","0.0","0.0","0.0","0.0","0.0","0.0","0.0","0.0","0.0","0.0","0.0","0.0","0.0","0.0","0.0","0.0","0.0","0.0","0.0","0.0","0.0","0.0","0.0","0.0","0.0015625","0.0","0.0","0.0","0.375","0.0","0.1234375","0.0","0.0","0.0","0.0","0.0","0.0","0.0","0.0","0.0","0.0","0.0","0.5","0.0","0.0","0.0","0.0","0.0","0.0","0.0","300.0","352.0","1580.0","1.9","","","","1.0"
"244","Cu3Sb0.9875Ge0.0125S4","Cu3Sb0.9875Ge0.0125S4","0.0","0.0","0.0","0.0","0.0","0.0","0.0","0.0","0.0","0.0","0.0","0.0","0.0","0.0","0.0","0.0","0.0","0.0","0.0","0.0","0.0","0.0","0.0","0.0","0.0","0.0","0.0","0.0","0.0","0.0","0.0","0.0","0.0","0.0","0.0","0.0","0.0","0.0","0.0","0.0015625","0.0","0.0","0.0","0.375","0.0","0.1234375","0.0","0.0","0.0","0.0","0.0","0.0","0.0","0.0","0.0","0.0","0.0","0.5","0.0","0.0","0.0","0.0","0.0","0.0","0.0","373.0","381.0","1922.0","1.48","","","","1.0"
"245","Cu3Sb0.9875Ge0.0125S4","Cu3Sb0.9875Ge0.0125S4","0.0","0.0","0.0","0.0","0.0","0.0","0.0","0.0","0.0","0.0","0.0","0.0","0.0","0.0","0.0","0.0","0.0","0.0","0.0","0.0","0.0","0.0","0.0","0.0","0.0","0.0","0.0","0.0","0.0","0.0","0.0","0.0","0.0","0.0","0.0","0.0","0.0","0.0","0.0","0.0015625","0.0","0.0","0.0","0.375","0.0","0.1234375","0.0","0.0","0.0","0.0","0.0","0.0","0.0","0.0","0.0","0.0","0.0","0.5","0.0","0.0","0.0","0.0","0.0","0.0","0.0","473.0","404.0","2020.0","1.07","","","","1.0"
"246","Cu3Sb0.9875Ge0.0125S4","Cu3Sb0.9875Ge0.0125S4","0.0","0.0","0.0","0.0","0.0","0.0","0.0","0.0","0.0","0.0","0.0","0.0","0.0","0.0","0.0","0.0","0.0","0.0","0.0","0.0","0.0","0.0","0.0","0.0","0.0","0.0","0.0","0.0","0.0","0.0","0.0","0.0","0.0","0.0","0.0","0.0","0.0","0.0","0.0","0.0015625","0.0","0.0","0.0","0.375","0.0","0.1234375","0.0","0.0","0.0","0.0","0.0","0.0","0.0","0.0","0.0","0.0","0.0","0.5","0.0","0.0","0.0","0.0","0.0","0.0","0.0","573.0","424.0","1891.0","0.81","","","","1.0"
"247","Cu3Sb0.9Ge0.1S4","Cu3Sb0.9Ge0.1S4","0.0","0.0","0.0","0.0","0.0","0.0","0.0","0.0","0.0","0.0","0.0","0.0","0.0","0.0","0.0","0.0","0.0","0.0","0.0","0.0","0.0","0.0","0.0","0.0","0.0","0.0","0.0","0.0","0.0","0.0","0.0","0.0","0.0","0.0","0.0","0.0","0.0","0.0","0.0","0.0125","0.0","0.0","0.0","0.375","0.0","0.1125","0.0","0.0","0.0","0.0","0.0","0.0","0.0","0.0","0.0","0.0","0.0","0.5","0.0","0.0","0.0","0.0","0.0","0.0","0.0","300.0","150.0","28400.0","2.1","","","","1.0"
"248","Cu3Sb0.9Ge0.1S4","Cu3Sb0.9Ge0.1S4","0.0","0.0","0.0","0.0","0.0","0.0","0.0","0.0","0.0","0.0","0.0","0.0","0.0","0.0","0.0","0.0","0.0","0.0","0.0","0.0","0.0","0.0","0.0","0.0","0.0","0.0","0.0","0.0","0.0","0.0","0.0","0.0","0.0","0.0","0.0","0.0","0.0","0.0","0.0","0.0125","0.0","0.0","0.0","0.375","0.0","0.1125","0.0","0.0","0.0","0.0","0.0","0.0","0.0","0.0","0.0","0.0","0.0","0.5","0.0","0.0","0.0","0.0","0.0","0.0","0.0","373.0","172.0","25800.0","1.7","","","","1.0"
"249","Cu3Sb0.9Ge0.1S4","Cu3Sb0.9Ge0.1S4","0.0","0.0","0.0","0.0","0.0","0.0","0.0","0.0","0.0","0.0","0.0","0.0","0.0","0.0","0.0","0.0","0.0","0.0","0.0","0.0","0.0","0.0","0.0","0.0","0.0","0.0","0.0","0.0","0.0","0.0","0.0","0.0","0.0","0.0","0.0","0.0","0.0","0.0","0.0","0.0125","0.0","0.0","0.0","0.375","0.0","0.1125","0.0","0.0","0.0","0.0","0.0","0.0","0.0","0.0","0.0","0.0","0.0","0.5","0.0","0.0","0.0","0.0","0.0","0.0","0.0","473.0","202.0","21544.0","1.28","","","","1.0"
"250","Cu3Sb0.9Ge0.1S4","Cu3Sb0.9Ge0.1S4","0.0","0.0","0.0","0.0","0.0","0.0","0.0","0.0","0.0","0.0","0.0","0.0","0.0","0.0","0.0","0.0","0.0","0.0","0.0","0.0","0.0","0.0","0.0","0.0","0.0","0.0","0.0","0.0","0.0","0.0","0.0","0.0","0.0","0.0","0.0","0.0","0.0","0.0","0.0","0.0125","0.0","0.0","0.0","0.375","0.0","0.1125","0.0","0.0","0.0","0.0","0.0","0.0","0.0","0.0","0.0","0.0","0.0","0.5","0.0","0.0","0.0","0.0","0.0","0.0","0.0","573.0","227.0","17700.0","1.03","","","","1.0"
"251","Cu3SbS4","Cu3SbS4","0.0","0.0","0.0","0.0","0.0","0.0","0.0","0.0","0.0","0.0","0.0","0.0","0.0","0.0","0.0","0.0","0.0","0.0","0.0","0.0","0.0","0.0","0.0","0.0","0.0","0.0","0.0","0.0","0.0","0.0","0.0","0.0","0.0","0.0","0.0","0.0","0.0","0.0","0.0","0.0","0.0","0.0","0.0","0.375","0.0","0.125","0.0","0.0","0.0","0.0","0.0","0.0","0.0","0.0","0.0","0.0","0.0","0.5","0.0","0.0","0.0","0.0","0.0","0.0","0.0","300.0","670.0","89.0","1.87","","","","1.0"
"252","Cu3SbS4","Cu3SbS4","0.0","0.0","0.0","0.0","0.0","0.0","0.0","0.0","0.0","0.0","0.0","0.0","0.0","0.0","0.0","0.0","0.0","0.0","0.0","0.0","0.0","0.0","0.0","0.0","0.0","0.0","0.0","0.0","0.0","0.0","0.0","0.0","0.0","0.0","0.0","0.0","0.0","0.0","0.0","0.0","0.0","0.0","0.0","0.375","0.0","0.125","0.0","0.0","0.0","0.0","0.0","0.0","0.0","0.0","0.0","0.0","0.0","0.5","0.0","0.0","0.0","0.0","0.0","0.0","0.0","373.0","642.0","201.0","1.41","","","","1.0"
"253","Cu3SbS4","Cu3SbS4","0.0","0.0","0.0","0.0","0.0","0.0","0.0","0.0","0.0","0.0","0.0","0.0","0.0","0.0","0.0","0.0","0.0","0.0","0.0","0.0","0.0","0.0","0.0","0.0","0.0","0.0","0.0","0.0","0.0","0.0","0.0","0.0","0.0","0.0","0.0","0.0","0.0","0.0","0.0","0.0","0.0","0.0","0.0","0.375","0.0","0.125","0.0","0.0","0.0","0.0","0.0","0.0","0.0","0.0","0.0","0.0","0.0","0.5","0.0","0.0","0.0","0.0","0.0","0.0","0.0","473.0","603.0","316.0","1.02","","","","1.0"
"254","Cu3SbS4","Cu3SbS4","0.0","0.0","0.0","0.0","0.0","0.0","0.0","0.0","0.0","0.0","0.0","0.0","0.0","0.0","0.0","0.0","0.0","0.0","0.0","0.0","0.0","0.0","0.0","0.0","0.0","0.0","0.0","0.0","0.0","0.0","0.0","0.0","0.0","0.0","0.0","0.0","0.0","0.0","0.0","0.0","0.0","0.0","0.0","0.375","0.0","0.125","0.0","0.0","0.0","0.0","0.0","0.0","0.0","0.0","0.0","0.0","0.0","0.5","0.0","0.0","0.0","0.0","0.0","0.0","0.0","573.0","585.0","378.0","0.78","","","","1.0"
"255","CuFe0.92In0.08S2","CuFe0.92In0.08S2","0.02","0.0","0.0","0.0","0.0","0.0","0.0","0.0","0.0","0.0","0.0","0.0","0.0","0.23","0.0","0.0","0.0","0.0","0.0","0.0","0.0","0.0","0.0","0.0","0.0","0.0","0.0","0.0","0.0","0.0","0.0","0.0","0.0","0.0","0.0","0.0","0.0","0.0","0.0","0.0","0.0","0.0","0.0","0.25","0.0","0.0","0.0","0.0","0.0","0.0","0.0","0.0","0.0","0.0","0.0","0.0","0.0","0.5","0.0","0.0","0.0","0.0","0.0","0.0","0.0","300.0","-382.0","1785.0","3.44","","","","1.0"
"256","CuFe0.92In0.08S2","CuFe0.92In0.08S2","0.02","0.0","0.0","0.0","0.0","0.0","0.0","0.0","0.0","0.0","0.0","0.0","0.0","0.23","0.0","0.0","0.0","0.0","0.0","0.0","0.0","0.0","0.0","0.0","0.0","0.0","0.0","0.0","0.0","0.0","0.0","0.0","0.0","0.0","0.0","0.0","0.0","0.0","0.0","0.0","0.0","0.0","0.0","0.25","0.0","0.0","0.0","0.0","0.0","0.0","0.0","0.0","0.0","0.0","0.0","0.0","0.0","0.5","0.0","0.0","0.0","0.0","0.0","0.0","0.0","390.0","-373.0","2220.0","2.83","","","","1.0"
"257","CuFe0.92In0.08S2","CuFe0.92In0.08S2","0.02","0.0","0.0","0.0","0.0","0.0","0.0","0.0","0.0","0.0","0.0","0.0","0.0","0.23","0.0","0.0","0.0","0.0","0.0","0.0","0.0","0.0","0.0","0.0","0.0","0.0","0.0","0.0","0.0","0.0","0.0","0.0","0.0","0.0","0.0","0.0","0.0","0.0","0.0","0.0","0.0","0.0","0.0","0.25","0.0","0.0","0.0","0.0","0.0","0.0","0.0","0.0","0.0","0.0","0.0","0.0","0.0","0.5","0.0","0.0","0.0","0.0","0.0","0.0","0.0","510.0","-373.0","2630.0","2.04","","","","1.0"
"258","CuFe0.92In0.08S2","CuFe0.92In0.08S2","0.02","0.0","0.0","0.0","0.0","0.0","0.0","0.0","0.0","0.0","0.0","0.0","0.0","0.23","0.0","0.0","0.0","0.0","0.0","0.0","0.0","0.0","0.0","0.0","0.0","0.0","0.0","0.0","0.0","0.0","0.0","0.0","0.0","0.0","0.0","0.0","0.0","0.0","0.0","0.0","0.0","0.0","0.0","0.25","0.0","0.0","0.0","0.0","0.0","0.0","0.0","0.0","0.0","0.0","0.0","0.0","0.0","0.5","0.0","0.0","0.0","0.0","0.0","0.0","0.0","600.0","-379.0","2507.0","1.6","","","","1.0"
"259","CuFe0.96In0.04S2","CuFe0.96In0.04S2","0.01","0.0","0.0","0.0","0.0","0.0","0.0","0.0","0.0","0.0","0.0","0.0","0.0","0.24","0.0","0.0","0.0","0.0","0.0","0.0","0.0","0.0","0.0","0.0","0.0","0.0","0.0","0.0","0.0","0.0","0.0","0.0","0.0","0.0","0.0","0.0","0.0","0.0","0.0","0.0","0.0","0.0","0.0","0.25","0.0","0.0","0.0","0.0","0.0","0.0","0.0","0.0","0.0","0.0","0.0","0.0","0.0","0.5","0.0","0.0","0.0","0.0","0.0","0.0","0.0","300.0","-364.0","3488.0","4.23","","","","1.0"
"260","CuFe0.96In0.04S2","CuFe0.96In0.04S2","0.01","0.0","0.0","0.0","0.0","0.0","0.0","0.0","0.0","0.0","0.0","0.0","0.0","0.24","0.0","0.0","0.0","0.0","0.0","0.0","0.0","0.0","0.0","0.0","0.0","0.0","0.0","0.0","0.0","0.0","0.0","0.0","0.0","0.0","0.0","0.0","0.0","0.0","0.0","0.0","0.0","0.0","0.0","0.25","0.0","0.0","0.0","0.0","0.0","0.0","0.0","0.0","0.0","0.0","0.0","0.0","0.0","0.5","0.0","0.0","0.0","0.0","0.0","0.0","0.0","390.0","-358.0","3916.0","3.34","","","","1.0"
"261","CuFe0.96In0.04S2","CuFe0.96In0.04S2","0.01","0.0","0.0","0.0","0.0","0.0","0.0","0.0","0.0","0.0","0.0","0.0","0.0","0.24","0.0","0.0","0.0","0.0","0.0","0.0","0.0","0.0","0.0","0.0","0.0","0.0","0.0","0.0","0.0","0.0","0.0","0.0","0.0","0.0","0.0","0.0","0.0","0.0","0.0","0.0","0.0","0.0","0.0","0.25","0.0","0.0","0.0","0.0","0.0","0.0","0.0","0.0","0.0","0.0","0.0","0.0","0.0","0.5","0.0","0.0","0.0","0.0","0.0","0.0","0.0","510.0","-355.0","4244.0","2.38","","","","1.0"
"262","CuFe0.96In0.04S2","CuFe0.96In0.04S2","0.01","0.0","0.0","0.0","0.0","0.0","0.0","0.0","0.0","0.0","0.0","0.0","0.0","0.24","0.0","0.0","0.0","0.0","0.0","0.0","0.0","0.0","0.0","0.0","0.0","0.0","0.0","0.0","0.0","0.0","0.0","0.0","0.0","0.0","0.0","0.0","0.0","0.0","0.0","0.0","0.0","0.0","0.0","0.25","0.0","0.0","0.0","0.0","0.0","0.0","0.0","0.0","0.0","0.0","0.0","0.0","0.0","0.5","0.0","0.0","0.0","0.0","0.0","0.0","0.0","600.0","-369.0","3640.0","1.86","","","","1.0"
"263","CuFe0.98In0.02S2","CuFe0.98In0.02S2","0.005","0.0","0.0","0.0","0.0","0.0","0.0","0.0","0.0","0.0","0.0","0.0","0.0","0.245","0.0","0.0","0.0","0.0","0.0","0.0","0.0","0.0","0.0","0.0","0.0","0.0","0.0","0.0","0.0","0.0","0.0","0.0","0.0","0.0","0.0","0.0","0.0","0.0","0.0","0.0","0.0","0.0","0.0","0.25","0.0","0.0","0.0","0.0","0.0","0.0","0.0","0.0","0.0","0.0","0.0","0.0","0.0","0.5","0.0","0.0","0.0","0.0","0.0","0.0","0.0","300.0","-358.0","4500.0","5.2","","","","1.0"
"264","CuFe0.98In0.02S2","CuFe0.98In0.02S2","0.005","0.0","0.0","0.0","0.0","0.0","0.0","0.0","0.0","0.0","0.0","0.0","0.0","0.245","0.0","0.0","0.0","0.0","0.0","0.0","0.0","0.0","0.0","0.0","0.0","0.0","0.0","0.0","0.0","0.0","0.0","0.0","0.0","0.0","0.0","0.0","0.0","0.0","0.0","0.0","0.0","0.0","0.0","0.25","0.0","0.0","0.0","0.0","0.0","0.0","0.0","0.0","0.0","0.0","0.0","0.0","0.0","0.5","0.0","0.0","0.0","0.0","0.0","0.0","0.0","390.0","-349.0","4715.0","4.0","","","","1.0"
"265","CuFe0.98In0.02S2","CuFe0.98In0.02S2","0.005","0.0","0.0","0.0","0.0","0.0","0.0","0.0","0.0","0.0","0.0","0.0","0.0","0.245","0.0","0.0","0.0","0.0","0.0","0.0","0.0","0.0","0.0","0.0","0.0","0.0","0.0","0.0","0.0","0.0","0.0","0.0","0.0","0.0","0.0","0.0","0.0","0.0","0.0","0.0","0.0","0.0","0.0","0.25","0.0","0.0","0.0","0.0","0.0","0.0","0.0","0.0","0.0","0.0","0.0","0.0","0.0","0.5","0.0","0.0","0.0","0.0","0.0","0.0","0.0","510.0","-353.0","4800.0","2.74","","","","1.0"
"266","CuFe0.98In0.02S2","CuFe0.98In0.02S2","0.005","0.0","0.0","0.0","0.0","0.0","0.0","0.0","0.0","0.0","0.0","0.0","0.0","0.245","0.0","0.0","0.0","0.0","0.0","0.0","0.0","0.0","0.0","0.0","0.0","0.0","0.0","0.0","0.0","0.0","0.0","0.0","0.0","0.0","0.0","0.0","0.0","0.0","0.0","0.0","0.0","0.0","0.0","0.25","0.0","0.0","0.0","0.0","0.0","0.0","0.0","0.0","0.0","0.0","0.0","0.0","0.0","0.5","0.0","0.0","0.0","0.0","0.0","0.0","0.0","600.0","-370.0","3936.0","2.15","","","","1.0"
"267","CuFeS2","CuFeS2","0.0","0.0","0.0","0.0","0.0","0.0","0.0","0.0","0.0","0.0","0.0","0.0","0.0","0.25","0.0","0.0","0.0","0.0","0.0","0.0","0.0","0.0","0.0","0.0","0.0","0.0","0.0","0.0","0.0","0.0","0.0","0.0","0.0","0.0","0.0","0.0","0.0","0.0","0.0","0.0","0.0","0.0","0.0","0.25","0.0","0.0","0.0","0.0","0.0","0.0","0.0","0.0","0.0","0.0","0.0","0.0","0.0","0.5","0.0","0.0","0.0","0.0","0.0","0.0","0.0","300.0","-362.0","5270.0","8.43","","","","1.0"
"268","CuFeS2","CuFeS2","0.0","0.0","0.0","0.0","0.0","0.0","0.0","0.0","0.0","0.0","0.0","0.0","0.0","0.25","0.0","0.0","0.0","0.0","0.0","0.0","0.0","0.0","0.0","0.0","0.0","0.0","0.0","0.0","0.0","0.0","0.0","0.0","0.0","0.0","0.0","0.0","0.0","0.0","0.0","0.0","0.0","0.0","0.0","0.25","0.0","0.0","0.0","0.0","0.0","0.0","0.0","0.0","0.0","0.0","0.0","0.0","0.0","0.5","0.0","0.0","0.0","0.0","0.0","0.0","0.0","390.0","-359.0","5143.0","5.79","","","","1.0"
"269","CuFeS2","CuFeS2","0.0","0.0","0.0","0.0","0.0","0.0","0.0","0.0","0.0","0.0","0.0","0.0","0.0","0.25","0.0","0.0","0.0","0.0","0.0","0.0","0.0","0.0","0.0","0.0","0.0","0.0","0.0","0.0","0.0","0.0","0.0","0.0","0.0","0.0","0.0","0.0","0.0","0.0","0.0","0.0","0.0","0.0","0.0","0.25","0.0","0.0","0.0","0.0","0.0","0.0","0.0","0.0","0.0","0.0","0.0","0.0","0.0","0.5","0.0","0.0","0.0","0.0","0.0","0.0","0.0","510.0","-362.0","4880.0","3.51","","","","1.0"
"270","CuFeS2","CuFeS2","0.0","0.0","0.0","0.0","0.0","0.0","0.0","0.0","0.0","0.0","0.0","0.0","0.0","0.25","0.0","0.0","0.0","0.0","0.0","0.0","0.0","0.0","0.0","0.0","0.0","0.0","0.0","0.0","0.0","0.0","0.0","0.0","0.0","0.0","0.0","0.0","0.0","0.0","0.0","0.0","0.0","0.0","0.0","0.25","0.0","0.0","0.0","0.0","0.0","0.0","0.0","0.0","0.0","0.0","0.0","0.0","0.0","0.5","0.0","0.0","0.0","0.0","0.0","0.0","0.0","600.0","-380.0","3914.0","2.62","","","","1.0"
"271","Mg2Cu3In3Te8","Mg2Cu3In3Te8","0.1875","0.0","0.0","0.0","0.0","0.0","0.0","0.0","0.0","0.0","0.0","0.0","0.0","0.0","0.0","0.0","0.0","0.5","0.0","0.0","0.0","0.0","0.0","0.0","0.0","0.0","0.0","0.0","0.0","0.125","0.0","0.0","0.0","0.0","0.0","0.0","0.0","0.0","0.0","0.0","0.0","0.0","0.0","0.1875","0.0","0.0","0.0","0.0","0.0","0.0","0.0","0.0","0.0","0.0","0.0","0.0","0.0","0.0","0.0","0.0","0.0","0.0","0.0","0.0","0.0","335.0","311.0","1483.0","3.58","0.00014","0.01","https://doi.org/10.1021/acsaem.9b02004","1.0"
"272","Mg2Cu3In3Te8","Mg2Cu3In3Te8","0.1875","0.0","0.0","0.0","0.0","0.0","0.0","0.0","0.0","0.0","0.0","0.0","0.0","0.0","0.0","0.0","0.0","0.5","0.0","0.0","0.0","0.0","0.0","0.0","0.0","0.0","0.0","0.0","0.0","0.125","0.0","0.0","0.0","0.0","0.0","0.0","0.0","0.0","0.0","0.0","0.0","0.0","0.0","0.1875","0.0","0.0","0.0","0.0","0.0","0.0","0.0","0.0","0.0","0.0","0.0","0.0","0.0","0.0","0.0","0.0","0.0","0.0","0.0","0.0","0.0","377.0","326.0","1620.0","2.75","0.00017","0.02","https://doi.org/10.1021/acsaem.9b02004","1.0"
"273","Mg2Cu3In3Te8","Mg2Cu3In3Te8","0.1875","0.0","0.0","0.0","0.0","0.0","0.0","0.0","0.0","0.0","0.0","0.0","0.0","0.0","0.0","0.0","0.0","0.5","0.0","0.0","0.0","0.0","0.0","0.0","0.0","0.0","0.0","0.0","0.0","0.125","0.0","0.0","0.0","0.0","0.0","0.0","0.0","0.0","0.0","0.0","0.0","0.0","0.0","0.1875","0.0","0.0","0.0","0.0","0.0","0.0","0.0","0.0","0.0","0.0","0.0","0.0","0.0","0.0","0.0","0.0","0.0","0.0","0.0","0.0","0.0","427.0","338.0","1793.0","2.31","0.00021","0.04","https://doi.org/10.1021/acsaem.9b02004","1.0"
"274","Mg2Cu3In3Te8","Mg2Cu3In3Te8","0.1875","0.0","0.0","0.0","0.0","0.0","0.0","0.0","0.0","0.0","0.0","0.0","0.0","0.0","0.0","0.0","0.0","0.5","0.0","0.0","0.0","0.0","0.0","0.0","0.0","0.0","0.0","0.0","0.0","0.125","0.0","0.0","0.0","0.0","0.0","0.0","0.0","0.0","0.0","0.0","0.0","0.0","0.0","0.1875","0.0","0.0","0.0","0.0","0.0","0.0","0.0","0.0","0.0","0.0","0.0","0.0","0.0","0.0","0.0","0.0","0.0","0.0","0.0","0.0","0.0","473.0","334.0","2275.0","2.08","0.00025","0.06","https://doi.org/10.1021/acsaem.9b02004","1.0"
"275","Mg2Cu3In3Te8","Mg2Cu3In3Te8","0.1875","0.0","0.0","0.0","0.0","0.0","0.0","0.0","0.0","0.0","0.0","0.0","0.0","0.0","0.0","0.0","0.0","0.5","0.0","0.0","0.0","0.0","0.0","0.0","0.0","0.0","0.0","0.0","0.0","0.125","0.0","0.0","0.0","0.0","0.0","0.0","0.0","0.0","0.0","0.0","0.0","0.0","0.0","0.1875","0.0","0.0","0.0","0.0","0.0","0.0","0.0","0.0","0.0","0.0","0.0","0.0","0.0","0.0","0.0","0.0","0.0","0.0","0.0","0.0","0.0","523.0","310.0","3345.0","1.85","0.00032","0.09","https://doi.org/10.1021/acsaem.9b02004","1.0"
"276","Mg2Cu3In3Te8","Mg2Cu3In3Te8","0.1875","0.0","0.0","0.0","0.0","0.0","0.0","0.0","0.0","0.0","0.0","0.0","0.0","0.0","0.0","0.0","0.0","0.5","0.0","0.0","0.0","0.0","0.0","0.0","0.0","0.0","0.0","0.0","0.0","0.125","0.0","0.0","0.0","0.0","0.0","0.0","0.0","0.0","0.0","0.0","0.0","0.0","0.0","0.1875","0.0","0.0","0.0","0.0","0.0","0.0","0.0","0.0","0.0","0.0","0.0","0.0","0.0","0.0","0.0","0.0","0.0","0.0","0.0","0.0","0.0","572.0","291.0","4862.0","1.73","0.00041","0.14","https://doi.org/10.1021/acsaem.9b02004","1.0"
"277","Mg2Cu3In3Te8","Mg2Cu3In3Te8","0.1875","0.0","0.0","0.0","0.0","0.0","0.0","0.0","0.0","0.0","0.0","0.0","0.0","0.0","0.0","0.0","0.0","0.5","0.0","0.0","0.0","0.0","0.0","0.0","0.0","0.0","0.0","0.0","0.0","0.125","0.0","0.0","0.0","0.0","0.0","0.0","0.0","0.0","0.0","0.0","0.0","0.0","0.0","0.1875","0.0","0.0","0.0","0.0","0.0","0.0","0.0","0.0","0.0","0.0","0.0","0.0","0.0","0.0","0.0","0.0","0.0","0.0","0.0","0.0","0.0","620.0","283.0","5950.0","1.55","0.00048","0.19","https://doi.org/10.1021/acsaem.9b02004","1.0"
"278","Mg2Cu3In3Te8","Mg2Cu3In3Te8","0.1875","0.0","0.0","0.0","0.0","0.0","0.0","0.0","0.0","0.0","0.0","0.0","0.0","0.0","0.0","0.0","0.0","0.5","0.0","0.0","0.0","0.0","0.0","0.0","0.0","0.0","0.0","0.0","0.0","0.125","0.0","0.0","0.0","0.0","0.0","0.0","0.0","0.0","0.0","0.0","0.0","0.0","0.0","0.1875","0.0","0.0","0.0","0.0","0.0","0.0","0.0","0.0","0.0","0.0","0.0","0.0","0.0","0.0","0.0","0.0","0.0","0.0","0.0","0.0","0.0","668.0","279.0","6690.0","1.37","0.00052","0.25","https://doi.org/10.1021/acsaem.9b02004","1.0"
"279","Mg2Cu3In3Te8","Mg2Cu3In3Te8","0.1875","0.0","0.0","0.0","0.0","0.0","0.0","0.0","0.0","0.0","0.0","0.0","0.0","0.0","0.0","0.0","0.0","0.5","0.0","0.0","0.0","0.0","0.0","0.0","0.0","0.0","0.0","0.0","0.0","0.125","0.0","0.0","0.0","0.0","0.0","0.0","0.0","0.0","0.0","0.0","0.0","0.0","0.0","0.1875","0.0","0.0","0.0","0.0","0.0","0.0","0.0","0.0","0.0","0.0","0.0","0.0","0.0","0.0","0.0","0.0","0.0","0.0","0.0","0.0","0.0","720.0","276.0","6965.0","1.2","0.00053","0.32","https://doi.org/10.1021/acsaem.9b02004","1.0"
"280","Mg2Cu3In3Te8","Mg2Cu3In3Te8","0.1875","0.0","0.0","0.0","0.0","0.0","0.0","0.0","0.0","0.0","0.0","0.0","0.0","0.0","0.0","0.0","0.0","0.5","0.0","0.0","0.0","0.0","0.0","0.0","0.0","0.0","0.0","0.0","0.0","0.125","0.0","0.0","0.0","0.0","0.0","0.0","0.0","0.0","0.0","0.0","0.0","0.0","0.0","0.1875","0.0","0.0","0.0","0.0","0.0","0.0","0.0","0.0","0.0","0.0","0.0","0.0","0.0","0.0","0.0","0.0","0.0","0.0","0.0","0.0","0.0","770.0","267.0","7700.0","1.0","0.00055","0.43","https://doi.org/10.1021/acsaem.9b02004","1.0"
"281","Mg2Cu3In3Te8","Mg2Cu3In3Te8","0.1875","0.0","0.0","0.0","0.0","0.0","0.0","0.0","0.0","0.0","0.0","0.0","0.0","0.0","0.0","0.0","0.0","0.5","0.0","0.0","0.0","0.0","0.0","0.0","0.0","0.0","0.0","0.0","0.0","0.125","0.0","0.0","0.0","0.0","0.0","0.0","0.0","0.0","0.0","0.0","0.0","0.0","0.0","0.1875","0.0","0.0","0.0","0.0","0.0","0.0","0.0","0.0","0.0","0.0","0.0","0.0","0.0","0.0","0.0","0.0","0.0","0.0","0.0","0.0","0.0","866.0","226.0","7730.0","0.5","0.00039","0.5","https://doi.org/10.1021/acsaem.9b02004","1.0"
"282","Cu10.5Ni0.5ZnSb4S13","Cu10.5Ni0.5ZnSb4S13","0.0","0.0","0.0","0.0","0.0","0.017241379310344827","0.0","0.0","0.0","0.0","0.0","0.0","0.0","0.0","0.0","0.0","0.0","0.0","0.0","0.0","0.0","0.0","0.0","0.0","0.0","0.0","0.0","0.0","0.0","0.0","0.0","0.0","0.0","0.0","0.0","0.0","0.0","0.0","0.0","0.0","0.0","0.0","0.0","0.3620689655172414","0.0","0.13793103448275862","0.0","0.0","0.0","0.0","0.034482758620689655","0.0","0.0","0.0","0.0","0.0","0.0","0.4482758620689655","0.0","0.0","0.0","0.0","0.0","0.0","0.0","323.0","168.0","6860.0","0.4","0.00019","0.16","10.1021/cm502570b","1.0"
"283","Cu10.5Ni0.5ZnSb4S13","Cu10.5Ni0.5ZnSb4S13","0.0","0.0","0.0","0.0","0.0","0.017241379310344827","0.0","0.0","0.0","0.0","0.0","0.0","0.0","0.0","0.0","0.0","0.0","0.0","0.0","0.0","0.0","0.0","0.0","0.0","0.0","0.0","0.0","0.0","0.0","0.0","0.0","0.0","0.0","0.0","0.0","0.0","0.0","0.0","0.0","0.0","0.0","0.0","0.0","0.3620689655172414","0.0","0.13793103448275862","0.0","0.0","0.0","0.0","0.034482758620689655","0.0","0.0","0.0","0.0","0.0","0.0","0.4482758620689655","0.0","0.0","0.0","0.0","0.0","0.0","0.0","420.0","188.0","8765.0","0.45","0.00031","0.29","10.1021/cm502570b","1.0"
"284","Cu10.5Ni0.5ZnSb4S13","Cu10.5Ni0.5ZnSb4S13","0.0","0.0","0.0","0.0","0.0","0.017241379310344827","0.0","0.0","0.0","0.0","0.0","0.0","0.0","0.0","0.0","0.0","0.0","0.0","0.0","0.0","0.0","0.0","0.0","0.0","0.0","0.0","0.0","0.0","0.0","0.0","0.0","0.0","0.0","0.0","0.0","0.0","0.0","0.0","0.0","0.0","0.0","0.0","0.0","0.3620689655172414","0.0","0.13793103448275862","0.0","0.0","0.0","0.0","0.034482758620689655","0.0","0.0","0.0","0.0","0.0","0.0","0.4482758620689655","0.0","0.0","0.0","0.0","0.0","0.0","0.0","517.0","205.0","10153.0","0.47","0.00043","0.47","10.1021/cm502570b","1.0"
"285","Cu10.5Ni0.5ZnSb4S13","Cu10.5Ni0.5ZnSb4S13","0.0","0.0","0.0","0.0","0.0","0.017241379310344827","0.0","0.0","0.0","0.0","0.0","0.0","0.0","0.0","0.0","0.0","0.0","0.0","0.0","0.0","0.0","0.0","0.0","0.0","0.0","0.0","0.0","0.0","0.0","0.0","0.0","0.0","0.0","0.0","0.0","0.0","0.0","0.0","0.0","0.0","0.0","0.0","0.0","0.3620689655172414","0.0","0.13793103448275862","0.0","0.0","0.0","0.0","0.034482758620689655","0.0","0.0","0.0","0.0","0.0","0.0","0.4482758620689655","0.0","0.0","0.0","0.0","0.0","0.0","0.0","617.0","221.0","10590.0","0.5","0.00052","0.64","10.1021/cm502570b","1.0"
"286","Cu10.5Ni0.5ZnSb4S13","Cu10.5Ni0.5ZnSb4S13","0.0","0.0","0.0","0.0","0.0","0.017241379310344827","0.0","0.0","0.0","0.0","0.0","0.0","0.0","0.0","0.0","0.0","0.0","0.0","0.0","0.0","0.0","0.0","0.0","0.0","0.0","0.0","0.0","0.0","0.0","0.0","0.0","0.0","0.0","0.0","0.0","0.0","0.0","0.0","0.0","0.0","0.0","0.0","0.0","0.3620689655172414","0.0","0.13793103448275862","0.0","0.0","0.0","0.0","0.034482758620689655","0.0","0.0","0.0","0.0","0.0","0.0","0.4482758620689655","0.0","0.0","0.0","0.0","0.0","0.0","0.0","715.0","234.0","10300.0","0.5","0.00057","0.81","10.1021/cm502570b","1.0"
"287","Cu10.5Ni1.3Zn0.2Sb4S13","Cu10.5Ni1.3Zn0.2Sb4S13","0.0","0.0","0.0","0.0","0.0","0.04482758620689655","0.0","0.0","0.0","0.0","0.0","0.0","0.0","0.0","0.0","0.0","0.0","0.0","0.0","0.0","0.0","0.0","0.0","0.0","0.0","0.0","0.0","0.0","0.0","0.0","0.0","0.0","0.0","0.0","0.0","0.0","0.0","0.0","0.0","0.0","0.0","0.0","0.0","0.3620689655172414","0.0","0.13793103448275862","0.0","0.0","0.0","0.0","0.006896551724137932","0.0","0.0","0.0","0.0","0.0","0.0","0.4482758620689655","0.0","0.0","0.0","0.0","0.0","0.0","0.0","517.0","177.0","22570.0","0.66","0.00071","0.56","10.1021/cm502570b","1.0"
"288","Cu10.5Ni1.3Zn0.2Sb4S13","Cu10.5Ni1.3Zn0.2Sb4S13","0.0","0.0","0.0","0.0","0.0","0.04482758620689655","0.0","0.0","0.0","0.0","0.0","0.0","0.0","0.0","0.0","0.0","0.0","0.0","0.0","0.0","0.0","0.0","0.0","0.0","0.0","0.0","0.0","0.0","0.0","0.0","0.0","0.0","0.0","0.0","0.0","0.0","0.0","0.0","0.0","0.0","0.0","0.0","0.0","0.3620689655172414","0.0","0.13793103448275862","0.0","0.0","0.0","0.0","0.006896551724137932","0.0","0.0","0.0","0.0","0.0","0.0","0.4482758620689655","0.0","0.0","0.0","0.0","0.0","0.0","0.0","617.0","186.0","24450.0","0.7","0.00085","0.75","10.1021/cm502570b","1.0"
"289","Cu10.5Ni1.3Zn0.2Sb4S13","Cu10.5Ni1.3Zn0.2Sb4S13","0.0","0.0","0.0","0.0","0.0","0.04482758620689655","0.0","0.0","0.0","0.0","0.0","0.0","0.0","0.0","0.0","0.0","0.0","0.0","0.0","0.0","0.0","0.0","0.0","0.0","0.0","0.0","0.0","0.0","0.0","0.0","0.0","0.0","0.0","0.0","0.0","0.0","0.0","0.0","0.0","0.0","0.0","0.0","0.0","0.3620689655172414","0.0","0.13793103448275862","0.0","0.0","0.0","0.0","0.006896551724137932","0.0","0.0","0.0","0.0","0.0","0.0","0.4482758620689655","0.0","0.0","0.0","0.0","0.0","0.0","0.0","715.0","201.0","22670.0","0.73","0.00091","0.89","10.1021/cm502570b","1.0"
"290","Cu10.5Ni1.5Sb4S13","Cu10.5Ni1.5Sb4S13","0.0","0.0","0.0","0.0","0.0","0.05172413793103448","0.0","0.0","0.0","0.0","0.0","0.0","0.0","0.0","0.0","0.0","0.0","0.0","0.0","0.0","0.0","0.0","0.0","0.0","0.0","0.0","0.0","0.0","0.0","0.0","0.0","0.0","0.0","0.0","0.0","0.0","0.0","0.0","0.0","0.0","0.0","0.0","0.0","0.3620689655172414","0.0","0.13793103448275862","0.0","0.0","0.0","0.0","0.0","0.0","0.0","0.0","0.0","0.0","0.0","0.4482758620689655","0.0","0.0","0.0","0.0","0.0","0.0","0.0","323.0","136.0","16380.0","0.63","0.0003","0.16","10.1021/cm502570b","1.0"
"291","Cu10.5Ni1.5Sb4S13","Cu10.5Ni1.5Sb4S13","0.0","0.0","0.0","0.0","0.0","0.05172413793103448","0.0","0.0","0.0","0.0","0.0","0.0","0.0","0.0","0.0","0.0","0.0","0.0","0.0","0.0","0.0","0.0","0.0","0.0","0.0","0.0","0.0","0.0","0.0","0.0","0.0","0.0","0.0","0.0","0.0","0.0","0.0","0.0","0.0","0.0","0.0","0.0","0.0","0.3620689655172414","0.0","0.13793103448275862","0.0","0.0","0.0","0.0","0.0","0.0","0.0","0.0","0.0","0.0","0.0","0.4482758620689655","0.0","0.0","0.0","0.0","0.0","0.0","0.0","420.0","157.0","21000.0","0.68","0.00052","0.32","10.1021/cm502570b","1.0"
