Repository: anilkunwar/thermoelectrics

# Machine learning assisted design of thermoelectrics

a. Machine Learning

# Fetching the upto date data of thermoelectricity (Informatics)

# Featurization:

The computer code to convert the multicomponent chemical formula and temperature row into composition-temperature feature vector
Binary alloys/compunds with upload from json files
Multicomponent alloys/compunds with upload from json files

# Informatics approach to classify p-type and n-type thermoelectric materials

Basic Illustrative Tutorials
Querying the Abstracts on the Materials Science, Applied Physics and Condensed Matter Physics on Keyterms Specific to Thermoelectrics
NER analysis for material type classification

File: machine_learning/vae_regression/latent_space_exploration/thermoelectric_materials.csv (part 5 of 71)
"","Formula","modformula","In","Tl","La","Sr","Mn","Ni","Ru","Pd","Hf","Cs","Sc","Co","Si","Fe","Li","Cl","Yb","Te","N","Ti","Cd","Zr","Y","Ga","Cr","Pr","Tm","Br","Ca","Mg","Rb","Au","Nd","Ce","Ho","I","Ba","Se","Pb","Ge","Gd","Tb","Dy","Cu","Na","Sb","Bi","P","As","Sm","Zn","Al","Sn","Ag","Nb","Mo","V","S","K","Lu","O","Eu","Ta","B","Er","temperature(K)","seebeck_coefficient(μV/K)","electrical_conductivity(S/m)","thermal_conductivity(W/mK)","power_factor(W/mK2)","ZT","reference","sum_elements"
"292","Cu10.5Ni1.5Sb4S13","Cu10.5Ni1.5Sb4S13","0.0","0.0","0.0","0.0","0.0","0.05172413793103448","0.0","0.0","0.0","0.0","0.0","0.0","0.0","0.0","0.0","0.0","0.0","0.0","0.0","0.0","0.0","0.0","0.0","0.0","0.0","0.0","0.0","0.0","0.0","0.0","0.0","0.0","0.0","0.0","0.0","0.0","0.0","0.0","0.0","0.0","0.0","0.0","0.0","0.3620689655172414","0.0","0.13793103448275862","0.0","0.0","0.0","0.0","0.0","0.0","0.0","0.0","0.0","0.0","0.0","0.4482758620689655","0.0","0.0","0.0","0.0","0.0","0.0","0.0","517.0","173.0","23550.0","0.72","0.0007","0.51","10.1021/cm502570b","1.0"
"293","Cu10.5Ni1.5Sb4S13","Cu10.5Ni1.5Sb4S13","0.0","0.0","0.0","0.0","0.0","0.05172413793103448","0.0","0.0","0.0","0.0","0.0","0.0","0.0","0.0","0.0","0.0","0.0","0.0","0.0","0.0","0.0","0.0","0.0","0.0","0.0","0.0","0.0","0.0","0.0","0.0","0.0","0.0","0.0","0.0","0.0","0.0","0.0","0.0","0.0","0.0","0.0","0.0","0.0","0.3620689655172414","0.0","0.13793103448275862","0.0","0.0","0.0","0.0","0.0","0.0","0.0","0.0","0.0","0.0","0.0","0.4482758620689655","0.0","0.0","0.0","0.0","0.0","0.0","0.0","617.0","181.0","24800.0","0.76","0.00081","0.65","10.1021/cm502570b","1.0"
"294","Cu10.5Ni1.5Sb4S13","Cu10.5Ni1.5Sb4S13","0.0","0.0","0.0","0.0","0.0","0.05172413793103448","0.0","0.0","0.0","0.0","0.0","0.0","0.0","0.0","0.0","0.0","0.0","0.0","0.0","0.0","0.0","0.0","0.0","0.0","0.0","0.0","0.0","0.0","0.0","0.0","0.0","0.0","0.0","0.0","0.0","0.0","0.0","0.0","0.0","0.0","0.0","0.0","0.0","0.3620689655172414","0.0","0.13793103448275862","0.0","0.0","0.0","0.0","0.0","0.0","0.0","0.0","0.0","0.0","0.0","0.4482758620689655","0.0","0.0","0.0","0.0","0.0","0.0","0.0","715.0","194.0","23875.0","0.79","0.0009","0.81","10.1021/cm502570b","1.0"
"295","Cu10.5NiZn0.5Sb4S13","Cu10.5NiZn0.5Sb4S13","0.0","0.0","0.0","0.0","0.0","0.034482758620689655","0.0","0.0","0.0","0.0","0.0","0.0","0.0","0.0","0.0","0.0","0.0","0.0","0.0","0.0","0.0","0.0","0.0","0.0","0.0","0.0","0.0","0.0","0.0","0.0","0.0","0.0","0.0","0.0","0.0","0.0","0.0","0.0","0.0","0.0","0.0","0.0","0.0","0.3620689655172414","0.0","0.13793103448275862","0.0","0.0","0.0","0.0","0.017241379310344827","0.0","0.0","0.0","0.0","0.0","0.0","0.4482758620689655","0.0","0.0","0.0","0.0","0.0","0.0","0.0","323.0","160.0","14530.0","0.5","0.00037","0.24","10.1021/cm502570b","1.0"
"296","Cu10.5NiZn0.5Sb4S13","Cu10.5NiZn0.5Sb4S13","0.0","0.0","0.0","0.0","0.0","0.034482758620689655","0.0","0.0","0.0","0.0","0.0","0.0","0.0","0.0","0.0","0.0","0.0","0.0","0.0","0.0","0.0","0.0","0.0","0.0","0.0","0.0","0.0","0.0","0.0","0.0","0.0","0.0","0.0","0.0","0.0","0.0","0.0","0.0","0.0","0.0","0.0","0.0","0.0","0.3620689655172414","0.0","0.13793103448275862","0.0","0.0","0.0","0.0","0.017241379310344827","0.0","0.0","0.0","0.0","0.0","0.0","0.4482758620689655","0.0","0.0","0.0","0.0","0.0","0.0","0.0","420.0","176.0","17950.0","0.52","0.00052","0.44","10.1021/cm502570b","1.0"
"297","Cu10.5NiZn0.5Sb4S13","Cu10.5NiZn0.5Sb4S13","0.0","0.0","0.0","0.0","0.0","0.034482758620689655","0.0","0.0","0.0","0.0","0.0","0.0","0.0","0.0","0.0","0.0","0.0","0.0","0.0","0.0","0.0","0.0","0.0","0.0","0.0","0.0","0.0","0.0","0.0","0.0","0.0","0.0","0.0","0.0","0.0","0.0","0.0","0.0","0.0","0.0","0.0","0.0","0.0","0.3620689655172414","0.0","0.13793103448275862","0.0","0.0","0.0","0.0","0.017241379310344827","0.0","0.0","0.0","0.0","0.0","0.0","0.4482758620689655","0.0","0.0","0.0","0.0","0.0","0.0","0.0","517.0","191.0","19800.0","0.55","0.00072","0.68","10.1021/cm502570b","1.0"
"298","Cu10.5NiZn0.5Sb4S13","Cu10.5NiZn0.5Sb4S13","0.0","0.0","0.0","0.0","0.0","0.034482758620689655","0.0","0.0","0.0","0.0","0.0","0.0","0.0","0.0","0.0","0.0","0.0","0.0","0.0","0.0","0.0","0.0","0.0","0.0","0.0","0.0","0.0","0.0","0.0","0.0","0.0","0.0","0.0","0.0","0.0","0.0","0.0","0.0","0.0","0.0","0.0","0.0","0.0","0.3620689655172414","0.0","0.13793103448275862","0.0","0.0","0.0","0.0","0.017241379310344827","0.0","0.0","0.0","0.0","0.0","0.0","0.4482758620689655","0.0","0.0","0.0","0.0","0.0","0.0","0.0","715.0","215.0","18500.0","0.55","0.00085","1.03","10.1021/cm502570b","1.0"
"299","Ca14MgSb11","Ca14MgSb11","0.0","0.0","0.0","0.0","0.0","0.0","0.0","0.0","0.0","0.0","0.0","0.0","0.0","0.0","0.0","0.0","0.0","0.0","0.0","0.0","0.0","0.0","0.0","0.0","0.0","0.0","0.0","0.0","0.5384615384615384","0.038461538461538464","0.0","0.0","0.0","0.0","0.0","0.0","0.0","0.0","0.0","0.0","0.0","0.0","0.0","0.0","0.0","0.4230769230769231","0.0","0.0","0.0","0.0","0.0","0.0","0.0","0.0","0.0","0.0","0.0","0.0","0.0","0.0","0.0","0.0","0.0","0.0","0.0","400.0","","121.0","2620.0","4e-05","0.03","10.1021/cm504059t","1.0"
"300","Ca14MgSb11","Ca14MgSb11","0.0","0.0","0.0","0.0","0.0","0.0","0.0","0.0","0.0","0.0","0.0","0.0","0.0","0.0","0.0","0.0","0.0","0.0","0.0","0.0","0.0","0.0","0.0","0.0","0.0","0.0","0.0","0.0","0.5384615384615384","0.038461538461538464","0.0","0.0","0.0","0.0","0.0","0.0","0.0","0.0","0.0","0.0","0.0","0.0","0.0","0.0","0.0","0.4230769230769231","0.0","0.0","0.0","0.0","0.0","0.0","0.0","0.0","0.0","0.0","0.0","0.0","0.0","0.0","0.0","0.0","0.0","0.0","0.0","600.0","","130.0","5400.0","9e-05","0.08","10.1021/cm504059t","1.0"
"301","Ca14MgSb11","Ca14MgSb11","0.0","0.0","0.0","0.0","0.0","0.0","0.0","0.0","0.0","0.0","0.0","0.0","0.0","0.0","0.0","0.0","0.0","0.0","0.0","0.0","0.0","0.0","0.0","0.0","0.0","0.0","0.0","0.0","0.5384615384615384","0.038461538461538464","0.0","0.0","0.0","0.0","0.0","0.0","0.0","0.0","0.0","0.0","0.0","0.0","0.0","0.0","0.0","0.4230769230769231","0.0","0.0","0.0","0.0","0.0","0.0","0.0","0.0","0.0","0.0","0.0","0.0","0.0","0.0","0.0","0.0","0.0","0.0","0.0","700.0","","139.0","6250.0","0.00012","0.13","10.1021/cm504059t","1.0"
"302","Ca14MgSb11","Ca14MgSb11","0.0","0.0","0.0","0.0","0.0","0.0","0.0","0.0","0.0","0.0","0.0","0.0","0.0","0.0","0.0","0.0","0.0","0.0","0.0","0.0","0.0","0.0","0.0","0.0","0.0","0.0","0.0","0.0","0.5384615384615384","0.038461538461538464","0.0","0.0","0.0","0.0","0.0","0.0","0.0","0.0","0.0","0.0","0.0","0.0","0.0","0.0","0.0","0.4230769230769231","0.0","0.0","0.0","0.0","0.0","0.0","0.0","0.0","0.0","0.0","0.0","0.0","0.0","0.0","0.0","0.0","0.0","0.0","0.0","800.0","","150.0","6818.0","0.00015","0.18","10.1021/cm504059t","1.0"
"303","Ca14MgSb11","Ca14MgSb11","0.0","0.0","0.0","0.0","0.0","0.0","0.0","0.0","0.0","0.0","0.0","0.0","0.0","0.0","0.0","0.0","0.0","0.0","0.0","0.0","0.0","0.0","0.0","0.0","0.0","0.0","0.0","0.0","0.5384615384615384","0.038461538461538464","0.0","0.0","0.0","0.0","0.0","0.0","0.0","0.0","0.0","0.0","0.0","0.0","0.0","0.0","0.0","0.4230769230769231","0.0","0.0","0.0","0.0","0.0","0.0","0.0","0.0","0.0","0.0","0.0","0.0","0.0","0.0","0.0","0.0","0.0","0.0","0.0","900.0","","160.0","6840.0","0.00018","0.23","10.1021/cm504059t","1.0"
"304","Ca14MgSb11","Ca14MgSb11","0.0","0.0","0.0","0.0","0.0","0.0","0.0","0.0","0.0","0.0","0.0","0.0","0.0","0.0","0.0","0.0","0.0","0.0","0.0","0.0","0.0","0.0","0.0","0.0","0.0","0.0","0.0","0.0","0.5384615384615384","0.038461538461538464","0.0","0.0","0.0","0.0","0.0","0.0","0.0","0.0","0.0","0.0","0.0","0.0","0.0","0.0","0.0","0.4230769230769231","0.0","0.0","0.0","0.0","0.0","0.0","0.0","0.0","0.0","0.0","0.0","0.0","0.0","0.0","0.0","0.0","0.0","0.0","0.0","1000.0","","172.0","6688.0","0.0002","0.27","10.1021/cm504059t","1.0"
"305","Ca14MgSb11","Ca14MgSb11","0.0","0.0","0.0","0.0","0.0","0.0","0.0","0.0","0.0","0.0","0.0","0.0","0.0","0.0","0.0","0.0","0.0","0.0","0.0","0.0","0.0","0.0","0.0","0.0","0.0","0.0","0.0","0.0","0.5384615384615384","0.038461538461538464","0.0","0.0","0.0","0.0","0.0","0.0","0.0","0.0","0.0","0.0","0.0","0.0","0.0","0.0","0.0","0.4230769230769231","0.0","0.0","0.0","0.0","0.0","0.0","0.0","0.0","0.0","0.0","0.0","0.0","0.0","0.0","0.0","0.0","0.0","0.0","0.0","1083.0","","182.0","6700.0","0.00022","0.32","10.1021/cm504059t","1.0"
"306","Ca14MgSb11","Ca14MgSb11","0.0","0.0","0.0","0.0","0.0","0.0","0.0","0.0","0.0","0.0","0.0","0.0","0.0","0.0","0.0","0.0","0.0","0.0","0.0","0.0","0.0","0.0","0.0","0.0","0.0","0.0","0.0","0.0","0.5384615384615384","0.038461538461538464","0.0","0.0","0.0","0.0","0.0","0.0","0.0","0.0","0.0","0.0","0.0","0.0","0.0","0.0","0.0","0.4230769230769231","0.0","0.0","0.0","0.0","0.0","0.0","0.0","0.0","0.0","0.0","0.0","0.0","0.0","0.0","0.0","0.0","0.0","0.0","0.0","500.0","","123.0","4150.0","6e-05","0.49","10.1021/cm504059t","1.0"
"307","Yb14MgSb11","Yb14MgSb11","0.0","0.0","0.0","0.0","0.0","0.0","0.0","0.0","0.0","0.0","0.0","0.0","0.0","0.0","0.0","0.0","0.5384615384615384","0.0","0.0","0.0","0.0","0.0","0.0","0.0","0.0","0.0","0.0","0.0","0.0","0.038461538461538464","0.0","0.0","0.0","0.0","0.0","0.0","0.0","0.0","0.0","0.0","0.0","0.0","0.0","0.0","0.0","0.4230769230769231","0.0","0.0","0.0","0.0","0.0","0.0","0.0","0.0","0.0","0.0","0.0","0.0","0.0","0.0","0.0","0.0","0.0","0.0","0.0","400.0","","82.0","27500.0","0.00018","0.09","10.1021/cm504059t","1.0"
"308","Yb14MgSb11","Yb14MgSb11","0.0","0.0","0.0","0.0","0.0","0.0","0.0","0.0","0.0","0.0","0.0","0.0","0.0","0.0","0.0","0.0","0.5384615384615384","0.0","0.0","0.0","0.0","0.0","0.0","0.0","0.0","0.0","0.0","0.0","0.0","0.038461538461538464","0.0","0.0","0.0","0.0","0.0","0.0","0.0","0.0","0.0","0.0","0.0","0.0","0.0","0.0","0.0","0.4230769230769231","0.0","0.0","0.0","0.0","0.0","0.0","0.0","0.0","0.0","0.0","0.0","0.0","0.0","0.0","0.0","0.0","0.0","0.0","0.0","500.0","","106.0","23650.0","0.00027","0.16","10.1021/cm504059t","1.0"
"309","Yb14MgSb11","Yb14MgSb11","0.0","0.0","0.0","0.0","0.0","0.0","0.0","0.0","0.0","0.0","0.0","0.0","0.0","0.0","0.0","0.0","0.5384615384615384","0.0","0.0","0.0","0.0","0.0","0.0","0.0","0.0","0.0","0.0","0.0","0.0","0.038461538461538464","0.0","0.0","0.0","0.0","0.0","0.0","0.0","0.0","0.0","0.0","0.0","0.0","0.0","0.0","0.0","0.4230769230769231","0.0","0.0","0.0","0.0","0.0","0.0","0.0","0.0","0.0","0.0","0.0","0.0","0.0","0.0","0.0","0.0","0.0","0.0","0.0","600.0","","132.0","20500.0","0.00036","0.26","10.1021/cm504059t","1.0"
"310","Yb14MgSb11","Yb14MgSb11","0.0","0.0","0.0","0.0","0.0","0.0","0.0","0.0","0.0","0.0","0.0","0.0","0.0","0.0","0.0","0.0","0.5384615384615384","0.0","0.0","0.0","0.0","0.0","0.0","0.0","0.0","0.0","0.0","0.0","0.0","0.038461538461538464","0.0","0.0","0.0","0.0","0.0","0.0","0.0","0.0","0.0","0.0","0.0","0.0","0.0","0.0","0.0","0.4230769230769231","0.0","0.0","0.0","0.0","0.0","0.0","0.0","0.0","0.0","0.0","0.0","0.0","0.0","0.0","0.0","0.0","0.0","0.0","0.0","700.0","","157.0","17800.0","0.00044","0.4","10.1021/cm504059t","1.0"
"311","Yb14MgSb11","Yb14MgSb11","0.0","0.0","0.0","0.0","0.0","0.0","0.0","0.0","0.0","0.0","0.0","0.0","0.0","0.0","0.0","0.0","0.5384615384615384","0.0","0.0","0.0","0.0","0.0","0.0","0.0","0.0","0.0","0.0","0.0","0.0","0.038461538461538464","0.0","0.0","0.0","0.0","0.0","0.0","0.0","0.0","0.0","0.0","0.0","0.0","0.0","0.0","0.0","0.4230769230769231","0.0","0.0","0.0","0.0","0.0","0.0","0.0","0.0","0.0","0.0","0.0","0.0","0.0","0.0","0.0","0.0","0.0","0.0","0.0","800.0","","182.0","15441.0","0.00051","0.56","10.1021/cm504059t","1.0"
"312","Yb14MgSb11","Yb14MgSb11","0.0","0.0","0.0","0.0","0.0","0.0","0.0","0.0","0.0","0.0","0.0","0.0","0.0","0.0","0.0","0.0","0.5384615384615384","0.0","0.0","0.0","0.0","0.0","0.0","0.0","0.0","0.0","0.0","0.0","0.0","0.038461538461538464","0.0","0.0","0.0","0.0","0.0","0.0","0.0","0.0","0.0","0.0","0.0","0.0","0.0","0.0","0.0","0.4230769230769231","0.0","0.0","0.0","0.0","0.0","0.0","0.0","0.0","0.0","0.0","0.0","0.0","0.0","0.0","0.0","0.0","0.0","0.0","0.0","900.0","","205.0","13816.0","0.00058","0.74","10.1021/cm504059t","1.0"
"313","Yb14MgSb11","Yb14MgSb11","0.0","0.0","0.0","0.0","0.0","0.0","0.0","0.0","0.0","0.0","0.0","0.0","0.0","0.0","0.0","0.0","0.5384615384615384","0.0","0.0","0.0","0.0","0.0","0.0","0.0","0.0","0.0","0.0","0.0","0.0","0.038461538461538464","0.0","0.0","0.0","0.0","0.0","0.0","0.0","0.0","0.0","0.0","0.0","0.0","0.0","0.0","0.0","0.4230769230769231","0.0","0.0","0.0","0.0","0.0","0.0","0.0","0.0","0.0","0.0","0.0","0.0","0.0","0.0","0.0","0.0","0.0","0.0","0.0","1000.0","","224.0","12800.0","0.00064","0.91","10.1021/cm504059t","1.0"
"314","Yb14MgSb11","Yb14MgSb11","0.0","0.0","0.0","0.0","0.0","0.0","0.0","0.0","0.0","0.0","0.0","0.0","0.0","0.0","0.0","0.0","0.5384615384615384","0.0","0.0","0.0","0.0","0.0","0.0","0.0","0.0","0.0","0.0","0.0","0.0","0.038461538461538464","0.0","0.0","0.0","0.0","0.0","0.0","0.0","0.0","0.0","0.0","0.0","0.0","0.0","0.0","0.0","0.4230769230769231","0.0","0.0","0.0","0.0","0.0","0.0","0.0","0.0","0.0","0.0","0.0","0.0","0.0","0.0","0.0","0.0","0.0","0.0","0.0","1083.0","","237.0","12050.0","0.00068","1.03","10.1021/cm504059t","1.0"
"315","Ag0.96Nb0.04BiSe2.0","Ag0.96Nb0.04BiSe2.0","0.0","0.0","0.0","0.0","0.0","0.0","0.0","0.0","0.0","0.0","0.0","0.0","0.0","0.0","0.0","0.0","0.0","0.0","0.0","0.0","0.0","0.0","0.0","0.0","0.0","0.0","0.0","0.0","0.0","0.0","0.0","0.0","0.0","0.0","0.0","0.0","0.0","0.5","0.0","0.0","0.0","0.0","0.0","0.0","0.0","0.0","0.25","0.0","0.0","0.0","0.0","0.0","0.0","0.24","0.01","0.0","0.0","0.0","0.0","0.0","0.0","0.0","0.0","0.0","0.0","296.0","-85.0","22100.0","0.72","0.00016","0.07","10.1021/ja312474n","1.0"
"316","Ag0.96Nb0.04BiSe2.0","Ag0.96Nb0.04BiSe2.0","0.0","0.0","0.0","0.0","0.0","0.0","0.0","0.0","0.0","0.0","0.0","0.0","0.0","0.0","0.0","0.0","0.0","0.0","0.0","0.0","0.0","0.0","0.0","0.0","0.0","0.0","0.0","0.0","0.0","0.0","0.0","0.0","0.0","0.0","0.0","0.0","0.0","0.5","0.0","0.0","0.0","0.0","0.0","0.0","0.0","0.0","0.25","0.0","0.0","0.0","0.0","0.0","0.0","0.24","0.01","0.0","0.0","0.0","0.0","0.0","0.0","0.0","0.0","0.0","0.0","375.0","-98.0","24615.0","0.71","0.00024","0.12","10.1021/ja312474n","1.0"
"317","Ag0.98Nb0.02BiSe2.0","Ag0.98Nb0.02BiSe2.0","0.0","0.0","0.0","0.0","0.0","0.0","0.0","0.0","0.0","0.0","0.0","0.0","0.0","0.0","0.0","0.0","0.0","0.0","0.0","0.0","0.0","0.0","0.0","0.0","0.0","0.0","0.0","0.0","0.0","0.0","0.0","0.0","0.0","0.0","0.0","0.0","0.0","0.5","0.0","0.0","0.0","0.0","0.0","0.0","0.0","0.0","0.25","0.0","0.0","0.0","0.0","0.0","0.0","0.245","0.005","0.0","0.0","0.0","0.0","0.0","0.0","0.0","0.0","0.0","0.0","296.0","-121.0","13800.0","0.7","0.0002","0.09","10.1021/ja312474n","1.0"
"318","Ag0.98Nb0.02BiSe2.0","Ag0.98Nb0.02BiSe2.0","0.0","0.0","0.0","0.0","0.0","0.0","0.0","0.0","0.0","0.0","0.0","0.0","0.0","0.0","0.0","0.0","0.0","0.0","0.0","0.0","0.0","0.0","0.0","0.0","0.0","0.0","0.0","0.0","0.0","0.0","0.0","0.0","0.0","0.0","0.0","0.0","0.0","0.5","0.0","0.0","0.0","0.0","0.0","0.0","0.0","0.0","0.25","0.0","0.0","0.0","0.0","0.0","0.0","0.245","0.005","0.0","0.0","0.0","0.0","0.0","0.0","0.0","0.0","0.0","0.0","375.0","-138.0","16000.0","0.69","0.0003","0.17","10.1021/ja312474n","1.0"
"319","Ag0.98Nb0.02BiSe2.0","Ag0.98Nb0.02BiSe2.0","0.0","0.0","0.0","0.0","0.0","0.0","0.0","0.0","0.0","0.0","0.0","0.0","0.0","0.0","0.0","0.0","0.0","0.0","0.0","0.0","0.0","0.0","0.0","0.0","0.0","0.0","0.0","0.0","0.0","0.0","0.0","0.0","0.0","0.0","0.0","0.0","0.0","0.5","0.0","0.0","0.0","0.0","0.0","0.0","0.0","0.0","0.25","0.0","0.0","0.0","0.0","0.0","0.0","0.245","0.005","0.0","0.0","0.0","0.0","0.0","0.0","0.0","0.0","0.0","0.0","425.0","-150.0","14713.0","0.68","0.00033","0.21","10.1021/ja312474n","1.0"
"320","Ag0.98Nb0.02BiSe2.0","Ag0.98Nb0.02BiSe2.0","0.0","0.0","0.0","0.0","0.0","0.0","0.0","0.0","0.0","0.0","0.0","0.0","0.0","0.0","0.0","0.0","0.0","0.0","0.0","0.0","0.0","0.0","0.0","0.0","0.0","0.0","0.0","0.0","0.0","0.0","0.0","0.0","0.0","0.0","0.0","0.0","0.0","0.5","0.0","0.0","0.0","0.0","0.0","0.0","0.0","0.0","0.25","0.0","0.0","0.0","0.0","0.0","0.0","0.245","0.005","0.0","0.0","0.0","0.0","0.0","0.0","0.0","0.0","0.0","0.0","478.0","-165.0","11852.0","0.67","0.00032","0.23","10.1021/ja312474n","1.0"
"321","Ag0.98Nb0.02BiSe2.0","Ag0.98Nb0.02BiSe2.0","0.0","0.0","0.0","0.0","0.0","0.0","0.0","0.0","0.0","0.0","0.0","0.0","0.0","0.0","0.0","0.0","0.0","0.0","0.0","0.0","0.0","0.0","0.0","0.0","0.0","0.0","0.0","0.0","0.0","0.0","0.0","0.0","0.0","0.0","0.0","0.0","0.0","0.5","0.0","0.0","0.0","0.0","0.0","0.0","0.0","0.0","0.25","0.0","0.0","0.0","0.0","0.0","0.0","0.245","0.005","0.0","0.0","0.0","0.0","0.0","0.0","0.0","0.0","0.0","0.0","528.0","-189.0","7853.0","0.61","0.00028","0.24","10.1021/ja312474n","1.0"
"322","Ag0.98Nb0.02BiSe2.0","Ag0.98Nb0.02BiSe2.0","0.0","0.0","0.0","0.0","0.0","0.0","0.0","0.0","0.0","0.0","0.0","0.0","0.0","0.0","0.0","0.0","0.0","0.0","0.0","0.0","0.0","0.0","0.0","0.0","0.0","0.0","0.0","0.0","0.0","0.0","0.0","0.0","0.0","0.0","0.0","0.0","0.0","0.5","0.0","0.0","0.0","0.0","0.0","0.0","0.0","0.0","0.25","0.0","0.0","0.0","0.0","0.0","0.0","0.245","0.005","0.0","0.0","0.0","0.0","0.0","0.0","0.0","0.0","0.0","0.0","577.0","-224.0","6305.0","0.49","0.00032","0.37","10.1021/ja312474n","1.0"
"323","Ag0.98Nb0.02BiSe2.0","Ag0.98Nb0.02BiSe2.0","0.0","0.0","0.0","0.0","0.0","0.0","0.0","0.0","0.0","0.0","0.0","0.0","0.0","0.0","0.0","0.0","0.0","0.0","0.0","0.0","0.0","0.0","0.0","0.0","0.0","0.0","0.0","0.0","0.0","0.0","0.0","0.0","0.0","0.0","0.0","0.0","0.0","0.5","0.0","0.0","0.0","0.0","0.0","0.0","0.0","0.0","0.25","0.0","0.0","0.0","0.0","0.0","0.0","0.245","0.005","0.0","0.0","0.0","0.0","0.0","0.0","0.0","0.0","0.0","0.0","625.0","-225.0","6432.0","0.47","0.00033","0.43","10.1021/ja312474n","1.0"
"324","Ag0.98Nb0.02BiSe2.0","Ag0.98Nb0.02BiSe2.0","0.0","0.0","0.0","0.0","0.0","0.0","0.0","0.0","0.0","0.0","0.0","0.0","0.0","0.0","0.0","0.0","0.0","0.0","0.0","0.0","0.0","0.0","0.0","0.0","0.0","0.0","0.0","0.0","0.0","0.0","0.0","0.0","0.0","0.0","0.0","0.0","0.0","0.5","0.0","0.0","0.0","0.0","0.0","0.0","0.0","0.0","0.25","0.0","0.0","0.0","0.0","0.0","0.0","0.245","0.005","0.0","0.0","0.0","0.0","0.0","0.0","0.0","0.0","0.0","0.0","675.0","-242.0","6430.0","0.48","0.00038","0.53","10.1021/ja312474n","1.0"
"325","AgBiSe2.0","AgBiSe2.0","0.0","0.0","0.0","0.0","0.0","0.0","0.0","0.0","0.0","0.0","0.0","0.0","0.0","0.0","0.0","0.0","0.0","0.0","0.0","0.0","0.0","0.0","0.0","0.0","0.0","0.0","0.0","0.0","0.0","0.0","0.0","0.0","0.0","0.0","0.0","0.0","0.0","0.5","0.0","0.0","0.0","0.0","0.0","0.0","0.0","0.0","0.25","0.0","0.0","0.0","0.0","0.0","0.0","0.25","0.0","0.0","0.0","0.0","0.0","0.0","0.0","0.0","0.0","0.0","0.0","296.0","-154.0","7232.0","0.65","0.00017","0.08","10.1021/ja312474n","1.0"
"326","AgBiSe2.0","AgBiSe2.0","0.0","0.0","0.0","0.0","0.0","0.0","0.0","0.0","0.0","0.0","0.0","0.0","0.0","0.0","0.0","0.0","0.0","0.0","0.0","0.0","0.0","0.0","0.0","0.0","0.0","0.0","0.0","0.0","0.0","0.0","0.0","0.0","0.0","0.0","0.0","0.0","0.0","0.5","0.0","0.0","0.0","0.0","0.0","0.0","0.0","0.0","0.25","0.0","0.0","0.0","0.0","0.0","0.0","0.25","0.0","0.0","0.0","0.0","0.0","0.0","0.0","0.0","0.0","0.0","0.0","375.0","-166.0","8310.0","0.67","0.00023","0.13","10.1021/ja312474n","1.0"
"327","AgBiSe2.0","AgBiSe2.0","0.0","0.0","0.0","0.0","0.0","0.0","0.0","0.0","0.0","0.0","0.0","0.0","0.0","0.0","0.0","0.0","0.0","0.0","0.0","0.0","0.0","0.0","0.0","0.0","0.0","0.0","0.0","0.0","0.0","0.0","0.0","0.0","0.0","0.0","0.0","0.0","0.0","0.5","0.0","0.0","0.0","0.0","0.0","0.0","0.0","0.0","0.25","0.0","0.0","0.0","0.0","0.0","0.0","0.25","0.0","0.0","0.0","0.0","0.0","0.0","0.0","0.0","0.0","0.0","0.0","478.0","-188.0","5664.0","0.64","0.0002","0.15","10.1021/ja312474n","1.0"
"328","AgBiSe2.0","AgBiSe2.0","0.0","0.0","0.0","0.0","0.0","0.0","0.0","0.0","0.0","0.0","0.0","0.0","0.0","0.0","0.0","0.0","0.0","0.0","0.0","0.0","0.0","0.0","0.0","0.0","0.0","0.0","0.0","0.0","0.0","0.0","0.0","0.0","0.0","0.0","0.0","0.0","0.0","0.5","0.0","0.0","0.0","0.0","0.0","0.0","0.0","0.0","0.25","0.0","0.0","0.0","0.0","0.0","0.0","0.25","0.0","0.0","0.0","0.0","0.0","0.0","0.0","0.0","0.0","0.0","0.0","425.0","-177.0","7620.0","0.67","0.00024","0.15","10.1021/ja312474n","1.0"
"329","AgBiSe2.0","AgBiSe2.0","0.0","0.0","0.0","0.0","0.0","0.0","0.0","0.0","0.0","0.0","0.0","0.0","0.0","0.0","0.0","0.0","0.0","0.0","0.0","0.0","0.0","0.0","0.0","0.0","0.0","0.0","0.0","0.0","0.0","0.0","0.0","0.0","0.0","0.0","0.0","0.0","0.0","0.5","0.0","0.0","0.0","0.0","0.0","0.0","0.0","0.0","0.25","0.0","0.0","0.0","0.0","0.0","0.0","0.25","0.0","0.0","0.0","0.0","0.0","0.0","0.0","0.0","0.0","0.0","0.0","528.0","-214.0","3678.0","0.57","0.00017","0.15","10.1021/ja312474n","1.0"
"330","AgBiSe2.0","AgBiSe2.0","0.0","0.0","0.0","0.0","0.0","0.0","0.0","0.0","0.0","0.0","0.0","0.0","0.0","0.0","0.0","0.0","0.0","0.0","0.0","0.0","0.0","0.0","0.0","0.0","0.0","0.0","0.0","0.0","0.0","0.0","0.0","0.0","0.0","0.0","0.0","0.0","0.0","0.5","0.0","0.0","0.0","0.0","0.0","0.0","0.0","0.0","0.25","0.0","0.0","0.0","0.0","0.0","0.0","0.25","0.0","0.0","0.0","0.0","0.0","0.0","0.0","0.0","0.0","0.0","0.0","577.0","-239.0","3478.0","0.43","0.0002","0.27","10.1021/ja312474n","1.0"
"331","AgBiSe2.0","AgBiSe2.0","0.0","0.0","0.0","0.0","0.0","0.0","0.0","0.0","0.0","0.0","0.0","0.0","0.0","0.0","0.0","0.0","0.0","0.0","0.0","0.0","0.0","0.0","0.0","0.0","0.0","0.0","0.0","0.0","0.0","0.0","0.0","0.0","0.0","0.0","0.0","0.0","0.0","0.5","0.0","0.0","0.0","0.0","0.0","0.0","0.0","0.0","0.25","0.0","0.0","0.0","0.0","0.0","0.0","0.25","0.0","0.0","0.0","0.0","0.0","0.0","0.0","0.0","0.0","0.0","0.0","625.0","-236.0","4000.0","0.44","0.00022","0.31","10.1021/ja312474n","1.0"
"332","AgBiSe2.0","AgBiSe2.0","0.0","0.0","0.0","0.0","0.0","0.0","0.0","0.0","0.0","0.0","0.0","0.0","0.0","0.0","0.0","0.0","0.0","0.0","0.0","0.0","0.0","0.0","0.0","0.0","0.0","0.0","0.0","0.0","0.0","0.0","0.0","0.0","0.0","0.0","0.0","0.0","0.0","0.5","0.0","0.0","0.0","0.0","0.0","0.0","0.0","0.0","0.25","0.0","0.0","0.0","0.0","0.0","0.0","0.25","0.0","0.0","0.0","0.0","0.0","0.0","0.0","0.0","0.0","0.0","0.0","675.0","-251.0","4040.0","0.46","0.00025","0.37","10.1021/ja312474n","1.0"
"333","FeNb0.86Hf0.14Sb","FeNb0.86Hf0.14Sb","0.0","0.0","0.0","0.0","0.0","0.0","0.0","0.0","0.04666666666666667","0.0","0.0","0.0","0.0","0.3333333333333333","0.0","0.0","0.0","0.0","0.0","0.0","0.0","0.0","0.0","0.0","0.0","0.0","0.0","0.0","0.0","0.0","0.0","0.0","0.0","0.0","0.0","0.0","0.0","0.0","0.0","0.0","0.0","0.0","0.0","0.0","0.0","0.3333333333333333","0.0","0.0","0.0","0.0","0.0","0.0","0.0","0.0","0.2866666666666667","0.0","0.0","0.0","0.0","0.0","0.0","0.0","0.0","0.0","0.0","300.0","","84.0","668992.0","0.00477","0.2","10.1038/ncomms9144","1.0"
"334","FeNb0.86Hf0.14Sb","FeNb0.86Hf0.14Sb","0.0","0.0","0.0","0.0","0.0","0.0","0.0","0.0","0.04666666666666667","0.0","0.0","0.0","0.0","0.3333333333333333","0.0","0.0","0.0","0.0","0.0","0.0","0.0","0.0","0.0","0.0","0.0","0.0","0.0","0.0","0.0","0.0","0.0","0.0","0.0","0.0","0.0","0.0","0.0","0.0","0.0","0.0","0.0","0.0","0.0","0.0","0.0","0.3333333333333333","0.0","0.0","0.0","0.0","0.0","0.0","0.0","0.0","0.2866666666666667","0.0","0.0","0.0","0.0","0.0","0.0","0.0","0.0","0.0","0.0","400.0","","103.0","492248.0","0.00521","0.32","10.1038/ncomms9144","1.0"
"335","FeNb0.86Hf0.14Sb","FeNb0.86Hf0.14Sb","0.0","0.0","0.0","0.0","0.0","0.0","0.0","0.0","0.04666666666666667","0.0","0.0","0.0","0.0","0.3333333333333333","0.0","0.0","0.0","0.0","0.0","0.0","0.0","0.0","0.0","0.0","0.0","0.0","0.0","0.0","0.0","0.0","0.0","0.0","0.0","0.0","0.0","0.0","0.0","0.0","0.0","0.0","0.0","0.0","0.0","0.0","0.0","0.3333333333333333","0.0","0.0","0.0","0.0","0.0","0.0","0.0","0.0","0.2866666666666667","0.0","0.0","0.0","0.0","0.0","0.0","0.0","0.0","0.0","0.0","500.0","","125.0","366667.0","0.00568","0.49","10.1038/ncomms9144","1.0"
"336","FeNb0.86Hf0.14Sb","FeNb0.86Hf0.14Sb","0.0","0.0","0.0","0.0","0.0","0.0","0.0","0.0","0.04666666666666667","0.0","0.0","0.0","0.0","0.3333333333333333","0.0","0.0","0.0","0.0","0.0","0.0","0.0","0.0","0.0","0.0","0.0","0.0","0.0","0.0","0.0","0.0","0.0","0.0","0.0","0.0","0.0","0.0","0.0","0.0","0.0","0.0","0.0","0.0","0.0","0.0","0.0","0.3333333333333333","0.0","0.0","0.0","0.0","0.0","0.0","0.0","0.0","0.2866666666666667","0.0","0.0","0.0","0.0","0.0","0.0","0.0","0.0","0.0","0.0","600.0","","146.0","279845.0","0.00593","0.67","10.1038/ncomms9144","1.0"
"337","FeNb0.86Hf0.14Sb","FeNb0.86Hf0.14Sb","0.0","0.0","0.0","0.0","0.0","0.0","0.0","0.0","0.04666666666666667","0.0","0.0","0.0","0.0","0.3333333333333333","0.0","0.0","0.0","0.0","0.0","0.0","0.0","0.0","0.0","0.0","0.0","0.0","0.0","0.0","0.0","0.0","0.0","0.0","0.0","0.0","0.0","0.0","0.0","0.0","0.0","0.0","0.0","0.0","0.0","0.0","0.0","0.3333333333333333","0.0","0.0","0.0","0.0","0.0","0.0","0.0","0.0","0.2866666666666667","0.0","0.0","0.0","0.0","0.0","0.0","0.0","0.0","0.0","0.0","700.0","","165.0","217829.0","0.00593","0.84","10.1038/ncomms9144","1.0"
"338","FeNb0.86Hf0.14Sb","FeNb0.86Hf0.14Sb","0.0","0.0","0.0","0.0","0.0","0.0","0.0","0.0","0.04666666666666667","0.0","0.0","0.0","0.0","0.3333333333333333","0.0","0.0","0.0","0.0","0.0","0.0","0.0","0.0","0.0","0.0","0.0","0.0","0.0","0.0","0.0","0.0","0.0","0.0","0.0","0.0","0.0","0.0","0.0","0.0","0.0","0.0","0.0","0.0","0.0","0.0","0.0","0.3333333333333333","0.0","0.0","0.0","0.0","0.0","0.0","0.0","0.0","0.2866666666666667","0.0","0.0","0.0","0.0","0.0","0.0","0.0","0.0","0.0","0.0","800.0","","182.0","177519.0","0.00585","1.0","10.1038/ncomms9144","1.0"
"339","FeNb0.86Hf0.14Sb","FeNb0.86Hf0.14Sb","0.0","0.0","0.0","0.0","0.0","0.0","0.0","0.0","0.04666666666666667","0.0","0.0","0.0","0.0","0.3333333333333333","0.0","0.0","0.0","0.0","0.0","0.0","0.0","0.0","0.0","0.0","0.0","0.0","0.0","0.0","0.0","0.0","0.0","0.0","0.0","0.0","0.0","0.0","0.0","0.0","0.0","0.0","0.0","0.0","0.0","0.0","0.0","0.3333333333333333","0.0","0.0","0.0","0.0","0.0","0.0","0.0","0.0","0.2866666666666667","0.0","0.0","0.0","0.0","0.0","0.0","0.0","0.0","0.0","0.0","900.0","","195.0","148000.0","0.00565","1.14","10.1038/ncomms9144","1.0"
"340","FeNb0.86Hf0.14Sb","FeNb0.86Hf0.14Sb","0.0","0.0","0.0","0.0","0.0","0.0","0.0","0.0","0.04666666666666667","0.0","0.0","0.0","0.0","0.3333333333333333","0.0","0.0","0.0","0.0","0.0","0.0","0.0","0.0","0.0","0.0","0.0","0.0","0.0","0.0","0.0","0.0","0.0","0.0","0.0","0.0","0.0","0.0","0.0","0.0","0.0","0.0","0.0","0.0","0.0","0.0","0.0","0.3333333333333333","0.0","0.0","0.0","0.0","0.0","0.0","0.0","0.0","0.2866666666666667","0.0","0.0","0.0","0.0","0.0","0.0","0.0","0.0","0.0","0.0","1000.0","","209.0","124810.0","0.00543","1.26","10.1038/ncomms9144","1.0"
"341","FeNb0.86Hf0.14Sb","FeNb0.86Hf0.14Sb","0.0","0.0","0.0","0.0","0.0","0.0","0.0","0.0","0.04666666666666667","0.0","0.0","0.0","0.0","0.3333333333333333","0.0","0.0","0.0","0.0","0.0","0.0","0.0","0.0","0.0","0.0","0.0","0.0","0.0","0.0","0.0","0.0","0.0","0.0","0.0","0.0","0.0","0.0","0.0","0.0","0.0","0.0","0.0","0.0","0.0","0.0","0.0","0.3333333333333333","0.0","0.0","0.0","0.0","0.0","0.0","0.0","0.0","0.2866666666666667","0.0","0.0","0.0","0.0","0.0","0.0","0.0","0.0","0.0","0.0","1100.0","","220.0","106977.0","0.00518","1.36","10.1038/ncomms9144","1.0"
"342","FeNb0.86Hf0.14Sb","FeNb0.86Hf0.14Sb","0.0","0.0","0.0","0.0","0.0","0.0","0.0","0.0","0.04666666666666667","0.0","0.0","0.0","0.0","0.3333333333333333","0.0","0.0","0.0","0.0","0.0","0.0","0.0","0.0","0.0","0.0","0.0","0.0","0.0","0.0","0.0","0.0","0.0","0.0","0.0","0.0","0.0","0.0","0.0","0.0","0.0","0.0","0.0","0.0","0.0","0.0","0.0","0.3333333333333333","0.0","0.0","0.0","0.0","0.0","0.0","0.0","0.0","0.2866666666666667","0.0","0.0","0.0","0.0","0.0","0.0","0.0","0.0","0.0","0.0","1200.0","","231.0","93023.0","0.00495","1.43","10.1038/ncomms9144","1.0"
"343","FeNb0.86Zr0.14Sb","FeNb0.86Zr0.14Sb","0.0","0.0","0.0","0.0","0.0","0.0","0.0","0.0","0.0","0.0","0.0","0.0","0.0","0.3333333333333333","0.0","0.0","0.0","0.0","0.0","0.0","0.0","0.04666666666666667","0.0","0.0","0.0","0.0","0.0","0.0","0.0","0.0","0.0","0.0","0.0","0.0","0.0","0.0","0.0","0.0","0.0","0.0","0.0","0.0","0.0","0.0","0.0","0.3333333333333333","0.0","0.0","0.0","0.0","0.0","0.0","0.0","0.0","0.2866666666666667","0.0","0.0","0.0","0.0","0.0","0.0","0.0","0.0","0.0","0.0","400.0","","118.0","354264.0","0.00493","0.2","10.1038/ncomms9144","1.0"
"344","FeNb0.86Zr0.14Sb","FeNb0.86Zr0.14Sb","0.0","0.0","0.0","0.0","0.0","0.0","0.0","0.0","0.0","0.0","0.0","0.0","0.0","0.3333333333333333","0.0","0.0","0.0","0.0","0.0","0.0","0.0","0.04666666666666667","0.0","0.0","0.0","0.0","0.0","0.0","0.0","0.0","0.0","0.0","0.0","0.0","0.0","0.0","0.0","0.0","0.0","0.0","0.0","0.0","0.0","0.0","0.0","0.3333333333333333","0.0","0.0","0.0","0.0","0.0","0.0","0.0","0.0","0.2866666666666667","0.0","0.0","0.0","0.0","0.0","0.0","0.0","0.0","0.0","0.0","500.0","","139.0","272093.0","0.00526","0.31","10.1038/ncomms9144","1.0"
"345","FeNb0.88Hf0.12Sb","FeNb0.88Hf0.12Sb","0.0","0.0","0.0","0.0","0.0","0.0","0.0","0.0","0.04","0.0","0.0","0.0","0.0","0.3333333333333333","0.0","0.0","0.0","0.0","0.0","0.0","0.0","0.0","0.0","0.0","0.0","0.0","0.0","0.0","0.0","0.0","0.0","0.0","0.0","0.0","0.0","0.0","0.0","0.0","0.0","0.0","0.0","0.0","0.0","0.0","0.0","0.3333333333333333","0.0","0.0","0.0","0.0","0.0","0.0","0.0","0.0","0.29333333333333333","0.0","0.0","0.0","0.0","0.0","0.0","0.0","0.0","0.0","0.0","300.0","","94.0","590700.0","0.00519","0.19","10.1038/ncomms9144","1.0"
"346","FeNb0.88Hf0.12Sb","FeNb0.88Hf0.12Sb","0.0","0.0","0.0","0.0","0.0","0.0","0.0","0.0","0.04","0.0","0.0","0.0","0.0","0.3333333333333333","0.0","0.0","0.0","0.0","0.0","0.0","0.0","0.0","0.0","0.0","0.0","0.0","0.0","0.0","0.0","0.0","0.0","0.0","0.0","0.0","0.0","0.0","0.0","0.0","0.0","0.0","0.0","0.0","0.0","0.0","0.0","0.3333333333333333","0.0","0.0","0.0","0.0","0.0","0.0","0.0","0.0","0.29333333333333333","0.0","0.0","0.0","0.0","0.0","0.0","0.0","0.0","0.0","0.0","400.0","","116.0","435000.0","0.00582","0.33","10.1038/ncomms9144","1.0"
"347","FeNb0.88Hf0.12Sb","FeNb0.88Hf0.12Sb","0.0","0.0","0.0","0.0","0.0","0.0","0.0","0.0","0.04","0.0","0.0","0.0","0.0","0.3333333333333333","0.0","0.0","0.0","0.0","0.0","0.0","0.0","0.0","0.0","0.0","0.0","0.0","0.0","0.0","0.0","0.0","0.0","0.0","0.0","0.0","0.0","0.0","0.0","0.0","0.0","0.0","0.0","0.0","0.0","0.0","0.0","0.3333333333333333","0.0","0.0","0.0","0.0","0.0","0.0","0.0","0.0","0.29333333333333333","0.0","0.0","0.0","0.0","0.0","0.0","0.0","0.0","0.0","0.0","500.0","","138.0","322500.0","0.00614","0.5","10.1038/ncomms9144","1.0"
"348","FeNb0.88Hf0.12Sb","FeNb0.88Hf0.12Sb","0.0","0.0","0.0","0.0","0.0","0.0","0.0","0.0","0.04","0.0","0.0","0.0","0.0","0.3333333333333333","0.0","0.0","0.0","0.0","0.0","0.0","0.0","0.0","0.0","0.0","0.0","0.0","0.0","0.0","0.0","0.0","0.0","0.0","0.0","0.0","0.0","0.0","0.0","0.0","0.0","0.0","0.0","0.0","0.0","0.0","0.0","0.3333333333333333","0.0","0.0","0.0","0.0","0.0","0.0","0.0","0.0","0.29333333333333333","0.0","0.0","0.0","0.0","0.0","0.0","0.0","0.0","0.0","0.0","600.0","","160.0","245740.0","0.00627","0.67","10.1038/ncomms9144","1.0"
"349","FeNb0.88Hf0.12Sb","FeNb0.88Hf0.12Sb","0.0","0.0","0.0","0.0","0.0","0.0","0.0","0.0","0.04","0.0","0.0","0.0","0.0","0.3333333333333333","0.0","0.0","0.0","0.0","0.0","0.0","0.0","0.0","0.0","0.0","0.0","0.0","0.0","0.0","0.0","0.0","0.0","0.0","0.0","0.0","0.0","0.0","0.0","0.0","0.0","0.0","0.0","0.0","0.0","0.0","0.0","0.3333333333333333","0.0","0.0","0.0","0.0","0.0","0.0","0.0","0.0","0.29333333333333333","0.0","0.0","0.0","0.0","0.0","0.0","0.0","0.0","0.0","0.0","700.0","","180.0","192250.0","0.00621","0.85","10.1038/ncomms9144","1.0"
"350","FeNb0.88Hf0.12Sb","FeNb0.88Hf0.12Sb","0.0","0.0","0.0","0.0","0.0","0.0","0.0","0.0","0.04","0.0","0.0","0.0","0.0","0.3333333333333333","0.0","0.0","0.0","0.0","0.0","0.0","0.0","0.0","0.0","0.0","0.0","0.0","0.0","0.0","0.0","0.0","0.0","0.0","0.0","0.0","0.0","0.0","0.0","0.0","0.0","0.0","0.0","0.0","0.0","0.0","0.0","0.3333333333333333","0.0","0.0","0.0","0.0","0.0","0.0","0.0","0.0","0.29333333333333333","0.0","0.0","0.0","0.0","0.0","0.0","0.0","0.0","0.0","0.0","800.0","","196.0","154300.0","0.00591","0.99","10.1038/ncomms9144","1.0"
"351","FeNb0.88Hf0.12Sb","FeNb0.88Hf0.12Sb","0.0","0.0","0.0","0.0","0.0","0.0","0.0","0.0","0.04","0.0","0.0","0.0","0.0","0.3333333333333333","0.0","0.0","0.0","0.0","0.0","0.0","0.0","0.0","0.0","0.0","0.0","0.0","0.0","0.0","0.0","0.0","0.0","0.0","0.0","0.0","0.0","0.0","0.0","0.0","0.0","0.0","0.0","0.0","0.0","0.0","0.0","0.3333333333333333","0.0","0.0","0.0","0.0","0.0","0.0","0.0","0.0","0.29333333333333333","0.0","0.0","0.0","0.0","0.0","0.0","0.0","0.0","0.0","0.0","900.0","","210.0","127900.0","0.00566","1.13","10.1038/ncomms9144","1.0"
"352","FeNb0.88Hf0.12Sb","FeNb0.88Hf0.12Sb","0.0","0.0","0.0","0.0","0.0","0.0","0.0","0.0","0.04","0.0","0.0","0.0","0.0","0.3333333333333333","0.0","0.0","0.0","0.0","0.0","0.0","0.0","0.0","0.0","0.0","0.0","0.0","0.0","0.0","0.0","0.0","0.0","0.0","0.0","0.0","0.0","0.0","0.0","0.0","0.0","0.0","0.0","0.0","0.0","0.0","0.0","0.3333333333333333","0.0","0.0","0.0","0.0","0.0","0.0","0.0","0.0","0.29333333333333333","0.0","0.0","0.0","0.0","0.0","0.0","0.0","0.0","0.0","0.0","1000.0","","223.0","109300.0","0.00545","1.25","10.1038/ncomms9144","1.0"
"353","FeNb0.88Hf0.12Sb","FeNb0.88Hf0.12Sb","0.0","0.0","0.0","0.0","0.0","0.0","0.0","0.0","0.04","0.0","0.0","0.0","0.0","0.3333333333333333","0.0","0.0","0.0","0.0","0.0","0.0","0.0","0.0","0.0","0.0","0.0","0.0","0.0","0.0","0.0","0.0","0.0","0.0","0.0","0.0","0.0","0.0","0.0","0.0","0.0","0.0","0.0","0.0","0.0","0.0","0.0","0.3333333333333333","0.0","0.0","0.0","0.0","0.0","0.0","0.0","0.0","0.29333333333333333","0.0","0.0","0.0","0.0","0.0","0.0","0.0","0.0","0.0","0.0","1100.0","","235.0","94600.0","0.00524","1.36","10.1038/ncomms9144","1.0"
"354","FeNb0.88Hf0.12Sb","FeNb0.88Hf0.12Sb","0.0","0.0","0.0","0.0","0.0","0.0","0.0","0.0","0.04","0.0","0.0","0.0","0.0","0.3333333333333333","0.0","0.0","0.0","0.0","0.0","0.0","0.0","0.0","0.0","0.0","0.0","0.0","0.0","0.0","0.0","0.0","0.0","0.0","0.0","0.0","0.0","0.0","0.0","0.0","0.0","0.0","0.0","0.0","0.0","0.0","0.0","0.3333333333333333","0.0","0.0","0.0","0.0","0.0","0.0","0.0","0.0","0.29333333333333333","0.0","0.0","0.0","0.0","0.0","0.0","0.0","0.0","0.0","0.0","1200.0","","246.0","82946.0","0.00502","1.46","10.1038/ncomms9144","1.0"
"355","FeNb0.92Hf0.08Sb","FeNb0.92Hf0.08Sb","0.0","0.0","0.0","0.0","0.0","0.0","0.0","0.0","0.02666666666666667","0.0","0.0","0.0","0.0","0.3333333333333333","0.0","0.0","0.0","0.0","0.0","0.0","0.0","0.0","0.0","0.0","0.0","0.0","0.0","0.0","0.0","0.0","0.0","0.0","0.0","0.0","0.0","0.0","0.0","0.0","0.0","0.0","0.0","0.0","0.0","0.0","0.0","0.3333333333333333","0.0","0.0","0.0","0.0","0.0","0.0","0.0","0.0","0.3066666666666667","0.0","0.0","0.0","0.0","0.0","0.0","0.0","0.0","0.0","0.0","300.0","","116.0","345736.0","0.00467","0.15","10.1038/ncomms9144","1.0"
"356","FeNb0.92Hf0.08Sb","FeNb0.92Hf0.08Sb","0.0","0.0","0.0","0.0","0.0","0.0","0.0","0.0","0.02666666666666667","0.0","0.0","0.0","0.0","0.3333333333333333","0.0","0.0","0.0","0.0","0.0","0.0","0.0","0.0","0.0","0.0","0.0","0.0","0.0","0.0","0.0","0.0","0.0","0.0","0.0","0.0","0.0","0.0","0.0","0.0","0.0","0.0","0.0","0.0","0.0","0.0","0.0","0.3333333333333333","0.0","0.0","0.0","0.0","0.0","0.0","0.0","0.0","0.3066666666666667","0.0","0.0","0.0","0.0","0.0","0.0","0.0","0.0","0.0","0.0","400.0","","145.0","276400.0","0.00584","0.3","10.1038/ncomms9144","1.0"
"357","FeNb0.92Hf0.08Sb","FeNb0.92Hf0.08Sb","0.0","0.0","0.0","0.0","0.0","0.0","0.0","0.0","0.02666666666666667","0.0","0.0","0.0","0.0","0.3333333333333333","0.0","0.0","0.0","0.0","0.0","0.0","0.0","0.0","0.0","0.0","0.0","0.0","0.0","0.0","0.0","0.0","0.0","0.0","0.0","0.0","0.0","0.0","0.0","0.0","0.0","0.0","0.0","0.0","0.0","0.0","0.0","0.3333333333333333","0.0","0.0","0.0","0.0","0.0","0.0","0.0","0.0","0.3066666666666667","0.0","0.0","0.0","0.0","0.0","0.0","0.0","0.0","0.0","0.0","500.0","","167.0","214728.0","0.00599","0.44","10.1038/ncomms9144","1.0"
"358","FeNb0.92Hf0.08Sb","FeNb0.92Hf0.08Sb","0.0","0.0","0.0","0.0","0.0","0.0","0.0","0.0","0.02666666666666667","0.0","0.0","0.0","0.0","0.3333333333333333","0.0","0.0","0.0","0.0","0.0","0.0","0.0","0.0","0.0","0.0","0.0","0.0","0.0","0.0","0.0","0.0","0.0","0.0","0.0","0.0","0.0","0.0","0.0","0.0","0.0","0.0","0.0","0.0","0.0","0.0","0.0","0.3333333333333333","0.0","0.0","0.0","0.0","0.0","0.0","0.0","0.0","0.3066666666666667","0.0","0.0","0.0","0.0","0.0","0.0","0.0","0.0","0.0","0.0","600.0","","187.0","169000.0","0.00594","0.58","10.1038/ncomms9144","1.0"
"359","FeNb0.92Hf0.08Sb","FeNb0.92Hf0.08Sb","0.0","0.0","0.0","0.0","0.0","0.0","0.0","0.0","0.02666666666666667","0.0","0.0","0.0","0.0","0.3333333333333333","0.0","0.0","0.0","0.0","0.0","0.0","0.0","0.0","0.0","0.0","0.0","0.0","0.0","0.0","0.0","0.0","0.0","0.0","0.0","0.0","0.0","0.0","0.0","0.0","0.0","0.0","0.0","0.0","0.0","0.0","0.0","0.3333333333333333","0.0","0.0","0.0","0.0","0.0","0.0","0.0","0.0","0.3066666666666667","0.0","0.0","0.0","0.0","0.0","0.0","0.0","0.0","0.0","0.0","700.0","","205.0","132600.0","0.00559","0.7","10.1038/ncomms9144","1.0"
"360","FeNb0.92Zr0.08Sb","FeNb0.92Zr0.08Sb","0.0","0.0","0.0","0.0","0.0","0.0","0.0","0.0","0.0","0.0","0.0","0.0","0.0","0.3333333333333333","0.0","0.0","0.0","0.0","0.0","0.0","0.0","0.02666666666666667","0.0","0.0","0.0","0.0","0.0","0.0","0.0","0.0","0.0","0.0","0.0","0.0","0.0","0.0","0.0","0.0","0.0","0.0","0.0","0.0","0.0","0.0","0.0","0.3333333333333333","0.0","0.0","0.0","0.0","0.0","0.0","0.0","0.0","0.3066666666666667","0.0","0.0","0.0","0.0","0.0","0.0","0.0","0.0","0.0","0.0","300.0","","123.0","330233.0","0.00498","0.11","10.1038/ncomms9144","1.0"
"361","FeNb0.92Zr0.08Sb","FeNb0.92Zr0.08Sb","0.0","0.0","0.0","0.0","0.0","0.0","0.0","0.0","0.0","0.0","0.0","0.0","0.0","0.3333333333333333","0.0","0.0","0.0","0.0","0.0","0.0","0.0","0.02666666666666667","0.0","0.0","0.0","0.0","0.0","0.0","0.0","0.0","0.0","0.0","0.0","0.0","0.0","0.0","0.0","0.0","0.0","0.0","0.0","0.0","0.0","0.0","0.0","0.3333333333333333","0.0","0.0","0.0","0.0","0.0","0.0","0.0","0.0","0.3066666666666667","0.0","0.0","0.0","0.0","0.0","0.0","0.0","0.0","0.0","0.0","500.0","","175.0","196124.0","0.00597","0.31","10.1038/ncomms9144","1.0"
"362","FeNb0.92Zr0.08Sb","FeNb0.92Zr0.08Sb","0.0","0.0","0.0","0.0","0.0","0.0","0.0","0.0","0.0","0.0","0.0","0.0","0.0","0.3333333333333333","0.0","0.0","0.0","0.0","0.0","0.0","0.0","0.02666666666666667","0.0","0.0","0.0","0.0","0.0","0.0","0.0","0.0","0.0","0.0","0.0","0.0","0.0","0.0","0.0","0.0","0.0","0.0","0.0","0.0","0.0","0.0","0.0","0.3333333333333333","0.0","0.0","0.0","0.0","0.0","0.0","0.0","0.0","0.3066666666666667","0.0","0.0","0.0","0.0","0.0","0.0","0.0","0.0","0.0","0.0","900.0","","247.0","84500.0","0.00514","0.71","10.1038/ncomms9144","1.0"
"363","FeNb0.92Zr0.08Sb","FeNb0.92Zr0.08Sb","0.0","0.0","0.0","0.0","0.0","0.0","0.0","0.0","0.0","0.0","0.0","0.0","0.0","0.3333333333333333","0.0","0.0","0.0","0.0","0.0","0.0","0.0","0.02666666666666667","0.0","0.0","0.0","0.0","0.0","0.0","0.0","0.0","0.0","0.0","0.0","0.0","0.0","0.0","0.0","0.0","0.0","0.0","0.0","0.0","0.0","0.0","0.0","0.3333333333333333","0.0","0.0","0.0","0.0","0.0","0.0","0.0","0.0","0.3066666666666667","0.0","0.0","0.0","0.0","0.0","0.0","0.0","0.0","0.0","0.0","1100.0","","271.0","59800.0","0.00438","0.77","10.1038/ncomms9144","1.0"
"364","FeNb0.92Zr0.08Sb","FeNb0.92Zr0.08Sb","0.0","0.0","0.0","0.0","0.0","0.0","0.0","0.0","0.0","0.0","0.0","0.0","0.0","0.3333333333333333","0.0","0.0","0.0","0.0","0.0","0.0","0.0","0.02666666666666667","0.0","0.0","0.0","0.0","0.0","0.0","0.0","0.0","0.0","0.0","0.0","0.0","0.0","0.0","0.0","0.0","0.0","0.0","0.0","0.0","0.0","0.0","0.0","0.3333333333333333","0.0","0.0","0.0","0.0","0.0","0.0","0.0","0.0","0.3066666666666667","0.0","0.0","0.0","0.0","0.0","0.0","0.0","0.0","0.0","0.0","1000.0","","259.0","72093.0","0.00483","0.77","10.1038/ncomms9144","1.0"
