Repository: anilkunwar/thermoelectrics

# Machine learning assisted design of thermoelectrics

a. Machine Learning

# Fetching the upto date data of thermoelectricity (Informatics)

# Featurization:

The computer code to convert the multicomponent chemical formula and temperature row into composition-temperature feature vector
Binary alloys/compunds with upload from json files
Multicomponent alloys/compunds with upload from json files

# Informatics approach to classify p-type and n-type thermoelectric materials

Basic Illustrative Tutorials
Querying the Abstracts on the Materials Science, Applied Physics and Condensed Matter Physics on Keyterms Specific to Thermoelectrics
NER analysis for material type classification

File: machine_learning/vae_regression/latent_space_exploration/thermoelectric_materials.csv (part 6 of 71)
"","Formula","modformula","In","Tl","La","Sr","Mn","Ni","Ru","Pd","Hf","Cs","Sc","Co","Si","Fe","Li","Cl","Yb","Te","N","Ti","Cd","Zr","Y","Ga","Cr","Pr","Tm","Br","Ca","Mg","Rb","Au","Nd","Ce","Ho","I","Ba","Se","Pb","Ge","Gd","Tb","Dy","Cu","Na","Sb","Bi","P","As","Sm","Zn","Al","Sn","Ag","Nb","Mo","V","S","K","Lu","O","Eu","Ta","B","Er","temperature(K)","seebeck_coefficient(μV/K)","electrical_conductivity(S/m)","thermal_conductivity(W/mK)","power_factor(W/mK2)","ZT","reference","sum_elements"
"365","FeNb0.9Hf0.1Sb","FeNb0.9Hf0.1Sb","0.0","0.0","0.0","0.0","0.0","0.0","0.0","0.0","0.03333333333333333","0.0","0.0","0.0","0.0","0.3333333333333333","0.0","0.0","0.0","0.0","0.0","0.0","0.0","0.0","0.0","0.0","0.0","0.0","0.0","0.0","0.0","0.0","0.0","0.0","0.0","0.0","0.0","0.0","0.0","0.0","0.0","0.0","0.0","0.0","0.0","0.0","0.0","0.3333333333333333","0.0","0.0","0.0","0.0","0.0","0.0","0.0","0.0","0.3","0.0","0.0","0.0","0.0","0.0","0.0","0.0","0.0","0.0","0.0","400.0","","130.0","434900.0","0.00736","0.38","10.1038/ncomms9144","0.9999999999999999"
"366","FeNb0.9Hf0.1Sb","FeNb0.9Hf0.1Sb","0.0","0.0","0.0","0.0","0.0","0.0","0.0","0.0","0.03333333333333333","0.0","0.0","0.0","0.0","0.3333333333333333","0.0","0.0","0.0","0.0","0.0","0.0","0.0","0.0","0.0","0.0","0.0","0.0","0.0","0.0","0.0","0.0","0.0","0.0","0.0","0.0","0.0","0.0","0.0","0.0","0.0","0.0","0.0","0.0","0.0","0.0","0.0","0.3333333333333333","0.0","0.0","0.0","0.0","0.0","0.0","0.0","0.0","0.3","0.0","0.0","0.0","0.0","0.0","0.0","0.0","0.0","0.0","0.0","500.0","","153.0","323200.0","0.00761","0.56","10.1038/ncomms9144","0.9999999999999999"
"367","FeNb0.9Zr0.1Sb","FeNb0.9Zr0.1Sb","0.0","0.0","0.0","0.0","0.0","0.0","0.0","0.0","0.0","0.0","0.0","0.0","0.0","0.3333333333333333","0.0","0.0","0.0","0.0","0.0","0.0","0.0","0.03333333333333333","0.0","0.0","0.0","0.0","0.0","0.0","0.0","0.0","0.0","0.0","0.0","0.0","0.0","0.0","0.0","0.0","0.0","0.0","0.0","0.0","0.0","0.0","0.0","0.3333333333333333","0.0","0.0","0.0","0.0","0.0","0.0","0.0","0.0","0.3","0.0","0.0","0.0","0.0","0.0","0.0","0.0","0.0","0.0","0.0","300.0","","108.0","397674.0","0.0046","0.11","10.1038/ncomms9144","1.0"
"368","FeNb0.9Zr0.1Sb","FeNb0.9Zr0.1Sb","0.0","0.0","0.0","0.0","0.0","0.0","0.0","0.0","0.0","0.0","0.0","0.0","0.0","0.3333333333333333","0.0","0.0","0.0","0.0","0.0","0.0","0.0","0.03333333333333333","0.0","0.0","0.0","0.0","0.0","0.0","0.0","0.0","0.0","0.0","0.0","0.0","0.0","0.0","0.0","0.0","0.0","0.0","0.0","0.0","0.0","0.0","0.0","0.3333333333333333","0.0","0.0","0.0","0.0","0.0","0.0","0.0","0.0","0.3","0.0","0.0","0.0","0.0","0.0","0.0","0.0","0.0","0.0","0.0","400.0","","135.0","311628.0","0.00565","0.21","10.1038/ncomms9144","1.0"
"369","FeNb0.9Zr0.1Sb","FeNb0.9Zr0.1Sb","0.0","0.0","0.0","0.0","0.0","0.0","0.0","0.0","0.0","0.0","0.0","0.0","0.0","0.3333333333333333","0.0","0.0","0.0","0.0","0.0","0.0","0.0","0.03333333333333333","0.0","0.0","0.0","0.0","0.0","0.0","0.0","0.0","0.0","0.0","0.0","0.0","0.0","0.0","0.0","0.0","0.0","0.0","0.0","0.0","0.0","0.0","0.0","0.3333333333333333","0.0","0.0","0.0","0.0","0.0","0.0","0.0","0.0","0.3","0.0","0.0","0.0","0.0","0.0","0.0","0.0","0.0","0.0","0.0","500.0","","158.0","244186.0","0.00606","0.32","10.1038/ncomms9144","1.0"
"370","FeNb0.9Zr0.1Sb","FeNb0.9Zr0.1Sb","0.0","0.0","0.0","0.0","0.0","0.0","0.0","0.0","0.0","0.0","0.0","0.0","0.0","0.3333333333333333","0.0","0.0","0.0","0.0","0.0","0.0","0.0","0.03333333333333333","0.0","0.0","0.0","0.0","0.0","0.0","0.0","0.0","0.0","0.0","0.0","0.0","0.0","0.0","0.0","0.0","0.0","0.0","0.0","0.0","0.0","0.0","0.0","0.3333333333333333","0.0","0.0","0.0","0.0","0.0","0.0","0.0","0.0","0.3","0.0","0.0","0.0","0.0","0.0","0.0","0.0","0.0","0.0","0.0","600.0","","176.0","193798.0","0.006","0.41","10.1038/ncomms9144","1.0"
"371","FeNb0.9Zr0.1Sb","FeNb0.9Zr0.1Sb","0.0","0.0","0.0","0.0","0.0","0.0","0.0","0.0","0.0","0.0","0.0","0.0","0.0","0.3333333333333333","0.0","0.0","0.0","0.0","0.0","0.0","0.0","0.03333333333333333","0.0","0.0","0.0","0.0","0.0","0.0","0.0","0.0","0.0","0.0","0.0","0.0","0.0","0.0","0.0","0.0","0.0","0.0","0.0","0.0","0.0","0.0","0.0","0.3333333333333333","0.0","0.0","0.0","0.0","0.0","0.0","0.0","0.0","0.3","0.0","0.0","0.0","0.0","0.0","0.0","0.0","0.0","0.0","0.0","700.0","","193.0","155040.0","0.00578","0.5","10.1038/ncomms9144","1.0"
"372","FeNb0.9Zr0.1Sb","FeNb0.9Zr0.1Sb","0.0","0.0","0.0","0.0","0.0","0.0","0.0","0.0","0.0","0.0","0.0","0.0","0.0","0.3333333333333333","0.0","0.0","0.0","0.0","0.0","0.0","0.0","0.03333333333333333","0.0","0.0","0.0","0.0","0.0","0.0","0.0","0.0","0.0","0.0","0.0","0.0","0.0","0.0","0.0","0.0","0.0","0.0","0.0","0.0","0.0","0.0","0.0","0.3333333333333333","0.0","0.0","0.0","0.0","0.0","0.0","0.0","0.0","0.3","0.0","0.0","0.0","0.0","0.0","0.0","0.0","0.0","0.0","0.0","800.0","","209.0","126400.0","0.00554","0.59","10.1038/ncomms9144","1.0"
"373","FeNb0.9Zr0.1Sb","FeNb0.9Zr0.1Sb","0.0","0.0","0.0","0.0","0.0","0.0","0.0","0.0","0.0","0.0","0.0","0.0","0.0","0.3333333333333333","0.0","0.0","0.0","0.0","0.0","0.0","0.0","0.03333333333333333","0.0","0.0","0.0","0.0","0.0","0.0","0.0","0.0","0.0","0.0","0.0","0.0","0.0","0.0","0.0","0.0","0.0","0.0","0.0","0.0","0.0","0.0","0.0","0.3333333333333333","0.0","0.0","0.0","0.0","0.0","0.0","0.0","0.0","0.3","0.0","0.0","0.0","0.0","0.0","0.0","0.0","0.0","0.0","0.0","900.0","","225.0","105500.0","0.00536","0.68","10.1038/ncomms9144","1.0"
"374","FeNb0.9Zr0.1Sb","FeNb0.9Zr0.1Sb","0.0","0.0","0.0","0.0","0.0","0.0","0.0","0.0","0.0","0.0","0.0","0.0","0.0","0.3333333333333333","0.0","0.0","0.0","0.0","0.0","0.0","0.0","0.03333333333333333","0.0","0.0","0.0","0.0","0.0","0.0","0.0","0.0","0.0","0.0","0.0","0.0","0.0","0.0","0.0","0.0","0.0","0.0","0.0","0.0","0.0","0.0","0.0","0.3333333333333333","0.0","0.0","0.0","0.0","0.0","0.0","0.0","0.0","0.3","0.0","0.0","0.0","0.0","0.0","0.0","0.0","0.0","0.0","0.0","1000.0","","238.0","92200.0","0.00523","0.76","10.1038/ncomms9144","1.0"
"375","Cu2Sn0.8Zn0.2S3","Cu2Sn0.8Zn0.2S3","0.0","0.0","0.0","0.0","0.0","0.0","0.0","0.0","0.0","0.0","0.0","0.0","0.0","0.0","0.0","0.0","0.0","0.0","0.0","0.0","0.0","0.0","0.0","0.0","0.0","0.0","0.0","0.0","0.0","0.0","0.0","0.0","0.0","0.0","0.0","0.0","0.0","0.0","0.0","0.0","0.0","0.0","0.0","0.3333333333333333","0.0","0.0","0.0","0.0","0.0","0.0","0.03333333333333333","0.0","0.13333333333333333","0.0","0.0","0.0","0.0","0.5","0.0","0.0","0.0","0.0","0.0","0.0","0.0","323.0","44.0","137534.0","2.58","0.00027","0.03","10.1038/srep32501","1.0"
"376","Cu2Sn0.8Zn0.2S3","Cu2Sn0.8Zn0.2S3","0.0","0.0","0.0","0.0","0.0","0.0","0.0","0.0","0.0","0.0","0.0","0.0","0.0","0.0","0.0","0.0","0.0","0.0","0.0","0.0","0.0","0.0","0.0","0.0","0.0","0.0","0.0","0.0","0.0","0.0","0.0","0.0","0.0","0.0","0.0","0.0","0.0","0.0","0.0","0.0","0.0","0.0","0.0","0.3333333333333333","0.0","0.0","0.0","0.0","0.0","0.0","0.03333333333333333","0.0","0.13333333333333333","0.0","0.0","0.0","0.0","0.5","0.0","0.0","0.0","0.0","0.0","0.0","0.0","423.0","61.0","116712.0","2.26","0.00043","0.08","10.1038/srep32501","1.0"
"377","Cu2Sn0.8Zn0.2S3","Cu2Sn0.8Zn0.2S3","0.0","0.0","0.0","0.0","0.0","0.0","0.0","0.0","0.0","0.0","0.0","0.0","0.0","0.0","0.0","0.0","0.0","0.0","0.0","0.0","0.0","0.0","0.0","0.0","0.0","0.0","0.0","0.0","0.0","0.0","0.0","0.0","0.0","0.0","0.0","0.0","0.0","0.0","0.0","0.0","0.0","0.0","0.0","0.3333333333333333","0.0","0.0","0.0","0.0","0.0","0.0","0.03333333333333333","0.0","0.13333333333333333","0.0","0.0","0.0","0.0","0.5","0.0","0.0","0.0","0.0","0.0","0.0","0.0","523.0","78.0","98400.0","1.86","0.0006","0.17","10.1038/srep32501","1.0"
"378","Cu2Sn0.8Zn0.2S3","Cu2Sn0.8Zn0.2S3","0.0","0.0","0.0","0.0","0.0","0.0","0.0","0.0","0.0","0.0","0.0","0.0","0.0","0.0","0.0","0.0","0.0","0.0","0.0","0.0","0.0","0.0","0.0","0.0","0.0","0.0","0.0","0.0","0.0","0.0","0.0","0.0","0.0","0.0","0.0","0.0","0.0","0.0","0.0","0.0","0.0","0.0","0.0","0.3333333333333333","0.0","0.0","0.0","0.0","0.0","0.0","0.03333333333333333","0.0","0.13333333333333333","0.0","0.0","0.0","0.0","0.5","0.0","0.0","0.0","0.0","0.0","0.0","0.0","623.0","95.0","81200.0","1.55","0.00074","0.3","10.1038/srep32501","1.0"
"379","Cu2Sn0.8Zn0.2S3","Cu2Sn0.8Zn0.2S3","0.0","0.0","0.0","0.0","0.0","0.0","0.0","0.0","0.0","0.0","0.0","0.0","0.0","0.0","0.0","0.0","0.0","0.0","0.0","0.0","0.0","0.0","0.0","0.0","0.0","0.0","0.0","0.0","0.0","0.0","0.0","0.0","0.0","0.0","0.0","0.0","0.0","0.0","0.0","0.0","0.0","0.0","0.0","0.3333333333333333","0.0","0.0","0.0","0.0","0.0","0.0","0.03333333333333333","0.0","0.13333333333333333","0.0","0.0","0.0","0.0","0.5","0.0","0.0","0.0","0.0","0.0","0.0","0.0","723.0","117.0","61095.0","1.28","0.00084","0.48","10.1038/srep32501","1.0"
"380","Cu2Sn0.95Zn0.05S3","Cu2Sn0.95Zn0.05S3","0.0","0.0","0.0","0.0","0.0","0.0","0.0","0.0","0.0","0.0","0.0","0.0","0.0","0.0","0.0","0.0","0.0","0.0","0.0","0.0","0.0","0.0","0.0","0.0","0.0","0.0","0.0","0.0","0.0","0.0","0.0","0.0","0.0","0.0","0.0","0.0","0.0","0.0","0.0","0.0","0.0","0.0","0.0","0.3333333333333333","0.0","0.0","0.0","0.0","0.0","0.0","0.008333333333333333","0.0","0.15833333333333333","0.0","0.0","0.0","0.0","0.5","0.0","0.0","0.0","0.0","0.0","0.0","0.0","323.0","99.0","18500.0","1.59","0.00018","0.04","10.1038/srep32501","1.0"
"381","Cu2Sn0.95Zn0.05S3","Cu2Sn0.95Zn0.05S3","0.0","0.0","0.0","0.0","0.0","0.0","0.0","0.0","0.0","0.0","0.0","0.0","0.0","0.0","0.0","0.0","0.0","0.0","0.0","0.0","0.0","0.0","0.0","0.0","0.0","0.0","0.0","0.0","0.0","0.0","0.0","0.0","0.0","0.0","0.0","0.0","0.0","0.0","0.0","0.0","0.0","0.0","0.0","0.3333333333333333","0.0","0.0","0.0","0.0","0.0","0.0","0.008333333333333333","0.0","0.15833333333333333","0.0","0.0","0.0","0.0","0.5","0.0","0.0","0.0","0.0","0.0","0.0","0.0","423.0","125.0","16438.0","1.21","0.00026","0.09","10.1038/srep32501","1.0"
"382","Cu2Sn0.95Zn0.05S3","Cu2Sn0.95Zn0.05S3","0.0","0.0","0.0","0.0","0.0","0.0","0.0","0.0","0.0","0.0","0.0","0.0","0.0","0.0","0.0","0.0","0.0","0.0","0.0","0.0","0.0","0.0","0.0","0.0","0.0","0.0","0.0","0.0","0.0","0.0","0.0","0.0","0.0","0.0","0.0","0.0","0.0","0.0","0.0","0.0","0.0","0.0","0.0","0.3333333333333333","0.0","0.0","0.0","0.0","0.0","0.0","0.008333333333333333","0.0","0.15833333333333333","0.0","0.0","0.0","0.0","0.5","0.0","0.0","0.0","0.0","0.0","0.0","0.0","523.0","151.0","14000.0","0.96","0.00032","0.17","10.1038/srep32501","1.0"
"383","Cu2Sn0.95Zn0.05S3","Cu2Sn0.95Zn0.05S3","0.0","0.0","0.0","0.0","0.0","0.0","0.0","0.0","0.0","0.0","0.0","0.0","0.0","0.0","0.0","0.0","0.0","0.0","0.0","0.0","0.0","0.0","0.0","0.0","0.0","0.0","0.0","0.0","0.0","0.0","0.0","0.0","0.0","0.0","0.0","0.0","0.0","0.0","0.0","0.0","0.0","0.0","0.0","0.3333333333333333","0.0","0.0","0.0","0.0","0.0","0.0","0.008333333333333333","0.0","0.15833333333333333","0.0","0.0","0.0","0.0","0.5","0.0","0.0","0.0","0.0","0.0","0.0","0.0","623.0","173.0","11800.0","0.76","0.00035","0.29","10.1038/srep32501","1.0"
"384","Cu2Sn0.95Zn0.05S3","Cu2Sn0.95Zn0.05S3","0.0","0.0","0.0","0.0","0.0","0.0","0.0","0.0","0.0","0.0","0.0","0.0","0.0","0.0","0.0","0.0","0.0","0.0","0.0","0.0","0.0","0.0","0.0","0.0","0.0","0.0","0.0","0.0","0.0","0.0","0.0","0.0","0.0","0.0","0.0","0.0","0.0","0.0","0.0","0.0","0.0","0.0","0.0","0.3333333333333333","0.0","0.0","0.0","0.0","0.0","0.0","0.008333333333333333","0.0","0.15833333333333333","0.0","0.0","0.0","0.0","0.5","0.0","0.0","0.0","0.0","0.0","0.0","0.0","723.0","196.0","10000.0","0.49","0.00038","0.56","10.1038/srep32501","1.0"
"385","Cu2Sn0.9Zn0.1S3","Cu2Sn0.9Zn0.1S3","0.0","0.0","0.0","0.0","0.0","0.0","0.0","0.0","0.0","0.0","0.0","0.0","0.0","0.0","0.0","0.0","0.0","0.0","0.0","0.0","0.0","0.0","0.0","0.0","0.0","0.0","0.0","0.0","0.0","0.0","0.0","0.0","0.0","0.0","0.0","0.0","0.0","0.0","0.0","0.0","0.0","0.0","0.0","0.3333333333333333","0.0","0.0","0.0","0.0","0.0","0.0","0.016666666666666666","0.0","0.15","0.0","0.0","0.0","0.0","0.5","0.0","0.0","0.0","0.0","0.0","0.0","0.0","323.0","71.0","55616.0","1.88","0.00028","0.05","10.1038/srep32501","1.0"
"386","Cu2Sn0.9Zn0.1S3","Cu2Sn0.9Zn0.1S3","0.0","0.0","0.0","0.0","0.0","0.0","0.0","0.0","0.0","0.0","0.0","0.0","0.0","0.0","0.0","0.0","0.0","0.0","0.0","0.0","0.0","0.0","0.0","0.0","0.0","0.0","0.0","0.0","0.0","0.0","0.0","0.0","0.0","0.0","0.0","0.0","0.0","0.0","0.0","0.0","0.0","0.0","0.0","0.3333333333333333","0.0","0.0","0.0","0.0","0.0","0.0","0.016666666666666666","0.0","0.15","0.0","0.0","0.0","0.0","0.5","0.0","0.0","0.0","0.0","0.0","0.0","0.0","423.0","93.0","46850.0","1.59","0.0004","0.11","10.1038/srep32501","1.0"
"387","Cu2Sn0.9Zn0.1S3","Cu2Sn0.9Zn0.1S3","0.0","0.0","0.0","0.0","0.0","0.0","0.0","0.0","0.0","0.0","0.0","0.0","0.0","0.0","0.0","0.0","0.0","0.0","0.0","0.0","0.0","0.0","0.0","0.0","0.0","0.0","0.0","0.0","0.0","0.0","0.0","0.0","0.0","0.0","0.0","0.0","0.0","0.0","0.0","0.0","0.0","0.0","0.0","0.3333333333333333","0.0","0.0","0.0","0.0","0.0","0.0","0.016666666666666666","0.0","0.15","0.0","0.0","0.0","0.0","0.5","0.0","0.0","0.0","0.0","0.0","0.0","0.0","523.0","107.0","41643.0","1.37","0.00048","0.18","10.1038/srep32501","1.0"
"388","Cu2Sn0.9Zn0.1S3","Cu2Sn0.9Zn0.1S3","0.0","0.0","0.0","0.0","0.0","0.0","0.0","0.0","0.0","0.0","0.0","0.0","0.0","0.0","0.0","0.0","0.0","0.0","0.0","0.0","0.0","0.0","0.0","0.0","0.0","0.0","0.0","0.0","0.0","0.0","0.0","0.0","0.0","0.0","0.0","0.0","0.0","0.0","0.0","0.0","0.0","0.0","0.0","0.3333333333333333","0.0","0.0","0.0","0.0","0.0","0.0","0.016666666666666666","0.0","0.15","0.0","0.0","0.0","0.0","0.5","0.0","0.0","0.0","0.0","0.0","0.0","0.0","623.0","125.0","36100.0","1.16","0.00056","0.3","10.1038/srep32501","1.0"
"389","Cu2Sn0.9Zn0.1S3","Cu2Sn0.9Zn0.1S3","0.0","0.0","0.0","0.0","0.0","0.0","0.0","0.0","0.0","0.0","0.0","0.0","0.0","0.0","0.0","0.0","0.0","0.0","0.0","0.0","0.0","0.0","0.0","0.0","0.0","0.0","0.0","0.0","0.0","0.0","0.0","0.0","0.0","0.0","0.0","0.0","0.0","0.0","0.0","0.0","0.0","0.0","0.0","0.3333333333333333","0.0","0.0","0.0","0.0","0.0","0.0","0.016666666666666666","0.0","0.15","0.0","0.0","0.0","0.0","0.5","0.0","0.0","0.0","0.0","0.0","0.0","0.0","723.0","148.0","30000.0","0.83","0.00066","0.58","10.1038/srep32501","1.0"
"390","Cu2SnS3","Cu2SnS3","0.0","0.0","0.0","0.0","0.0","0.0","0.0","0.0","0.0","0.0","0.0","0.0","0.0","0.0","0.0","0.0","0.0","0.0","0.0","0.0","0.0","0.0","0.0","0.0","0.0","0.0","0.0","0.0","0.0","0.0","0.0","0.0","0.0","0.0","0.0","0.0","0.0","0.0","0.0","0.0","0.0","0.0","0.0","0.3333333333333333","0.0","0.0","0.0","0.0","0.0","0.0","0.0","0.0","0.16666666666666666","0.0","0.0","0.0","0.0","0.5","0.0","0.0","0.0","0.0","0.0","0.0","0.0","323.0","283.0","132.0","2.38","1e-05","0.0","10.1038/srep32501","1.0"
"391","Cu2SnS3","Cu2SnS3","0.0","0.0","0.0","0.0","0.0","0.0","0.0","0.0","0.0","0.0","0.0","0.0","0.0","0.0","0.0","0.0","0.0","0.0","0.0","0.0","0.0","0.0","0.0","0.0","0.0","0.0","0.0","0.0","0.0","0.0","0.0","0.0","0.0","0.0","0.0","0.0","0.0","0.0","0.0","0.0","0.0","0.0","0.0","0.3333333333333333","0.0","0.0","0.0","0.0","0.0","0.0","0.0","0.0","0.16666666666666666","0.0","0.0","0.0","0.0","0.5","0.0","0.0","0.0","0.0","0.0","0.0","0.0","423.0","340.0","170.0","1.63","2e-05","0.01","10.1038/srep32501","1.0"
"392","Cu2SnS3","Cu2SnS3","0.0","0.0","0.0","0.0","0.0","0.0","0.0","0.0","0.0","0.0","0.0","0.0","0.0","0.0","0.0","0.0","0.0","0.0","0.0","0.0","0.0","0.0","0.0","0.0","0.0","0.0","0.0","0.0","0.0","0.0","0.0","0.0","0.0","0.0","0.0","0.0","0.0","0.0","0.0","0.0","0.0","0.0","0.0","0.3333333333333333","0.0","0.0","0.0","0.0","0.0","0.0","0.0","0.0","0.16666666666666666","0.0","0.0","0.0","0.0","0.5","0.0","0.0","0.0","0.0","0.0","0.0","0.0","523.0","390.0","190.0","1.23","3e-05","0.01","10.1038/srep32501","1.0"
"393","Cu2SnS3","Cu2SnS3","0.0","0.0","0.0","0.0","0.0","0.0","0.0","0.0","0.0","0.0","0.0","0.0","0.0","0.0","0.0","0.0","0.0","0.0","0.0","0.0","0.0","0.0","0.0","0.0","0.0","0.0","0.0","0.0","0.0","0.0","0.0","0.0","0.0","0.0","0.0","0.0","0.0","0.0","0.0","0.0","0.0","0.0","0.0","0.3333333333333333","0.0","0.0","0.0","0.0","0.0","0.0","0.0","0.0","0.16666666666666666","0.0","0.0","0.0","0.0","0.5","0.0","0.0","0.0","0.0","0.0","0.0","0.0","623.0","423.0","207.0","0.98","4e-05","0.02","10.1038/srep32501","1.0"
"394","Cu2SnS3","Cu2SnS3","0.0","0.0","0.0","0.0","0.0","0.0","0.0","0.0","0.0","0.0","0.0","0.0","0.0","0.0","0.0","0.0","0.0","0.0","0.0","0.0","0.0","0.0","0.0","0.0","0.0","0.0","0.0","0.0","0.0","0.0","0.0","0.0","0.0","0.0","0.0","0.0","0.0","0.0","0.0","0.0","0.0","0.0","0.0","0.3333333333333333","0.0","0.0","0.0","0.0","0.0","0.0","0.0","0.0","0.16666666666666666","0.0","0.0","0.0","0.0","0.5","0.0","0.0","0.0","0.0","0.0","0.0","0.0","723.0","411.0","276.0","0.79","5e-05","0.04","10.1038/srep32501","1.0"
"395","Eu(Zn0.5Cd0.5)2Sb2","EuZn1.0Cd1.0","0.0","0.0","0.0","0.0","0.0","0.0","0.0","0.0","0.0","0.0","0.0","0.0","0.0","0.0","0.0","0.0","0.0","0.0","0.0","0.0","0.3333333333333333","0.0","0.0","0.0","0.0","0.0","0.0","0.0","0.0","0.0","0.0","0.0","0.0","0.0","0.0","0.0","0.0","0.0","0.0","0.0","0.0","0.0","0.0","0.0","0.0","0.0","0.0","0.0","0.0","0.0","0.3333333333333333","0.0","0.0","0.0","0.0","0.0","0.0","0.0","0.0","0.0","0.0","0.3333333333333333","0.0","0.0","0.0","300.0","173.0","31480.0","1.6","0.00094","0.18","10.1039/B916346H","1.0"
"396","Eu(Zn0.5Cd0.5)2Sb2","EuZn1.0Cd1.0","0.0","0.0","0.0","0.0","0.0","0.0","0.0","0.0","0.0","0.0","0.0","0.0","0.0","0.0","0.0","0.0","0.0","0.0","0.0","0.0","0.3333333333333333","0.0","0.0","0.0","0.0","0.0","0.0","0.0","0.0","0.0","0.0","0.0","0.0","0.0","0.0","0.0","0.0","0.0","0.0","0.0","0.0","0.0","0.0","0.0","0.0","0.0","0.0","0.0","0.0","0.0","0.3333333333333333","0.0","0.0","0.0","0.0","0.0","0.0","0.0","0.0","0.0","0.0","0.3333333333333333","0.0","0.0","0.0","350.0","189.0","29000.0","1.43","0.00104","0.25","10.1039/B916346H","1.0"
"397","Eu(Zn0.5Cd0.5)2Sb2","EuZn1.0Cd1.0","0.0","0.0","0.0","0.0","0.0","0.0","0.0","0.0","0.0","0.0","0.0","0.0","0.0","0.0","0.0","0.0","0.0","0.0","0.0","0.0","0.3333333333333333","0.0","0.0","0.0","0.0","0.0","0.0","0.0","0.0","0.0","0.0","0.0","0.0","0.0","0.0","0.0","0.0","0.0","0.0","0.0","0.0","0.0","0.0","0.0","0.0","0.0","0.0","0.0","0.0","0.0","0.3333333333333333","0.0","0.0","0.0","0.0","0.0","0.0","0.0","0.0","0.0","0.0","0.3333333333333333","0.0","0.0","0.0","400.0","204.0","26235.0","1.3","0.00109","0.34","10.1039/B916346H","1.0"
"398","Eu(Zn0.5Cd0.5)2Sb2","EuZn1.0Cd1.0","0.0","0.0","0.0","0.0","0.0","0.0","0.0","0.0","0.0","0.0","0.0","0.0","0.0","0.0","0.0","0.0","0.0","0.0","0.0","0.0","0.3333333333333333","0.0","0.0","0.0","0.0","0.0","0.0","0.0","0.0","0.0","0.0","0.0","0.0","0.0","0.0","0.0","0.0","0.0","0.0","0.0","0.0","0.0","0.0","0.0","0.0","0.0","0.0","0.0","0.0","0.0","0.3333333333333333","0.0","0.0","0.0","0.0","0.0","0.0","0.0","0.0","0.0","0.0","0.3333333333333333","0.0","0.0","0.0","450.0","217.0","24566.0","1.2","0.00116","0.43","10.1039/B916346H","1.0"
"399","Eu(Zn0.5Cd0.5)2Sb2","EuZn1.0Cd1.0","0.0","0.0","0.0","0.0","0.0","0.0","0.0","0.0","0.0","0.0","0.0","0.0","0.0","0.0","0.0","0.0","0.0","0.0","0.0","0.0","0.3333333333333333","0.0","0.0","0.0","0.0","0.0","0.0","0.0","0.0","0.0","0.0","0.0","0.0","0.0","0.0","0.0","0.0","0.0","0.0","0.0","0.0","0.0","0.0","0.0","0.0","0.0","0.0","0.0","0.0","0.0","0.3333333333333333","0.0","0.0","0.0","0.0","0.0","0.0","0.0","0.0","0.0","0.0","0.3333333333333333","0.0","0.0","0.0","500.0","228.0","22487.0","1.12","0.00117","0.52","10.1039/B916346H","1.0"
"400","Eu(Zn0.5Cd0.5)2Sb2","EuZn1.0Cd1.0","0.0","0.0","0.0","0.0","0.0","0.0","0.0","0.0","0.0","0.0","0.0","0.0","0.0","0.0","0.0","0.0","0.0","0.0","0.0","0.0","0.3333333333333333","0.0","0.0","0.0","0.0","0.0","0.0","0.0","0.0","0.0","0.0","0.0","0.0","0.0","0.0","0.0","0.0","0.0","0.0","0.0","0.0","0.0","0.0","0.0","0.0","0.0","0.0","0.0","0.0","0.0","0.3333333333333333","0.0","0.0","0.0","0.0","0.0","0.0","0.0","0.0","0.0","0.0","0.3333333333333333","0.0","0.0","0.0","550.0","236.0","21100.0","1.03","0.00118","0.63","10.1039/B916346H","1.0"
"401","Eu(Zn0.5Cd0.5)2Sb2","EuZn1.0Cd1.0","0.0","0.0","0.0","0.0","0.0","0.0","0.0","0.0","0.0","0.0","0.0","0.0","0.0","0.0","0.0","0.0","0.0","0.0","0.0","0.0","0.3333333333333333","0.0","0.0","0.0","0.0","0.0","0.0","0.0","0.0","0.0","0.0","0.0","0.0","0.0","0.0","0.0","0.0","0.0","0.0","0.0","0.0","0.0","0.0","0.0","0.0","0.0","0.0","0.0","0.0","0.0","0.3333333333333333","0.0","0.0","0.0","0.0","0.0","0.0","0.0","0.0","0.0","0.0","0.3333333333333333","0.0","0.0","0.0","600.0","244.0","19676.0","1.0","0.00117","0.7","10.1039/B916346H","1.0"
"402","Eu(Zn0.5Cd0.5)2Sb2","EuZn1.0Cd1.0","0.0","0.0","0.0","0.0","0.0","0.0","0.0","0.0","0.0","0.0","0.0","0.0","0.0","0.0","0.0","0.0","0.0","0.0","0.0","0.0","0.3333333333333333","0.0","0.0","0.0","0.0","0.0","0.0","0.0","0.0","0.0","0.0","0.0","0.0","0.0","0.0","0.0","0.0","0.0","0.0","0.0","0.0","0.0","0.0","0.0","0.0","0.0","0.0","0.0","0.0","0.0","0.3333333333333333","0.0","0.0","0.0","0.0","0.0","0.0","0.0","0.0","0.0","0.0","0.3333333333333333","0.0","0.0","0.0","650.0","250.0","18640.0","0.98","0.00117","0.77","10.1039/B916346H","1.0"
"403","Eu(Zn0.7Cd0.3)2Sb2","EuZn1.4Cd0.6","0.0","0.0","0.0","0.0","0.0","0.0","0.0","0.0","0.0","0.0","0.0","0.0","0.0","0.0","0.0","0.0","0.0","0.0","0.0","0.0","0.19999999999999998","0.0","0.0","0.0","0.0","0.0","0.0","0.0","0.0","0.0","0.0","0.0","0.0","0.0","0.0","0.0","0.0","0.0","0.0","0.0","0.0","0.0","0.0","0.0","0.0","0.0","0.0","0.0","0.0","0.0","0.4666666666666666","0.0","0.0","0.0","0.0","0.0","0.0","0.0","0.0","0.0","0.0","0.3333333333333333","0.0","0.0","0.0","300.0","148.0","57000.0","1.84","0.00125","0.2","10.1039/B916346H","0.9999999999999999"
"404","Eu(Zn0.7Cd0.3)2Sb2","EuZn1.4Cd0.6","0.0","0.0","0.0","0.0","0.0","0.0","0.0","0.0","0.0","0.0","0.0","0.0","0.0","0.0","0.0","0.0","0.0","0.0","0.0","0.0","0.19999999999999998","0.0","0.0","0.0","0.0","0.0","0.0","0.0","0.0","0.0","0.0","0.0","0.0","0.0","0.0","0.0","0.0","0.0","0.0","0.0","0.0","0.0","0.0","0.0","0.0","0.0","0.0","0.0","0.0","0.0","0.4666666666666666","0.0","0.0","0.0","0.0","0.0","0.0","0.0","0.0","0.0","0.0","0.3333333333333333","0.0","0.0","0.0","350.0","163.0","53100.0","1.67","0.00141","0.3","10.1039/B916346H","0.9999999999999999"
"405","Eu(Zn0.7Cd0.3)2Sb2","EuZn1.4Cd0.6","0.0","0.0","0.0","0.0","0.0","0.0","0.0","0.0","0.0","0.0","0.0","0.0","0.0","0.0","0.0","0.0","0.0","0.0","0.0","0.0","0.19999999999999998","0.0","0.0","0.0","0.0","0.0","0.0","0.0","0.0","0.0","0.0","0.0","0.0","0.0","0.0","0.0","0.0","0.0","0.0","0.0","0.0","0.0","0.0","0.0","0.0","0.0","0.0","0.0","0.0","0.0","0.4666666666666666","0.0","0.0","0.0","0.0","0.0","0.0","0.0","0.0","0.0","0.0","0.3333333333333333","0.0","0.0","0.0","400.0","176.0","48295.0","1.54","0.0015","0.39","10.1039/B916346H","0.9999999999999999"
"406","Eu(Zn0.7Cd0.3)2Sb2","EuZn1.4Cd0.6","0.0","0.0","0.0","0.0","0.0","0.0","0.0","0.0","0.0","0.0","0.0","0.0","0.0","0.0","0.0","0.0","0.0","0.0","0.0","0.0","0.19999999999999998","0.0","0.0","0.0","0.0","0.0","0.0","0.0","0.0","0.0","0.0","0.0","0.0","0.0","0.0","0.0","0.0","0.0","0.0","0.0","0.0","0.0","0.0","0.0","0.0","0.0","0.0","0.0","0.0","0.0","0.4666666666666666","0.0","0.0","0.0","0.0","0.0","0.0","0.0","0.0","0.0","0.0","0.3333333333333333","0.0","0.0","0.0","450.0","188.0","44270.0","1.41","0.00156","0.5","10.1039/B916346H","0.9999999999999999"
"407","Eu(Zn0.7Cd0.3)2Sb2","EuZn1.4Cd0.6","0.0","0.0","0.0","0.0","0.0","0.0","0.0","0.0","0.0","0.0","0.0","0.0","0.0","0.0","0.0","0.0","0.0","0.0","0.0","0.0","0.19999999999999998","0.0","0.0","0.0","0.0","0.0","0.0","0.0","0.0","0.0","0.0","0.0","0.0","0.0","0.0","0.0","0.0","0.0","0.0","0.0","0.0","0.0","0.0","0.0","0.0","0.0","0.0","0.0","0.0","0.0","0.4666666666666666","0.0","0.0","0.0","0.0","0.0","0.0","0.0","0.0","0.0","0.0","0.3333333333333333","0.0","0.0","0.0","500.0","198.0","40100.0","1.31","0.00158","0.6","10.1039/B916346H","0.9999999999999999"
"408","Eu(Zn0.7Cd0.3)2Sb2","EuZn1.4Cd0.6","0.0","0.0","0.0","0.0","0.0","0.0","0.0","0.0","0.0","0.0","0.0","0.0","0.0","0.0","0.0","0.0","0.0","0.0","0.0","0.0","0.19999999999999998","0.0","0.0","0.0","0.0","0.0","0.0","0.0","0.0","0.0","0.0","0.0","0.0","0.0","0.0","0.0","0.0","0.0","0.0","0.0","0.0","0.0","0.0","0.0","0.0","0.0","0.0","0.0","0.0","0.0","0.4666666666666666","0.0","0.0","0.0","0.0","0.0","0.0","0.0","0.0","0.0","0.0","0.3333333333333333","0.0","0.0","0.0","550.0","208.0","36640.0","1.23","0.00158","0.71","10.1039/B916346H","0.9999999999999999"
"409","Eu(Zn0.7Cd0.3)2Sb2","EuZn1.4Cd0.6","0.0","0.0","0.0","0.0","0.0","0.0","0.0","0.0","0.0","0.0","0.0","0.0","0.0","0.0","0.0","0.0","0.0","0.0","0.0","0.0","0.19999999999999998","0.0","0.0","0.0","0.0","0.0","0.0","0.0","0.0","0.0","0.0","0.0","0.0","0.0","0.0","0.0","0.0","0.0","0.0","0.0","0.0","0.0","0.0","0.0","0.0","0.0","0.0","0.0","0.0","0.0","0.4666666666666666","0.0","0.0","0.0","0.0","0.0","0.0","0.0","0.0","0.0","0.0","0.3333333333333333","0.0","0.0","0.0","600.0","215.0","33333.0","1.16","0.00154","0.8","10.1039/B916346H","0.9999999999999999"
"410","Eu(Zn0.7Cd0.3)2Sb2","EuZn1.4Cd0.6","0.0","0.0","0.0","0.0","0.0","0.0","0.0","0.0","0.0","0.0","0.0","0.0","0.0","0.0","0.0","0.0","0.0","0.0","0.0","0.0","0.19999999999999998","0.0","0.0","0.0","0.0","0.0","0.0","0.0","0.0","0.0","0.0","0.0","0.0","0.0","0.0","0.0","0.0","0.0","0.0","0.0","0.0","0.0","0.0","0.0","0.0","0.0","0.0","0.0","0.0","0.0","0.4666666666666666","0.0","0.0","0.0","0.0","0.0","0.0","0.0","0.0","0.0","0.0","0.3333333333333333","0.0","0.0","0.0","650.0","221.0","30500.0","1.12","0.00149","0.87","10.1039/B916346H","0.9999999999999999"
"411","Eu(Zn0.9Cd0.1)2Sb2","EuZn1.8Cd0.2","0.0","0.0","0.0","0.0","0.0","0.0","0.0","0.0","0.0","0.0","0.0","0.0","0.0","0.0","0.0","0.0","0.0","0.0","0.0","0.0","0.06666666666666667","0.0","0.0","0.0","0.0","0.0","0.0","0.0","0.0","0.0","0.0","0.0","0.0","0.0","0.0","0.0","0.0","0.0","0.0","0.0","0.0","0.0","0.0","0.0","0.0","0.0","0.0","0.0","0.0","0.0","0.6","0.0","0.0","0.0","0.0","0.0","0.0","0.0","0.0","0.0","0.0","0.3333333333333333","0.0","0.0","0.0","300.0","125.0","100500.0","2.29","0.00157","0.21","10.1039/B916346H","1.0"
"412","Eu(Zn0.9Cd0.1)2Sb2","EuZn1.8Cd0.2","0.0","0.0","0.0","0.0","0.0","0.0","0.0","0.0","0.0","0.0","0.0","0.0","0.0","0.0","0.0","0.0","0.0","0.0","0.0","0.0","0.06666666666666667","0.0","0.0","0.0","0.0","0.0","0.0","0.0","0.0","0.0","0.0","0.0","0.0","0.0","0.0","0.0","0.0","0.0","0.0","0.0","0.0","0.0","0.0","0.0","0.0","0.0","0.0","0.0","0.0","0.0","0.6","0.0","0.0","0.0","0.0","0.0","0.0","0.0","0.0","0.0","0.0","0.3333333333333333","0.0","0.0","0.0","350.0","138.0","95200.0","2.08","0.00181","0.31","10.1039/B916346H","1.0"
"413","Eu(Zn0.9Cd0.1)2Sb2","EuZn1.8Cd0.2","0.0","0.0","0.0","0.0","0.0","0.0","0.0","0.0","0.0","0.0","0.0","0.0","0.0","0.0","0.0","0.0","0.0","0.0","0.0","0.0","0.06666666666666667","0.0","0.0","0.0","0.0","0.0","0.0","0.0","0.0","0.0","0.0","0.0","0.0","0.0","0.0","0.0","0.0","0.0","0.0","0.0","0.0","0.0","0.0","0.0","0.0","0.0","0.0","0.0","0.0","0.0","0.6","0.0","0.0","0.0","0.0","0.0","0.0","0.0","0.0","0.0","0.0","0.3333333333333333","0.0","0.0","0.0","400.0","151.0","87000.0","1.91","0.00197","0.41","10.1039/B916346H","1.0"
"414","Eu(Zn0.9Cd0.1)2Sb2","EuZn1.8Cd0.2","0.0","0.0","0.0","0.0","0.0","0.0","0.0","0.0","0.0","0.0","0.0","0.0","0.0","0.0","0.0","0.0","0.0","0.0","0.0","0.0","0.06666666666666667","0.0","0.0","0.0","0.0","0.0","0.0","0.0","0.0","0.0","0.0","0.0","0.0","0.0","0.0","0.0","0.0","0.0","0.0","0.0","0.0","0.0","0.0","0.0","0.0","0.0","0.0","0.0","0.0","0.0","0.6","0.0","0.0","0.0","0.0","0.0","0.0","0.0","0.0","0.0","0.0","0.3333333333333333","0.0","0.0","0.0","450.0","162.0","81400.0","1.75","0.00212","0.55","10.1039/B916346H","1.0"
"415","Eu(Zn0.9Cd0.1)2Sb2","EuZn1.8Cd0.2","0.0","0.0","0.0","0.0","0.0","0.0","0.0","0.0","0.0","0.0","0.0","0.0","0.0","0.0","0.0","0.0","0.0","0.0","0.0","0.0","0.06666666666666667","0.0","0.0","0.0","0.0","0.0","0.0","0.0","0.0","0.0","0.0","0.0","0.0","0.0","0.0","0.0","0.0","0.0","0.0","0.0","0.0","0.0","0.0","0.0","0.0","0.0","0.0","0.0","0.0","0.0","0.6","0.0","0.0","0.0","0.0","0.0","0.0","0.0","0.0","0.0","0.0","0.3333333333333333","0.0","0.0","0.0","500.0","173.0","74560.0","1.61","0.00222","0.69","10.1039/B916346H","1.0"
"416","Eu(Zn0.9Cd0.1)2Sb2","EuZn1.8Cd0.2","0.0","0.0","0.0","0.0","0.0","0.0","0.0","0.0","0.0","0.0","0.0","0.0","0.0","0.0","0.0","0.0","0.0","0.0","0.0","0.0","0.06666666666666667","0.0","0.0","0.0","0.0","0.0","0.0","0.0","0.0","0.0","0.0","0.0","0.0","0.0","0.0","0.0","0.0","0.0","0.0","0.0","0.0","0.0","0.0","0.0","0.0","0.0","0.0","0.0","0.0","0.0","0.6","0.0","0.0","0.0","0.0","0.0","0.0","0.0","0.0","0.0","0.0","0.3333333333333333","0.0","0.0","0.0","550.0","181.0","69000.0","1.52","0.00227","0.82","10.1039/B916346H","1.0"
"417","Eu(Zn0.9Cd0.1)2Sb2","EuZn1.8Cd0.2","0.0","0.0","0.0","0.0","0.0","0.0","0.0","0.0","0.0","0.0","0.0","0.0","0.0","0.0","0.0","0.0","0.0","0.0","0.0","0.0","0.06666666666666667","0.0","0.0","0.0","0.0","0.0","0.0","0.0","0.0","0.0","0.0","0.0","0.0","0.0","0.0","0.0","0.0","0.0","0.0","0.0","0.0","0.0","0.0","0.0","0.0","0.0","0.0","0.0","0.0","0.0","0.6","0.0","0.0","0.0","0.0","0.0","0.0","0.0","0.0","0.0","0.0","0.3333333333333333","0.0","0.0","0.0","600.0","190.0","63500.0","1.44","0.00229","0.96","10.1039/B916346H","1.0"
"418","Eu(Zn0.9Cd0.1)2Sb2","EuZn1.8Cd0.2","0.0","0.0","0.0","0.0","0.0","0.0","0.0","0.0","0.0","0.0","0.0","0.0","0.0","0.0","0.0","0.0","0.0","0.0","0.0","0.0","0.06666666666666667","0.0","0.0","0.0","0.0","0.0","0.0","0.0","0.0","0.0","0.0","0.0","0.0","0.0","0.0","0.0","0.0","0.0","0.0","0.0","0.0","0.0","0.0","0.0","0.0","0.0","0.0","0.0","0.0","0.0","0.6","0.0","0.0","0.0","0.0","0.0","0.0","0.0","0.0","0.0","0.0","0.3333333333333333","0.0","0.0","0.0","650.0","198.0","58200.0","1.39","0.00228","1.07","10.1039/B916346H","1.0"
"419","EuCd2Sb2","EuCd2Sb2","0.0","0.0","0.0","0.0","0.0","0.0","0.0","0.0","0.0","0.0","0.0","0.0","0.0","0.0","0.0","0.0","0.0","0.0","0.0","0.0","0.4","0.0","0.0","0.0","0.0","0.0","0.0","0.0","0.0","0.0","0.0","0.0","0.0","0.0","0.0","0.0","0.0","0.0","0.0","0.0","0.0","0.0","0.0","0.0","0.0","0.4","0.0","0.0","0.0","0.0","0.0","0.0","0.0","0.0","0.0","0.0","0.0","0.0","0.0","0.0","0.0","0.2","0.0","0.0","0.0","300.0","227.0","11111.0","1.41","0.00057","0.12","10.1039/B916346H","1.0"
"420","EuCd2Sb2","EuCd2Sb2","0.0","0.0","0.0","0.0","0.0","0.0","0.0","0.0","0.0","0.0","0.0","0.0","0.0","0.0","0.0","0.0","0.0","0.0","0.0","0.0","0.4","0.0","0.0","0.0","0.0","0.0","0.0","0.0","0.0","0.0","0.0","0.0","0.0","0.0","0.0","0.0","0.0","0.0","0.0","0.0","0.0","0.0","0.0","0.0","0.0","0.4","0.0","0.0","0.0","0.0","0.0","0.0","0.0","0.0","0.0","0.0","0.0","0.0","0.0","0.0","0.0","0.2","0.0","0.0","0.0","350.0","246.0","10417.0","1.22","0.00063","0.18","10.1039/B916346H","1.0"
"421","EuCd2Sb2","EuCd2Sb2","0.0","0.0","0.0","0.0","0.0","0.0","0.0","0.0","0.0","0.0","0.0","0.0","0.0","0.0","0.0","0.0","0.0","0.0","0.0","0.0","0.4","0.0","0.0","0.0","0.0","0.0","0.0","0.0","0.0","0.0","0.0","0.0","0.0","0.0","0.0","0.0","0.0","0.0","0.0","0.0","0.0","0.0","0.0","0.0","0.0","0.4","0.0","0.0","0.0","0.0","0.0","0.0","0.0","0.0","0.0","0.0","0.0","0.0","0.0","0.0","0.0","0.2","0.0","0.0","0.0","400.0","267.0","9260.0","1.08","0.00066","0.24","10.1039/B916346H","1.0"
"422","EuCd2Sb2","EuCd2Sb2","0.0","0.0","0.0","0.0","0.0","0.0","0.0","0.0","0.0","0.0","0.0","0.0","0.0","0.0","0.0","0.0","0.0","0.0","0.0","0.0","0.4","0.0","0.0","0.0","0.0","0.0","0.0","0.0","0.0","0.0","0.0","0.0","0.0","0.0","0.0","0.0","0.0","0.0","0.0","0.0","0.0","0.0","0.0","0.0","0.0","0.4","0.0","0.0","0.0","0.0","0.0","0.0","0.0","0.0","0.0","0.0","0.0","0.0","0.0","0.0","0.0","0.2","0.0","0.0","0.0","450.0","286.0","8285.0","0.96","0.00068","0.32","10.1039/B916346H","1.0"
"423","EuCd2Sb2","EuCd2Sb2","0.0","0.0","0.0","0.0","0.0","0.0","0.0","0.0","0.0","0.0","0.0","0.0","0.0","0.0","0.0","0.0","0.0","0.0","0.0","0.0","0.4","0.0","0.0","0.0","0.0","0.0","0.0","0.0","0.0","0.0","0.0","0.0","0.0","0.0","0.0","0.0","0.0","0.0","0.0","0.0","0.0","0.0","0.0","0.0","0.0","0.4","0.0","0.0","0.0","0.0","0.0","0.0","0.0","0.0","0.0","0.0","0.0","0.0","0.0","0.0","0.0","0.2","0.0","0.0","0.0","500.0","301.0","7658.0","0.87","0.00069","0.4","10.1039/B916346H","1.0"
"424","EuCd2Sb2","EuCd2Sb2","0.0","0.0","0.0","0.0","0.0","0.0","0.0","0.0","0.0","0.0","0.0","0.0","0.0","0.0","0.0","0.0","0.0","0.0","0.0","0.0","0.4","0.0","0.0","0.0","0.0","0.0","0.0","0.0","0.0","0.0","0.0","0.0","0.0","0.0","0.0","0.0","0.0","0.0","0.0","0.0","0.0","0.0","0.0","0.0","0.0","0.4","0.0","0.0","0.0","0.0","0.0","0.0","0.0","0.0","0.0","0.0","0.0","0.0","0.0","0.0","0.0","0.2","0.0","0.0","0.0","550.0","307.0","7500.0","0.81","0.00071","0.48","10.1039/B916346H","1.0"
"425","EuCd2Sb2","EuCd2Sb2","0.0","0.0","0.0","0.0","0.0","0.0","0.0","0.0","0.0","0.0","0.0","0.0","0.0","0.0","0.0","0.0","0.0","0.0","0.0","0.0","0.4","0.0","0.0","0.0","0.0","0.0","0.0","0.0","0.0","0.0","0.0","0.0","0.0","0.0","0.0","0.0","0.0","0.0","0.0","0.0","0.0","0.0","0.0","0.0","0.0","0.4","0.0","0.0","0.0","0.0","0.0","0.0","0.0","0.0","0.0","0.0","0.0","0.0","0.0","0.0","0.0","0.2","0.0","0.0","0.0","600.0","299.0","8110.0","0.76","0.00072","0.57","10.1039/B916346H","1.0"
"426","EuCd2Sb2","EuCd2Sb2","0.0","0.0","0.0","0.0","0.0","0.0","0.0","0.0","0.0","0.0","0.0","0.0","0.0","0.0","0.0","0.0","0.0","0.0","0.0","0.0","0.4","0.0","0.0","0.0","0.0","0.0","0.0","0.0","0.0","0.0","0.0","0.0","0.0","0.0","0.0","0.0","0.0","0.0","0.0","0.0","0.0","0.0","0.0","0.0","0.0","0.4","0.0","0.0","0.0","0.0","0.0","0.0","0.0","0.0","0.0","0.0","0.0","0.0","0.0","0.0","0.0","0.2","0.0","0.0","0.0","650.0","274.0","10216.0","0.74","0.00077","0.68","10.1039/B916346H","1.0"
"427","EuZn2Sb2","EuZn2Sb2","0.0","0.0","0.0","0.0","0.0","0.0","0.0","0.0","0.0","0.0","0.0","0.0","0.0","0.0","0.0","0.0","0.0","0.0","0.0","0.0","0.0","0.0","0.0","0.0","0.0","0.0","0.0","0.0","0.0","0.0","0.0","0.0","0.0","0.0","0.0","0.0","0.0","0.0","0.0","0.0","0.0","0.0","0.0","0.0","0.0","0.4","0.0","0.0","0.0","0.0","0.4","0.0","0.0","0.0","0.0","0.0","0.0","0.0","0.0","0.0","0.0","0.2","0.0","0.0","0.0","300.0","119.0","118055.0","2.61","0.00167","0.19","10.1039/B916346H","1.0"
"428","EuZn2Sb2","EuZn2Sb2","0.0","0.0","0.0","0.0","0.0","0.0","0.0","0.0","0.0","0.0","0.0","0.0","0.0","0.0","0.0","0.0","0.0","0.0","0.0","0.0","0.0","0.0","0.0","0.0","0.0","0.0","0.0","0.0","0.0","0.0","0.0","0.0","0.0","0.0","0.0","0.0","0.0","0.0","0.0","0.0","0.0","0.0","0.0","0.0","0.0","0.4","0.0","0.0","0.0","0.0","0.4","0.0","0.0","0.0","0.0","0.0","0.0","0.0","0.0","0.0","0.0","0.2","0.0","0.0","0.0","350.0","130.0","103700.0","2.26","0.00175","0.27","10.1039/B916346H","1.0"
"429","EuZn2Sb2","EuZn2Sb2","0.0","0.0","0.0","0.0","0.0","0.0","0.0","0.0","0.0","0.0","0.0","0.0","0.0","0.0","0.0","0.0","0.0","0.0","0.0","0.0","0.0","0.0","0.0","0.0","0.0","0.0","0.0","0.0","0.0","0.0","0.0","0.0","0.0","0.0","0.0","0.0","0.0","0.0","0.0","0.0","0.0","0.0","0.0","0.0","0.0","0.4","0.0","0.0","0.0","0.0","0.4","0.0","0.0","0.0","0.0","0.0","0.0","0.0","0.0","0.0","0.0","0.2","0.0","0.0","0.0","400.0","140.0","92390.0","2.0","0.00182","0.36","10.1039/B916346H","1.0"
"430","EuZn2Sb2","EuZn2Sb2","0.0","0.0","0.0","0.0","0.0","0.0","0.0","0.0","0.0","0.0","0.0","0.0","0.0","0.0","0.0","0.0","0.0","0.0","0.0","0.0","0.0","0.0","0.0","0.0","0.0","0.0","0.0","0.0","0.0","0.0","0.0","0.0","0.0","0.0","0.0","0.0","0.0","0.0","0.0","0.0","0.0","0.0","0.0","0.0","0.0","0.4","0.0","0.0","0.0","0.0","0.4","0.0","0.0","0.0","0.0","0.0","0.0","0.0","0.0","0.0","0.0","0.2","0.0","0.0","0.0","450.0","152.0","85000.0","1.8","0.00195","0.49","10.1039/B916346H","1.0"
"431","EuZn2Sb2","EuZn2Sb2","0.0","0.0","0.0","0.0","0.0","0.0","0.0","0.0","0.0","0.0","0.0","0.0","0.0","0.0","0.0","0.0","0.0","0.0","0.0","0.0","0.0","0.0","0.0","0.0","0.0","0.0","0.0","0.0","0.0","0.0","0.0","0.0","0.0","0.0","0.0","0.0","0.0","0.0","0.0","0.0","0.0","0.0","0.0","0.0","0.0","0.4","0.0","0.0","0.0","0.0","0.4","0.0","0.0","0.0","0.0","0.0","0.0","0.0","0.0","0.0","0.0","0.2","0.0","0.0","0.0","500.0","162.0","78700.0","1.67","0.00206","0.61","10.1039/B916346H","1.0"
"432","EuZn2Sb2","EuZn2Sb2","0.0","0.0","0.0","0.0","0.0","0.0","0.0","0.0","0.0","0.0","0.0","0.0","0.0","0.0","0.0","0.0","0.0","0.0","0.0","0.0","0.0","0.0","0.0","0.0","0.0","0.0","0.0","0.0","0.0","0.0","0.0","0.0","0.0","0.0","0.0","0.0","0.0","0.0","0.0","0.0","0.0","0.0","0.0","0.0","0.0","0.4","0.0","0.0","0.0","0.0","0.4","0.0","0.0","0.0","0.0","0.0","0.0","0.0","0.0","0.0","0.0","0.2","0.0","0.0","0.0","550.0","170.0","72000.0","1.57","0.00208","0.73","10.1039/B916346H","1.0"
"433","EuZn2Sb2","EuZn2Sb2","0.0","0.0","0.0","0.0","0.0","0.0","0.0","0.0","0.0","0.0","0.0","0.0","0.0","0.0","0.0","0.0","0.0","0.0","0.0","0.0","0.0","0.0","0.0","0.0","0.0","0.0","0.0","0.0","0.0","0.0","0.0","0.0","0.0","0.0","0.0","0.0","0.0","0.0","0.0","0.0","0.0","0.0","0.0","0.0","0.0","0.4","0.0","0.0","0.0","0.0","0.4","0.0","0.0","0.0","0.0","0.0","0.0","0.0","0.0","0.0","0.0","0.2","0.0","0.0","0.0","600.0","177.0","65385.0","1.49","0.00205","0.82","10.1039/B916346H","1.0"
"434","EuZn2Sb2","EuZn2Sb2","0.0","0.0","0.0","0.0","0.0","0.0","0.0","0.0","0.0","0.0","0.0","0.0","0.0","0.0","0.0","0.0","0.0","0.0","0.0","0.0","0.0","0.0","0.0","0.0","0.0","0.0","0.0","0.0","0.0","0.0","0.0","0.0","0.0","0.0","0.0","0.0","0.0","0.0","0.0","0.0","0.0","0.0","0.0","0.0","0.0","0.4","0.0","0.0","0.0","0.0","0.4","0.0","0.0","0.0","0.0","0.0","0.0","0.0","0.0","0.0","0.0","0.2","0.0","0.0","0.0","650.0","181.0","59000.0","1.42","0.00194","0.89","10.1039/B916346H","1.0"
"435","(PbTe)0.05(Ag2Te)0.95","PbTe0.0","0.0","0.0","0.0","0.0","0.0","0.0","0.0","0.0","0.0","0.0","0.0","0.0","0.0","0.0","0.0","0.0","0.0","0.0","0.0","0.0","0.0","0.0","0.0","0.0","0.0","0.0","0.0","0.0","0.0","0.0","0.0","0.0","0.0","0.0","0.0","0.0","0.0","0.0","1.0","0.0","0.0","0.0","0.0","0.0","0.0","0.0","0.0","0.0","0.0","0.0","0.0","0.0","0.0","0.0","0.0","0.0","0.0","0.0","0.0","0.0","0.0","0.0","0.0","0.0","0.0","350.0","","-93.0","","","","","1.0"
"436","(PbTe)0.05(Ag2Te)0.95","PbTe0.0","0.0","0.0","0.0","0.0","0.0","0.0","0.0","0.0","0.0","0.0","0.0","0.0","0.0","0.0","0.0","0.0","0.0","0.0","0.0","0.0","0.0","0.0","0.0","0.0","0.0","0.0","0.0","0.0","0.0","0.0","0.0","0.0","0.0","0.0","0.0","0.0","0.0","0.0","1.0","0.0","0.0","0.0","0.0","0.0","0.0","0.0","0.0","0.0","0.0","0.0","0.0","0.0","0.0","0.0","0.0","0.0","0.0","0.0","0.0","0.0","0.0","0.0","0.0","0.0","0.0","450.0","","-117.0","","","","","1.0"
"437","(PbTe)0.05(Ag2Te)0.95","PbTe0.0","0.0","0.0","0.0","0.0","0.0","0.0","0.0","0.0","0.0","0.0","0.0","0.0","0.0","0.0","0.0","0.0","0.0","0.0","0.0","0.0","0.0","0.0","0.0","0.0","0.0","0.0","0.0","0.0","0.0","0.0","0.0","0.0","0.0","0.0","0.0","0.0","0.0","0.0","1.0","0.0","0.0","0.0","0.0","0.0","0.0","0.0","0.0","0.0","0.0","0.0","0.0","0.0","0.0","0.0","0.0","0.0","0.0","0.0","0.0","0.0","0.0","0.0","0.0","0.0","0.0","550.0","","-155.0","","","","","1.0"
"438","(PbTe)0.05(Ag2Te)0.95","PbTe0.0","0.0","0.0","0.0","0.0","0.0","0.0","0.0","0.0","0.0","0.0","0.0","0.0","0.0","0.0","0.0","0.0","0.0","0.0","0.0","0.0","0.0","0.0","0.0","0.0","0.0","0.0","0.0","0.0","0.0","0.0","0.0","0.0","0.0","0.0","0.0","0.0","0.0","0.0","1.0","0.0","0.0","0.0","0.0","0.0","0.0","0.0","0.0","0.0","0.0","0.0","0.0","0.0","0.0","0.0","0.0","0.0","0.0","0.0","0.0","0.0","0.0","0.0","0.0","0.0","0.0","650.0","","-198.0","","","","","1.0"
"439","(PbTe)0.05(Ag2Te)0.95","PbTe0.0","0.0","0.0","0.0","0.0","0.0","0.0","0.0","0.0","0.0","0.0","0.0","0.0","0.0","0.0","0.0","0.0","0.0","0.0","0.0","0.0","0.0","0.0","0.0","0.0","0.0","0.0","0.0","0.0","0.0","0.0","0.0","0.0","0.0","0.0","0.0","0.0","0.0","0.0","1.0","0.0","0.0","0.0","0.0","0.0","0.0","0.0","0.0","0.0","0.0","0.0","0.0","0.0","0.0","0.0","0.0","0.0","0.0","0.0","0.0","0.0","0.0","0.0","0.0","0.0","0.0","600.0","","-175.0","","","","","1.0"
