Repository: anilkunwar/thermoelectrics

# Machine learning assisted design of thermoelectrics

a. Machine Learning

# Fetching the upto date data of thermoelectricity (Informatics)

# Featurization:

The computer code to convert the multicomponent chemical formula and temperature row into composition-temperature feature vector
Binary alloys/compunds with upload from json files
Multicomponent alloys/compunds with upload from json files

# Informatics approach to classify p-type and n-type thermoelectric materials

Basic Illustrative Tutorials
Querying the Abstracts on the Materials Science, Applied Physics and Condensed Matter Physics on Keyterms Specific to Thermoelectrics
NER analysis for material type classification

File: machine_learning/vae_regression/latent_space_exploration/thermoelectric_materials.csv (part 8 of 71)
"","Formula","modformula","In","Tl","La","Sr","Mn","Ni","Ru","Pd","Hf","Cs","Sc","Co","Si","Fe","Li","Cl","Yb","Te","N","Ti","Cd","Zr","Y","Ga","Cr","Pr","Tm","Br","Ca","Mg","Rb","Au","Nd","Ce","Ho","I","Ba","Se","Pb","Ge","Gd","Tb","Dy","Cu","Na","Sb","Bi","P","As","Sm","Zn","Al","Sn","Ag","Nb","Mo","V","S","K","Lu","O","Eu","Ta","B","Er","temperature(K)","seebeck_coefficient(μV/K)","electrical_conductivity(S/m)","thermal_conductivity(W/mK)","power_factor(W/mK2)","ZT","reference","sum_elements"
"511","Ca5In1.95Zn0.05Sb6","Ca5In1.95Zn0.05Sb6","0.15","0.0","0.0","0.0","0.0","0.0","0.0","0.0","0.0","0.0","0.0","0.0","0.0","0.0","0.0","0.0","0.0","0.0","0.0","0.0","0.0","0.0","0.0","0.0","0.0","0.0","0.0","0.0","0.38461538461538464","0.0","0.0","0.0","0.0","0.0","0.0","0.0","0.0","0.0","0.0","0.0","0.0","0.0","0.0","0.0","0.0","0.46153846153846156","0.0","0.0","0.0","0.0","0.0038461538461538464","0.0","0.0","0.0","0.0","0.0","0.0","0.0","0.0","0.0","0.0","0.0","0.0","0.0","0.0","822.0","","217.0","12700.0","0.0006","0.61","10.1039/c3dt50428j","1.0"
"512","Ca5In1.95Zn0.05Sb6","Ca5In1.95Zn0.05Sb6","0.15","0.0","0.0","0.0","0.0","0.0","0.0","0.0","0.0","0.0","0.0","0.0","0.0","0.0","0.0","0.0","0.0","0.0","0.0","0.0","0.0","0.0","0.0","0.0","0.0","0.0","0.0","0.0","0.38461538461538464","0.0","0.0","0.0","0.0","0.0","0.0","0.0","0.0","0.0","0.0","0.0","0.0","0.0","0.0","0.0","0.0","0.46153846153846156","0.0","0.0","0.0","0.0","0.0038461538461538464","0.0","0.0","0.0","0.0","0.0","0.0","0.0","0.0","0.0","0.0","0.0","0.0","0.0","0.0","922.0","","216.0","12860.0","0.0006","0.68","10.1039/c3dt50428j","1.0"
"513","Ca5In1.98Zn0.02Sb6","Ca5In1.98Zn0.02Sb6","0.1523076923076923","0.0","0.0","0.0","0.0","0.0","0.0","0.0","0.0","0.0","0.0","0.0","0.0","0.0","0.0","0.0","0.0","0.0","0.0","0.0","0.0","0.0","0.0","0.0","0.0","0.0","0.0","0.0","0.38461538461538464","0.0","0.0","0.0","0.0","0.0","0.0","0.0","0.0","0.0","0.0","0.0","0.0","0.0","0.0","0.0","0.0","0.46153846153846156","0.0","0.0","0.0","0.0","0.0015384615384615385","0.0","0.0","0.0","0.0","0.0","0.0","0.0","0.0","0.0","0.0","0.0","0.0","0.0","0.0","422.0","","264.0","5418.0","0.00038","0.16","10.1039/c3dt50428j","1.0"
"514","Ca5In1.98Zn0.02Sb6","Ca5In1.98Zn0.02Sb6","0.1523076923076923","0.0","0.0","0.0","0.0","0.0","0.0","0.0","0.0","0.0","0.0","0.0","0.0","0.0","0.0","0.0","0.0","0.0","0.0","0.0","0.0","0.0","0.0","0.0","0.0","0.0","0.0","0.0","0.38461538461538464","0.0","0.0","0.0","0.0","0.0","0.0","0.0","0.0","0.0","0.0","0.0","0.0","0.0","0.0","0.0","0.0","0.46153846153846156","0.0","0.0","0.0","0.0","0.0015384615384615385","0.0","0.0","0.0","0.0","0.0","0.0","0.0","0.0","0.0","0.0","0.0","0.0","0.0","0.0","522.0","","288.0","5340.0","0.00044","0.28","10.1039/c3dt50428j","1.0"
"515","Ca5In1.98Zn0.02Sb6","Ca5In1.98Zn0.02Sb6","0.1523076923076923","0.0","0.0","0.0","0.0","0.0","0.0","0.0","0.0","0.0","0.0","0.0","0.0","0.0","0.0","0.0","0.0","0.0","0.0","0.0","0.0","0.0","0.0","0.0","0.0","0.0","0.0","0.0","0.38461538461538464","0.0","0.0","0.0","0.0","0.0","0.0","0.0","0.0","0.0","0.0","0.0","0.0","0.0","0.0","0.0","0.0","0.46153846153846156","0.0","0.0","0.0","0.0","0.0015384615384615385","0.0","0.0","0.0","0.0","0.0","0.0","0.0","0.0","0.0","0.0","0.0","0.0","0.0","0.0","622.0","","299.0","4794.0","0.00043","0.36","10.1039/c3dt50428j","1.0"
"516","Ca5In1.98Zn0.02Sb6","Ca5In1.98Zn0.02Sb6","0.1523076923076923","0.0","0.0","0.0","0.0","0.0","0.0","0.0","0.0","0.0","0.0","0.0","0.0","0.0","0.0","0.0","0.0","0.0","0.0","0.0","0.0","0.0","0.0","0.0","0.0","0.0","0.0","0.0","0.38461538461538464","0.0","0.0","0.0","0.0","0.0","0.0","0.0","0.0","0.0","0.0","0.0","0.0","0.0","0.0","0.0","0.0","0.46153846153846156","0.0","0.0","0.0","0.0","0.0015384615384615385","0.0","0.0","0.0","0.0","0.0","0.0","0.0","0.0","0.0","0.0","0.0","0.0","0.0","0.0","922.0","","239.0","5349.0","0.0003","0.4","10.1039/c3dt50428j","1.0"
"517","Ca5In1.98Zn0.02Sb6","Ca5In1.98Zn0.02Sb6","0.1523076923076923","0.0","0.0","0.0","0.0","0.0","0.0","0.0","0.0","0.0","0.0","0.0","0.0","0.0","0.0","0.0","0.0","0.0","0.0","0.0","0.0","0.0","0.0","0.0","0.0","0.0","0.0","0.0","0.38461538461538464","0.0","0.0","0.0","0.0","0.0","0.0","0.0","0.0","0.0","0.0","0.0","0.0","0.0","0.0","0.0","0.0","0.46153846153846156","0.0","0.0","0.0","0.0","0.0015384615384615385","0.0","0.0","0.0","0.0","0.0","0.0","0.0","0.0","0.0","0.0","0.0","0.0","0.0","0.0","722.0","","290.0","4612.0","0.00039","0.41","10.1039/c3dt50428j","1.0"
"518","Ca5In1.98Zn0.02Sb6","Ca5In1.98Zn0.02Sb6","0.1523076923076923","0.0","0.0","0.0","0.0","0.0","0.0","0.0","0.0","0.0","0.0","0.0","0.0","0.0","0.0","0.0","0.0","0.0","0.0","0.0","0.0","0.0","0.0","0.0","0.0","0.0","0.0","0.0","0.38461538461538464","0.0","0.0","0.0","0.0","0.0","0.0","0.0","0.0","0.0","0.0","0.0","0.0","0.0","0.0","0.0","0.0","0.46153846153846156","0.0","0.0","0.0","0.0","0.0015384615384615385","0.0","0.0","0.0","0.0","0.0","0.0","0.0","0.0","0.0","0.0","0.0","0.0","0.0","0.0","822.0","","270.0","4702.0","0.00034","0.43","10.1039/c3dt50428j","1.0"
"519","Ca5In1.9Zn0.1Sb6","Ca5In1.9Zn0.1Sb6","0.14615384615384613","0.0","0.0","0.0","0.0","0.0","0.0","0.0","0.0","0.0","0.0","0.0","0.0","0.0","0.0","0.0","0.0","0.0","0.0","0.0","0.0","0.0","0.0","0.0","0.0","0.0","0.0","0.0","0.38461538461538464","0.0","0.0","0.0","0.0","0.0","0.0","0.0","0.0","0.0","0.0","0.0","0.0","0.0","0.0","0.0","0.0","0.46153846153846156","0.0","0.0","0.0","0.0","0.007692307692307693","0.0","0.0","0.0","0.0","0.0","0.0","0.0","0.0","0.0","0.0","0.0","0.0","0.0","0.0","422.0","","144.0","20460.0","0.00042","0.15","10.1039/c3dt50428j","1.0"
"520","Ca5In1.9Zn0.1Sb6","Ca5In1.9Zn0.1Sb6","0.14615384615384613","0.0","0.0","0.0","0.0","0.0","0.0","0.0","0.0","0.0","0.0","0.0","0.0","0.0","0.0","0.0","0.0","0.0","0.0","0.0","0.0","0.0","0.0","0.0","0.0","0.0","0.0","0.0","0.38461538461538464","0.0","0.0","0.0","0.0","0.0","0.0","0.0","0.0","0.0","0.0","0.0","0.0","0.0","0.0","0.0","0.0","0.46153846153846156","0.0","0.0","0.0","0.0","0.007692307692307693","0.0","0.0","0.0","0.0","0.0","0.0","0.0","0.0","0.0","0.0","0.0","0.0","0.0","0.0","522.0","","162.0","20860.0","0.00055","0.27","10.1039/c3dt50428j","1.0"
"521","Ca5In1.9Zn0.1Sb6","Ca5In1.9Zn0.1Sb6","0.14615384615384613","0.0","0.0","0.0","0.0","0.0","0.0","0.0","0.0","0.0","0.0","0.0","0.0","0.0","0.0","0.0","0.0","0.0","0.0","0.0","0.0","0.0","0.0","0.0","0.0","0.0","0.0","0.0","0.38461538461538464","0.0","0.0","0.0","0.0","0.0","0.0","0.0","0.0","0.0","0.0","0.0","0.0","0.0","0.0","0.0","0.0","0.46153846153846156","0.0","0.0","0.0","0.0","0.007692307692307693","0.0","0.0","0.0","0.0","0.0","0.0","0.0","0.0","0.0","0.0","0.0","0.0","0.0","0.0","622.0","","171.0","19940.0","0.00058","0.38","10.1039/c3dt50428j","1.0"
"522","Ca5In1.9Zn0.1Sb6","Ca5In1.9Zn0.1Sb6","0.14615384615384613","0.0","0.0","0.0","0.0","0.0","0.0","0.0","0.0","0.0","0.0","0.0","0.0","0.0","0.0","0.0","0.0","0.0","0.0","0.0","0.0","0.0","0.0","0.0","0.0","0.0","0.0","0.0","0.38461538461538464","0.0","0.0","0.0","0.0","0.0","0.0","0.0","0.0","0.0","0.0","0.0","0.0","0.0","0.0","0.0","0.0","0.46153846153846156","0.0","0.0","0.0","0.0","0.007692307692307693","0.0","0.0","0.0","0.0","0.0","0.0","0.0","0.0","0.0","0.0","0.0","0.0","0.0","0.0","722.0","","178.0","17869.0","0.00056","0.48","10.1039/c3dt50428j","1.0"
"523","Ca5In2Sb6","Ca5In2Sb6","0.15384615384615385","0.0","0.0","0.0","0.0","0.0","0.0","0.0","0.0","0.0","0.0","0.0","0.0","0.0","0.0","0.0","0.0","0.0","0.0","0.0","0.0","0.0","0.0","0.0","0.0","0.0","0.0","0.0","0.38461538461538464","0.0","0.0","0.0","0.0","0.0","0.0","0.0","0.0","0.0","0.0","0.0","0.0","0.0","0.0","0.0","0.0","0.46153846153846156","0.0","0.0","0.0","0.0","0.0","0.0","0.0","0.0","0.0","0.0","0.0","0.0","0.0","0.0","0.0","0.0","0.0","0.0","0.0","422.0","","480.0","974.0","0.00022","0.11","10.1039/c3dt50428j","1.0"
"524","Ca5In2Sb6","Ca5In2Sb6","0.15384615384615385","0.0","0.0","0.0","0.0","0.0","0.0","0.0","0.0","0.0","0.0","0.0","0.0","0.0","0.0","0.0","0.0","0.0","0.0","0.0","0.0","0.0","0.0","0.0","0.0","0.0","0.0","0.0","0.38461538461538464","0.0","0.0","0.0","0.0","0.0","0.0","0.0","0.0","0.0","0.0","0.0","0.0","0.0","0.0","0.0","0.0","0.46153846153846156","0.0","0.0","0.0","0.0","0.0","0.0","0.0","0.0","0.0","0.0","0.0","0.0","0.0","0.0","0.0","0.0","0.0","0.0","0.0","820.0","","204.0","3250.0","0.00014","0.12","10.1039/c3dt50428j","1.0"
"525","Ca5In2Sb6","Ca5In2Sb6","0.15384615384615385","0.0","0.0","0.0","0.0","0.0","0.0","0.0","0.0","0.0","0.0","0.0","0.0","0.0","0.0","0.0","0.0","0.0","0.0","0.0","0.0","0.0","0.0","0.0","0.0","0.0","0.0","0.0","0.38461538461538464","0.0","0.0","0.0","0.0","0.0","0.0","0.0","0.0","0.0","0.0","0.0","0.0","0.0","0.0","0.0","0.0","0.46153846153846156","0.0","0.0","0.0","0.0","0.0","0.0","0.0","0.0","0.0","0.0","0.0","0.0","0.0","0.0","0.0","0.0","0.0","0.0","0.0","520.0","","480.0","967.0","0.00022","0.15","10.1039/c3dt50428j","1.0"
"526","Ca5In2Sb6","Ca5In2Sb6","0.15384615384615385","0.0","0.0","0.0","0.0","0.0","0.0","0.0","0.0","0.0","0.0","0.0","0.0","0.0","0.0","0.0","0.0","0.0","0.0","0.0","0.0","0.0","0.0","0.0","0.0","0.0","0.0","0.0","0.38461538461538464","0.0","0.0","0.0","0.0","0.0","0.0","0.0","0.0","0.0","0.0","0.0","0.0","0.0","0.0","0.0","0.0","0.46153846153846156","0.0","0.0","0.0","0.0","0.0","0.0","0.0","0.0","0.0","0.0","0.0","0.0","0.0","0.0","0.0","0.0","0.0","0.0","0.0","620.0","","422.0","1000.0","0.00018","0.16","10.1039/c3dt50428j","1.0"
"527","Mg3Sb1.6Bi0.4","Mg3Sb1.6Bi0.4","0.0","0.0","0.0","0.0","0.0","0.0","0.0","0.0","0.0","0.0","0.0","0.0","0.0","0.0","0.0","0.0","0.0","0.0","0.0","0.0","0.0","0.0","0.0","0.0","0.0","0.0","0.0","0.0","0.0","0.6","0.0","0.0","0.0","0.0","0.0","0.0","0.0","0.0","0.0","0.0","0.0","0.0","0.0","0.0","0.0","0.32","0.08","0.0","0.0","0.0","0.0","0.0","0.0","0.0","0.0","0.0","0.0","0.0","0.0","0.0","0.0","0.0","0.0","0.0","0.0","332.0","142.0","3455.0","0.95","7e-05","0.02","10.1039/c3ra40457a","0.9999999999999999"
"528","Mg3Sb1.6Bi0.4","Mg3Sb1.6Bi0.4","0.0","0.0","0.0","0.0","0.0","0.0","0.0","0.0","0.0","0.0","0.0","0.0","0.0","0.0","0.0","0.0","0.0","0.0","0.0","0.0","0.0","0.0","0.0","0.0","0.0","0.0","0.0","0.0","0.0","0.6","0.0","0.0","0.0","0.0","0.0","0.0","0.0","0.0","0.0","0.0","0.0","0.0","0.0","0.0","0.0","0.32","0.08","0.0","0.0","0.0","0.0","0.0","0.0","0.0","0.0","0.0","0.0","0.0","0.0","0.0","0.0","0.0","0.0","0.0","0.0","470.0","211.0","2500.0","0.66","0.00011","0.08","10.1039/c3ra40457a","0.9999999999999999"
"529","Mg3Sb1.6Bi0.4","Mg3Sb1.6Bi0.4","0.0","0.0","0.0","0.0","0.0","0.0","0.0","0.0","0.0","0.0","0.0","0.0","0.0","0.0","0.0","0.0","0.0","0.0","0.0","0.0","0.0","0.0","0.0","0.0","0.0","0.0","0.0","0.0","0.0","0.6","0.0","0.0","0.0","0.0","0.0","0.0","0.0","0.0","0.0","0.0","0.0","0.0","0.0","0.0","0.0","0.32","0.08","0.0","0.0","0.0","0.0","0.0","0.0","0.0","0.0","0.0","0.0","0.0","0.0","0.0","0.0","0.0","0.0","0.0","0.0","750.0","186.4","1990.0","0.42","7e-05","0.13","10.1039/c3ra40457a","0.9999999999999999"
"530","Mg3Sb1.6Bi0.4","Mg3Sb1.6Bi0.4","0.0","0.0","0.0","0.0","0.0","0.0","0.0","0.0","0.0","0.0","0.0","0.0","0.0","0.0","0.0","0.0","0.0","0.0","0.0","0.0","0.0","0.0","0.0","0.0","0.0","0.0","0.0","0.0","0.0","0.6","0.0","0.0","0.0","0.0","0.0","0.0","0.0","0.0","0.0","0.0","0.0","0.0","0.0","0.0","0.0","0.32","0.08","0.0","0.0","0.0","0.0","0.0","0.0","0.0","0.0","0.0","0.0","0.0","0.0","0.0","0.0","0.0","0.0","0.0","0.0","565.0","246.0","2010.0","0.53","0.00012","0.13","10.1039/c3ra40457a","0.9999999999999999"
"531","Mg3Sb1.6Bi0.4","Mg3Sb1.6Bi0.4","0.0","0.0","0.0","0.0","0.0","0.0","0.0","0.0","0.0","0.0","0.0","0.0","0.0","0.0","0.0","0.0","0.0","0.0","0.0","0.0","0.0","0.0","0.0","0.0","0.0","0.0","0.0","0.0","0.0","0.6","0.0","0.0","0.0","0.0","0.0","0.0","0.0","0.0","0.0","0.0","0.0","0.0","0.0","0.0","0.0","0.32","0.08","0.0","0.0","0.0","0.0","0.0","0.0","0.0","0.0","0.0","0.0","0.0","0.0","0.0","0.0","0.0","0.0","0.0","0.0","660.0","277.0","1900.0","0.47","0.00015","0.2","10.1039/c3ra40457a","0.9999999999999999"
"532","Mg3Sb1.8Bi0.2","Mg3Sb1.8Bi0.2","0.0","0.0","0.0","0.0","0.0","0.0","0.0","0.0","0.0","0.0","0.0","0.0","0.0","0.0","0.0","0.0","0.0","0.0","0.0","0.0","0.0","0.0","0.0","0.0","0.0","0.0","0.0","0.0","0.0","0.6","0.0","0.0","0.0","0.0","0.0","0.0","0.0","0.0","0.0","0.0","0.0","0.0","0.0","0.0","0.0","0.36","0.04","0.0","0.0","0.0","0.0","0.0","0.0","0.0","0.0","0.0","0.0","0.0","0.0","0.0","0.0","0.0","0.0","0.0","0.0","332.0","306.0","333.0","1.17","3e-05","0.01","10.1039/c3ra40457a","1.0"
"533","Mg3Sb1.8Bi0.2","Mg3Sb1.8Bi0.2","0.0","0.0","0.0","0.0","0.0","0.0","0.0","0.0","0.0","0.0","0.0","0.0","0.0","0.0","0.0","0.0","0.0","0.0","0.0","0.0","0.0","0.0","0.0","0.0","0.0","0.0","0.0","0.0","0.0","0.6","0.0","0.0","0.0","0.0","0.0","0.0","0.0","0.0","0.0","0.0","0.0","0.0","0.0","0.0","0.0","0.36","0.04","0.0","0.0","0.0","0.0","0.0","0.0","0.0","0.0","0.0","0.0","0.0","0.0","0.0","0.0","0.0","0.0","0.0","0.0","470.0","357.0","559.0","0.91","7e-05","0.04","10.1039/c3ra40457a","1.0"
"534","Mg3Sb1.8Bi0.2","Mg3Sb1.8Bi0.2","0.0","0.0","0.0","0.0","0.0","0.0","0.0","0.0","0.0","0.0","0.0","0.0","0.0","0.0","0.0","0.0","0.0","0.0","0.0","0.0","0.0","0.0","0.0","0.0","0.0","0.0","0.0","0.0","0.0","0.6","0.0","0.0","0.0","0.0","0.0","0.0","0.0","0.0","0.0","0.0","0.0","0.0","0.0","0.0","0.0","0.36","0.04","0.0","0.0","0.0","0.0","0.0","0.0","0.0","0.0","0.0","0.0","0.0","0.0","0.0","0.0","0.0","0.0","0.0","0.0","565.0","386.0","865.0","0.74","0.00013","0.1","10.1039/c3ra40457a","1.0"
"535","Mg3Sb1.8Bi0.2","Mg3Sb1.8Bi0.2","0.0","0.0","0.0","0.0","0.0","0.0","0.0","0.0","0.0","0.0","0.0","0.0","0.0","0.0","0.0","0.0","0.0","0.0","0.0","0.0","0.0","0.0","0.0","0.0","0.0","0.0","0.0","0.0","0.0","0.6","0.0","0.0","0.0","0.0","0.0","0.0","0.0","0.0","0.0","0.0","0.0","0.0","0.0","0.0","0.0","0.36","0.04","0.0","0.0","0.0","0.0","0.0","0.0","0.0","0.0","0.0","0.0","0.0","0.0","0.0","0.0","0.0","0.0","0.0","0.0","660.0","411.4","1556.5","0.61","0.00026","0.29","10.1039/c3ra40457a","1.0"
"536","Mg3Sb1.8Bi0.2","Mg3Sb1.8Bi0.2","0.0","0.0","0.0","0.0","0.0","0.0","0.0","0.0","0.0","0.0","0.0","0.0","0.0","0.0","0.0","0.0","0.0","0.0","0.0","0.0","0.0","0.0","0.0","0.0","0.0","0.0","0.0","0.0","0.0","0.6","0.0","0.0","0.0","0.0","0.0","0.0","0.0","0.0","0.0","0.0","0.0","0.0","0.0","0.0","0.0","0.36","0.04","0.0","0.0","0.0","0.0","0.0","0.0","0.0","0.0","0.0","0.0","0.0","0.0","0.0","0.0","0.0","0.0","0.0","0.0","750.0","409.0","2500.0","0.55","0.00042","0.57","10.1039/c3ra40457a","1.0"
"537","Mg3Sb1.9Bi0.1","Mg3Sb1.9Bi0.1","0.0","0.0","0.0","0.0","0.0","0.0","0.0","0.0","0.0","0.0","0.0","0.0","0.0","0.0","0.0","0.0","0.0","0.0","0.0","0.0","0.0","0.0","0.0","0.0","0.0","0.0","0.0","0.0","0.0","0.6","0.0","0.0","0.0","0.0","0.0","0.0","0.0","0.0","0.0","0.0","0.0","0.0","0.0","0.0","0.0","0.38","0.02","0.0","0.0","0.0","0.0","0.0","0.0","0.0","0.0","0.0","0.0","0.0","0.0","0.0","0.0","0.0","0.0","0.0","0.0","332.0","278.0","302.0","1.32","2e-05","0.01","10.1039/c3ra40457a","1.0"
"538","Mg3Sb1.9Bi0.1","Mg3Sb1.9Bi0.1","0.0","0.0","0.0","0.0","0.0","0.0","0.0","0.0","0.0","0.0","0.0","0.0","0.0","0.0","0.0","0.0","0.0","0.0","0.0","0.0","0.0","0.0","0.0","0.0","0.0","0.0","0.0","0.0","0.0","0.6","0.0","0.0","0.0","0.0","0.0","0.0","0.0","0.0","0.0","0.0","0.0","0.0","0.0","0.0","0.0","0.38","0.02","0.0","0.0","0.0","0.0","0.0","0.0","0.0","0.0","0.0","0.0","0.0","0.0","0.0","0.0","0.0","0.0","0.0","0.0","470.0","340.0","500.0","0.98","6e-05","0.03","10.1039/c3ra40457a","1.0"
"539","Mg3Sb1.9Bi0.1","Mg3Sb1.9Bi0.1","0.0","0.0","0.0","0.0","0.0","0.0","0.0","0.0","0.0","0.0","0.0","0.0","0.0","0.0","0.0","0.0","0.0","0.0","0.0","0.0","0.0","0.0","0.0","0.0","0.0","0.0","0.0","0.0","0.0","0.6","0.0","0.0","0.0","0.0","0.0","0.0","0.0","0.0","0.0","0.0","0.0","0.0","0.0","0.0","0.0","0.38","0.02","0.0","0.0","0.0","0.0","0.0","0.0","0.0","0.0","0.0","0.0","0.0","0.0","0.0","0.0","0.0","0.0","0.0","0.0","565.0","364.0","690.0","0.77","9e-05","0.07","10.1039/c3ra40457a","1.0"
"540","Mg3Sb1.9Bi0.1","Mg3Sb1.9Bi0.1","0.0","0.0","0.0","0.0","0.0","0.0","0.0","0.0","0.0","0.0","0.0","0.0","0.0","0.0","0.0","0.0","0.0","0.0","0.0","0.0","0.0","0.0","0.0","0.0","0.0","0.0","0.0","0.0","0.0","0.6","0.0","0.0","0.0","0.0","0.0","0.0","0.0","0.0","0.0","0.0","0.0","0.0","0.0","0.0","0.0","0.38","0.02","0.0","0.0","0.0","0.0","0.0","0.0","0.0","0.0","0.0","0.0","0.0","0.0","0.0","0.0","0.0","0.0","0.0","0.0","660.0","393.0","986.0","0.66","0.00015","0.15","10.1039/c3ra40457a","1.0"
"541","Mg3Sb1.9Bi0.1","Mg3Sb1.9Bi0.1","0.0","0.0","0.0","0.0","0.0","0.0","0.0","0.0","0.0","0.0","0.0","0.0","0.0","0.0","0.0","0.0","0.0","0.0","0.0","0.0","0.0","0.0","0.0","0.0","0.0","0.0","0.0","0.0","0.0","0.6","0.0","0.0","0.0","0.0","0.0","0.0","0.0","0.0","0.0","0.0","0.0","0.0","0.0","0.0","0.0","0.38","0.02","0.0","0.0","0.0","0.0","0.0","0.0","0.0","0.0","0.0","0.0","0.0","0.0","0.0","0.0","0.0","0.0","0.0","0.0","750.0","366.2","1888.0","0.6","0.00025","0.33","10.1039/c3ra40457a","1.0"
"542","Mg3Sb2","Mg3Sb2","0.0","0.0","0.0","0.0","0.0","0.0","0.0","0.0","0.0","0.0","0.0","0.0","0.0","0.0","0.0","0.0","0.0","0.0","0.0","0.0","0.0","0.0","0.0","0.0","0.0","0.0","0.0","0.0","0.0","0.6","0.0","0.0","0.0","0.0","0.0","0.0","0.0","0.0","0.0","0.0","0.0","0.0","0.0","0.0","0.0","0.4","0.0","0.0","0.0","0.0","0.0","0.0","0.0","0.0","0.0","0.0","0.0","0.0","0.0","0.0","0.0","0.0","0.0","0.0","0.0","332.0","193.0","207.0","1.34","1e-05","0.0","10.1039/c3ra40457a","1.0"
"543","Mg3Sb2","Mg3Sb2","0.0","0.0","0.0","0.0","0.0","0.0","0.0","0.0","0.0","0.0","0.0","0.0","0.0","0.0","0.0","0.0","0.0","0.0","0.0","0.0","0.0","0.0","0.0","0.0","0.0","0.0","0.0","0.0","0.0","0.6","0.0","0.0","0.0","0.0","0.0","0.0","0.0","0.0","0.0","0.0","0.0","0.0","0.0","0.0","0.0","0.4","0.0","0.0","0.0","0.0","0.0","0.0","0.0","0.0","0.0","0.0","0.0","0.0","0.0","0.0","0.0","0.0","0.0","0.0","0.0","470.0","261.0","392.0","1.13","3e-05","0.01","10.1039/c3ra40457a","1.0"
"544","Mg3Sb2","Mg3Sb2","0.0","0.0","0.0","0.0","0.0","0.0","0.0","0.0","0.0","0.0","0.0","0.0","0.0","0.0","0.0","0.0","0.0","0.0","0.0","0.0","0.0","0.0","0.0","0.0","0.0","0.0","0.0","0.0","0.0","0.6","0.0","0.0","0.0","0.0","0.0","0.0","0.0","0.0","0.0","0.0","0.0","0.0","0.0","0.0","0.0","0.4","0.0","0.0","0.0","0.0","0.0","0.0","0.0","0.0","0.0","0.0","0.0","0.0","0.0","0.0","0.0","0.0","0.0","0.0","0.0","565.0","296.0","688.0","0.89","6e-05","0.04","10.1039/c3ra40457a","1.0"
"545","Mg3Sb2","Mg3Sb2","0.0","0.0","0.0","0.0","0.0","0.0","0.0","0.0","0.0","0.0","0.0","0.0","0.0","0.0","0.0","0.0","0.0","0.0","0.0","0.0","0.0","0.0","0.0","0.0","0.0","0.0","0.0","0.0","0.0","0.6","0.0","0.0","0.0","0.0","0.0","0.0","0.0","0.0","0.0","0.0","0.0","0.0","0.0","0.0","0.0","0.4","0.0","0.0","0.0","0.0","0.0","0.0","0.0","0.0","0.0","0.0","0.0","0.0","0.0","0.0","0.0","0.0","0.0","0.0","0.0","660.0","328.0","1320.0","0.67","0.00014","0.14","10.1039/c3ra40457a","1.0"
"546","Mg3Sb2","Mg3Sb2","0.0","0.0","0.0","0.0","0.0","0.0","0.0","0.0","0.0","0.0","0.0","0.0","0.0","0.0","0.0","0.0","0.0","0.0","0.0","0.0","0.0","0.0","0.0","0.0","0.0","0.0","0.0","0.0","0.0","0.6","0.0","0.0","0.0","0.0","0.0","0.0","0.0","0.0","0.0","0.0","0.0","0.0","0.0","0.0","0.0","0.4","0.0","0.0","0.0","0.0","0.0","0.0","0.0","0.0","0.0","0.0","0.0","0.0","0.0","0.0","0.0","0.0","0.0","0.0","0.0","750.0","288.0","2400.0","0.6","0.0002","0.25","10.1039/c3ra40457a","1.0"
"547","Ca5Al1.9Zn0.1Sb6","Ca5Al1.9Zn0.1Sb6","0.0","0.0","0.0","0.0","0.0","0.0","0.0","0.0","0.0","0.0","0.0","0.0","0.0","0.0","0.0","0.0","0.0","0.0","0.0","0.0","0.0","0.0","0.0","0.0","0.0","0.0","0.0","0.0","0.38461538461538464","0.0","0.0","0.0","0.0","0.0","0.0","0.0","0.0","0.0","0.0","0.0","0.0","0.0","0.0","0.0","0.0","0.46153846153846156","0.0","0.0","0.0","0.0","0.007692307692307693","0.14615384615384613","0.0","0.0","0.0","0.0","0.0","0.0","0.0","0.0","0.0","0.0","0.0","0.0","0.0","425.0","","118.0","23770.0","0.00033","0.11","10.1039/c3ta00844d","1.0"
"548","Ca5Al1.9Zn0.1Sb6","Ca5Al1.9Zn0.1Sb6","0.0","0.0","0.0","0.0","0.0","0.0","0.0","0.0","0.0","0.0","0.0","0.0","0.0","0.0","0.0","0.0","0.0","0.0","0.0","0.0","0.0","0.0","0.0","0.0","0.0","0.0","0.0","0.0","0.38461538461538464","0.0","0.0","0.0","0.0","0.0","0.0","0.0","0.0","0.0","0.0","0.0","0.0","0.0","0.0","0.0","0.0","0.46153846153846156","0.0","0.0","0.0","0.0","0.007692307692307693","0.14615384615384613","0.0","0.0","0.0","0.0","0.0","0.0","0.0","0.0","0.0","0.0","0.0","0.0","0.0","525.0","","134.0","21640.0","0.00039","0.17","10.1039/c3ta00844d","1.0"
"549","Ca5Al1.9Zn0.1Sb6","Ca5Al1.9Zn0.1Sb6","0.0","0.0","0.0","0.0","0.0","0.0","0.0","0.0","0.0","0.0","0.0","0.0","0.0","0.0","0.0","0.0","0.0","0.0","0.0","0.0","0.0","0.0","0.0","0.0","0.0","0.0","0.0","0.0","0.38461538461538464","0.0","0.0","0.0","0.0","0.0","0.0","0.0","0.0","0.0","0.0","0.0","0.0","0.0","0.0","0.0","0.0","0.46153846153846156","0.0","0.0","0.0","0.0","0.007692307692307693","0.14615384615384613","0.0","0.0","0.0","0.0","0.0","0.0","0.0","0.0","0.0","0.0","0.0","0.0","0.0","624.0","","149.0","19350.0","0.00043","0.25","10.1039/c3ta00844d","1.0"
"550","Ca5Al1.9Zn0.1Sb6","Ca5Al1.9Zn0.1Sb6","0.0","0.0","0.0","0.0","0.0","0.0","0.0","0.0","0.0","0.0","0.0","0.0","0.0","0.0","0.0","0.0","0.0","0.0","0.0","0.0","0.0","0.0","0.0","0.0","0.0","0.0","0.0","0.0","0.38461538461538464","0.0","0.0","0.0","0.0","0.0","0.0","0.0","0.0","0.0","0.0","0.0","0.0","0.0","0.0","0.0","0.0","0.46153846153846156","0.0","0.0","0.0","0.0","0.007692307692307693","0.14615384615384613","0.0","0.0","0.0","0.0","0.0","0.0","0.0","0.0","0.0","0.0","0.0","0.0","0.0","724.0","","163.0","17153.0","0.00045","0.32","10.1039/c3ta00844d","1.0"
"551","Ca5Al1.9Zn0.1Sb6","Ca5Al1.9Zn0.1Sb6","0.0","0.0","0.0","0.0","0.0","0.0","0.0","0.0","0.0","0.0","0.0","0.0","0.0","0.0","0.0","0.0","0.0","0.0","0.0","0.0","0.0","0.0","0.0","0.0","0.0","0.0","0.0","0.0","0.38461538461538464","0.0","0.0","0.0","0.0","0.0","0.0","0.0","0.0","0.0","0.0","0.0","0.0","0.0","0.0","0.0","0.0","0.46153846153846156","0.0","0.0","0.0","0.0","0.007692307692307693","0.14615384615384613","0.0","0.0","0.0","0.0","0.0","0.0","0.0","0.0","0.0","0.0","0.0","0.0","0.0","773.0","","167.0","16313.0","0.00046","0.36","10.1039/c3ta00844d","1.0"
"552","Ca5Ga1.7Zn0.3Sb6","Ca5Ga1.7Zn0.3Sb6","0.0","0.0","0.0","0.0","0.0","0.0","0.0","0.0","0.0","0.0","0.0","0.0","0.0","0.0","0.0","0.0","0.0","0.0","0.0","0.0","0.0","0.0","0.0","0.13076923076923078","0.0","0.0","0.0","0.0","0.38461538461538464","0.0","0.0","0.0","0.0","0.0","0.0","0.0","0.0","0.0","0.0","0.0","0.0","0.0","0.0","0.0","0.0","0.46153846153846156","0.0","0.0","0.0","0.0","0.023076923076923075","0.0","0.0","0.0","0.0","0.0","0.0","0.0","0.0","0.0","0.0","0.0","0.0","0.0","0.0","425.0","","70.0","56499.0","0.00028","0.07","10.1039/c3ta00844d","1.0"
"553","Ca5Ga1.7Zn0.3Sb6","Ca5Ga1.7Zn0.3Sb6","0.0","0.0","0.0","0.0","0.0","0.0","0.0","0.0","0.0","0.0","0.0","0.0","0.0","0.0","0.0","0.0","0.0","0.0","0.0","0.0","0.0","0.0","0.0","0.13076923076923078","0.0","0.0","0.0","0.0","0.38461538461538464","0.0","0.0","0.0","0.0","0.0","0.0","0.0","0.0","0.0","0.0","0.0","0.0","0.0","0.0","0.0","0.0","0.46153846153846156","0.0","0.0","0.0","0.0","0.023076923076923075","0.0","0.0","0.0","0.0","0.0","0.0","0.0","0.0","0.0","0.0","0.0","0.0","0.0","0.0","525.0","","80.0","56855.0","0.00036","0.12","10.1039/c3ta00844d","1.0"
"554","Ca5Ga1.7Zn0.3Sb6","Ca5Ga1.7Zn0.3Sb6","0.0","0.0","0.0","0.0","0.0","0.0","0.0","0.0","0.0","0.0","0.0","0.0","0.0","0.0","0.0","0.0","0.0","0.0","0.0","0.0","0.0","0.0","0.0","0.13076923076923078","0.0","0.0","0.0","0.0","0.38461538461538464","0.0","0.0","0.0","0.0","0.0","0.0","0.0","0.0","0.0","0.0","0.0","0.0","0.0","0.0","0.0","0.0","0.46153846153846156","0.0","0.0","0.0","0.0","0.023076923076923075","0.0","0.0","0.0","0.0","0.0","0.0","0.0","0.0","0.0","0.0","0.0","0.0","0.0","0.0","624.0","","91.0","50000.0","0.00042","0.18","10.1039/c3ta00844d","1.0"
"555","Ca5Ga1.7Zn0.3Sb6","Ca5Ga1.7Zn0.3Sb6","0.0","0.0","0.0","0.0","0.0","0.0","0.0","0.0","0.0","0.0","0.0","0.0","0.0","0.0","0.0","0.0","0.0","0.0","0.0","0.0","0.0","0.0","0.0","0.13076923076923078","0.0","0.0","0.0","0.0","0.38461538461538464","0.0","0.0","0.0","0.0","0.0","0.0","0.0","0.0","0.0","0.0","0.0","0.0","0.0","0.0","0.0","0.0","0.46153846153846156","0.0","0.0","0.0","0.0","0.023076923076923075","0.0","0.0","0.0","0.0","0.0","0.0","0.0","0.0","0.0","0.0","0.0","0.0","0.0","0.0","724.0","","102.0","43500.0","0.00046","0.25","10.1039/c3ta00844d","1.0"
"556","Ca5Ga1.7Zn0.3Sb6","Ca5Ga1.7Zn0.3Sb6","0.0","0.0","0.0","0.0","0.0","0.0","0.0","0.0","0.0","0.0","0.0","0.0","0.0","0.0","0.0","0.0","0.0","0.0","0.0","0.0","0.0","0.0","0.0","0.13076923076923078","0.0","0.0","0.0","0.0","0.38461538461538464","0.0","0.0","0.0","0.0","0.0","0.0","0.0","0.0","0.0","0.0","0.0","0.0","0.0","0.0","0.0","0.0","0.46153846153846156","0.0","0.0","0.0","0.0","0.023076923076923075","0.0","0.0","0.0","0.0","0.0","0.0","0.0","0.0","0.0","0.0","0.0","0.0","0.0","0.0","773.0","","107.0","39512.0","0.00045","0.27","10.1039/c3ta00844d","1.0"
"557","Ca5Ga1.8Zn0.2Sb6","Ca5Ga1.8Zn0.2Sb6","0.0","0.0","0.0","0.0","0.0","0.0","0.0","0.0","0.0","0.0","0.0","0.0","0.0","0.0","0.0","0.0","0.0","0.0","0.0","0.0","0.0","0.0","0.0","0.13846153846153847","0.0","0.0","0.0","0.0","0.38461538461538464","0.0","0.0","0.0","0.0","0.0","0.0","0.0","0.0","0.0","0.0","0.0","0.0","0.0","0.0","0.0","0.0","0.46153846153846156","0.0","0.0","0.0","0.0","0.015384615384615385","0.0","0.0","0.0","0.0","0.0","0.0","0.0","0.0","0.0","0.0","0.0","0.0","0.0","0.0","425.0","","72.0","47700.0","0.00025","0.06","10.1039/c3ta00844d","1.0"
"558","Ca5Ga1.8Zn0.2Sb6","Ca5Ga1.8Zn0.2Sb6","0.0","0.0","0.0","0.0","0.0","0.0","0.0","0.0","0.0","0.0","0.0","0.0","0.0","0.0","0.0","0.0","0.0","0.0","0.0","0.0","0.0","0.0","0.0","0.13846153846153847","0.0","0.0","0.0","0.0","0.38461538461538464","0.0","0.0","0.0","0.0","0.0","0.0","0.0","0.0","0.0","0.0","0.0","0.0","0.0","0.0","0.0","0.0","0.46153846153846156","0.0","0.0","0.0","0.0","0.015384615384615385","0.0","0.0","0.0","0.0","0.0","0.0","0.0","0.0","0.0","0.0","0.0","0.0","0.0","0.0","525.0","","86.0","45100.0","0.00033","0.12","10.1039/c3ta00844d","1.0"
"559","Ca5Ga1.8Zn0.2Sb6","Ca5Ga1.8Zn0.2Sb6","0.0","0.0","0.0","0.0","0.0","0.0","0.0","0.0","0.0","0.0","0.0","0.0","0.0","0.0","0.0","0.0","0.0","0.0","0.0","0.0","0.0","0.0","0.0","0.13846153846153847","0.0","0.0","0.0","0.0","0.38461538461538464","0.0","0.0","0.0","0.0","0.0","0.0","0.0","0.0","0.0","0.0","0.0","0.0","0.0","0.0","0.0","0.0","0.46153846153846156","0.0","0.0","0.0","0.0","0.015384615384615385","0.0","0.0","0.0","0.0","0.0","0.0","0.0","0.0","0.0","0.0","0.0","0.0","0.0","0.0","624.0","","95.0","42070.0","0.00038","0.17","10.1039/c3ta00844d","1.0"
"560","Ca5Ga1.8Zn0.2Sb6","Ca5Ga1.8Zn0.2Sb6","0.0","0.0","0.0","0.0","0.0","0.0","0.0","0.0","0.0","0.0","0.0","0.0","0.0","0.0","0.0","0.0","0.0","0.0","0.0","0.0","0.0","0.0","0.0","0.13846153846153847","0.0","0.0","0.0","0.0","0.38461538461538464","0.0","0.0","0.0","0.0","0.0","0.0","0.0","0.0","0.0","0.0","0.0","0.0","0.0","0.0","0.0","0.0","0.46153846153846156","0.0","0.0","0.0","0.0","0.015384615384615385","0.0","0.0","0.0","0.0","0.0","0.0","0.0","0.0","0.0","0.0","0.0","0.0","0.0","0.0","724.0","","105.0","37650.0","0.00041","0.23","10.1039/c3ta00844d","1.0"
"561","Ca5Ga1.8Zn0.2Sb6","Ca5Ga1.8Zn0.2Sb6","0.0","0.0","0.0","0.0","0.0","0.0","0.0","0.0","0.0","0.0","0.0","0.0","0.0","0.0","0.0","0.0","0.0","0.0","0.0","0.0","0.0","0.0","0.0","0.13846153846153847","0.0","0.0","0.0","0.0","0.38461538461538464","0.0","0.0","0.0","0.0","0.0","0.0","0.0","0.0","0.0","0.0","0.0","0.0","0.0","0.0","0.0","0.0","0.46153846153846156","0.0","0.0","0.0","0.0","0.015384615384615385","0.0","0.0","0.0","0.0","0.0","0.0","0.0","0.0","0.0","0.0","0.0","0.0","0.0","0.0","773.0","","109.0","35700.0","0.00043","0.26","10.1039/c3ta00844d","1.0"
"562","Ca5Ga1.95Zn0.05Sb6","Ca5Ga1.95Zn0.05Sb6","0.0","0.0","0.0","0.0","0.0","0.0","0.0","0.0","0.0","0.0","0.0","0.0","0.0","0.0","0.0","0.0","0.0","0.0","0.0","0.0","0.0","0.0","0.0","0.15","0.0","0.0","0.0","0.0","0.38461538461538464","0.0","0.0","0.0","0.0","0.0","0.0","0.0","0.0","0.0","0.0","0.0","0.0","0.0","0.0","0.0","0.0","0.46153846153846156","0.0","0.0","0.0","0.0","0.0038461538461538464","0.0","0.0","0.0","0.0","0.0","0.0","0.0","0.0","0.0","0.0","0.0","0.0","0.0","0.0","425.0","","138.0","17900.0","0.00034","0.12","10.1039/c3ta00844d","1.0"
"563","Ca5Ga1.95Zn0.05Sb6","Ca5Ga1.95Zn0.05Sb6","0.0","0.0","0.0","0.0","0.0","0.0","0.0","0.0","0.0","0.0","0.0","0.0","0.0","0.0","0.0","0.0","0.0","0.0","0.0","0.0","0.0","0.0","0.0","0.15","0.0","0.0","0.0","0.0","0.38461538461538464","0.0","0.0","0.0","0.0","0.0","0.0","0.0","0.0","0.0","0.0","0.0","0.0","0.0","0.0","0.0","0.0","0.46153846153846156","0.0","0.0","0.0","0.0","0.0038461538461538464","0.0","0.0","0.0","0.0","0.0","0.0","0.0","0.0","0.0","0.0","0.0","0.0","0.0","0.0","525.0","","160.0","17200.0","0.00044","0.21","10.1039/c3ta00844d","1.0"
"564","Ca5Ga1.95Zn0.05Sb6","Ca5Ga1.95Zn0.05Sb6","0.0","0.0","0.0","0.0","0.0","0.0","0.0","0.0","0.0","0.0","0.0","0.0","0.0","0.0","0.0","0.0","0.0","0.0","0.0","0.0","0.0","0.0","0.0","0.15","0.0","0.0","0.0","0.0","0.38461538461538464","0.0","0.0","0.0","0.0","0.0","0.0","0.0","0.0","0.0","0.0","0.0","0.0","0.0","0.0","0.0","0.0","0.46153846153846156","0.0","0.0","0.0","0.0","0.0038461538461538464","0.0","0.0","0.0","0.0","0.0","0.0","0.0","0.0","0.0","0.0","0.0","0.0","0.0","0.0","624.0","","173.0","16415.0","0.00049","0.31","10.1039/c3ta00844d","1.0"
"565","Ca5Ga1.95Zn0.05Sb6","Ca5Ga1.95Zn0.05Sb6","0.0","0.0","0.0","0.0","0.0","0.0","0.0","0.0","0.0","0.0","0.0","0.0","0.0","0.0","0.0","0.0","0.0","0.0","0.0","0.0","0.0","0.0","0.0","0.15","0.0","0.0","0.0","0.0","0.38461538461538464","0.0","0.0","0.0","0.0","0.0","0.0","0.0","0.0","0.0","0.0","0.0","0.0","0.0","0.0","0.0","0.0","0.46153846153846156","0.0","0.0","0.0","0.0","0.0038461538461538464","0.0","0.0","0.0","0.0","0.0","0.0","0.0","0.0","0.0","0.0","0.0","0.0","0.0","0.0","773.0","","171.0","14941.0","0.00044","0.37","10.1039/c3ta00844d","1.0"
"566","Ca5Ga1.95Zn0.05Sb6","Ca5Ga1.95Zn0.05Sb6","0.0","0.0","0.0","0.0","0.0","0.0","0.0","0.0","0.0","0.0","0.0","0.0","0.0","0.0","0.0","0.0","0.0","0.0","0.0","0.0","0.0","0.0","0.0","0.15","0.0","0.0","0.0","0.0","0.38461538461538464","0.0","0.0","0.0","0.0","0.0","0.0","0.0","0.0","0.0","0.0","0.0","0.0","0.0","0.0","0.0","0.0","0.46153846153846156","0.0","0.0","0.0","0.0","0.0038461538461538464","0.0","0.0","0.0","0.0","0.0","0.0","0.0","0.0","0.0","0.0","0.0","0.0","0.0","0.0","724.0","","176.0","15320.0","0.00047","0.37","10.1039/c3ta00844d","1.0"
"567","Ca5Ga1.9Zn0.1Sb6","Ca5Ga1.9Zn0.1Sb6","0.0","0.0","0.0","0.0","0.0","0.0","0.0","0.0","0.0","0.0","0.0","0.0","0.0","0.0","0.0","0.0","0.0","0.0","0.0","0.0","0.0","0.0","0.0","0.14615384615384613","0.0","0.0","0.0","0.0","0.38461538461538464","0.0","0.0","0.0","0.0","0.0","0.0","0.0","0.0","0.0","0.0","0.0","0.0","0.0","0.0","0.0","0.0","0.46153846153846156","0.0","0.0","0.0","0.0","0.007692307692307693","0.0","0.0","0.0","0.0","0.0","0.0","0.0","0.0","0.0","0.0","0.0","0.0","0.0","0.0","425.0","","115.0","30500.0","0.0004","0.12","10.1039/c3ta00844d","1.0"
"568","Ca5Ga1.9Zn0.1Sb6","Ca5Ga1.9Zn0.1Sb6","0.0","0.0","0.0","0.0","0.0","0.0","0.0","0.0","0.0","0.0","0.0","0.0","0.0","0.0","0.0","0.0","0.0","0.0","0.0","0.0","0.0","0.0","0.0","0.14615384615384613","0.0","0.0","0.0","0.0","0.38461538461538464","0.0","0.0","0.0","0.0","0.0","0.0","0.0","0.0","0.0","0.0","0.0","0.0","0.0","0.0","0.0","0.0","0.46153846153846156","0.0","0.0","0.0","0.0","0.007692307692307693","0.0","0.0","0.0","0.0","0.0","0.0","0.0","0.0","0.0","0.0","0.0","0.0","0.0","0.0","525.0","","133.0","28513.0","0.0005","0.21","10.1039/c3ta00844d","1.0"
"569","Ca5Ga1.9Zn0.1Sb6","Ca5Ga1.9Zn0.1Sb6","0.0","0.0","0.0","0.0","0.0","0.0","0.0","0.0","0.0","0.0","0.0","0.0","0.0","0.0","0.0","0.0","0.0","0.0","0.0","0.0","0.0","0.0","0.0","0.14615384615384613","0.0","0.0","0.0","0.0","0.38461538461538464","0.0","0.0","0.0","0.0","0.0","0.0","0.0","0.0","0.0","0.0","0.0","0.0","0.0","0.0","0.0","0.0","0.46153846153846156","0.0","0.0","0.0","0.0","0.007692307692307693","0.0","0.0","0.0","0.0","0.0","0.0","0.0","0.0","0.0","0.0","0.0","0.0","0.0","0.0","624.0","","143.0","26800.0","0.00055","0.31","10.1039/c3ta00844d","1.0"
"570","Ca5Ga1.9Zn0.1Sb6","Ca5Ga1.9Zn0.1Sb6","0.0","0.0","0.0","0.0","0.0","0.0","0.0","0.0","0.0","0.0","0.0","0.0","0.0","0.0","0.0","0.0","0.0","0.0","0.0","0.0","0.0","0.0","0.0","0.14615384615384613","0.0","0.0","0.0","0.0","0.38461538461538464","0.0","0.0","0.0","0.0","0.0","0.0","0.0","0.0","0.0","0.0","0.0","0.0","0.0","0.0","0.0","0.0","0.46153846153846156","0.0","0.0","0.0","0.0","0.007692307692307693","0.0","0.0","0.0","0.0","0.0","0.0","0.0","0.0","0.0","0.0","0.0","0.0","0.0","0.0","724.0","","151.0","24400.0","0.00056","0.37","10.1039/c3ta00844d","1.0"
"571","Ca5Ga1.9Zn0.1Sb6","Ca5Ga1.9Zn0.1Sb6","0.0","0.0","0.0","0.0","0.0","0.0","0.0","0.0","0.0","0.0","0.0","0.0","0.0","0.0","0.0","0.0","0.0","0.0","0.0","0.0","0.0","0.0","0.0","0.14615384615384613","0.0","0.0","0.0","0.0","0.38461538461538464","0.0","0.0","0.0","0.0","0.0","0.0","0.0","0.0","0.0","0.0","0.0","0.0","0.0","0.0","0.0","0.0","0.46153846153846156","0.0","0.0","0.0","0.0","0.007692307692307693","0.0","0.0","0.0","0.0","0.0","0.0","0.0","0.0","0.0","0.0","0.0","0.0","0.0","0.0","773.0","","153.0","23180.0","0.00054","0.39","10.1039/c3ta00844d","1.0"
"572","Ca5Ga2Sb6","Ca5Ga2Sb6","0.0","0.0","0.0","0.0","0.0","0.0","0.0","0.0","0.0","0.0","0.0","0.0","0.0","0.0","0.0","0.0","0.0","0.0","0.0","0.0","0.0","0.0","0.0","0.15384615384615385","0.0","0.0","0.0","0.0","0.38461538461538464","0.0","0.0","0.0","0.0","0.0","0.0","0.0","0.0","0.0","0.0","0.0","0.0","0.0","0.0","0.0","0.0","0.46153846153846156","0.0","0.0","0.0","0.0","0.0","0.0","0.0","0.0","0.0","0.0","0.0","0.0","0.0","0.0","0.0","0.0","0.0","0.0","0.0","624.0","","113.0","1466.0","2e-05","0.01","10.1039/c3ta00844d","1.0"
"573","Ca5Ga2Sb6","Ca5Ga2Sb6","0.0","0.0","0.0","0.0","0.0","0.0","0.0","0.0","0.0","0.0","0.0","0.0","0.0","0.0","0.0","0.0","0.0","0.0","0.0","0.0","0.0","0.0","0.0","0.15384615384615385","0.0","0.0","0.0","0.0","0.38461538461538464","0.0","0.0","0.0","0.0","0.0","0.0","0.0","0.0","0.0","0.0","0.0","0.0","0.0","0.0","0.0","0.0","0.46153846153846156","0.0","0.0","0.0","0.0","0.0","0.0","0.0","0.0","0.0","0.0","0.0","0.0","0.0","0.0","0.0","0.0","0.0","0.0","0.0","525.0","","275.0","863.0","7e-05","0.04","10.1039/c3ta00844d","1.0"
"574","Ca5Ga2Sb6","Ca5Ga2Sb6","0.0","0.0","0.0","0.0","0.0","0.0","0.0","0.0","0.0","0.0","0.0","0.0","0.0","0.0","0.0","0.0","0.0","0.0","0.0","0.0","0.0","0.0","0.0","0.15384615384615385","0.0","0.0","0.0","0.0","0.38461538461538464","0.0","0.0","0.0","0.0","0.0","0.0","0.0","0.0","0.0","0.0","0.0","0.0","0.0","0.0","0.0","0.0","0.46153846153846156","0.0","0.0","0.0","0.0","0.0","0.0","0.0","0.0","0.0","0.0","0.0","0.0","0.0","0.0","0.0","0.0","0.0","0.0","0.0","425.0","","417.0","640.0","0.00011","0.04","10.1039/c3ta00844d","1.0"
"575","Bi0.985Na0.015CuSeO","Bi0.985Na0.015CuSeO","0.0","0.0","0.0","0.0","0.0","0.0","0.0","0.0","0.0","0.0","0.0","0.0","0.0","0.0","0.0","0.0","0.0","0.0","0.0","0.0","0.0","0.0","0.0","0.0","0.0","0.0","0.0","0.0","0.0","0.0","0.0","0.0","0.0","0.0","0.0","0.0","0.0","0.25","0.0","0.0","0.0","0.0","0.0","0.25","0.00375","0.0","0.24625","0.0","0.0","0.0","0.0","0.0","0.0","0.0","0.0","0.0","0.0","0.0","0.0","0.0","0.25","0.0","0.0","0.0","0.0","300.0","254.0","12500.0","0.81","0.0008","0.3","10.1039/c3ta14532h","1.0"
"576","Bi0.985Na0.015CuSeO","Bi0.985Na0.015CuSeO","0.0","0.0","0.0","0.0","0.0","0.0","0.0","0.0","0.0","0.0","0.0","0.0","0.0","0.0","0.0","0.0","0.0","0.0","0.0","0.0","0.0","0.0","0.0","0.0","0.0","0.0","0.0","0.0","0.0","0.0","0.0","0.0","0.0","0.0","0.0","0.0","0.0","0.25","0.0","0.0","0.0","0.0","0.0","0.25","0.00375","0.0","0.24625","0.0","0.0","0.0","0.0","0.0","0.0","0.0","0.0","0.0","0.0","0.0","0.0","0.0","0.25","0.0","0.0","0.0","0.0","923.0","318.0","4700.0","0.5","0.00048","0.91","10.1039/c3ta14532h","1.0"
"577","In4Pb0.01Sn0.03Se2.9Cl0.02","In4Pb0.01Sn0.03Se2.9Cl0.02","0.574712643678161","0.0","0.0","0.0","0.0","0.0","0.0","0.0","0.0","0.0","0.0","0.0","0.0","0.0","0.0","0.002873563218390805","0.0","0.0","0.0","0.0","0.0","0.0","0.0","0.0","0.0","0.0","0.0","0.0","0.0","0.0","0.0","0.0","0.0","0.0","0.0","0.0","0.0","0.4166666666666667","0.0014367816091954025","0.0","0.0","0.0","0.0","0.0","0.0","0.0","0.0","0.0","0.0","0.0","0.0","0.0","0.004310344827586208","0.0","0.0","0.0","0.0","0.0","0.0","0.0","0.0","0.0","0.0","0.0","0.0","323.0","","-205.0","7453.0","0.00031","0.11","10.1039/c4dt03432e","1.0"
"578","In4Pb0.01Sn0.03Se2.9Cl0.02","In4Pb0.01Sn0.03Se2.9Cl0.02","0.574712643678161","0.0","0.0","0.0","0.0","0.0","0.0","0.0","0.0","0.0","0.0","0.0","0.0","0.0","0.0","0.002873563218390805","0.0","0.0","0.0","0.0","0.0","0.0","0.0","0.0","0.0","0.0","0.0","0.0","0.0","0.0","0.0","0.0","0.0","0.0","0.0","0.0","0.0","0.4166666666666667","0.0014367816091954025","0.0","0.0","0.0","0.0","0.0","0.0","0.0","0.0","0.0","0.0","0.0","0.0","0.0","0.004310344827586208","0.0","0.0","0.0","0.0","0.0","0.0","0.0","0.0","0.0","0.0","0.0","0.0","373.0","","-224.0","8330.0","0.00042","0.19","10.1039/c4dt03432e","1.0"
"579","In4Pb0.01Sn0.03Se2.9Cl0.02","In4Pb0.01Sn0.03Se2.9Cl0.02","0.574712643678161","0.0","0.0","0.0","0.0","0.0","0.0","0.0","0.0","0.0","0.0","0.0","0.0","0.0","0.0","0.002873563218390805","0.0","0.0","0.0","0.0","0.0","0.0","0.0","0.0","0.0","0.0","0.0","0.0","0.0","0.0","0.0","0.0","0.0","0.0","0.0","0.0","0.0","0.4166666666666667","0.0014367816091954025","0.0","0.0","0.0","0.0","0.0","0.0","0.0","0.0","0.0","0.0","0.0","0.0","0.0","0.004310344827586208","0.0","0.0","0.0","0.0","0.0","0.0","0.0","0.0","0.0","0.0","0.0","0.0","473.0","","-229.0","13900.0","0.00073","0.47","10.1039/c4dt03432e","1.0"
"580","In4Pb0.01Sn0.03Se2.9Cl0.02","In4Pb0.01Sn0.03Se2.9Cl0.02","0.574712643678161","0.0","0.0","0.0","0.0","0.0","0.0","0.0","0.0","0.0","0.0","0.0","0.0","0.0","0.0","0.002873563218390805","0.0","0.0","0.0","0.0","0.0","0.0","0.0","0.0","0.0","0.0","0.0","0.0","0.0","0.0","0.0","0.0","0.0","0.0","0.0","0.0","0.0","0.4166666666666667","0.0014367816091954025","0.0","0.0","0.0","0.0","0.0","0.0","0.0","0.0","0.0","0.0","0.0","0.0","0.0","0.004310344827586208","0.0","0.0","0.0","0.0","0.0","0.0","0.0","0.0","0.0","0.0","0.0","0.0","523.0","","-231.0","16660.0","0.00089","0.68","10.1039/c4dt03432e","1.0"
"581","In4Pb0.01Sn0.03Se2.9Cl0.02","In4Pb0.01Sn0.03Se2.9Cl0.02","0.574712643678161","0.0","0.0","0.0","0.0","0.0","0.0","0.0","0.0","0.0","0.0","0.0","0.0","0.0","0.0","0.002873563218390805","0.0","0.0","0.0","0.0","0.0","0.0","0.0","0.0","0.0","0.0","0.0","0.0","0.0","0.0","0.0","0.0","0.0","0.0","0.0","0.0","0.0","0.4166666666666667","0.0014367816091954025","0.0","0.0","0.0","0.0","0.0","0.0","0.0","0.0","0.0","0.0","0.0","0.0","0.0","0.004310344827586208","0.0","0.0","0.0","0.0","0.0","0.0","0.0","0.0","0.0","0.0","0.0","0.0","623.0","","-260.0","14800.0","0.001","1.05","10.1039/c4dt03432e","1.0"
"582","In4Pb0.01Sn0.03Se2.9Cl0.02","In4Pb0.01Sn0.03Se2.9Cl0.02","0.574712643678161","0.0","0.0","0.0","0.0","0.0","0.0","0.0","0.0","0.0","0.0","0.0","0.0","0.0","0.0","0.002873563218390805","0.0","0.0","0.0","0.0","0.0","0.0","0.0","0.0","0.0","0.0","0.0","0.0","0.0","0.0","0.0","0.0","0.0","0.0","0.0","0.0","0.0","0.4166666666666667","0.0014367816091954025","0.0","0.0","0.0","0.0","0.0","0.0","0.0","0.0","0.0","0.0","0.0","0.0","0.0","0.004310344827586208","0.0","0.0","0.0","0.0","0.0","0.0","0.0","0.0","0.0","0.0","0.0","0.0","673.0","","-262.0","13760.0","0.00095","1.12","10.1039/c4dt03432e","1.0"
