Repository: anilkunwar/thermoelectrics

# Machine learning assisted design of thermoelectrics

a. Machine Learning

# Fetching the upto date data of thermoelectricity (Informatics)

# Featurization:

The computer code to convert the multicomponent chemical formula and temperature row into composition-temperature feature vector
Binary alloys/compunds with upload from json files
Multicomponent alloys/compunds with upload from json files

# Informatics approach to classify p-type and n-type thermoelectric materials

Basic Illustrative Tutorials
Querying the Abstracts on the Materials Science, Applied Physics and Condensed Matter Physics on Keyterms Specific to Thermoelectrics
NER analysis for material type classification

File: machine_learning/vae_regression/latent_space_exploration/thermoelectric_materials.csv (part 9 of 71)
"","Formula","modformula","In","Tl","La","Sr","Mn","Ni","Ru","Pd","Hf","Cs","Sc","Co","Si","Fe","Li","Cl","Yb","Te","N","Ti","Cd","Zr","Y","Ga","Cr","Pr","Tm","Br","Ca","Mg","Rb","Au","Nd","Ce","Ho","I","Ba","Se","Pb","Ge","Gd","Tb","Dy","Cu","Na","Sb","Bi","P","As","Sm","Zn","Al","Sn","Ag","Nb","Mo","V","S","K","Lu","O","Eu","Ta","B","Er","temperature(K)","seebeck_coefficient(μV/K)","electrical_conductivity(S/m)","thermal_conductivity(W/mK)","power_factor(W/mK2)","ZT","reference","sum_elements"
"583","In4Pb0.01Sn0.03Se2.9Cl0.02","In4Pb0.01Sn0.03Se2.9Cl0.02","0.574712643678161","0.0","0.0","0.0","0.0","0.0","0.0","0.0","0.0","0.0","0.0","0.0","0.0","0.0","0.0","0.002873563218390805","0.0","0.0","0.0","0.0","0.0","0.0","0.0","0.0","0.0","0.0","0.0","0.0","0.0","0.0","0.0","0.0","0.0","0.0","0.0","0.0","0.0","0.4166666666666667","0.0014367816091954025","0.0","0.0","0.0","0.0","0.0","0.0","0.0","0.0","0.0","0.0","0.0","0.0","0.0","0.004310344827586208","0.0","0.0","0.0","0.0","0.0","0.0","0.0","0.0","0.0","0.0","0.0","0.0","723.0","","-260.0","13830.0","0.00094","1.2","10.1039/c4dt03432e","1.0"
"584","In4Pb0.01Sn0.03Se2.9Cl0.04","In4Pb0.01Sn0.03Se2.9Cl0.04","0.5730659025787966","0.0","0.0","0.0","0.0","0.0","0.0","0.0","0.0","0.0","0.0","0.0","0.0","0.0","0.0","0.005730659025787966","0.0","0.0","0.0","0.0","0.0","0.0","0.0","0.0","0.0","0.0","0.0","0.0","0.0","0.0","0.0","0.0","0.0","0.0","0.0","0.0","0.0","0.4154727793696275","0.0014326647564469916","0.0","0.0","0.0","0.0","0.0","0.0","0.0","0.0","0.0","0.0","0.0","0.0","0.0","0.004297994269340974","0.0","0.0","0.0","0.0","0.0","0.0","0.0","0.0","0.0","0.0","0.0","0.0","323.0","","-198.0","6700.0","0.00026","0.09","10.1039/c4dt03432e","1.0"
"585","In4Pb0.01Sn0.03Se2.9Cl0.04","In4Pb0.01Sn0.03Se2.9Cl0.04","0.5730659025787966","0.0","0.0","0.0","0.0","0.0","0.0","0.0","0.0","0.0","0.0","0.0","0.0","0.0","0.0","0.005730659025787966","0.0","0.0","0.0","0.0","0.0","0.0","0.0","0.0","0.0","0.0","0.0","0.0","0.0","0.0","0.0","0.0","0.0","0.0","0.0","0.0","0.0","0.4154727793696275","0.0014326647564469916","0.0","0.0","0.0","0.0","0.0","0.0","0.0","0.0","0.0","0.0","0.0","0.0","0.0","0.004297994269340974","0.0","0.0","0.0","0.0","0.0","0.0","0.0","0.0","0.0","0.0","0.0","0.0","623.0","","-259.0","14183.0","0.00096","1.02","10.1039/c4dt03432e","1.0"
"586","In4Pb0.01Sn0.03Se2.9Cl0.04","In4Pb0.01Sn0.03Se2.9Cl0.04","0.5730659025787966","0.0","0.0","0.0","0.0","0.0","0.0","0.0","0.0","0.0","0.0","0.0","0.0","0.0","0.0","0.005730659025787966","0.0","0.0","0.0","0.0","0.0","0.0","0.0","0.0","0.0","0.0","0.0","0.0","0.0","0.0","0.0","0.0","0.0","0.0","0.0","0.0","0.0","0.4154727793696275","0.0014326647564469916","0.0","0.0","0.0","0.0","0.0","0.0","0.0","0.0","0.0","0.0","0.0","0.0","0.0","0.004297994269340974","0.0","0.0","0.0","0.0","0.0","0.0","0.0","0.0","0.0","0.0","0.0","0.0","673.0","","-262.0","13762.0","0.00094","1.14","10.1039/c4dt03432e","1.0"
"587","In4Pb0.01Sn0.03Se2.9Cl0.04","In4Pb0.01Sn0.03Se2.9Cl0.04","0.5730659025787966","0.0","0.0","0.0","0.0","0.0","0.0","0.0","0.0","0.0","0.0","0.0","0.0","0.0","0.0","0.005730659025787966","0.0","0.0","0.0","0.0","0.0","0.0","0.0","0.0","0.0","0.0","0.0","0.0","0.0","0.0","0.0","0.0","0.0","0.0","0.0","0.0","0.0","0.4154727793696275","0.0014326647564469916","0.0","0.0","0.0","0.0","0.0","0.0","0.0","0.0","0.0","0.0","0.0","0.0","0.0","0.004297994269340974","0.0","0.0","0.0","0.0","0.0","0.0","0.0","0.0","0.0","0.0","0.0","0.0","723.0","","-258.0","14150.0","0.00094","1.25","10.1039/c4dt03432e","1.0"
"588","In4Pb0.01Sn0.03Se2.9Cl0.06","In4Pb0.01Sn0.03Se2.9Cl0.06","0.5714285714285715","0.0","0.0","0.0","0.0","0.0","0.0","0.0","0.0","0.0","0.0","0.0","0.0","0.0","0.0","0.008571428571428572","0.0","0.0","0.0","0.0","0.0","0.0","0.0","0.0","0.0","0.0","0.0","0.0","0.0","0.0","0.0","0.0","0.0","0.0","0.0","0.0","0.0","0.4142857142857143","0.0014285714285714288","0.0","0.0","0.0","0.0","0.0","0.0","0.0","0.0","0.0","0.0","0.0","0.0","0.0","0.004285714285714286","0.0","0.0","0.0","0.0","0.0","0.0","0.0","0.0","0.0","0.0","0.0","0.0","323.0","","-199.0","3050.0","0.00012","0.04","10.1039/c4dt03432e","1.0"
"589","In4Pb0.01Sn0.03Se2.9Cl0.06","In4Pb0.01Sn0.03Se2.9Cl0.06","0.5714285714285715","0.0","0.0","0.0","0.0","0.0","0.0","0.0","0.0","0.0","0.0","0.0","0.0","0.0","0.0","0.008571428571428572","0.0","0.0","0.0","0.0","0.0","0.0","0.0","0.0","0.0","0.0","0.0","0.0","0.0","0.0","0.0","0.0","0.0","0.0","0.0","0.0","0.0","0.4142857142857143","0.0014285714285714288","0.0","0.0","0.0","0.0","0.0","0.0","0.0","0.0","0.0","0.0","0.0","0.0","0.0","0.004285714285714286","0.0","0.0","0.0","0.0","0.0","0.0","0.0","0.0","0.0","0.0","0.0","0.0","373.0","","219.0","3820.0","0.00018","0.08","10.1039/c4dt03432e","1.0"
"590","In4Pb0.01Sn0.03Se2.9Cl0.06","In4Pb0.01Sn0.03Se2.9Cl0.06","0.5714285714285715","0.0","0.0","0.0","0.0","0.0","0.0","0.0","0.0","0.0","0.0","0.0","0.0","0.0","0.0","0.008571428571428572","0.0","0.0","0.0","0.0","0.0","0.0","0.0","0.0","0.0","0.0","0.0","0.0","0.0","0.0","0.0","0.0","0.0","0.0","0.0","0.0","0.0","0.4142857142857143","0.0014285714285714288","0.0","0.0","0.0","0.0","0.0","0.0","0.0","0.0","0.0","0.0","0.0","0.0","0.0","0.004285714285714286","0.0","0.0","0.0","0.0","0.0","0.0","0.0","0.0","0.0","0.0","0.0","0.0","423.0","","-231.0","5225.0","0.00028","0.16","10.1039/c4dt03432e","1.0"
"591","In4Pb0.01Sn0.03Se2.9Cl0.06","In4Pb0.01Sn0.03Se2.9Cl0.06","0.5714285714285715","0.0","0.0","0.0","0.0","0.0","0.0","0.0","0.0","0.0","0.0","0.0","0.0","0.0","0.0","0.008571428571428572","0.0","0.0","0.0","0.0","0.0","0.0","0.0","0.0","0.0","0.0","0.0","0.0","0.0","0.0","0.0","0.0","0.0","0.0","0.0","0.0","0.0","0.4142857142857143","0.0014285714285714288","0.0","0.0","0.0","0.0","0.0","0.0","0.0","0.0","0.0","0.0","0.0","0.0","0.0","0.004285714285714286","0.0","0.0","0.0","0.0","0.0","0.0","0.0","0.0","0.0","0.0","0.0","0.0","523.0","","-233.0","8910.0","0.00048","0.39","10.1039/c4dt03432e","1.0"
"592","In4Pb0.01Sn0.03Se2.9Cl0.06","In4Pb0.01Sn0.03Se2.9Cl0.06","0.5714285714285715","0.0","0.0","0.0","0.0","0.0","0.0","0.0","0.0","0.0","0.0","0.0","0.0","0.0","0.0","0.008571428571428572","0.0","0.0","0.0","0.0","0.0","0.0","0.0","0.0","0.0","0.0","0.0","0.0","0.0","0.0","0.0","0.0","0.0","0.0","0.0","0.0","0.0","0.4142857142857143","0.0014285714285714288","0.0","0.0","0.0","0.0","0.0","0.0","0.0","0.0","0.0","0.0","0.0","0.0","0.0","0.004285714285714286","0.0","0.0","0.0","0.0","0.0","0.0","0.0","0.0","0.0","0.0","0.0","0.0","473.0","","-222.0","7700.0","0.00038","0.52","10.1039/c4dt03432e","1.0"
"593","In4Pb0.01Sn0.03Se2.9Cl0.06","In4Pb0.01Sn0.03Se2.9Cl0.06","0.5714285714285715","0.0","0.0","0.0","0.0","0.0","0.0","0.0","0.0","0.0","0.0","0.0","0.0","0.0","0.0","0.008571428571428572","0.0","0.0","0.0","0.0","0.0","0.0","0.0","0.0","0.0","0.0","0.0","0.0","0.0","0.0","0.0","0.0","0.0","0.0","0.0","0.0","0.0","0.4142857142857143","0.0014285714285714288","0.0","0.0","0.0","0.0","0.0","0.0","0.0","0.0","0.0","0.0","0.0","0.0","0.0","0.004285714285714286","0.0","0.0","0.0","0.0","0.0","0.0","0.0","0.0","0.0","0.0","0.0","0.0","573.0","","-247.0","10100.0","0.00061","0.57","10.1039/c4dt03432e","1.0"
"594","In4Pb0.01Sn0.03Se2.9Cl0.06","In4Pb0.01Sn0.03Se2.9Cl0.06","0.5714285714285715","0.0","0.0","0.0","0.0","0.0","0.0","0.0","0.0","0.0","0.0","0.0","0.0","0.0","0.0","0.008571428571428572","0.0","0.0","0.0","0.0","0.0","0.0","0.0","0.0","0.0","0.0","0.0","0.0","0.0","0.0","0.0","0.0","0.0","0.0","0.0","0.0","0.0","0.4142857142857143","0.0014285714285714288","0.0","0.0","0.0","0.0","0.0","0.0","0.0","0.0","0.0","0.0","0.0","0.0","0.0","0.004285714285714286","0.0","0.0","0.0","0.0","0.0","0.0","0.0","0.0","0.0","0.0","0.0","0.0","623.0","","-250.0","10335.0","0.00064","0.72","10.1039/c4dt03432e","1.0"
"595","In4Pb0.01Sn0.03Se2.9Cl0.06","In4Pb0.01Sn0.03Se2.9Cl0.06","0.5714285714285715","0.0","0.0","0.0","0.0","0.0","0.0","0.0","0.0","0.0","0.0","0.0","0.0","0.0","0.0","0.008571428571428572","0.0","0.0","0.0","0.0","0.0","0.0","0.0","0.0","0.0","0.0","0.0","0.0","0.0","0.0","0.0","0.0","0.0","0.0","0.0","0.0","0.0","0.4142857142857143","0.0014285714285714288","0.0","0.0","0.0","0.0","0.0","0.0","0.0","0.0","0.0","0.0","0.0","0.0","0.0","0.004285714285714286","0.0","0.0","0.0","0.0","0.0","0.0","0.0","0.0","0.0","0.0","0.0","0.0","673.0","","-261.0","10400.0","0.00073","0.89","10.1039/c4dt03432e","1.0"
"596","In4Pb0.01Sn0.03Se2.9Cl0.06","In4Pb0.01Sn0.03Se2.9Cl0.06","0.5714285714285715","0.0","0.0","0.0","0.0","0.0","0.0","0.0","0.0","0.0","0.0","0.0","0.0","0.0","0.0","0.008571428571428572","0.0","0.0","0.0","0.0","0.0","0.0","0.0","0.0","0.0","0.0","0.0","0.0","0.0","0.0","0.0","0.0","0.0","0.0","0.0","0.0","0.0","0.4142857142857143","0.0014285714285714288","0.0","0.0","0.0","0.0","0.0","0.0","0.0","0.0","0.0","0.0","0.0","0.0","0.0","0.004285714285714286","0.0","0.0","0.0","0.0","0.0","0.0","0.0","0.0","0.0","0.0","0.0","0.0","723.0","","-255.0","10988.0","0.00071","0.96","10.1039/c4dt03432e","1.0"
"597","BiCu0.90SeO","BiCu0.90SeO","0.0","0.0","0.0","0.0","0.0","0.0","0.0","0.0","0.0","0.0","0.0","0.0","0.0","0.0","0.0","0.0","0.0","0.0","0.0","0.0","0.0","0.0","0.0","0.0","0.0","0.0","0.0","0.0","0.0","0.0","0.0","0.0","0.0","0.0","0.0","0.0","0.0","0.25641025641025644","0.0","0.0","0.0","0.0","0.0","0.23076923076923078","0.0","0.0","0.25641025641025644","0.0","0.0","0.0","0.0","0.0","0.0","0.0","0.0","0.0","0.0","0.0","0.0","0.0","0.25641025641025644","0.0","0.0","0.0","0.0","323.0","166.0","43.0","1.19","0.0","0.0","https://doi.org/10.1021/ja2091195","1.0000000000000002"
"598","BiCu0.90SeO","BiCu0.90SeO","0.0","0.0","0.0","0.0","0.0","0.0","0.0","0.0","0.0","0.0","0.0","0.0","0.0","0.0","0.0","0.0","0.0","0.0","0.0","0.0","0.0","0.0","0.0","0.0","0.0","0.0","0.0","0.0","0.0","0.0","0.0","0.0","0.0","0.0","0.0","0.0","0.0","0.25641025641025644","0.0","0.0","0.0","0.0","0.0","0.23076923076923078","0.0","0.0","0.25641025641025644","0.0","0.0","0.0","0.0","0.0","0.0","0.0","0.0","0.0","0.0","0.0","0.0","0.0","0.25641025641025644","0.0","0.0","0.0","0.0","523.0","189.0","44.0","0.91","0.0","0.0","https://doi.org/10.1021/ja2091195","1.0000000000000002"
"599","BiCu0.90SeO","BiCu0.90SeO","0.0","0.0","0.0","0.0","0.0","0.0","0.0","0.0","0.0","0.0","0.0","0.0","0.0","0.0","0.0","0.0","0.0","0.0","0.0","0.0","0.0","0.0","0.0","0.0","0.0","0.0","0.0","0.0","0.0","0.0","0.0","0.0","0.0","0.0","0.0","0.0","0.0","0.25641025641025644","0.0","0.0","0.0","0.0","0.0","0.23076923076923078","0.0","0.0","0.25641025641025644","0.0","0.0","0.0","0.0","0.0","0.0","0.0","0.0","0.0","0.0","0.0","0.0","0.0","0.25641025641025644","0.0","0.0","0.0","0.0","723.0","223.0","80.0","0.71","0.0","0.0","https://doi.org/10.1021/ja2091195","1.0000000000000002"
"600","BiCu0.90SeO","BiCu0.90SeO","0.0","0.0","0.0","0.0","0.0","0.0","0.0","0.0","0.0","0.0","0.0","0.0","0.0","0.0","0.0","0.0","0.0","0.0","0.0","0.0","0.0","0.0","0.0","0.0","0.0","0.0","0.0","0.0","0.0","0.0","0.0","0.0","0.0","0.0","0.0","0.0","0.0","0.25641025641025644","0.0","0.0","0.0","0.0","0.0","0.23076923076923078","0.0","0.0","0.25641025641025644","0.0","0.0","0.0","0.0","0.0","0.0","0.0","0.0","0.0","0.0","0.0","0.0","0.0","0.25641025641025644","0.0","0.0","0.0","0.0","923.0","283.0","163.0","0.65","1e-05","0.02","https://doi.org/10.1021/ja2091195","1.0000000000000002"
"601","BiCu0.925SeO","BiCu0.925SeO","0.0","0.0","0.0","0.0","0.0","0.0","0.0","0.0","0.0","0.0","0.0","0.0","0.0","0.0","0.0","0.0","0.0","0.0","0.0","0.0","0.0","0.0","0.0","0.0","0.0","0.0","0.0","0.0","0.0","0.0","0.0","0.0","0.0","0.0","0.0","0.0","0.0","0.25477707006369427","0.0","0.0","0.0","0.0","0.0","0.23566878980891723","0.0","0.0","0.25477707006369427","0.0","0.0","0.0","0.0","0.0","0.0","0.0","0.0","0.0","0.0","0.0","0.0","0.0","0.25477707006369427","0.0","0.0","0.0","0.0","323.0","242.0","2788.0","1.4","0.00016","0.04","https://doi.org/10.1021/ja2091195","1.0"
"602","BiCu0.925SeO","BiCu0.925SeO","0.0","0.0","0.0","0.0","0.0","0.0","0.0","0.0","0.0","0.0","0.0","0.0","0.0","0.0","0.0","0.0","0.0","0.0","0.0","0.0","0.0","0.0","0.0","0.0","0.0","0.0","0.0","0.0","0.0","0.0","0.0","0.0","0.0","0.0","0.0","0.0","0.0","0.25477707006369427","0.0","0.0","0.0","0.0","0.0","0.23566878980891723","0.0","0.0","0.25477707006369427","0.0","0.0","0.0","0.0","0.0","0.0","0.0","0.0","0.0","0.0","0.0","0.0","0.0","0.25477707006369427","0.0","0.0","0.0","0.0","523.0","270.0","1760.0","1.1","0.00013","0.06","https://doi.org/10.1021/ja2091195","1.0"
"603","BiCu0.925SeO","BiCu0.925SeO","0.0","0.0","0.0","0.0","0.0","0.0","0.0","0.0","0.0","0.0","0.0","0.0","0.0","0.0","0.0","0.0","0.0","0.0","0.0","0.0","0.0","0.0","0.0","0.0","0.0","0.0","0.0","0.0","0.0","0.0","0.0","0.0","0.0","0.0","0.0","0.0","0.0","0.25477707006369427","0.0","0.0","0.0","0.0","0.0","0.23566878980891723","0.0","0.0","0.25477707006369427","0.0","0.0","0.0","0.0","0.0","0.0","0.0","0.0","0.0","0.0","0.0","0.0","0.0","0.25477707006369427","0.0","0.0","0.0","0.0","723.0","292.0","1907.0","0.93","0.00016","0.13","https://doi.org/10.1021/ja2091195","1.0"
"604","BiCu0.925SeO","BiCu0.925SeO","0.0","0.0","0.0","0.0","0.0","0.0","0.0","0.0","0.0","0.0","0.0","0.0","0.0","0.0","0.0","0.0","0.0","0.0","0.0","0.0","0.0","0.0","0.0","0.0","0.0","0.0","0.0","0.0","0.0","0.0","0.0","0.0","0.0","0.0","0.0","0.0","0.0","0.25477707006369427","0.0","0.0","0.0","0.0","0.0","0.23566878980891723","0.0","0.0","0.25477707006369427","0.0","0.0","0.0","0.0","0.0","0.0","0.0","0.0","0.0","0.0","0.0","0.0","0.0","0.25477707006369427","0.0","0.0","0.0","0.0","923.0","304.0","2550.0","0.87","0.00024","0.26","https://doi.org/10.1021/ja2091195","1.0"
"605","BiCu0.975SeO","BiCu0.975SeO","0.0","0.0","0.0","0.0","0.0","0.0","0.0","0.0","0.0","0.0","0.0","0.0","0.0","0.0","0.0","0.0","0.0","0.0","0.0","0.0","0.0","0.0","0.0","0.0","0.0","0.0","0.0","0.0","0.0","0.0","0.0","0.0","0.0","0.0","0.0","0.0","0.0","0.25157232704402516","0.0","0.0","0.0","0.0","0.0","0.24528301886792453","0.0","0.0","0.25157232704402516","0.0","0.0","0.0","0.0","0.0","0.0","0.0","0.0","0.0","0.0","0.0","0.0","0.0","0.25157232704402516","0.0","0.0","0.0","0.0","323.0","168.0","2330.0","0.79","7e-05","0.03","https://doi.org/10.1021/ja2091195","1.0"
"606","BiCu0.975SeO","BiCu0.975SeO","0.0","0.0","0.0","0.0","0.0","0.0","0.0","0.0","0.0","0.0","0.0","0.0","0.0","0.0","0.0","0.0","0.0","0.0","0.0","0.0","0.0","0.0","0.0","0.0","0.0","0.0","0.0","0.0","0.0","0.0","0.0","0.0","0.0","0.0","0.0","0.0","0.0","0.25157232704402516","0.0","0.0","0.0","0.0","0.0","0.24528301886792453","0.0","0.0","0.25157232704402516","0.0","0.0","0.0","0.0","0.0","0.0","0.0","0.0","0.0","0.0","0.0","0.0","0.0","0.25157232704402516","0.0","0.0","0.0","0.0","523.0","204.0","1852.0","0.57","8e-05","0.08","https://doi.org/10.1021/ja2091195","1.0"
"607","BiCu0.975SeO","BiCu0.975SeO","0.0","0.0","0.0","0.0","0.0","0.0","0.0","0.0","0.0","0.0","0.0","0.0","0.0","0.0","0.0","0.0","0.0","0.0","0.0","0.0","0.0","0.0","0.0","0.0","0.0","0.0","0.0","0.0","0.0","0.0","0.0","0.0","0.0","0.0","0.0","0.0","0.0","0.25157232704402516","0.0","0.0","0.0","0.0","0.0","0.24528301886792453","0.0","0.0","0.25157232704402516","0.0","0.0","0.0","0.0","0.0","0.0","0.0","0.0","0.0","0.0","0.0","0.0","0.0","0.25157232704402516","0.0","0.0","0.0","0.0","723.0","242.0","3625.0","0.46","0.00021","0.33","https://doi.org/10.1021/ja2091195","1.0"
"608","BiCu0.975SeO","BiCu0.975SeO","0.0","0.0","0.0","0.0","0.0","0.0","0.0","0.0","0.0","0.0","0.0","0.0","0.0","0.0","0.0","0.0","0.0","0.0","0.0","0.0","0.0","0.0","0.0","0.0","0.0","0.0","0.0","0.0","0.0","0.0","0.0","0.0","0.0","0.0","0.0","0.0","0.0","0.25157232704402516","0.0","0.0","0.0","0.0","0.0","0.24528301886792453","0.0","0.0","0.25157232704402516","0.0","0.0","0.0","0.0","0.0","0.0","0.0","0.0","0.0","0.0","0.0","0.0","0.0","0.25157232704402516","0.0","0.0","0.0","0.0","923.0","279.0","5220.0","0.48","0.00041","0.79","https://doi.org/10.1021/ja2091195","1.0"
"609","BiCuSeO","BiCuSeO","0.0","0.0","0.0","0.0","0.0","0.0","0.0","0.0","0.0","0.0","0.0","0.0","0.0","0.0","0.0","0.0","0.0","0.0","0.0","0.0","0.0","0.0","0.0","0.0","0.0","0.0","0.0","0.0","0.0","0.0","0.0","0.0","0.0","0.0","0.0","0.0","0.0","0.25","0.0","0.0","0.0","0.0","0.0","0.25","0.0","0.0","0.25","0.0","0.0","0.0","0.0","0.0","0.0","0.0","0.0","0.0","0.0","0.0","0.0","0.0","0.25","0.0","0.0","0.0","0.0","323.0","354.0","114.0","0.61","1e-05","0.01","https://doi.org/10.1021/ja2091195","1.0"
"610","BiCuSeO","BiCuSeO","0.0","0.0","0.0","0.0","0.0","0.0","0.0","0.0","0.0","0.0","0.0","0.0","0.0","0.0","0.0","0.0","0.0","0.0","0.0","0.0","0.0","0.0","0.0","0.0","0.0","0.0","0.0","0.0","0.0","0.0","0.0","0.0","0.0","0.0","0.0","0.0","0.0","0.25","0.0","0.0","0.0","0.0","0.0","0.25","0.0","0.0","0.25","0.0","0.0","0.0","0.0","0.0","0.0","0.0","0.0","0.0","0.0","0.0","0.0","0.0","0.25","0.0","0.0","0.0","0.0","523.0","387.0","191.0","0.5","3e-05","0.03","https://doi.org/10.1021/ja2091195","1.0"
"611","BiCuSeO","BiCuSeO","0.0","0.0","0.0","0.0","0.0","0.0","0.0","0.0","0.0","0.0","0.0","0.0","0.0","0.0","0.0","0.0","0.0","0.0","0.0","0.0","0.0","0.0","0.0","0.0","0.0","0.0","0.0","0.0","0.0","0.0","0.0","0.0","0.0","0.0","0.0","0.0","0.0","0.25","0.0","0.0","0.0","0.0","0.0","0.25","0.0","0.0","0.25","0.0","0.0","0.0","0.0","0.0","0.0","0.0","0.0","0.0","0.0","0.0","0.0","0.0","0.25","0.0","0.0","0.0","0.0","723.0","408.0","535.0","0.45","9e-05","0.14","https://doi.org/10.1021/ja2091195","1.0"
"612","BiCuSeO","BiCuSeO","0.0","0.0","0.0","0.0","0.0","0.0","0.0","0.0","0.0","0.0","0.0","0.0","0.0","0.0","0.0","0.0","0.0","0.0","0.0","0.0","0.0","0.0","0.0","0.0","0.0","0.0","0.0","0.0","0.0","0.0","0.0","0.0","0.0","0.0","0.0","0.0","0.0","0.25","0.0","0.0","0.0","0.0","0.0","0.25","0.0","0.0","0.25","0.0","0.0","0.0","0.0","0.0","0.0","0.0","0.0","0.0","0.0","0.0","0.0","0.0","0.25","0.0","0.0","0.0","0.0","923.0","419.0","1383.0","0.42","0.00024","0.53","https://doi.org/10.1021/ja2091195","1.0"
"613","FeNb0.80Ti0.20Sb","FeNb0.80Ti0.20Sb","0.0","0.0","0.0","0.0","0.0","0.0","0.0","0.0","0.0","0.0","0.0","0.0","0.0","0.3333333333333333","0.0","0.0","0.0","0.0","0.0","0.06666666666666667","0.0","0.0","0.0","0.0","0.0","0.0","0.0","0.0","0.0","0.0","0.0","0.0","0.0","0.0","0.0","0.0","0.0","0.0","0.0","0.0","0.0","0.0","0.0","0.0","0.0","0.3333333333333333","0.0","0.0","0.0","0.0","0.0","0.0","0.0","0.0","0.26666666666666666","0.0","0.0","0.0","0.0","0.0","0.0","0.0","0.0","0.0","0.0","300.0","72.0","460000.0","7.5","0.00238","0.1","10.1039/c4ee03042g","1.0"
"614","FeNb0.80Ti0.20Sb","FeNb0.80Ti0.20Sb","0.0","0.0","0.0","0.0","0.0","0.0","0.0","0.0","0.0","0.0","0.0","0.0","0.0","0.3333333333333333","0.0","0.0","0.0","0.0","0.0","0.06666666666666667","0.0","0.0","0.0","0.0","0.0","0.0","0.0","0.0","0.0","0.0","0.0","0.0","0.0","0.0","0.0","0.0","0.0","0.0","0.0","0.0","0.0","0.0","0.0","0.0","0.0","0.3333333333333333","0.0","0.0","0.0","0.0","0.0","0.0","0.0","0.0","0.26666666666666666","0.0","0.0","0.0","0.0","0.0","0.0","0.0","0.0","0.0","0.0","500.0","111.0","270000.0","5.9","0.00333","0.28","10.1039/c4ee03042g","1.0"
"615","FeNb0.80Ti0.20Sb","FeNb0.80Ti0.20Sb","0.0","0.0","0.0","0.0","0.0","0.0","0.0","0.0","0.0","0.0","0.0","0.0","0.0","0.3333333333333333","0.0","0.0","0.0","0.0","0.0","0.06666666666666667","0.0","0.0","0.0","0.0","0.0","0.0","0.0","0.0","0.0","0.0","0.0","0.0","0.0","0.0","0.0","0.0","0.0","0.0","0.0","0.0","0.0","0.0","0.0","0.0","0.0","0.3333333333333333","0.0","0.0","0.0","0.0","0.0","0.0","0.0","0.0","0.26666666666666666","0.0","0.0","0.0","0.0","0.0","0.0","0.0","0.0","0.0","0.0","700.0","150.0","165000.0","5.3","0.00371","0.49","10.1039/c4ee03042g","1.0"
"616","FeNb0.80Ti0.20Sb","FeNb0.80Ti0.20Sb","0.0","0.0","0.0","0.0","0.0","0.0","0.0","0.0","0.0","0.0","0.0","0.0","0.0","0.3333333333333333","0.0","0.0","0.0","0.0","0.0","0.06666666666666667","0.0","0.0","0.0","0.0","0.0","0.0","0.0","0.0","0.0","0.0","0.0","0.0","0.0","0.0","0.0","0.0","0.0","0.0","0.0","0.0","0.0","0.0","0.0","0.0","0.0","0.3333333333333333","0.0","0.0","0.0","0.0","0.0","0.0","0.0","0.0","0.26666666666666666","0.0","0.0","0.0","0.0","0.0","0.0","0.0","0.0","0.0","0.0","900.0","180.0","125000.0","4.7","0.00405","0.78","10.1039/c4ee03042g","1.0"
"617","FeNb0.88Ti0.12Sb","FeNb0.88Ti0.12Sb","0.0","0.0","0.0","0.0","0.0","0.0","0.0","0.0","0.0","0.0","0.0","0.0","0.0","0.3333333333333333","0.0","0.0","0.0","0.0","0.0","0.04","0.0","0.0","0.0","0.0","0.0","0.0","0.0","0.0","0.0","0.0","0.0","0.0","0.0","0.0","0.0","0.0","0.0","0.0","0.0","0.0","0.0","0.0","0.0","0.0","0.0","0.3333333333333333","0.0","0.0","0.0","0.0","0.0","0.0","0.0","0.0","0.29333333333333333","0.0","0.0","0.0","0.0","0.0","0.0","0.0","0.0","0.0","0.0","300.0","103.0","430000.0","11.3","0.00456","0.12","10.1039/c4ee03042g","1.0"
"618","FeNb0.88Ti0.12Sb","FeNb0.88Ti0.12Sb","0.0","0.0","0.0","0.0","0.0","0.0","0.0","0.0","0.0","0.0","0.0","0.0","0.0","0.3333333333333333","0.0","0.0","0.0","0.0","0.0","0.04","0.0","0.0","0.0","0.0","0.0","0.0","0.0","0.0","0.0","0.0","0.0","0.0","0.0","0.0","0.0","0.0","0.0","0.0","0.0","0.0","0.0","0.0","0.0","0.0","0.0","0.3333333333333333","0.0","0.0","0.0","0.0","0.0","0.0","0.0","0.0","0.29333333333333333","0.0","0.0","0.0","0.0","0.0","0.0","0.0","0.0","0.0","0.0","500.0","140.0","250000.0","8.24","0.0049","0.3","10.1039/c4ee03042g","1.0"
"619","FeNb0.88Ti0.12Sb","FeNb0.88Ti0.12Sb","0.0","0.0","0.0","0.0","0.0","0.0","0.0","0.0","0.0","0.0","0.0","0.0","0.0","0.3333333333333333","0.0","0.0","0.0","0.0","0.0","0.04","0.0","0.0","0.0","0.0","0.0","0.0","0.0","0.0","0.0","0.0","0.0","0.0","0.0","0.0","0.0","0.0","0.0","0.0","0.0","0.0","0.0","0.0","0.0","0.0","0.0","0.3333333333333333","0.0","0.0","0.0","0.0","0.0","0.0","0.0","0.0","0.29333333333333333","0.0","0.0","0.0","0.0","0.0","0.0","0.0","0.0","0.0","0.0","700.0","182.0","130000.0","6.5","0.00431","0.46","10.1039/c4ee03042g","1.0"
"620","FeNb0.88Ti0.12Sb","FeNb0.88Ti0.12Sb","0.0","0.0","0.0","0.0","0.0","0.0","0.0","0.0","0.0","0.0","0.0","0.0","0.0","0.3333333333333333","0.0","0.0","0.0","0.0","0.0","0.04","0.0","0.0","0.0","0.0","0.0","0.0","0.0","0.0","0.0","0.0","0.0","0.0","0.0","0.0","0.0","0.0","0.0","0.0","0.0","0.0","0.0","0.0","0.0","0.0","0.0","0.3333333333333333","0.0","0.0","0.0","0.0","0.0","0.0","0.0","0.0","0.29333333333333333","0.0","0.0","0.0","0.0","0.0","0.0","0.0","0.0","0.0","0.0","900.0","214.0","90000.0","5.5","0.00412","0.67","10.1039/c4ee03042g","1.0"
"621","FeNb0.92Ti0.08Sb","FeNb0.92Ti0.08Sb","0.0","0.0","0.0","0.0","0.0","0.0","0.0","0.0","0.0","0.0","0.0","0.0","0.0","0.3333333333333333","0.0","0.0","0.0","0.0","0.0","0.02666666666666667","0.0","0.0","0.0","0.0","0.0","0.0","0.0","0.0","0.0","0.0","0.0","0.0","0.0","0.0","0.0","0.0","0.0","0.0","0.0","0.0","0.0","0.0","0.0","0.0","0.0","0.3333333333333333","0.0","0.0","0.0","0.0","0.0","0.0","0.0","0.0","0.3066666666666667","0.0","0.0","0.0","0.0","0.0","0.0","0.0","0.0","0.0","0.0","300.0","120.0","400000.0","13.0","0.00576","0.13","10.1039/c4ee03042g","1.0"
"622","FeNb0.92Ti0.08Sb","FeNb0.92Ti0.08Sb","0.0","0.0","0.0","0.0","0.0","0.0","0.0","0.0","0.0","0.0","0.0","0.0","0.0","0.3333333333333333","0.0","0.0","0.0","0.0","0.0","0.02666666666666667","0.0","0.0","0.0","0.0","0.0","0.0","0.0","0.0","0.0","0.0","0.0","0.0","0.0","0.0","0.0","0.0","0.0","0.0","0.0","0.0","0.0","0.0","0.0","0.0","0.0","0.3333333333333333","0.0","0.0","0.0","0.0","0.0","0.0","0.0","0.0","0.3066666666666667","0.0","0.0","0.0","0.0","0.0","0.0","0.0","0.0","0.0","0.0","500.0","168.0","200000.0","9.4","0.00564","0.3","10.1039/c4ee03042g","1.0"
"623","FeNb0.92Ti0.08Sb","FeNb0.92Ti0.08Sb","0.0","0.0","0.0","0.0","0.0","0.0","0.0","0.0","0.0","0.0","0.0","0.0","0.0","0.3333333333333333","0.0","0.0","0.0","0.0","0.0","0.02666666666666667","0.0","0.0","0.0","0.0","0.0","0.0","0.0","0.0","0.0","0.0","0.0","0.0","0.0","0.0","0.0","0.0","0.0","0.0","0.0","0.0","0.0","0.0","0.0","0.0","0.0","0.3333333333333333","0.0","0.0","0.0","0.0","0.0","0.0","0.0","0.0","0.3066666666666667","0.0","0.0","0.0","0.0","0.0","0.0","0.0","0.0","0.0","0.0","700.0","207.0","110000.0","7.4","0.00471","0.45","10.1039/c4ee03042g","1.0"
"624","FeNb0.92Ti0.08Sb","FeNb0.92Ti0.08Sb","0.0","0.0","0.0","0.0","0.0","0.0","0.0","0.0","0.0","0.0","0.0","0.0","0.0","0.3333333333333333","0.0","0.0","0.0","0.0","0.0","0.02666666666666667","0.0","0.0","0.0","0.0","0.0","0.0","0.0","0.0","0.0","0.0","0.0","0.0","0.0","0.0","0.0","0.0","0.0","0.0","0.0","0.0","0.0","0.0","0.0","0.0","0.0","0.3333333333333333","0.0","0.0","0.0","0.0","0.0","0.0","0.0","0.0","0.3066666666666667","0.0","0.0","0.0","0.0","0.0","0.0","0.0","0.0","0.0","0.0","900.0","240.0","79000.0","6.3","0.00455","0.65","10.1039/c4ee03042g","1.0"
"625","FeNb0.96Ti0.04Sb","FeNb0.96Ti0.04Sb","0.0","0.0","0.0","0.0","0.0","0.0","0.0","0.0","0.0","0.0","0.0","0.0","0.0","0.3333333333333333","0.0","0.0","0.0","0.0","0.0","0.013333333333333334","0.0","0.0","0.0","0.0","0.0","0.0","0.0","0.0","0.0","0.0","0.0","0.0","0.0","0.0","0.0","0.0","0.0","0.0","0.0","0.0","0.0","0.0","0.0","0.0","0.0","0.3333333333333333","0.0","0.0","0.0","0.0","0.0","0.0","0.0","0.0","0.32","0.0","0.0","0.0","0.0","0.0","0.0","0.0","0.0","0.0","0.0","300.0","153.0","160000.0","15.0","0.00375","0.07","10.1039/c4ee03042g","1.0"
"626","FeNb0.96Ti0.04Sb","FeNb0.96Ti0.04Sb","0.0","0.0","0.0","0.0","0.0","0.0","0.0","0.0","0.0","0.0","0.0","0.0","0.0","0.3333333333333333","0.0","0.0","0.0","0.0","0.0","0.013333333333333334","0.0","0.0","0.0","0.0","0.0","0.0","0.0","0.0","0.0","0.0","0.0","0.0","0.0","0.0","0.0","0.0","0.0","0.0","0.0","0.0","0.0","0.0","0.0","0.0","0.0","0.3333333333333333","0.0","0.0","0.0","0.0","0.0","0.0","0.0","0.0","0.32","0.0","0.0","0.0","0.0","0.0","0.0","0.0","0.0","0.0","0.0","500.0","206.0","113000.0","10.31","0.0048","0.23","10.1039/c4ee03042g","1.0"
"627","FeNb0.96Ti0.04Sb","FeNb0.96Ti0.04Sb","0.0","0.0","0.0","0.0","0.0","0.0","0.0","0.0","0.0","0.0","0.0","0.0","0.0","0.3333333333333333","0.0","0.0","0.0","0.0","0.0","0.013333333333333334","0.0","0.0","0.0","0.0","0.0","0.0","0.0","0.0","0.0","0.0","0.0","0.0","0.0","0.0","0.0","0.0","0.0","0.0","0.0","0.0","0.0","0.0","0.0","0.0","0.0","0.3333333333333333","0.0","0.0","0.0","0.0","0.0","0.0","0.0","0.0","0.32","0.0","0.0","0.0","0.0","0.0","0.0","0.0","0.0","0.0","0.0","700.0","255.0","66000.0","8.0","0.00429","0.38","10.1039/c4ee03042g","1.0"
"628","FeNb0.96Ti0.04Sb","FeNb0.96Ti0.04Sb","0.0","0.0","0.0","0.0","0.0","0.0","0.0","0.0","0.0","0.0","0.0","0.0","0.0","0.3333333333333333","0.0","0.0","0.0","0.0","0.0","0.013333333333333334","0.0","0.0","0.0","0.0","0.0","0.0","0.0","0.0","0.0","0.0","0.0","0.0","0.0","0.0","0.0","0.0","0.0","0.0","0.0","0.0","0.0","0.0","0.0","0.0","0.0","0.3333333333333333","0.0","0.0","0.0","0.0","0.0","0.0","0.0","0.0","0.32","0.0","0.0","0.0","0.0","0.0","0.0","0.0","0.0","0.0","0.0","900.0","284.0","42000.0","6.43","0.00339","0.47","10.1039/c4ee03042g","1.0"
"629","AgSn15.0BiTe17.0","AgSn15.0BiTe17.0","0.0","0.0","0.0","0.0","0.0","0.0","0.0","0.0","0.0","0.0","0.0","0.0","0.0","0.0","0.0","0.0","0.0","0.5","0.0","0.0","0.0","0.0","0.0","0.0","0.0","0.0","0.0","0.0","0.0","0.0","0.0","0.0","0.0","0.0","0.0","0.0","0.0","0.0","0.0","0.0","0.0","0.0","0.0","0.0","0.0","0.0","0.029411764705882353","0.0","0.0","0.0","0.0","0.0","0.4411764705882353","0.029411764705882353","0.0","0.0","0.0","0.0","0.0","0.0","0.0","0.0","0.0","0.0","0.0","300.0","66.0","204810.0","2.6","0.00089","0.1","10.1039/c4ta05530f","1.0"
"630","AgSn15.0BiTe17.0","AgSn15.0BiTe17.0","0.0","0.0","0.0","0.0","0.0","0.0","0.0","0.0","0.0","0.0","0.0","0.0","0.0","0.0","0.0","0.0","0.0","0.5","0.0","0.0","0.0","0.0","0.0","0.0","0.0","0.0","0.0","0.0","0.0","0.0","0.0","0.0","0.0","0.0","0.0","0.0","0.0","0.0","0.0","0.0","0.0","0.0","0.0","0.0","0.0","0.0","0.029411764705882353","0.0","0.0","0.0","0.0","0.0","0.4411764705882353","0.029411764705882353","0.0","0.0","0.0","0.0","0.0","0.0","0.0","0.0","0.0","0.0","0.0","400.0","94.0","157692.0","2.41","0.00139","0.23","10.1039/c4ta05530f","1.0"
"631","AgSn15.0BiTe17.0","AgSn15.0BiTe17.0","0.0","0.0","0.0","0.0","0.0","0.0","0.0","0.0","0.0","0.0","0.0","0.0","0.0","0.0","0.0","0.0","0.0","0.5","0.0","0.0","0.0","0.0","0.0","0.0","0.0","0.0","0.0","0.0","0.0","0.0","0.0","0.0","0.0","0.0","0.0","0.0","0.0","0.0","0.0","0.0","0.0","0.0","0.0","0.0","0.0","0.0","0.029411764705882353","0.0","0.0","0.0","0.0","0.0","0.4411764705882353","0.029411764705882353","0.0","0.0","0.0","0.0","0.0","0.0","0.0","0.0","0.0","0.0","0.0","500.0","123.0","121153.0","2.09","0.00183","0.44","10.1039/c4ta05530f","1.0"
"632","AgSn15.0BiTe17.0","AgSn15.0BiTe17.0","0.0","0.0","0.0","0.0","0.0","0.0","0.0","0.0","0.0","0.0","0.0","0.0","0.0","0.0","0.0","0.0","0.0","0.5","0.0","0.0","0.0","0.0","0.0","0.0","0.0","0.0","0.0","0.0","0.0","0.0","0.0","0.0","0.0","0.0","0.0","0.0","0.0","0.0","0.0","0.0","0.0","0.0","0.0","0.0","0.0","0.0","0.029411764705882353","0.0","0.0","0.0","0.0","0.0","0.4411764705882353","0.029411764705882353","0.0","0.0","0.0","0.0","0.0","0.0","0.0","0.0","0.0","0.0","0.0","600.0","149.0","97115.0","1.77","0.00216","0.73","10.1039/c4ta05530f","1.0"
"633","AgSn25.0BiTe27.0","AgSn25.0BiTe27.0","0.0","0.0","0.0","0.0","0.0","0.0","0.0","0.0","0.0","0.0","0.0","0.0","0.0","0.0","0.0","0.0","0.0","0.5","0.0","0.0","0.0","0.0","0.0","0.0","0.0","0.0","0.0","0.0","0.0","0.0","0.0","0.0","0.0","0.0","0.0","0.0","0.0","0.0","0.0","0.0","0.0","0.0","0.0","0.0","0.0","0.0","0.018518518518518517","0.0","0.0","0.0","0.0","0.0","0.46296296296296297","0.018518518518518517","0.0","0.0","0.0","0.0","0.0","0.0","0.0","0.0","0.0","0.0","0.0","300.0","46.0","254808.0","3.41","0.00054","0.05","10.1039/c4ta05530f","1.0"
"634","AgSn25.0BiTe27.0","AgSn25.0BiTe27.0","0.0","0.0","0.0","0.0","0.0","0.0","0.0","0.0","0.0","0.0","0.0","0.0","0.0","0.0","0.0","0.0","0.0","0.5","0.0","0.0","0.0","0.0","0.0","0.0","0.0","0.0","0.0","0.0","0.0","0.0","0.0","0.0","0.0","0.0","0.0","0.0","0.0","0.0","0.0","0.0","0.0","0.0","0.0","0.0","0.0","0.0","0.018518518518518517","0.0","0.0","0.0","0.0","0.0","0.46296296296296297","0.018518518518518517","0.0","0.0","0.0","0.0","0.0","0.0","0.0","0.0","0.0","0.0","0.0","400.0","66.0","200000.0","3.19","0.00087","0.11","10.1039/c4ta05530f","1.0"
"635","AgSn25.0BiTe27.0","AgSn25.0BiTe27.0","0.0","0.0","0.0","0.0","0.0","0.0","0.0","0.0","0.0","0.0","0.0","0.0","0.0","0.0","0.0","0.0","0.0","0.5","0.0","0.0","0.0","0.0","0.0","0.0","0.0","0.0","0.0","0.0","0.0","0.0","0.0","0.0","0.0","0.0","0.0","0.0","0.0","0.0","0.0","0.0","0.0","0.0","0.0","0.0","0.0","0.0","0.018518518518518517","0.0","0.0","0.0","0.0","0.0","0.46296296296296297","0.018518518518518517","0.0","0.0","0.0","0.0","0.0","0.0","0.0","0.0","0.0","0.0","0.0","500.0","93.0","150000.0","2.87","0.0013","0.23","10.1039/c4ta05530f","1.0"
"636","AgSn25.0BiTe27.0","AgSn25.0BiTe27.0","0.0","0.0","0.0","0.0","0.0","0.0","0.0","0.0","0.0","0.0","0.0","0.0","0.0","0.0","0.0","0.0","0.0","0.5","0.0","0.0","0.0","0.0","0.0","0.0","0.0","0.0","0.0","0.0","0.0","0.0","0.0","0.0","0.0","0.0","0.0","0.0","0.0","0.0","0.0","0.0","0.0","0.0","0.0","0.0","0.0","0.0","0.018518518518518517","0.0","0.0","0.0","0.0","0.0","0.46296296296296297","0.018518518518518517","0.0","0.0","0.0","0.0","0.0","0.0","0.0","0.0","0.0","0.0","0.0","600.0","122.0","115385.0","2.53","0.00172","0.41","10.1039/c4ta05530f","1.0"
"637","AgSn5.0BiTe7.0","AgSn5.0BiTe7.0","0.0","0.0","0.0","0.0","0.0","0.0","0.0","0.0","0.0","0.0","0.0","0.0","0.0","0.0","0.0","0.0","0.0","0.5","0.0","0.0","0.0","0.0","0.0","0.0","0.0","0.0","0.0","0.0","0.0","0.0","0.0","0.0","0.0","0.0","0.0","0.0","0.0","0.0","0.0","0.0","0.0","0.0","0.0","0.0","0.0","0.0","0.07142857142857142","0.0","0.0","0.0","0.0","0.0","0.35714285714285715","0.07142857142857142","0.0","0.0","0.0","0.0","0.0","0.0","0.0","0.0","0.0","0.0","0.0","300.0","112.0","100000.0","1.61","0.00125","0.23","10.1039/c4ta05530f","1.0"
"638","AgSn5.0BiTe7.0","AgSn5.0BiTe7.0","0.0","0.0","0.0","0.0","0.0","0.0","0.0","0.0","0.0","0.0","0.0","0.0","0.0","0.0","0.0","0.0","0.0","0.5","0.0","0.0","0.0","0.0","0.0","0.0","0.0","0.0","0.0","0.0","0.0","0.0","0.0","0.0","0.0","0.0","0.0","0.0","0.0","0.0","0.0","0.0","0.0","0.0","0.0","0.0","0.0","0.0","0.07142857142857142","0.0","0.0","0.0","0.0","0.0","0.35714285714285715","0.07142857142857142","0.0","0.0","0.0","0.0","0.0","0.0","0.0","0.0","0.0","0.0","0.0","400.0","131.0","83700.0","1.63","0.00144","0.35","10.1039/c4ta05530f","1.0"
"639","AgSn5.0BiTe7.0","AgSn5.0BiTe7.0","0.0","0.0","0.0","0.0","0.0","0.0","0.0","0.0","0.0","0.0","0.0","0.0","0.0","0.0","0.0","0.0","0.0","0.5","0.0","0.0","0.0","0.0","0.0","0.0","0.0","0.0","0.0","0.0","0.0","0.0","0.0","0.0","0.0","0.0","0.0","0.0","0.0","0.0","0.0","0.0","0.0","0.0","0.0","0.0","0.0","0.0","0.07142857142857142","0.0","0.0","0.0","0.0","0.0","0.35714285714285715","0.07142857142857142","0.0","0.0","0.0","0.0","0.0","0.0","0.0","0.0","0.0","0.0","0.0","600.0","132.0","73070.0","2.13","0.00128","0.36","10.1039/c4ta05530f","1.0"
"640","AgSn5.0BiTe7.0","AgSn5.0BiTe7.0","0.0","0.0","0.0","0.0","0.0","0.0","0.0","0.0","0.0","0.0","0.0","0.0","0.0","0.0","0.0","0.0","0.0","0.5","0.0","0.0","0.0","0.0","0.0","0.0","0.0","0.0","0.0","0.0","0.0","0.0","0.0","0.0","0.0","0.0","0.0","0.0","0.0","0.0","0.0","0.0","0.0","0.0","0.0","0.0","0.0","0.0","0.07142857142857142","0.0","0.0","0.0","0.0","0.0","0.35714285714285715","0.07142857142857142","0.0","0.0","0.0","0.0","0.0","0.0","0.0","0.0","0.0","0.0","0.0","500.0","137.0","77885.0","1.82","0.00146","0.4","10.1039/c4ta05530f","1.0"
"641","SnTe","SnTe","0.0","0.0","0.0","0.0","0.0","0.0","0.0","0.0","0.0","0.0","0.0","0.0","0.0","0.0","0.0","0.0","0.0","0.5","0.0","0.0","0.0","0.0","0.0","0.0","0.0","0.0","0.0","0.0","0.0","0.0","0.0","0.0","0.0","0.0","0.0","0.0","0.0","0.0","0.0","0.0","0.0","0.0","0.0","0.0","0.0","0.0","0.0","0.0","0.0","0.0","0.0","0.0","0.5","0.0","0.0","0.0","0.0","0.0","0.0","0.0","0.0","0.0","0.0","0.0","0.0","300.0","35.0","777885.0","7.95","0.00095","0.04","10.1039/c4ta05530f","1.0"
"642","SnTe","SnTe","0.0","0.0","0.0","0.0","0.0","0.0","0.0","0.0","0.0","0.0","0.0","0.0","0.0","0.0","0.0","0.0","0.0","0.5","0.0","0.0","0.0","0.0","0.0","0.0","0.0","0.0","0.0","0.0","0.0","0.0","0.0","0.0","0.0","0.0","0.0","0.0","0.0","0.0","0.0","0.0","0.0","0.0","0.0","0.0","0.0","0.0","0.0","0.0","0.0","0.0","0.0","0.0","0.5","0.0","0.0","0.0","0.0","0.0","0.0","0.0","0.0","0.0","0.0","0.0","0.0","400.0","40.0","660577.0","7.37","0.00104","0.06","10.1039/c4ta05530f","1.0"
"643","SnTe","SnTe","0.0","0.0","0.0","0.0","0.0","0.0","0.0","0.0","0.0","0.0","0.0","0.0","0.0","0.0","0.0","0.0","0.0","0.5","0.0","0.0","0.0","0.0","0.0","0.0","0.0","0.0","0.0","0.0","0.0","0.0","0.0","0.0","0.0","0.0","0.0","0.0","0.0","0.0","0.0","0.0","0.0","0.0","0.0","0.0","0.0","0.0","0.0","0.0","0.0","0.0","0.0","0.0","0.5","0.0","0.0","0.0","0.0","0.0","0.0","0.0","0.0","0.0","0.0","0.0","0.0","500.0","49.0","413460.0","6.55","0.00099","0.08","10.1039/c4ta05530f","1.0"
"644","SnTe","SnTe","0.0","0.0","0.0","0.0","0.0","0.0","0.0","0.0","0.0","0.0","0.0","0.0","0.0","0.0","0.0","0.0","0.0","0.5","0.0","0.0","0.0","0.0","0.0","0.0","0.0","0.0","0.0","0.0","0.0","0.0","0.0","0.0","0.0","0.0","0.0","0.0","0.0","0.0","0.0","0.0","0.0","0.0","0.0","0.0","0.0","0.0","0.0","0.0","0.0","0.0","0.0","0.0","0.5","0.0","0.0","0.0","0.0","0.0","0.0","0.0","0.0","0.0","0.0","0.0","0.0","600.0","64.0","306730.0","5.61","0.00127","0.14","10.1039/c4ta05530f","1.0"
"645","Zn0.85Cd0.15Sc0.02O1.03","Zn0.85Cd0.15Sc0.02O1.03","0.0","0.0","0.0","0.0","0.0","0.0","0.0","0.0","0.0","0.0","0.009756097560975611","0.0","0.0","0.0","0.0","0.0","0.0","0.0","0.0","0.0","0.07317073170731708","0.0","0.0","0.0","0.0","0.0","0.0","0.0","0.0","0.0","0.0","0.0","0.0","0.0","0.0","0.0","0.0","0.0","0.0","0.0","0.0","0.0","0.0","0.0","0.0","0.0","0.0","0.0","0.0","0.0","0.41463414634146345","0.0","0.0","0.0","0.0","0.0","0.0","0.0","0.0","0.0","0.5024390243902439","0.0","0.0","0.0","0.0","300.0","-49.0","19430.0","7.58","5e-05","0.0","10.1039/c6ta03126a","1.0"
"646","Zn0.85Cd0.15Sc0.02O1.03","Zn0.85Cd0.15Sc0.02O1.03","0.0","0.0","0.0","0.0","0.0","0.0","0.0","0.0","0.0","0.0","0.009756097560975611","0.0","0.0","0.0","0.0","0.0","0.0","0.0","0.0","0.0","0.07317073170731708","0.0","0.0","0.0","0.0","0.0","0.0","0.0","0.0","0.0","0.0","0.0","0.0","0.0","0.0","0.0","0.0","0.0","0.0","0.0","0.0","0.0","0.0","0.0","0.0","0.0","0.0","0.0","0.0","0.0","0.41463414634146345","0.0","0.0","0.0","0.0","0.0","0.0","0.0","0.0","0.0","0.5024390243902439","0.0","0.0","0.0","0.0","373.0","-59.0","19800.0","6.58","7e-05","0.0","10.1039/c6ta03126a","1.0"
"647","Zn0.85Cd0.15Sc0.02O1.03","Zn0.85Cd0.15Sc0.02O1.03","0.0","0.0","0.0","0.0","0.0","0.0","0.0","0.0","0.0","0.0","0.009756097560975611","0.0","0.0","0.0","0.0","0.0","0.0","0.0","0.0","0.0","0.07317073170731708","0.0","0.0","0.0","0.0","0.0","0.0","0.0","0.0","0.0","0.0","0.0","0.0","0.0","0.0","0.0","0.0","0.0","0.0","0.0","0.0","0.0","0.0","0.0","0.0","0.0","0.0","0.0","0.0","0.0","0.41463414634146345","0.0","0.0","0.0","0.0","0.0","0.0","0.0","0.0","0.0","0.5024390243902439","0.0","0.0","0.0","0.0","473.0","-70.0","20000.0","5.75","0.0001","0.01","10.1039/c6ta03126a","1.0"
"648","Zn0.85Cd0.15Sc0.02O1.03","Zn0.85Cd0.15Sc0.02O1.03","0.0","0.0","0.0","0.0","0.0","0.0","0.0","0.0","0.0","0.0","0.009756097560975611","0.0","0.0","0.0","0.0","0.0","0.0","0.0","0.0","0.0","0.07317073170731708","0.0","0.0","0.0","0.0","0.0","0.0","0.0","0.0","0.0","0.0","0.0","0.0","0.0","0.0","0.0","0.0","0.0","0.0","0.0","0.0","0.0","0.0","0.0","0.0","0.0","0.0","0.0","0.0","0.0","0.41463414634146345","0.0","0.0","0.0","0.0","0.0","0.0","0.0","0.0","0.0","0.5024390243902439","0.0","0.0","0.0","0.0","573.0","-79.0","19800.0","5.0","0.00012","0.01","10.1039/c6ta03126a","1.0"
"649","Zn0.85Cd0.15Sc0.02O1.03","Zn0.85Cd0.15Sc0.02O1.03","0.0","0.0","0.0","0.0","0.0","0.0","0.0","0.0","0.0","0.0","0.009756097560975611","0.0","0.0","0.0","0.0","0.0","0.0","0.0","0.0","0.0","0.07317073170731708","0.0","0.0","0.0","0.0","0.0","0.0","0.0","0.0","0.0","0.0","0.0","0.0","0.0","0.0","0.0","0.0","0.0","0.0","0.0","0.0","0.0","0.0","0.0","0.0","0.0","0.0","0.0","0.0","0.0","0.41463414634146345","0.0","0.0","0.0","0.0","0.0","0.0","0.0","0.0","0.0","0.5024390243902439","0.0","0.0","0.0","0.0","673.0","-86.0","19200.0","4.42","0.00014","0.02","10.1039/c6ta03126a","1.0"
"650","Zn0.85Cd0.15Sc0.02O1.03","Zn0.85Cd0.15Sc0.02O1.03","0.0","0.0","0.0","0.0","0.0","0.0","0.0","0.0","0.0","0.0","0.009756097560975611","0.0","0.0","0.0","0.0","0.0","0.0","0.0","0.0","0.0","0.07317073170731708","0.0","0.0","0.0","0.0","0.0","0.0","0.0","0.0","0.0","0.0","0.0","0.0","0.0","0.0","0.0","0.0","0.0","0.0","0.0","0.0","0.0","0.0","0.0","0.0","0.0","0.0","0.0","0.0","0.0","0.41463414634146345","0.0","0.0","0.0","0.0","0.0","0.0","0.0","0.0","0.0","0.5024390243902439","0.0","0.0","0.0","0.0","773.0","-96.0","17857.0","4.08","0.00017","0.03","10.1039/c6ta03126a","1.0"
"651","Zn0.85Cd0.15Sc0.02O1.03","Zn0.85Cd0.15Sc0.02O1.03","0.0","0.0","0.0","0.0","0.0","0.0","0.0","0.0","0.0","0.0","0.009756097560975611","0.0","0.0","0.0","0.0","0.0","0.0","0.0","0.0","0.0","0.07317073170731708","0.0","0.0","0.0","0.0","0.0","0.0","0.0","0.0","0.0","0.0","0.0","0.0","0.0","0.0","0.0","0.0","0.0","0.0","0.0","0.0","0.0","0.0","0.0","0.0","0.0","0.0","0.0","0.0","0.0","0.41463414634146345","0.0","0.0","0.0","0.0","0.0","0.0","0.0","0.0","0.0","0.5024390243902439","0.0","0.0","0.0","0.0","873.0","-108.0","16800.0","3.8","0.0002","0.05","10.1039/c6ta03126a","1.0"
"652","Zn0.85Cd0.15Sc0.02O1.03","Zn0.85Cd0.15Sc0.02O1.03","0.0","0.0","0.0","0.0","0.0","0.0","0.0","0.0","0.0","0.0","0.009756097560975611","0.0","0.0","0.0","0.0","0.0","0.0","0.0","0.0","0.0","0.07317073170731708","0.0","0.0","0.0","0.0","0.0","0.0","0.0","0.0","0.0","0.0","0.0","0.0","0.0","0.0","0.0","0.0","0.0","0.0","0.0","0.0","0.0","0.0","0.0","0.0","0.0","0.0","0.0","0.0","0.0","0.41463414634146345","0.0","0.0","0.0","0.0","0.0","0.0","0.0","0.0","0.0","0.5024390243902439","0.0","0.0","0.0","0.0","973.0","-121.0","15400.0","3.33","0.00023","0.07","10.1039/c6ta03126a","1.0"
