Repository: anilkunwar/thermoelectrics

# Machine learning assisted design of thermoelectrics

a. Machine Learning

# Fetching the upto date data of thermoelectricity (Informatics)

# Featurization:

The computer code to convert the multicomponent chemical formula and temperature row into composition-temperature feature vector
Binary alloys/compunds with upload from json files
Multicomponent alloys/compunds with upload from json files

# Informatics approach to classify p-type and n-type thermoelectric materials

Basic Illustrative Tutorials
Querying the Abstracts on the Materials Science, Applied Physics and Condensed Matter Physics on Keyterms Specific to Thermoelectrics
NER analysis for material type classification

File: machine_learning/vae_regression/latent_space_exploration/thermoelectric_materials.csv (part 10 of 71)
"","Formula","modformula","In","Tl","La","Sr","Mn","Ni","Ru","Pd","Hf","Cs","Sc","Co","Si","Fe","Li","Cl","Yb","Te","N","Ti","Cd","Zr","Y","Ga","Cr","Pr","Tm","Br","Ca","Mg","Rb","Au","Nd","Ce","Ho","I","Ba","Se","Pb","Ge","Gd","Tb","Dy","Cu","Na","Sb","Bi","P","As","Sm","Zn","Al","Sn","Ag","Nb","Mo","V","S","K","Lu","O","Eu","Ta","B","Er","temperature(K)","seebeck_coefficient(μV/K)","electrical_conductivity(S/m)","thermal_conductivity(W/mK)","power_factor(W/mK2)","ZT","reference","sum_elements"
"653","Zn0.85Cd0.15Sc0.02O1.03","Zn0.85Cd0.15Sc0.02O1.03","0.0","0.0","0.0","0.0","0.0","0.0","0.0","0.0","0.0","0.0","0.009756097560975611","0.0","0.0","0.0","0.0","0.0","0.0","0.0","0.0","0.0","0.07317073170731708","0.0","0.0","0.0","0.0","0.0","0.0","0.0","0.0","0.0","0.0","0.0","0.0","0.0","0.0","0.0","0.0","0.0","0.0","0.0","0.0","0.0","0.0","0.0","0.0","0.0","0.0","0.0","0.0","0.0","0.41463414634146345","0.0","0.0","0.0","0.0","0.0","0.0","0.0","0.0","0.0","0.5024390243902439","0.0","0.0","0.0","0.0","1073.0","-128.0","13800.0","3.25","0.00023","0.07","10.1039/c6ta03126a","1.0"
"654","Zn0.85Cd0.15Sc0.02O1.03","Zn0.85Cd0.15Sc0.02O1.03","0.0","0.0","0.0","0.0","0.0","0.0","0.0","0.0","0.0","0.0","0.009756097560975611","0.0","0.0","0.0","0.0","0.0","0.0","0.0","0.0","0.0","0.07317073170731708","0.0","0.0","0.0","0.0","0.0","0.0","0.0","0.0","0.0","0.0","0.0","0.0","0.0","0.0","0.0","0.0","0.0","0.0","0.0","0.0","0.0","0.0","0.0","0.0","0.0","0.0","0.0","0.0","0.0","0.41463414634146345","0.0","0.0","0.0","0.0","0.0","0.0","0.0","0.0","0.0","0.5024390243902439","0.0","0.0","0.0","0.0","1173.0","-133.0","12500.0","3.15","0.00022","0.08","10.1039/c6ta03126a","1.0"
"655","Zn0.875Cd0.125Sc0.02O1.03","Zn0.875Cd0.125Sc0.02O1.03","0.0","0.0","0.0","0.0","0.0","0.0","0.0","0.0","0.0","0.0","0.009756097560975611","0.0","0.0","0.0","0.0","0.0","0.0","0.0","0.0","0.0","0.06097560975609757","0.0","0.0","0.0","0.0","0.0","0.0","0.0","0.0","0.0","0.0","0.0","0.0","0.0","0.0","0.0","0.0","0.0","0.0","0.0","0.0","0.0","0.0","0.0","0.0","0.0","0.0","0.0","0.0","0.0","0.426829268292683","0.0","0.0","0.0","0.0","0.0","0.0","0.0","0.0","0.0","0.5024390243902439","0.0","0.0","0.0","0.0","300.0","-74.0","42857.0","6.75","0.00023","0.01","10.1039/c6ta03126a","1.0"
"656","Zn0.875Cd0.125Sc0.02O1.03","Zn0.875Cd0.125Sc0.02O1.03","0.0","0.0","0.0","0.0","0.0","0.0","0.0","0.0","0.0","0.0","0.009756097560975611","0.0","0.0","0.0","0.0","0.0","0.0","0.0","0.0","0.0","0.06097560975609757","0.0","0.0","0.0","0.0","0.0","0.0","0.0","0.0","0.0","0.0","0.0","0.0","0.0","0.0","0.0","0.0","0.0","0.0","0.0","0.0","0.0","0.0","0.0","0.0","0.0","0.0","0.0","0.0","0.0","0.426829268292683","0.0","0.0","0.0","0.0","0.0","0.0","0.0","0.0","0.0","0.5024390243902439","0.0","0.0","0.0","0.0","373.0","-83.0","41000.0","5.67","0.00028","0.02","10.1039/c6ta03126a","1.0"
"657","Zn0.875Cd0.125Sc0.02O1.03","Zn0.875Cd0.125Sc0.02O1.03","0.0","0.0","0.0","0.0","0.0","0.0","0.0","0.0","0.0","0.0","0.009756097560975611","0.0","0.0","0.0","0.0","0.0","0.0","0.0","0.0","0.0","0.06097560975609757","0.0","0.0","0.0","0.0","0.0","0.0","0.0","0.0","0.0","0.0","0.0","0.0","0.0","0.0","0.0","0.0","0.0","0.0","0.0","0.0","0.0","0.0","0.0","0.0","0.0","0.0","0.0","0.0","0.0","0.426829268292683","0.0","0.0","0.0","0.0","0.0","0.0","0.0","0.0","0.0","0.5024390243902439","0.0","0.0","0.0","0.0","473.0","-93.0","38330.0","5.08","0.00033","0.03","10.1039/c6ta03126a","1.0"
"658","Zn0.875Cd0.125Sc0.02O1.03","Zn0.875Cd0.125Sc0.02O1.03","0.0","0.0","0.0","0.0","0.0","0.0","0.0","0.0","0.0","0.0","0.009756097560975611","0.0","0.0","0.0","0.0","0.0","0.0","0.0","0.0","0.0","0.06097560975609757","0.0","0.0","0.0","0.0","0.0","0.0","0.0","0.0","0.0","0.0","0.0","0.0","0.0","0.0","0.0","0.0","0.0","0.0","0.0","0.0","0.0","0.0","0.0","0.0","0.0","0.0","0.0","0.0","0.0","0.426829268292683","0.0","0.0","0.0","0.0","0.0","0.0","0.0","0.0","0.0","0.5024390243902439","0.0","0.0","0.0","0.0","573.0","-101.0","35570.0","4.25","0.00036","0.05","10.1039/c6ta03126a","1.0"
"659","Zn0.875Cd0.125Sc0.02O1.03","Zn0.875Cd0.125Sc0.02O1.03","0.0","0.0","0.0","0.0","0.0","0.0","0.0","0.0","0.0","0.0","0.009756097560975611","0.0","0.0","0.0","0.0","0.0","0.0","0.0","0.0","0.0","0.06097560975609757","0.0","0.0","0.0","0.0","0.0","0.0","0.0","0.0","0.0","0.0","0.0","0.0","0.0","0.0","0.0","0.0","0.0","0.0","0.0","0.0","0.0","0.0","0.0","0.0","0.0","0.0","0.0","0.0","0.0","0.426829268292683","0.0","0.0","0.0","0.0","0.0","0.0","0.0","0.0","0.0","0.5024390243902439","0.0","0.0","0.0","0.0","673.0","-110.0","32860.0","3.83","0.0004","0.07","10.1039/c6ta03126a","1.0"
"660","Zn0.875Cd0.125Sc0.02O1.03","Zn0.875Cd0.125Sc0.02O1.03","0.0","0.0","0.0","0.0","0.0","0.0","0.0","0.0","0.0","0.0","0.009756097560975611","0.0","0.0","0.0","0.0","0.0","0.0","0.0","0.0","0.0","0.06097560975609757","0.0","0.0","0.0","0.0","0.0","0.0","0.0","0.0","0.0","0.0","0.0","0.0","0.0","0.0","0.0","0.0","0.0","0.0","0.0","0.0","0.0","0.0","0.0","0.0","0.0","0.0","0.0","0.0","0.0","0.426829268292683","0.0","0.0","0.0","0.0","0.0","0.0","0.0","0.0","0.0","0.5024390243902439","0.0","0.0","0.0","0.0","773.0","-118.0","30100.0","3.58","0.00042","0.09","10.1039/c6ta03126a","1.0"
"661","Zn0.875Cd0.125Sc0.02O1.03","Zn0.875Cd0.125Sc0.02O1.03","0.0","0.0","0.0","0.0","0.0","0.0","0.0","0.0","0.0","0.0","0.009756097560975611","0.0","0.0","0.0","0.0","0.0","0.0","0.0","0.0","0.0","0.06097560975609757","0.0","0.0","0.0","0.0","0.0","0.0","0.0","0.0","0.0","0.0","0.0","0.0","0.0","0.0","0.0","0.0","0.0","0.0","0.0","0.0","0.0","0.0","0.0","0.0","0.0","0.0","0.0","0.0","0.0","0.426829268292683","0.0","0.0","0.0","0.0","0.0","0.0","0.0","0.0","0.0","0.5024390243902439","0.0","0.0","0.0","0.0","873.0","-129.0","27710.0","3.3","0.00046","0.12","10.1039/c6ta03126a","1.0"
"662","Zn0.875Cd0.125Sc0.02O1.03","Zn0.875Cd0.125Sc0.02O1.03","0.0","0.0","0.0","0.0","0.0","0.0","0.0","0.0","0.0","0.0","0.009756097560975611","0.0","0.0","0.0","0.0","0.0","0.0","0.0","0.0","0.0","0.06097560975609757","0.0","0.0","0.0","0.0","0.0","0.0","0.0","0.0","0.0","0.0","0.0","0.0","0.0","0.0","0.0","0.0","0.0","0.0","0.0","0.0","0.0","0.0","0.0","0.0","0.0","0.0","0.0","0.0","0.0","0.426829268292683","0.0","0.0","0.0","0.0","0.0","0.0","0.0","0.0","0.0","0.5024390243902439","0.0","0.0","0.0","0.0","973.0","-139.0","25300.0","3.0","0.00049","0.16","10.1039/c6ta03126a","1.0"
"663","Zn0.875Cd0.125Sc0.02O1.03","Zn0.875Cd0.125Sc0.02O1.03","0.0","0.0","0.0","0.0","0.0","0.0","0.0","0.0","0.0","0.0","0.009756097560975611","0.0","0.0","0.0","0.0","0.0","0.0","0.0","0.0","0.0","0.06097560975609757","0.0","0.0","0.0","0.0","0.0","0.0","0.0","0.0","0.0","0.0","0.0","0.0","0.0","0.0","0.0","0.0","0.0","0.0","0.0","0.0","0.0","0.0","0.0","0.0","0.0","0.0","0.0","0.0","0.0","0.426829268292683","0.0","0.0","0.0","0.0","0.0","0.0","0.0","0.0","0.0","0.5024390243902439","0.0","0.0","0.0","0.0","1073.0","-147.0","23000.0","2.85","0.0005","0.19","10.1039/c6ta03126a","1.0"
"664","Zn0.875Cd0.125Sc0.02O1.03","Zn0.875Cd0.125Sc0.02O1.03","0.0","0.0","0.0","0.0","0.0","0.0","0.0","0.0","0.0","0.0","0.009756097560975611","0.0","0.0","0.0","0.0","0.0","0.0","0.0","0.0","0.0","0.06097560975609757","0.0","0.0","0.0","0.0","0.0","0.0","0.0","0.0","0.0","0.0","0.0","0.0","0.0","0.0","0.0","0.0","0.0","0.0","0.0","0.0","0.0","0.0","0.0","0.0","0.0","0.0","0.0","0.0","0.0","0.426829268292683","0.0","0.0","0.0","0.0","0.0","0.0","0.0","0.0","0.0","0.5024390243902439","0.0","0.0","0.0","0.0","1173.0","-156.0","20700.0","2.58","0.0005","0.23","10.1039/c6ta03126a","1.0"
"665","Zn0.95Cd0.05Sc0.02O1.03","Zn0.95Cd0.05Sc0.02O1.03","0.0","0.0","0.0","0.0","0.0","0.0","0.0","0.0","0.0","0.0","0.009756097560975611","0.0","0.0","0.0","0.0","0.0","0.0","0.0","0.0","0.0","0.02439024390243903","0.0","0.0","0.0","0.0","0.0","0.0","0.0","0.0","0.0","0.0","0.0","0.0","0.0","0.0","0.0","0.0","0.0","0.0","0.0","0.0","0.0","0.0","0.0","0.0","0.0","0.0","0.0","0.0","0.0","0.4634146341463415","0.0","0.0","0.0","0.0","0.0","0.0","0.0","0.0","0.0","0.5024390243902439","0.0","0.0","0.0","0.0","300.0","-60.0","18000.0","11.5","6e-05","0.0","10.1039/c6ta03126a","1.0"
"666","Zn0.95Cd0.05Sc0.02O1.03","Zn0.95Cd0.05Sc0.02O1.03","0.0","0.0","0.0","0.0","0.0","0.0","0.0","0.0","0.0","0.0","0.009756097560975611","0.0","0.0","0.0","0.0","0.0","0.0","0.0","0.0","0.0","0.02439024390243903","0.0","0.0","0.0","0.0","0.0","0.0","0.0","0.0","0.0","0.0","0.0","0.0","0.0","0.0","0.0","0.0","0.0","0.0","0.0","0.0","0.0","0.0","0.0","0.0","0.0","0.0","0.0","0.0","0.0","0.4634146341463415","0.0","0.0","0.0","0.0","0.0","0.0","0.0","0.0","0.0","0.5024390243902439","0.0","0.0","0.0","0.0","373.0","-71.0","17600.0","9.75","9e-05","0.0","10.1039/c6ta03126a","1.0"
"667","Zn0.95Cd0.05Sc0.02O1.03","Zn0.95Cd0.05Sc0.02O1.03","0.0","0.0","0.0","0.0","0.0","0.0","0.0","0.0","0.0","0.0","0.009756097560975611","0.0","0.0","0.0","0.0","0.0","0.0","0.0","0.0","0.0","0.02439024390243903","0.0","0.0","0.0","0.0","0.0","0.0","0.0","0.0","0.0","0.0","0.0","0.0","0.0","0.0","0.0","0.0","0.0","0.0","0.0","0.0","0.0","0.0","0.0","0.0","0.0","0.0","0.0","0.0","0.0","0.4634146341463415","0.0","0.0","0.0","0.0","0.0","0.0","0.0","0.0","0.0","0.5024390243902439","0.0","0.0","0.0","0.0","473.0","-86.0","17300.0","8.0","0.00013","0.01","10.1039/c6ta03126a","1.0"
"668","Zn0.95Cd0.05Sc0.02O1.03","Zn0.95Cd0.05Sc0.02O1.03","0.0","0.0","0.0","0.0","0.0","0.0","0.0","0.0","0.0","0.0","0.009756097560975611","0.0","0.0","0.0","0.0","0.0","0.0","0.0","0.0","0.0","0.02439024390243903","0.0","0.0","0.0","0.0","0.0","0.0","0.0","0.0","0.0","0.0","0.0","0.0","0.0","0.0","0.0","0.0","0.0","0.0","0.0","0.0","0.0","0.0","0.0","0.0","0.0","0.0","0.0","0.0","0.0","0.4634146341463415","0.0","0.0","0.0","0.0","0.0","0.0","0.0","0.0","0.0","0.5024390243902439","0.0","0.0","0.0","0.0","573.0","-100.0","16800.0","6.75","0.00017","0.01","10.1039/c6ta03126a","1.0"
"669","Zn0.95Cd0.05Sc0.02O1.03","Zn0.95Cd0.05Sc0.02O1.03","0.0","0.0","0.0","0.0","0.0","0.0","0.0","0.0","0.0","0.0","0.009756097560975611","0.0","0.0","0.0","0.0","0.0","0.0","0.0","0.0","0.0","0.02439024390243903","0.0","0.0","0.0","0.0","0.0","0.0","0.0","0.0","0.0","0.0","0.0","0.0","0.0","0.0","0.0","0.0","0.0","0.0","0.0","0.0","0.0","0.0","0.0","0.0","0.0","0.0","0.0","0.0","0.0","0.4634146341463415","0.0","0.0","0.0","0.0","0.0","0.0","0.0","0.0","0.0","0.5024390243902439","0.0","0.0","0.0","0.0","673.0","-110.0","16000.0","5.92","0.00019","0.02","10.1039/c6ta03126a","1.0"
"670","Zn0.95Cd0.05Sc0.02O1.03","Zn0.95Cd0.05Sc0.02O1.03","0.0","0.0","0.0","0.0","0.0","0.0","0.0","0.0","0.0","0.0","0.009756097560975611","0.0","0.0","0.0","0.0","0.0","0.0","0.0","0.0","0.0","0.02439024390243903","0.0","0.0","0.0","0.0","0.0","0.0","0.0","0.0","0.0","0.0","0.0","0.0","0.0","0.0","0.0","0.0","0.0","0.0","0.0","0.0","0.0","0.0","0.0","0.0","0.0","0.0","0.0","0.0","0.0","0.4634146341463415","0.0","0.0","0.0","0.0","0.0","0.0","0.0","0.0","0.0","0.5024390243902439","0.0","0.0","0.0","0.0","773.0","-123.0","15000.0","5.2","0.00023","0.03","10.1039/c6ta03126a","1.0"
"671","Zn0.95Cd0.05Sc0.02O1.03","Zn0.95Cd0.05Sc0.02O1.03","0.0","0.0","0.0","0.0","0.0","0.0","0.0","0.0","0.0","0.0","0.009756097560975611","0.0","0.0","0.0","0.0","0.0","0.0","0.0","0.0","0.0","0.02439024390243903","0.0","0.0","0.0","0.0","0.0","0.0","0.0","0.0","0.0","0.0","0.0","0.0","0.0","0.0","0.0","0.0","0.0","0.0","0.0","0.0","0.0","0.0","0.0","0.0","0.0","0.0","0.0","0.0","0.0","0.4634146341463415","0.0","0.0","0.0","0.0","0.0","0.0","0.0","0.0","0.0","0.5024390243902439","0.0","0.0","0.0","0.0","873.0","-132.0","14300.0","4.58","0.00025","0.05","10.1039/c6ta03126a","1.0"
"672","Zn0.95Cd0.05Sc0.02O1.03","Zn0.95Cd0.05Sc0.02O1.03","0.0","0.0","0.0","0.0","0.0","0.0","0.0","0.0","0.0","0.0","0.009756097560975611","0.0","0.0","0.0","0.0","0.0","0.0","0.0","0.0","0.0","0.02439024390243903","0.0","0.0","0.0","0.0","0.0","0.0","0.0","0.0","0.0","0.0","0.0","0.0","0.0","0.0","0.0","0.0","0.0","0.0","0.0","0.0","0.0","0.0","0.0","0.0","0.0","0.0","0.0","0.0","0.0","0.4634146341463415","0.0","0.0","0.0","0.0","0.0","0.0","0.0","0.0","0.0","0.5024390243902439","0.0","0.0","0.0","0.0","973.0","-147.0","12900.0","4.08","0.00028","0.07","10.1039/c6ta03126a","1.0"
"673","Zn0.95Cd0.05Sc0.02O1.03","Zn0.95Cd0.05Sc0.02O1.03","0.0","0.0","0.0","0.0","0.0","0.0","0.0","0.0","0.0","0.0","0.009756097560975611","0.0","0.0","0.0","0.0","0.0","0.0","0.0","0.0","0.0","0.02439024390243903","0.0","0.0","0.0","0.0","0.0","0.0","0.0","0.0","0.0","0.0","0.0","0.0","0.0","0.0","0.0","0.0","0.0","0.0","0.0","0.0","0.0","0.0","0.0","0.0","0.0","0.0","0.0","0.0","0.0","0.4634146341463415","0.0","0.0","0.0","0.0","0.0","0.0","0.0","0.0","0.0","0.5024390243902439","0.0","0.0","0.0","0.0","1073.0","-153.0","11300.0","3.75","0.00026","0.08","10.1039/c6ta03126a","1.0"
"674","Zn0.95Cd0.05Sc0.02O1.03","Zn0.95Cd0.05Sc0.02O1.03","0.0","0.0","0.0","0.0","0.0","0.0","0.0","0.0","0.0","0.0","0.009756097560975611","0.0","0.0","0.0","0.0","0.0","0.0","0.0","0.0","0.0","0.02439024390243903","0.0","0.0","0.0","0.0","0.0","0.0","0.0","0.0","0.0","0.0","0.0","0.0","0.0","0.0","0.0","0.0","0.0","0.0","0.0","0.0","0.0","0.0","0.0","0.0","0.0","0.0","0.0","0.0","0.0","0.4634146341463415","0.0","0.0","0.0","0.0","0.0","0.0","0.0","0.0","0.0","0.5024390243902439","0.0","0.0","0.0","0.0","1173.0","-160.0","10100.0","3.43","0.00026","0.09","10.1039/c6ta03126a","1.0"
"675","Zn0.9Cd0.1Sc0.006O1.009","Zn0.9Cd0.1Sc0.006O1.009","0.0","0.0","0.0","0.0","0.0","0.0","0.0","0.0","0.0","0.0","0.0029776674937965265","0.0","0.0","0.0","0.0","0.0","0.0","0.0","0.0","0.0","0.049627791563275445","0.0","0.0","0.0","0.0","0.0","0.0","0.0","0.0","0.0","0.0","0.0","0.0","0.0","0.0","0.0","0.0","0.0","0.0","0.0","0.0","0.0","0.0","0.0","0.0","0.0","0.0","0.0","0.0","0.0","0.446650124069479","0.0","0.0","0.0","0.0","0.0","0.0","0.0","0.0","0.0","0.5007444168734492","0.0","0.0","0.0","0.0","300.0","-77.0","56145.0","8.44","0.00033","0.01","10.1039/c6ta03126a","1.0000000000000002"
"676","Zn0.9Cd0.1Sc0.006O1.009","Zn0.9Cd0.1Sc0.006O1.009","0.0","0.0","0.0","0.0","0.0","0.0","0.0","0.0","0.0","0.0","0.0029776674937965265","0.0","0.0","0.0","0.0","0.0","0.0","0.0","0.0","0.0","0.049627791563275445","0.0","0.0","0.0","0.0","0.0","0.0","0.0","0.0","0.0","0.0","0.0","0.0","0.0","0.0","0.0","0.0","0.0","0.0","0.0","0.0","0.0","0.0","0.0","0.0","0.0","0.0","0.0","0.0","0.0","0.446650124069479","0.0","0.0","0.0","0.0","0.0","0.0","0.0","0.0","0.0","0.5007444168734492","0.0","0.0","0.0","0.0","773.0","-122.0","36700.0","4.23","0.00055","0.1","10.1039/c6ta03126a","1.0000000000000002"
"677","Zn0.9Cd0.1Sc0.006O1.009","Zn0.9Cd0.1Sc0.006O1.009","0.0","0.0","0.0","0.0","0.0","0.0","0.0","0.0","0.0","0.0","0.0029776674937965265","0.0","0.0","0.0","0.0","0.0","0.0","0.0","0.0","0.0","0.049627791563275445","0.0","0.0","0.0","0.0","0.0","0.0","0.0","0.0","0.0","0.0","0.0","0.0","0.0","0.0","0.0","0.0","0.0","0.0","0.0","0.0","0.0","0.0","0.0","0.0","0.0","0.0","0.0","0.0","0.0","0.446650124069479","0.0","0.0","0.0","0.0","0.0","0.0","0.0","0.0","0.0","0.5007444168734492","0.0","0.0","0.0","0.0","973.0","-139.0","30420.0","3.4","0.00059","0.17","10.1039/c6ta03126a","1.0000000000000002"
"678","Zn0.9Cd0.1Sc0.006O1.009","Zn0.9Cd0.1Sc0.006O1.009","0.0","0.0","0.0","0.0","0.0","0.0","0.0","0.0","0.0","0.0","0.0029776674937965265","0.0","0.0","0.0","0.0","0.0","0.0","0.0","0.0","0.0","0.049627791563275445","0.0","0.0","0.0","0.0","0.0","0.0","0.0","0.0","0.0","0.0","0.0","0.0","0.0","0.0","0.0","0.0","0.0","0.0","0.0","0.0","0.0","0.0","0.0","0.0","0.0","0.0","0.0","0.0","0.0","0.446650124069479","0.0","0.0","0.0","0.0","0.0","0.0","0.0","0.0","0.0","0.5007444168734492","0.0","0.0","0.0","0.0","1073.0","-148.0","27710.0","3.2","0.00061","0.2","10.1039/c6ta03126a","1.0000000000000002"
"679","Zn0.9Cd0.1Sc0.006O1.009","Zn0.9Cd0.1Sc0.006O1.009","0.0","0.0","0.0","0.0","0.0","0.0","0.0","0.0","0.0","0.0","0.0029776674937965265","0.0","0.0","0.0","0.0","0.0","0.0","0.0","0.0","0.0","0.049627791563275445","0.0","0.0","0.0","0.0","0.0","0.0","0.0","0.0","0.0","0.0","0.0","0.0","0.0","0.0","0.0","0.0","0.0","0.0","0.0","0.0","0.0","0.0","0.0","0.0","0.0","0.0","0.0","0.0","0.0","0.446650124069479","0.0","0.0","0.0","0.0","0.0","0.0","0.0","0.0","0.0","0.5007444168734492","0.0","0.0","0.0","0.0","1173.0","-156.0","25300.0","2.92","0.00062","0.25","10.1039/c6ta03126a","1.0000000000000002"
"680","Zn0.9Cd0.1Sc0.01O1.015","Zn0.9Cd0.1Sc0.01O1.015","0.0","0.0","0.0","0.0","0.0","0.0","0.0","0.0","0.0","0.0","0.0049382716049382715","0.0","0.0","0.0","0.0","0.0","0.0","0.0","0.0","0.0","0.04938271604938272","0.0","0.0","0.0","0.0","0.0","0.0","0.0","0.0","0.0","0.0","0.0","0.0","0.0","0.0","0.0","0.0","0.0","0.0","0.0","0.0","0.0","0.0","0.0","0.0","0.0","0.0","0.0","0.0","0.0","0.4444444444444445","0.0","0.0","0.0","0.0","0.0","0.0","0.0","0.0","0.0","0.5012345679012346","0.0","0.0","0.0","0.0","300.0","-74.0","62187.0","8.17","0.00034","0.01","10.1039/c6ta03126a","1.0"
"681","Zn0.9Cd0.1Sc0.01O1.015","Zn0.9Cd0.1Sc0.01O1.015","0.0","0.0","0.0","0.0","0.0","0.0","0.0","0.0","0.0","0.0","0.0049382716049382715","0.0","0.0","0.0","0.0","0.0","0.0","0.0","0.0","0.0","0.04938271604938272","0.0","0.0","0.0","0.0","0.0","0.0","0.0","0.0","0.0","0.0","0.0","0.0","0.0","0.0","0.0","0.0","0.0","0.0","0.0","0.0","0.0","0.0","0.0","0.0","0.0","0.0","0.0","0.0","0.0","0.4444444444444445","0.0","0.0","0.0","0.0","0.0","0.0","0.0","0.0","0.0","0.5012345679012346","0.0","0.0","0.0","0.0","473.0","-92.0","53542.0","5.7","0.00045","0.04","10.1039/c6ta03126a","1.0"
"682","Zn0.9Cd0.1Sc0.01O1.015","Zn0.9Cd0.1Sc0.01O1.015","0.0","0.0","0.0","0.0","0.0","0.0","0.0","0.0","0.0","0.0","0.0049382716049382715","0.0","0.0","0.0","0.0","0.0","0.0","0.0","0.0","0.0","0.04938271604938272","0.0","0.0","0.0","0.0","0.0","0.0","0.0","0.0","0.0","0.0","0.0","0.0","0.0","0.0","0.0","0.0","0.0","0.0","0.0","0.0","0.0","0.0","0.0","0.0","0.0","0.0","0.0","0.0","0.0","0.4444444444444445","0.0","0.0","0.0","0.0","0.0","0.0","0.0","0.0","0.0","0.5012345679012346","0.0","0.0","0.0","0.0","573.0","-101.0","49000.0","4.94","0.0005","0.06","10.1039/c6ta03126a","1.0"
"683","Zn0.9Cd0.1Sc0.01O1.015","Zn0.9Cd0.1Sc0.01O1.015","0.0","0.0","0.0","0.0","0.0","0.0","0.0","0.0","0.0","0.0","0.0049382716049382715","0.0","0.0","0.0","0.0","0.0","0.0","0.0","0.0","0.0","0.04938271604938272","0.0","0.0","0.0","0.0","0.0","0.0","0.0","0.0","0.0","0.0","0.0","0.0","0.0","0.0","0.0","0.0","0.0","0.0","0.0","0.0","0.0","0.0","0.0","0.0","0.0","0.0","0.0","0.0","0.0","0.4444444444444445","0.0","0.0","0.0","0.0","0.0","0.0","0.0","0.0","0.0","0.5012345679012346","0.0","0.0","0.0","0.0","673.0","-112.0","44400.0","4.39","0.00056","0.09","10.1039/c6ta03126a","1.0"
"684","Zn0.9Cd0.1Sc0.01O1.015","Zn0.9Cd0.1Sc0.01O1.015","0.0","0.0","0.0","0.0","0.0","0.0","0.0","0.0","0.0","0.0","0.0049382716049382715","0.0","0.0","0.0","0.0","0.0","0.0","0.0","0.0","0.0","0.04938271604938272","0.0","0.0","0.0","0.0","0.0","0.0","0.0","0.0","0.0","0.0","0.0","0.0","0.0","0.0","0.0","0.0","0.0","0.0","0.0","0.0","0.0","0.0","0.0","0.0","0.0","0.0","0.0","0.0","0.0","0.4444444444444445","0.0","0.0","0.0","0.0","0.0","0.0","0.0","0.0","0.0","0.5012345679012346","0.0","0.0","0.0","0.0","773.0","-121.0","40400.0","4.0","0.00059","0.11","10.1039/c6ta03126a","1.0"
"685","Zn0.9Cd0.1Sc0.02O1.03","Zn0.9Cd0.1Sc0.02O1.03","0.0","0.0","0.0","0.0","0.0","0.0","0.0","0.0","0.0","0.0","0.009756097560975611","0.0","0.0","0.0","0.0","0.0","0.0","0.0","0.0","0.0","0.04878048780487806","0.0","0.0","0.0","0.0","0.0","0.0","0.0","0.0","0.0","0.0","0.0","0.0","0.0","0.0","0.0","0.0","0.0","0.0","0.0","0.0","0.0","0.0","0.0","0.0","0.0","0.0","0.0","0.0","0.0","0.4390243902439025","0.0","0.0","0.0","0.0","0.0","0.0","0.0","0.0","0.0","0.5024390243902439","0.0","0.0","0.0","0.0","300.0","-71.0","59430.0","7.83","0.0003","0.01","10.1039/c6ta03126a","1.0"
"686","Zn0.9Cd0.1Sc0.02O1.03","Zn0.9Cd0.1Sc0.02O1.03","0.0","0.0","0.0","0.0","0.0","0.0","0.0","0.0","0.0","0.0","0.009756097560975611","0.0","0.0","0.0","0.0","0.0","0.0","0.0","0.0","0.0","0.04878048780487806","0.0","0.0","0.0","0.0","0.0","0.0","0.0","0.0","0.0","0.0","0.0","0.0","0.0","0.0","0.0","0.0","0.0","0.0","0.0","0.0","0.0","0.0","0.0","0.0","0.0","0.0","0.0","0.0","0.0","0.4390243902439025","0.0","0.0","0.0","0.0","0.0","0.0","0.0","0.0","0.0","0.5024390243902439","0.0","0.0","0.0","0.0","373.0","-80.0","55500.0","6.5","0.00036","0.02","10.1039/c6ta03126a","1.0"
"687","Zn0.9Cd0.1Sc0.02O1.03","Zn0.9Cd0.1Sc0.02O1.03","0.0","0.0","0.0","0.0","0.0","0.0","0.0","0.0","0.0","0.0","0.009756097560975611","0.0","0.0","0.0","0.0","0.0","0.0","0.0","0.0","0.0","0.04878048780487806","0.0","0.0","0.0","0.0","0.0","0.0","0.0","0.0","0.0","0.0","0.0","0.0","0.0","0.0","0.0","0.0","0.0","0.0","0.0","0.0","0.0","0.0","0.0","0.0","0.0","0.0","0.0","0.0","0.0","0.4390243902439025","0.0","0.0","0.0","0.0","0.0","0.0","0.0","0.0","0.0","0.5024390243902439","0.0","0.0","0.0","0.0","473.0","-87.0","52000.0","5.5","0.00039","0.03","10.1039/c6ta03126a","1.0"
"688","Zn0.9Cd0.1Sc0.02O1.03","Zn0.9Cd0.1Sc0.02O1.03","0.0","0.0","0.0","0.0","0.0","0.0","0.0","0.0","0.0","0.0","0.009756097560975611","0.0","0.0","0.0","0.0","0.0","0.0","0.0","0.0","0.0","0.04878048780487806","0.0","0.0","0.0","0.0","0.0","0.0","0.0","0.0","0.0","0.0","0.0","0.0","0.0","0.0","0.0","0.0","0.0","0.0","0.0","0.0","0.0","0.0","0.0","0.0","0.0","0.0","0.0","0.0","0.0","0.4390243902439025","0.0","0.0","0.0","0.0","0.0","0.0","0.0","0.0","0.0","0.5024390243902439","0.0","0.0","0.0","0.0","573.0","-99.0","47570.0","5.0","0.00047","0.05","10.1039/c6ta03126a","1.0"
"689","Zn0.9Cd0.1Sc0.02O1.03","Zn0.9Cd0.1Sc0.02O1.03","0.0","0.0","0.0","0.0","0.0","0.0","0.0","0.0","0.0","0.0","0.009756097560975611","0.0","0.0","0.0","0.0","0.0","0.0","0.0","0.0","0.0","0.04878048780487806","0.0","0.0","0.0","0.0","0.0","0.0","0.0","0.0","0.0","0.0","0.0","0.0","0.0","0.0","0.0","0.0","0.0","0.0","0.0","0.0","0.0","0.0","0.0","0.0","0.0","0.0","0.0","0.0","0.0","0.4390243902439025","0.0","0.0","0.0","0.0","0.0","0.0","0.0","0.0","0.0","0.5024390243902439","0.0","0.0","0.0","0.0","673.0","-108.0","43000.0","4.34","0.0005","0.08","10.1039/c6ta03126a","1.0"
"690","Zn0.9Cd0.1Sc0.02O1.03","Zn0.9Cd0.1Sc0.02O1.03","0.0","0.0","0.0","0.0","0.0","0.0","0.0","0.0","0.0","0.0","0.009756097560975611","0.0","0.0","0.0","0.0","0.0","0.0","0.0","0.0","0.0","0.04878048780487806","0.0","0.0","0.0","0.0","0.0","0.0","0.0","0.0","0.0","0.0","0.0","0.0","0.0","0.0","0.0","0.0","0.0","0.0","0.0","0.0","0.0","0.0","0.0","0.0","0.0","0.0","0.0","0.0","0.0","0.4390243902439025","0.0","0.0","0.0","0.0","0.0","0.0","0.0","0.0","0.0","0.5024390243902439","0.0","0.0","0.0","0.0","773.0","-119.0","39430.0","3.83","0.00056","0.11","10.1039/c6ta03126a","1.0"
"691","Zn0.9Cd0.1Sc0.02O1.03","Zn0.9Cd0.1Sc0.02O1.03","0.0","0.0","0.0","0.0","0.0","0.0","0.0","0.0","0.0","0.0","0.009756097560975611","0.0","0.0","0.0","0.0","0.0","0.0","0.0","0.0","0.0","0.04878048780487806","0.0","0.0","0.0","0.0","0.0","0.0","0.0","0.0","0.0","0.0","0.0","0.0","0.0","0.0","0.0","0.0","0.0","0.0","0.0","0.0","0.0","0.0","0.0","0.0","0.0","0.0","0.0","0.0","0.0","0.4390243902439025","0.0","0.0","0.0","0.0","0.0","0.0","0.0","0.0","0.0","0.5024390243902439","0.0","0.0","0.0","0.0","873.0","-130.0","35700.0","3.58","0.0006","0.15","10.1039/c6ta03126a","1.0"
"692","Zn0.9Cd0.1Sc0.02O1.03","Zn0.9Cd0.1Sc0.02O1.03","0.0","0.0","0.0","0.0","0.0","0.0","0.0","0.0","0.0","0.0","0.009756097560975611","0.0","0.0","0.0","0.0","0.0","0.0","0.0","0.0","0.0","0.04878048780487806","0.0","0.0","0.0","0.0","0.0","0.0","0.0","0.0","0.0","0.0","0.0","0.0","0.0","0.0","0.0","0.0","0.0","0.0","0.0","0.0","0.0","0.0","0.0","0.0","0.0","0.0","0.0","0.0","0.0","0.4390243902439025","0.0","0.0","0.0","0.0","0.0","0.0","0.0","0.0","0.0","0.5024390243902439","0.0","0.0","0.0","0.0","973.0","-139.0","32000.0","3.26","0.00062","0.18","10.1039/c6ta03126a","1.0"
"693","Zn0.9Cd0.1Sc0.02O1.03","Zn0.9Cd0.1Sc0.02O1.03","0.0","0.0","0.0","0.0","0.0","0.0","0.0","0.0","0.0","0.0","0.009756097560975611","0.0","0.0","0.0","0.0","0.0","0.0","0.0","0.0","0.0","0.04878048780487806","0.0","0.0","0.0","0.0","0.0","0.0","0.0","0.0","0.0","0.0","0.0","0.0","0.0","0.0","0.0","0.0","0.0","0.0","0.0","0.0","0.0","0.0","0.0","0.0","0.0","0.0","0.0","0.0","0.0","0.4390243902439025","0.0","0.0","0.0","0.0","0.0","0.0","0.0","0.0","0.0","0.5024390243902439","0.0","0.0","0.0","0.0","1073.0","-150.0","29000.0","3.1","0.00065","0.23","10.1039/c6ta03126a","1.0"
"694","Zn0.9Cd0.1Sc0.02O1.03","Zn0.9Cd0.1Sc0.02O1.03","0.0","0.0","0.0","0.0","0.0","0.0","0.0","0.0","0.0","0.0","0.009756097560975611","0.0","0.0","0.0","0.0","0.0","0.0","0.0","0.0","0.0","0.04878048780487806","0.0","0.0","0.0","0.0","0.0","0.0","0.0","0.0","0.0","0.0","0.0","0.0","0.0","0.0","0.0","0.0","0.0","0.0","0.0","0.0","0.0","0.0","0.0","0.0","0.0","0.0","0.0","0.0","0.0","0.4390243902439025","0.0","0.0","0.0","0.0","0.0","0.0","0.0","0.0","0.0","0.5024390243902439","0.0","0.0","0.0","0.0","1173.0","-160.0","26500.0","2.83","0.00068","0.28","10.1039/c6ta03126a","1.0"
"695","Zn0.9Cd0.1Sc0.03O1.045","Zn0.9Cd0.1Sc0.03O1.045","0.0","0.0","0.0","0.0","0.0","0.0","0.0","0.0","0.0","0.0","0.014457831325301203","0.0","0.0","0.0","0.0","0.0","0.0","0.0","0.0","0.0","0.048192771084337345","0.0","0.0","0.0","0.0","0.0","0.0","0.0","0.0","0.0","0.0","0.0","0.0","0.0","0.0","0.0","0.0","0.0","0.0","0.0","0.0","0.0","0.0","0.0","0.0","0.0","0.0","0.0","0.0","0.0","0.4337349397590361","0.0","0.0","0.0","0.0","0.0","0.0","0.0","0.0","0.0","0.5036144578313252","0.0","0.0","0.0","0.0","300.0","-76.0","55100.0","7.91","0.00032","0.01","10.1039/c6ta03126a","0.9999999999999999"
"696","Zn0.9Cd0.1Sc0.03O1.045","Zn0.9Cd0.1Sc0.03O1.045","0.0","0.0","0.0","0.0","0.0","0.0","0.0","0.0","0.0","0.0","0.014457831325301203","0.0","0.0","0.0","0.0","0.0","0.0","0.0","0.0","0.0","0.048192771084337345","0.0","0.0","0.0","0.0","0.0","0.0","0.0","0.0","0.0","0.0","0.0","0.0","0.0","0.0","0.0","0.0","0.0","0.0","0.0","0.0","0.0","0.0","0.0","0.0","0.0","0.0","0.0","0.0","0.0","0.4337349397590361","0.0","0.0","0.0","0.0","0.0","0.0","0.0","0.0","0.0","0.5036144578313252","0.0","0.0","0.0","0.0","373.0","-83.0","52600.0","6.6","0.00036","0.02","10.1039/c6ta03126a","0.9999999999999999"
"697","Zn0.9Cd0.1Sc0.03O1.045","Zn0.9Cd0.1Sc0.03O1.045","0.0","0.0","0.0","0.0","0.0","0.0","0.0","0.0","0.0","0.0","0.014457831325301203","0.0","0.0","0.0","0.0","0.0","0.0","0.0","0.0","0.0","0.048192771084337345","0.0","0.0","0.0","0.0","0.0","0.0","0.0","0.0","0.0","0.0","0.0","0.0","0.0","0.0","0.0","0.0","0.0","0.0","0.0","0.0","0.0","0.0","0.0","0.0","0.0","0.0","0.0","0.0","0.0","0.4337349397590361","0.0","0.0","0.0","0.0","0.0","0.0","0.0","0.0","0.0","0.5036144578313252","0.0","0.0","0.0","0.0","473.0","-93.0","48333.0","5.62","0.00042","0.03","10.1039/c6ta03126a","0.9999999999999999"
"698","Zn0.9Cd0.1Sc0.03O1.045","Zn0.9Cd0.1Sc0.03O1.045","0.0","0.0","0.0","0.0","0.0","0.0","0.0","0.0","0.0","0.0","0.014457831325301203","0.0","0.0","0.0","0.0","0.0","0.0","0.0","0.0","0.0","0.048192771084337345","0.0","0.0","0.0","0.0","0.0","0.0","0.0","0.0","0.0","0.0","0.0","0.0","0.0","0.0","0.0","0.0","0.0","0.0","0.0","0.0","0.0","0.0","0.0","0.0","0.0","0.0","0.0","0.0","0.0","0.4337349397590361","0.0","0.0","0.0","0.0","0.0","0.0","0.0","0.0","0.0","0.5036144578313252","0.0","0.0","0.0","0.0","573.0","-93.0","44000.0","4.93","0.00038","0.04","10.1039/c6ta03126a","0.9999999999999999"
"699","Zn0.9Cd0.1Sc0.03O1.045","Zn0.9Cd0.1Sc0.03O1.045","0.0","0.0","0.0","0.0","0.0","0.0","0.0","0.0","0.0","0.0","0.014457831325301203","0.0","0.0","0.0","0.0","0.0","0.0","0.0","0.0","0.0","0.048192771084337345","0.0","0.0","0.0","0.0","0.0","0.0","0.0","0.0","0.0","0.0","0.0","0.0","0.0","0.0","0.0","0.0","0.0","0.0","0.0","0.0","0.0","0.0","0.0","0.0","0.0","0.0","0.0","0.0","0.0","0.4337349397590361","0.0","0.0","0.0","0.0","0.0","0.0","0.0","0.0","0.0","0.5036144578313252","0.0","0.0","0.0","0.0","673.0","-111.0","40000.0","4.38","0.00049","0.08","10.1039/c6ta03126a","0.9999999999999999"
"700","Zn0.9Cd0.1Sc0.03O1.045","Zn0.9Cd0.1Sc0.03O1.045","0.0","0.0","0.0","0.0","0.0","0.0","0.0","0.0","0.0","0.0","0.014457831325301203","0.0","0.0","0.0","0.0","0.0","0.0","0.0","0.0","0.0","0.048192771084337345","0.0","0.0","0.0","0.0","0.0","0.0","0.0","0.0","0.0","0.0","0.0","0.0","0.0","0.0","0.0","0.0","0.0","0.0","0.0","0.0","0.0","0.0","0.0","0.0","0.0","0.0","0.0","0.0","0.0","0.4337349397590361","0.0","0.0","0.0","0.0","0.0","0.0","0.0","0.0","0.0","0.5036144578313252","0.0","0.0","0.0","0.0","773.0","-123.0","36040.0","3.94","0.00055","0.11","10.1039/c6ta03126a","0.9999999999999999"
"701","Zn0.9Cd0.1Sc0.03O1.045","Zn0.9Cd0.1Sc0.03O1.045","0.0","0.0","0.0","0.0","0.0","0.0","0.0","0.0","0.0","0.0","0.014457831325301203","0.0","0.0","0.0","0.0","0.0","0.0","0.0","0.0","0.0","0.048192771084337345","0.0","0.0","0.0","0.0","0.0","0.0","0.0","0.0","0.0","0.0","0.0","0.0","0.0","0.0","0.0","0.0","0.0","0.0","0.0","0.0","0.0","0.0","0.0","0.0","0.0","0.0","0.0","0.0","0.0","0.4337349397590361","0.0","0.0","0.0","0.0","0.0","0.0","0.0","0.0","0.0","0.5036144578313252","0.0","0.0","0.0","0.0","873.0","-133.0","32917.0","3.61","0.00058","0.14","10.1039/c6ta03126a","0.9999999999999999"
"702","Zn0.9Cd0.1Sc0.03O1.045","Zn0.9Cd0.1Sc0.03O1.045","0.0","0.0","0.0","0.0","0.0","0.0","0.0","0.0","0.0","0.0","0.014457831325301203","0.0","0.0","0.0","0.0","0.0","0.0","0.0","0.0","0.0","0.048192771084337345","0.0","0.0","0.0","0.0","0.0","0.0","0.0","0.0","0.0","0.0","0.0","0.0","0.0","0.0","0.0","0.0","0.0","0.0","0.0","0.0","0.0","0.0","0.0","0.0","0.0","0.0","0.0","0.0","0.0","0.4337349397590361","0.0","0.0","0.0","0.0","0.0","0.0","0.0","0.0","0.0","0.5036144578313252","0.0","0.0","0.0","0.0","973.0","-142.0","30000.0","3.3","0.0006","0.18","10.1039/c6ta03126a","0.9999999999999999"
"703","Zn0.9Cd0.1Sc0.03O1.045","Zn0.9Cd0.1Sc0.03O1.045","0.0","0.0","0.0","0.0","0.0","0.0","0.0","0.0","0.0","0.0","0.014457831325301203","0.0","0.0","0.0","0.0","0.0","0.0","0.0","0.0","0.0","0.048192771084337345","0.0","0.0","0.0","0.0","0.0","0.0","0.0","0.0","0.0","0.0","0.0","0.0","0.0","0.0","0.0","0.0","0.0","0.0","0.0","0.0","0.0","0.0","0.0","0.0","0.0","0.0","0.0","0.0","0.0","0.4337349397590361","0.0","0.0","0.0","0.0","0.0","0.0","0.0","0.0","0.0","0.5036144578313252","0.0","0.0","0.0","0.0","1073.0","-150.0","27350.0","3.02","0.00062","0.22","10.1039/c6ta03126a","0.9999999999999999"
"704","Zn0.9Cd0.1Sc0.03O1.045","Zn0.9Cd0.1Sc0.03O1.045","0.0","0.0","0.0","0.0","0.0","0.0","0.0","0.0","0.0","0.0","0.014457831325301203","0.0","0.0","0.0","0.0","0.0","0.0","0.0","0.0","0.0","0.048192771084337345","0.0","0.0","0.0","0.0","0.0","0.0","0.0","0.0","0.0","0.0","0.0","0.0","0.0","0.0","0.0","0.0","0.0","0.0","0.0","0.0","0.0","0.0","0.0","0.0","0.0","0.0","0.0","0.0","0.0","0.4337349397590361","0.0","0.0","0.0","0.0","0.0","0.0","0.0","0.0","0.0","0.5036144578313252","0.0","0.0","0.0","0.0","1173.0","-159.0","25000.0","2.76","0.00064","0.27","10.1039/c6ta03126a","0.9999999999999999"
"705","Zn0.9Cd0.1Sc0.04O1.06","Zn0.9Cd0.1Sc0.04O1.06","0.0","0.0","0.0","0.0","0.0","0.0","0.0","0.0","0.0","0.0","0.019047619047619046","0.0","0.0","0.0","0.0","0.0","0.0","0.0","0.0","0.0","0.047619047619047616","0.0","0.0","0.0","0.0","0.0","0.0","0.0","0.0","0.0","0.0","0.0","0.0","0.0","0.0","0.0","0.0","0.0","0.0","0.0","0.0","0.0","0.0","0.0","0.0","0.0","0.0","0.0","0.0","0.0","0.42857142857142855","0.0","0.0","0.0","0.0","0.0","0.0","0.0","0.0","0.0","0.5047619047619047","0.0","0.0","0.0","0.0","300.0","-84.0","46667.0","8.0","0.00033","0.01","10.1039/c6ta03126a","1.0"
"706","Zn0.9Cd0.1Sc0.04O1.06","Zn0.9Cd0.1Sc0.04O1.06","0.0","0.0","0.0","0.0","0.0","0.0","0.0","0.0","0.0","0.0","0.019047619047619046","0.0","0.0","0.0","0.0","0.0","0.0","0.0","0.0","0.0","0.047619047619047616","0.0","0.0","0.0","0.0","0.0","0.0","0.0","0.0","0.0","0.0","0.0","0.0","0.0","0.0","0.0","0.0","0.0","0.0","0.0","0.0","0.0","0.0","0.0","0.0","0.0","0.0","0.0","0.0","0.0","0.42857142857142855","0.0","0.0","0.0","0.0","0.0","0.0","0.0","0.0","0.0","0.5047619047619047","0.0","0.0","0.0","0.0","373.0","-93.0","44000.0","6.8","0.00038","0.02","10.1039/c6ta03126a","1.0"
"707","Zn0.9Cd0.1Sc0.04O1.06","Zn0.9Cd0.1Sc0.04O1.06","0.0","0.0","0.0","0.0","0.0","0.0","0.0","0.0","0.0","0.0","0.019047619047619046","0.0","0.0","0.0","0.0","0.0","0.0","0.0","0.0","0.0","0.047619047619047616","0.0","0.0","0.0","0.0","0.0","0.0","0.0","0.0","0.0","0.0","0.0","0.0","0.0","0.0","0.0","0.0","0.0","0.0","0.0","0.0","0.0","0.0","0.0","0.0","0.0","0.0","0.0","0.0","0.0","0.42857142857142855","0.0","0.0","0.0","0.0","0.0","0.0","0.0","0.0","0.0","0.5047619047619047","0.0","0.0","0.0","0.0","473.0","-102.0","41146.0","5.7","0.00043","0.04","10.1039/c6ta03126a","1.0"
"708","Zn0.9Cd0.1Sc0.04O1.06","Zn0.9Cd0.1Sc0.04O1.06","0.0","0.0","0.0","0.0","0.0","0.0","0.0","0.0","0.0","0.0","0.019047619047619046","0.0","0.0","0.0","0.0","0.0","0.0","0.0","0.0","0.0","0.047619047619047616","0.0","0.0","0.0","0.0","0.0","0.0","0.0","0.0","0.0","0.0","0.0","0.0","0.0","0.0","0.0","0.0","0.0","0.0","0.0","0.0","0.0","0.0","0.0","0.0","0.0","0.0","0.0","0.0","0.0","0.42857142857142855","0.0","0.0","0.0","0.0","0.0","0.0","0.0","0.0","0.0","0.5047619047619047","0.0","0.0","0.0","0.0","573.0","-110.0","37604.0","4.95","0.00046","0.05","10.1039/c6ta03126a","1.0"
"709","Zn0.9Cd0.1Sc0.04O1.06","Zn0.9Cd0.1Sc0.04O1.06","0.0","0.0","0.0","0.0","0.0","0.0","0.0","0.0","0.0","0.0","0.019047619047619046","0.0","0.0","0.0","0.0","0.0","0.0","0.0","0.0","0.0","0.047619047619047616","0.0","0.0","0.0","0.0","0.0","0.0","0.0","0.0","0.0","0.0","0.0","0.0","0.0","0.0","0.0","0.0","0.0","0.0","0.0","0.0","0.0","0.0","0.0","0.0","0.0","0.0","0.0","0.0","0.0","0.42857142857142855","0.0","0.0","0.0","0.0","0.0","0.0","0.0","0.0","0.0","0.5047619047619047","0.0","0.0","0.0","0.0","673.0","-119.0","34167.0","4.38","0.00048","0.07","10.1039/c6ta03126a","1.0"
"710","Zn0.9Cd0.1Sc0.04O1.06","Zn0.9Cd0.1Sc0.04O1.06","0.0","0.0","0.0","0.0","0.0","0.0","0.0","0.0","0.0","0.0","0.019047619047619046","0.0","0.0","0.0","0.0","0.0","0.0","0.0","0.0","0.0","0.047619047619047616","0.0","0.0","0.0","0.0","0.0","0.0","0.0","0.0","0.0","0.0","0.0","0.0","0.0","0.0","0.0","0.0","0.0","0.0","0.0","0.0","0.0","0.0","0.0","0.0","0.0","0.0","0.0","0.0","0.0","0.42857142857142855","0.0","0.0","0.0","0.0","0.0","0.0","0.0","0.0","0.0","0.5047619047619047","0.0","0.0","0.0","0.0","773.0","-131.0","31000.0","3.95","0.00053","0.1","10.1039/c6ta03126a","1.0"
"711","Zn0.9Cd0.1Sc0.04O1.06","Zn0.9Cd0.1Sc0.04O1.06","0.0","0.0","0.0","0.0","0.0","0.0","0.0","0.0","0.0","0.0","0.019047619047619046","0.0","0.0","0.0","0.0","0.0","0.0","0.0","0.0","0.0","0.047619047619047616","0.0","0.0","0.0","0.0","0.0","0.0","0.0","0.0","0.0","0.0","0.0","0.0","0.0","0.0","0.0","0.0","0.0","0.0","0.0","0.0","0.0","0.0","0.0","0.0","0.0","0.0","0.0","0.0","0.0","0.42857142857142855","0.0","0.0","0.0","0.0","0.0","0.0","0.0","0.0","0.0","0.5047619047619047","0.0","0.0","0.0","0.0","873.0","-141.0","28125.0","3.56","0.00056","0.14","10.1039/c6ta03126a","1.0"
"712","Zn0.9Cd0.1Sc0.04O1.06","Zn0.9Cd0.1Sc0.04O1.06","0.0","0.0","0.0","0.0","0.0","0.0","0.0","0.0","0.0","0.0","0.019047619047619046","0.0","0.0","0.0","0.0","0.0","0.0","0.0","0.0","0.0","0.047619047619047616","0.0","0.0","0.0","0.0","0.0","0.0","0.0","0.0","0.0","0.0","0.0","0.0","0.0","0.0","0.0","0.0","0.0","0.0","0.0","0.0","0.0","0.0","0.0","0.0","0.0","0.0","0.0","0.0","0.0","0.42857142857142855","0.0","0.0","0.0","0.0","0.0","0.0","0.0","0.0","0.0","0.5047619047619047","0.0","0.0","0.0","0.0","973.0","-151.0","25520.0","3.25","0.00058","0.17","10.1039/c6ta03126a","1.0"
"713","Zn0.9Cd0.1Sc0.04O1.06","Zn0.9Cd0.1Sc0.04O1.06","0.0","0.0","0.0","0.0","0.0","0.0","0.0","0.0","0.0","0.0","0.019047619047619046","0.0","0.0","0.0","0.0","0.0","0.0","0.0","0.0","0.0","0.047619047619047616","0.0","0.0","0.0","0.0","0.0","0.0","0.0","0.0","0.0","0.0","0.0","0.0","0.0","0.0","0.0","0.0","0.0","0.0","0.0","0.0","0.0","0.0","0.0","0.0","0.0","0.0","0.0","0.0","0.0","0.42857142857142855","0.0","0.0","0.0","0.0","0.0","0.0","0.0","0.0","0.0","0.5047619047619047","0.0","0.0","0.0","0.0","1073.0","-161.0","23230.0","2.95","0.0006","0.22","10.1039/c6ta03126a","1.0"
"714","Zn0.9Cd0.1Sc0.04O1.06","Zn0.9Cd0.1Sc0.04O1.06","0.0","0.0","0.0","0.0","0.0","0.0","0.0","0.0","0.0","0.0","0.019047619047619046","0.0","0.0","0.0","0.0","0.0","0.0","0.0","0.0","0.0","0.047619047619047616","0.0","0.0","0.0","0.0","0.0","0.0","0.0","0.0","0.0","0.0","0.0","0.0","0.0","0.0","0.0","0.0","0.0","0.0","0.0","0.0","0.0","0.0","0.0","0.0","0.0","0.0","0.0","0.0","0.0","0.42857142857142855","0.0","0.0","0.0","0.0","0.0","0.0","0.0","0.0","0.0","0.5047619047619047","0.0","0.0","0.0","0.0","1173.0","-166.0","21145.0","2.7","0.00059","0.25","10.1039/c6ta03126a","1.0"
"715","ZnSc0.02O1.03","ZnSc0.02O1.03","0.0","0.0","0.0","0.0","0.0","0.0","0.0","0.0","0.0","0.0","0.009756097560975611","0.0","0.0","0.0","0.0","0.0","0.0","0.0","0.0","0.0","0.0","0.0","0.0","0.0","0.0","0.0","0.0","0.0","0.0","0.0","0.0","0.0","0.0","0.0","0.0","0.0","0.0","0.0","0.0","0.0","0.0","0.0","0.0","0.0","0.0","0.0","0.0","0.0","0.0","0.0","0.48780487804878053","0.0","0.0","0.0","0.0","0.0","0.0","0.0","0.0","0.0","0.5024390243902439","0.0","0.0","0.0","0.0","300.0","-165.0","2800.0","52.17","8e-05","0.0","10.1039/c6ta03126a","1.0"
"716","ZnSc0.02O1.03","ZnSc0.02O1.03","0.0","0.0","0.0","0.0","0.0","0.0","0.0","0.0","0.0","0.0","0.009756097560975611","0.0","0.0","0.0","0.0","0.0","0.0","0.0","0.0","0.0","0.0","0.0","0.0","0.0","0.0","0.0","0.0","0.0","0.0","0.0","0.0","0.0","0.0","0.0","0.0","0.0","0.0","0.0","0.0","0.0","0.0","0.0","0.0","0.0","0.0","0.0","0.0","0.0","0.0","0.0","0.48780487804878053","0.0","0.0","0.0","0.0","0.0","0.0","0.0","0.0","0.0","0.5024390243902439","0.0","0.0","0.0","0.0","373.0","-182.0","3200.0","37.1","0.00011","0.0","10.1039/c6ta03126a","1.0"
"717","ZnSc0.02O1.03","ZnSc0.02O1.03","0.0","0.0","0.0","0.0","0.0","0.0","0.0","0.0","0.0","0.0","0.009756097560975611","0.0","0.0","0.0","0.0","0.0","0.0","0.0","0.0","0.0","0.0","0.0","0.0","0.0","0.0","0.0","0.0","0.0","0.0","0.0","0.0","0.0","0.0","0.0","0.0","0.0","0.0","0.0","0.0","0.0","0.0","0.0","0.0","0.0","0.0","0.0","0.0","0.0","0.0","0.0","0.48780487804878053","0.0","0.0","0.0","0.0","0.0","0.0","0.0","0.0","0.0","0.5024390243902439","0.0","0.0","0.0","0.0","473.0","-200.0","3500.0","26.08","0.00014","0.0","10.1039/c6ta03126a","1.0"
"718","ZnSc0.02O1.03","ZnSc0.02O1.03","0.0","0.0","0.0","0.0","0.0","0.0","0.0","0.0","0.0","0.0","0.009756097560975611","0.0","0.0","0.0","0.0","0.0","0.0","0.0","0.0","0.0","0.0","0.0","0.0","0.0","0.0","0.0","0.0","0.0","0.0","0.0","0.0","0.0","0.0","0.0","0.0","0.0","0.0","0.0","0.0","0.0","0.0","0.0","0.0","0.0","0.0","0.0","0.0","0.0","0.0","0.0","0.48780487804878053","0.0","0.0","0.0","0.0","0.0","0.0","0.0","0.0","0.0","0.5024390243902439","0.0","0.0","0.0","0.0","573.0","-215.0","4428.0","19.58","0.0002","0.01","10.1039/c6ta03126a","1.0"
"719","ZnSc0.02O1.03","ZnSc0.02O1.03","0.0","0.0","0.0","0.0","0.0","0.0","0.0","0.0","0.0","0.0","0.009756097560975611","0.0","0.0","0.0","0.0","0.0","0.0","0.0","0.0","0.0","0.0","0.0","0.0","0.0","0.0","0.0","0.0","0.0","0.0","0.0","0.0","0.0","0.0","0.0","0.0","0.0","0.0","0.0","0.0","0.0","0.0","0.0","0.0","0.0","0.0","0.0","0.0","0.0","0.0","0.0","0.48780487804878053","0.0","0.0","0.0","0.0","0.0","0.0","0.0","0.0","0.0","0.5024390243902439","0.0","0.0","0.0","0.0","673.0","-230.0","5714.0","15.08","0.0003","0.01","10.1039/c6ta03126a","1.0"
"720","ZnSc0.02O1.03","ZnSc0.02O1.03","0.0","0.0","0.0","0.0","0.0","0.0","0.0","0.0","0.0","0.0","0.009756097560975611","0.0","0.0","0.0","0.0","0.0","0.0","0.0","0.0","0.0","0.0","0.0","0.0","0.0","0.0","0.0","0.0","0.0","0.0","0.0","0.0","0.0","0.0","0.0","0.0","0.0","0.0","0.0","0.0","0.0","0.0","0.0","0.0","0.0","0.0","0.0","0.0","0.0","0.0","0.0","0.48780487804878053","0.0","0.0","0.0","0.0","0.0","0.0","0.0","0.0","0.0","0.5024390243902439","0.0","0.0","0.0","0.0","773.0","-244.0","6570.0","12.08","0.00039","0.03","10.1039/c6ta03126a","1.0"
