Repository: anilkunwar/thermoelectrics

# Machine learning assisted design of thermoelectrics

a. Machine Learning

# Fetching the upto date data of thermoelectricity (Informatics)

# Featurization:

The computer code to convert the multicomponent chemical formula and temperature row into composition-temperature feature vector
Binary alloys/compunds with upload from json files
Multicomponent alloys/compunds with upload from json files

# Informatics approach to classify p-type and n-type thermoelectric materials

Basic Illustrative Tutorials
Querying the Abstracts on the Materials Science, Applied Physics and Condensed Matter Physics on Keyterms Specific to Thermoelectrics
NER analysis for material type classification

File: machine_learning/vae_regression/latent_space_exploration/thermoelectric_materials.csv (part 11 of 71)
"","Formula","modformula","In","Tl","La","Sr","Mn","Ni","Ru","Pd","Hf","Cs","Sc","Co","Si","Fe","Li","Cl","Yb","Te","N","Ti","Cd","Zr","Y","Ga","Cr","Pr","Tm","Br","Ca","Mg","Rb","Au","Nd","Ce","Ho","I","Ba","Se","Pb","Ge","Gd","Tb","Dy","Cu","Na","Sb","Bi","P","As","Sm","Zn","Al","Sn","Ag","Nb","Mo","V","S","K","Lu","O","Eu","Ta","B","Er","temperature(K)","seebeck_coefficient(μV/K)","electrical_conductivity(S/m)","thermal_conductivity(W/mK)","power_factor(W/mK2)","ZT","reference","sum_elements"
"721","ZnSc0.02O1.03","ZnSc0.02O1.03","0.0","0.0","0.0","0.0","0.0","0.0","0.0","0.0","0.0","0.0","0.009756097560975611","0.0","0.0","0.0","0.0","0.0","0.0","0.0","0.0","0.0","0.0","0.0","0.0","0.0","0.0","0.0","0.0","0.0","0.0","0.0","0.0","0.0","0.0","0.0","0.0","0.0","0.0","0.0","0.0","0.0","0.0","0.0","0.0","0.0","0.0","0.0","0.0","0.0","0.0","0.0","0.48780487804878053","0.0","0.0","0.0","0.0","0.0","0.0","0.0","0.0","0.0","0.5024390243902439","0.0","0.0","0.0","0.0","873.0","-256.0","6428.0","10.0","0.00042","0.04","10.1039/c6ta03126a","1.0"
"722","ZnSc0.02O1.03","ZnSc0.02O1.03","0.0","0.0","0.0","0.0","0.0","0.0","0.0","0.0","0.0","0.0","0.009756097560975611","0.0","0.0","0.0","0.0","0.0","0.0","0.0","0.0","0.0","0.0","0.0","0.0","0.0","0.0","0.0","0.0","0.0","0.0","0.0","0.0","0.0","0.0","0.0","0.0","0.0","0.0","0.0","0.0","0.0","0.0","0.0","0.0","0.0","0.0","0.0","0.0","0.0","0.0","0.0","0.48780487804878053","0.0","0.0","0.0","0.0","0.0","0.0","0.0","0.0","0.0","0.5024390243902439","0.0","0.0","0.0","0.0","973.0","-271.0","5857.0","8.08","0.00043","0.05","10.1039/c6ta03126a","1.0"
"723","ZnSc0.02O1.03","ZnSc0.02O1.03","0.0","0.0","0.0","0.0","0.0","0.0","0.0","0.0","0.0","0.0","0.009756097560975611","0.0","0.0","0.0","0.0","0.0","0.0","0.0","0.0","0.0","0.0","0.0","0.0","0.0","0.0","0.0","0.0","0.0","0.0","0.0","0.0","0.0","0.0","0.0","0.0","0.0","0.0","0.0","0.0","0.0","0.0","0.0","0.0","0.0","0.0","0.0","0.0","0.0","0.0","0.0","0.48780487804878053","0.0","0.0","0.0","0.0","0.0","0.0","0.0","0.0","0.0","0.5024390243902439","0.0","0.0","0.0","0.0","1073.0","-281.0","5280.0","6.75","0.00042","0.07","10.1039/c6ta03126a","1.0"
"724","ZnSc0.02O1.03","ZnSc0.02O1.03","0.0","0.0","0.0","0.0","0.0","0.0","0.0","0.0","0.0","0.0","0.009756097560975611","0.0","0.0","0.0","0.0","0.0","0.0","0.0","0.0","0.0","0.0","0.0","0.0","0.0","0.0","0.0","0.0","0.0","0.0","0.0","0.0","0.0","0.0","0.0","0.0","0.0","0.0","0.0","0.0","0.0","0.0","0.0","0.0","0.0","0.0","0.0","0.0","0.0","0.0","0.0","0.48780487804878053","0.0","0.0","0.0","0.0","0.0","0.0","0.0","0.0","0.0","0.5024390243902439","0.0","0.0","0.0","0.0","1173.0","-290.0","4700.0","5.7","0.0004","0.08","10.1039/c6ta03126a","1.0"
"725","CuGa0.97Mn0.03Te2","CuGa0.97Mn0.03Te2","0.0","0.0","0.0","0.0","0.0075","0.0","0.0","0.0","0.0","0.0","0.0","0.0","0.0","0.0","0.0","0.0","0.0","0.5","0.0","0.0","0.0","0.0","0.0","0.2425","0.0","0.0","0.0","0.0","0.0","0.0","0.0","0.0","0.0","0.0","0.0","0.0","0.0","0.0","0.0","0.0","0.0","0.0","0.0","0.25","0.0","0.0","0.0","0.0","0.0","0.0","0.0","0.0","0.0","0.0","0.0","0.0","0.0","0.0","0.0","0.0","0.0","0.0","0.0","0.0","0.0","325.0","172.0","25200.0","6.14","0.00075","0.04","10.1039/c6ta11120c","0.9999999999999999"
"726","CuGa0.97Mn0.03Te2","CuGa0.97Mn0.03Te2","0.0","0.0","0.0","0.0","0.0075","0.0","0.0","0.0","0.0","0.0","0.0","0.0","0.0","0.0","0.0","0.0","0.0","0.5","0.0","0.0","0.0","0.0","0.0","0.2425","0.0","0.0","0.0","0.0","0.0","0.0","0.0","0.0","0.0","0.0","0.0","0.0","0.0","0.0","0.0","0.0","0.0","0.0","0.0","0.25","0.0","0.0","0.0","0.0","0.0","0.0","0.0","0.0","0.0","0.0","0.0","0.0","0.0","0.0","0.0","0.0","0.0","0.0","0.0","0.0","0.0","375.0","184.0","24290.0","5.23","0.00082","0.06","10.1039/c6ta11120c","0.9999999999999999"
"727","CuGa0.97Mn0.03Te2","CuGa0.97Mn0.03Te2","0.0","0.0","0.0","0.0","0.0075","0.0","0.0","0.0","0.0","0.0","0.0","0.0","0.0","0.0","0.0","0.0","0.0","0.5","0.0","0.0","0.0","0.0","0.0","0.2425","0.0","0.0","0.0","0.0","0.0","0.0","0.0","0.0","0.0","0.0","0.0","0.0","0.0","0.0","0.0","0.0","0.0","0.0","0.0","0.25","0.0","0.0","0.0","0.0","0.0","0.0","0.0","0.0","0.0","0.0","0.0","0.0","0.0","0.0","0.0","0.0","0.0","0.0","0.0","0.0","0.0","425.0","199.0","23250.0","4.16","0.00092","0.09","10.1039/c6ta11120c","0.9999999999999999"
"728","CuGa0.97Mn0.03Te2","CuGa0.97Mn0.03Te2","0.0","0.0","0.0","0.0","0.0075","0.0","0.0","0.0","0.0","0.0","0.0","0.0","0.0","0.0","0.0","0.0","0.0","0.5","0.0","0.0","0.0","0.0","0.0","0.2425","0.0","0.0","0.0","0.0","0.0","0.0","0.0","0.0","0.0","0.0","0.0","0.0","0.0","0.0","0.0","0.0","0.0","0.0","0.0","0.25","0.0","0.0","0.0","0.0","0.0","0.0","0.0","0.0","0.0","0.0","0.0","0.0","0.0","0.0","0.0","0.0","0.0","0.0","0.0","0.0","0.0","475.0","214.0","22149.0","3.65","0.00101","0.13","10.1039/c6ta11120c","0.9999999999999999"
"729","CuGa0.97Mn0.03Te2","CuGa0.97Mn0.03Te2","0.0","0.0","0.0","0.0","0.0075","0.0","0.0","0.0","0.0","0.0","0.0","0.0","0.0","0.0","0.0","0.0","0.0","0.5","0.0","0.0","0.0","0.0","0.0","0.2425","0.0","0.0","0.0","0.0","0.0","0.0","0.0","0.0","0.0","0.0","0.0","0.0","0.0","0.0","0.0","0.0","0.0","0.0","0.0","0.25","0.0","0.0","0.0","0.0","0.0","0.0","0.0","0.0","0.0","0.0","0.0","0.0","0.0","0.0","0.0","0.0","0.0","0.0","0.0","0.0","0.0","525.0","224.0","21053.0","3.18","0.00106","0.17","10.1039/c6ta11120c","0.9999999999999999"
"730","CuGa0.97Mn0.03Te2","CuGa0.97Mn0.03Te2","0.0","0.0","0.0","0.0","0.0075","0.0","0.0","0.0","0.0","0.0","0.0","0.0","0.0","0.0","0.0","0.0","0.0","0.5","0.0","0.0","0.0","0.0","0.0","0.2425","0.0","0.0","0.0","0.0","0.0","0.0","0.0","0.0","0.0","0.0","0.0","0.0","0.0","0.0","0.0","0.0","0.0","0.0","0.0","0.25","0.0","0.0","0.0","0.0","0.0","0.0","0.0","0.0","0.0","0.0","0.0","0.0","0.0","0.0","0.0","0.0","0.0","0.0","0.0","0.0","0.0","625.0","233.0","21565.0","4.07","0.00117","0.18","10.1039/c6ta11120c","0.9999999999999999"
"731","CuGa0.97Mn0.03Te2","CuGa0.97Mn0.03Te2","0.0","0.0","0.0","0.0","0.0075","0.0","0.0","0.0","0.0","0.0","0.0","0.0","0.0","0.0","0.0","0.0","0.0","0.5","0.0","0.0","0.0","0.0","0.0","0.2425","0.0","0.0","0.0","0.0","0.0","0.0","0.0","0.0","0.0","0.0","0.0","0.0","0.0","0.0","0.0","0.0","0.0","0.0","0.0","0.25","0.0","0.0","0.0","0.0","0.0","0.0","0.0","0.0","0.0","0.0","0.0","0.0","0.0","0.0","0.0","0.0","0.0","0.0","0.0","0.0","0.0","575.0","231.0","20783.0","2.79","0.00111","0.23","10.1039/c6ta11120c","0.9999999999999999"
"732","CuGa0.97Mn0.03Te2","CuGa0.97Mn0.03Te2","0.0","0.0","0.0","0.0","0.0075","0.0","0.0","0.0","0.0","0.0","0.0","0.0","0.0","0.0","0.0","0.0","0.0","0.5","0.0","0.0","0.0","0.0","0.0","0.2425","0.0","0.0","0.0","0.0","0.0","0.0","0.0","0.0","0.0","0.0","0.0","0.0","0.0","0.0","0.0","0.0","0.0","0.0","0.0","0.25","0.0","0.0","0.0","0.0","0.0","0.0","0.0","0.0","0.0","0.0","0.0","0.0","0.0","0.0","0.0","0.0","0.0","0.0","0.0","0.0","0.0","670.0","239.0","22350.0","2.46","0.00127","0.35","10.1039/c6ta11120c","0.9999999999999999"
"733","CuGa0.98Mn0.02Te2","CuGa0.98Mn0.02Te2","0.0","0.0","0.0","0.0","0.005","0.0","0.0","0.0","0.0","0.0","0.0","0.0","0.0","0.0","0.0","0.0","0.0","0.5","0.0","0.0","0.0","0.0","0.0","0.245","0.0","0.0","0.0","0.0","0.0","0.0","0.0","0.0","0.0","0.0","0.0","0.0","0.0","0.0","0.0","0.0","0.0","0.0","0.0","0.25","0.0","0.0","0.0","0.0","0.0","0.0","0.0","0.0","0.0","0.0","0.0","0.0","0.0","0.0","0.0","0.0","0.0","0.0","0.0","0.0","0.0","425.0","279.0","10439.0","4.53","0.00081","0.08","10.1039/c6ta11120c","1.0"
"734","CuGa0.98Mn0.02Te2","CuGa0.98Mn0.02Te2","0.0","0.0","0.0","0.0","0.005","0.0","0.0","0.0","0.0","0.0","0.0","0.0","0.0","0.0","0.0","0.0","0.0","0.5","0.0","0.0","0.0","0.0","0.0","0.245","0.0","0.0","0.0","0.0","0.0","0.0","0.0","0.0","0.0","0.0","0.0","0.0","0.0","0.0","0.0","0.0","0.0","0.0","0.0","0.25","0.0","0.0","0.0","0.0","0.0","0.0","0.0","0.0","0.0","0.0","0.0","0.0","0.0","0.0","0.0","0.0","0.0","0.0","0.0","0.0","0.0","475.0","292.0","9342.0","3.96","0.0008","0.1","10.1039/c6ta11120c","1.0"
"735","CuGa0.98Mn0.02Te2","CuGa0.98Mn0.02Te2","0.0","0.0","0.0","0.0","0.005","0.0","0.0","0.0","0.0","0.0","0.0","0.0","0.0","0.0","0.0","0.0","0.0","0.5","0.0","0.0","0.0","0.0","0.0","0.245","0.0","0.0","0.0","0.0","0.0","0.0","0.0","0.0","0.0","0.0","0.0","0.0","0.0","0.0","0.0","0.0","0.0","0.0","0.0","0.25","0.0","0.0","0.0","0.0","0.0","0.0","0.0","0.0","0.0","0.0","0.0","0.0","0.0","0.0","0.0","0.0","0.0","0.0","0.0","0.0","0.0","525.0","300.0","9123.0","3.35","0.00082","0.13","10.1039/c6ta11120c","1.0"
"736","CuGa0.98Mn0.02Te2","CuGa0.98Mn0.02Te2","0.0","0.0","0.0","0.0","0.005","0.0","0.0","0.0","0.0","0.0","0.0","0.0","0.0","0.0","0.0","0.0","0.0","0.5","0.0","0.0","0.0","0.0","0.0","0.245","0.0","0.0","0.0","0.0","0.0","0.0","0.0","0.0","0.0","0.0","0.0","0.0","0.0","0.0","0.0","0.0","0.0","0.0","0.0","0.25","0.0","0.0","0.0","0.0","0.0","0.0","0.0","0.0","0.0","0.0","0.0","0.0","0.0","0.0","0.0","0.0","0.0","0.0","0.0","0.0","0.0","575.0","295.0","10789.0","2.94","0.00094","0.18","10.1039/c6ta11120c","1.0"
"737","CuGa0.98Mn0.02Te2","CuGa0.98Mn0.02Te2","0.0","0.0","0.0","0.0","0.005","0.0","0.0","0.0","0.0","0.0","0.0","0.0","0.0","0.0","0.0","0.0","0.0","0.5","0.0","0.0","0.0","0.0","0.0","0.245","0.0","0.0","0.0","0.0","0.0","0.0","0.0","0.0","0.0","0.0","0.0","0.0","0.0","0.0","0.0","0.0","0.0","0.0","0.0","0.25","0.0","0.0","0.0","0.0","0.0","0.0","0.0","0.0","0.0","0.0","0.0","0.0","0.0","0.0","0.0","0.0","0.0","0.0","0.0","0.0","0.0","625.0","272.0","15350.0","3.84","0.00114","0.19","10.1039/c6ta11120c","1.0"
"738","CuGa0.98Mn0.02Te2","CuGa0.98Mn0.02Te2","0.0","0.0","0.0","0.0","0.005","0.0","0.0","0.0","0.0","0.0","0.0","0.0","0.0","0.0","0.0","0.0","0.0","0.5","0.0","0.0","0.0","0.0","0.0","0.245","0.0","0.0","0.0","0.0","0.0","0.0","0.0","0.0","0.0","0.0","0.0","0.0","0.0","0.0","0.0","0.0","0.0","0.0","0.0","0.25","0.0","0.0","0.0","0.0","0.0","0.0","0.0","0.0","0.0","0.0","0.0","0.0","0.0","0.0","0.0","0.0","0.0","0.0","0.0","0.0","0.0","670.0","243.0","21974.0","2.55","0.0013","0.34","10.1039/c6ta11120c","1.0"
"739","CuGa0.99Mn0.01Te2","CuGa0.99Mn0.01Te2","0.0","0.0","0.0","0.0","0.0025","0.0","0.0","0.0","0.0","0.0","0.0","0.0","0.0","0.0","0.0","0.0","0.0","0.5","0.0","0.0","0.0","0.0","0.0","0.2475","0.0","0.0","0.0","0.0","0.0","0.0","0.0","0.0","0.0","0.0","0.0","0.0","0.0","0.0","0.0","0.0","0.0","0.0","0.0","0.25","0.0","0.0","0.0","0.0","0.0","0.0","0.0","0.0","0.0","0.0","0.0","0.0","0.0","0.0","0.0","0.0","0.0","0.0","0.0","0.0","0.0","325.0","332.0","6053.0","5.38","0.00067","0.04","10.1039/c6ta11120c","1.0"
"740","CuGa0.99Mn0.01Te2","CuGa0.99Mn0.01Te2","0.0","0.0","0.0","0.0","0.0025","0.0","0.0","0.0","0.0","0.0","0.0","0.0","0.0","0.0","0.0","0.0","0.0","0.5","0.0","0.0","0.0","0.0","0.0","0.2475","0.0","0.0","0.0","0.0","0.0","0.0","0.0","0.0","0.0","0.0","0.0","0.0","0.0","0.0","0.0","0.0","0.0","0.0","0.0","0.25","0.0","0.0","0.0","0.0","0.0","0.0","0.0","0.0","0.0","0.0","0.0","0.0","0.0","0.0","0.0","0.0","0.0","0.0","0.0","0.0","0.0","375.0","340.0","5702.0","4.44","0.00066","0.06","10.1039/c6ta11120c","1.0"
"741","CuGa0.99Mn0.01Te2","CuGa0.99Mn0.01Te2","0.0","0.0","0.0","0.0","0.0025","0.0","0.0","0.0","0.0","0.0","0.0","0.0","0.0","0.0","0.0","0.0","0.0","0.5","0.0","0.0","0.0","0.0","0.0","0.2475","0.0","0.0","0.0","0.0","0.0","0.0","0.0","0.0","0.0","0.0","0.0","0.0","0.0","0.0","0.0","0.0","0.0","0.0","0.0","0.25","0.0","0.0","0.0","0.0","0.0","0.0","0.0","0.0","0.0","0.0","0.0","0.0","0.0","0.0","0.0","0.0","0.0","0.0","0.0","0.0","0.0","425.0","357.0","5000.0","3.46","0.00064","0.08","10.1039/c6ta11120c","1.0"
"742","CuGa0.99Mn0.01Te2","CuGa0.99Mn0.01Te2","0.0","0.0","0.0","0.0","0.0025","0.0","0.0","0.0","0.0","0.0","0.0","0.0","0.0","0.0","0.0","0.0","0.0","0.5","0.0","0.0","0.0","0.0","0.0","0.2475","0.0","0.0","0.0","0.0","0.0","0.0","0.0","0.0","0.0","0.0","0.0","0.0","0.0","0.0","0.0","0.0","0.0","0.0","0.0","0.25","0.0","0.0","0.0","0.0","0.0","0.0","0.0","0.0","0.0","0.0","0.0","0.0","0.0","0.0","0.0","0.0","0.0","0.0","0.0","0.0","0.0","475.0","367.0","4825.0","2.96","0.00065","0.1","10.1039/c6ta11120c","1.0"
"743","CuGa0.99Mn0.01Te2","CuGa0.99Mn0.01Te2","0.0","0.0","0.0","0.0","0.0025","0.0","0.0","0.0","0.0","0.0","0.0","0.0","0.0","0.0","0.0","0.0","0.0","0.5","0.0","0.0","0.0","0.0","0.0","0.2475","0.0","0.0","0.0","0.0","0.0","0.0","0.0","0.0","0.0","0.0","0.0","0.0","0.0","0.0","0.0","0.0","0.0","0.0","0.0","0.25","0.0","0.0","0.0","0.0","0.0","0.0","0.0","0.0","0.0","0.0","0.0","0.0","0.0","0.0","0.0","0.0","0.0","0.0","0.0","0.0","0.0","525.0","365.0","5700.0","2.59","0.00076","0.15","10.1039/c6ta11120c","1.0"
"744","CuGa0.99Mn0.01Te2","CuGa0.99Mn0.01Te2","0.0","0.0","0.0","0.0","0.0025","0.0","0.0","0.0","0.0","0.0","0.0","0.0","0.0","0.0","0.0","0.0","0.0","0.5","0.0","0.0","0.0","0.0","0.0","0.2475","0.0","0.0","0.0","0.0","0.0","0.0","0.0","0.0","0.0","0.0","0.0","0.0","0.0","0.0","0.0","0.0","0.0","0.0","0.0","0.25","0.0","0.0","0.0","0.0","0.0","0.0","0.0","0.0","0.0","0.0","0.0","0.0","0.0","0.0","0.0","0.0","0.0","0.0","0.0","0.0","0.0","575.0","346.0","8070.0","2.26","0.00097","0.25","10.1039/c6ta11120c","1.0"
"745","CuGa0.99Mn0.01Te2","CuGa0.99Mn0.01Te2","0.0","0.0","0.0","0.0","0.0025","0.0","0.0","0.0","0.0","0.0","0.0","0.0","0.0","0.0","0.0","0.0","0.0","0.5","0.0","0.0","0.0","0.0","0.0","0.2475","0.0","0.0","0.0","0.0","0.0","0.0","0.0","0.0","0.0","0.0","0.0","0.0","0.0","0.0","0.0","0.0","0.0","0.0","0.0","0.25","0.0","0.0","0.0","0.0","0.0","0.0","0.0","0.0","0.0","0.0","0.0","0.0","0.0","0.0","0.0","0.0","0.0","0.0","0.0","0.0","0.0","718.0","247.0","25300.0","1.95","0.00155","0.57","10.1039/c6ta11120c","1.0"
"746","CuGa0.99Mn0.01Te2","CuGa0.99Mn0.01Te2","0.0","0.0","0.0","0.0","0.0025","0.0","0.0","0.0","0.0","0.0","0.0","0.0","0.0","0.0","0.0","0.0","0.0","0.5","0.0","0.0","0.0","0.0","0.0","0.2475","0.0","0.0","0.0","0.0","0.0","0.0","0.0","0.0","0.0","0.0","0.0","0.0","0.0","0.0","0.0","0.0","0.0","0.0","0.0","0.25","0.0","0.0","0.0","0.0","0.0","0.0","0.0","0.0","0.0","0.0","0.0","0.0","0.0","0.0","0.0","0.0","0.0","0.0","0.0","0.0","0.0","768.0","236.0","26000.0","1.85","0.00145","0.61","10.1039/c6ta11120c","1.0"
"747","CuGa0.99Mn0.01Te2","CuGa0.99Mn0.01Te2","0.0","0.0","0.0","0.0","0.0025","0.0","0.0","0.0","0.0","0.0","0.0","0.0","0.0","0.0","0.0","0.0","0.0","0.5","0.0","0.0","0.0","0.0","0.0","0.2475","0.0","0.0","0.0","0.0","0.0","0.0","0.0","0.0","0.0","0.0","0.0","0.0","0.0","0.0","0.0","0.0","0.0","0.0","0.0","0.25","0.0","0.0","0.0","0.0","0.0","0.0","0.0","0.0","0.0","0.0","0.0","0.0","0.0","0.0","0.0","0.0","0.0","0.0","0.0","0.0","0.0","818.0","233.0","27900.0","1.75","0.00151","0.71","10.1039/c6ta11120c","1.0"
"748","CuGa0.99Mn0.01Te2","CuGa0.99Mn0.01Te2","0.0","0.0","0.0","0.0","0.0025","0.0","0.0","0.0","0.0","0.0","0.0","0.0","0.0","0.0","0.0","0.0","0.0","0.5","0.0","0.0","0.0","0.0","0.0","0.2475","0.0","0.0","0.0","0.0","0.0","0.0","0.0","0.0","0.0","0.0","0.0","0.0","0.0","0.0","0.0","0.0","0.0","0.0","0.0","0.25","0.0","0.0","0.0","0.0","0.0","0.0","0.0","0.0","0.0","0.0","0.0","0.0","0.0","0.0","0.0","0.0","0.0","0.0","0.0","0.0","0.0","868.0","231.0","29304.0","1.65","0.00156","0.83","10.1039/c6ta11120c","1.0"
"749","CuGaTe2","CuGaTe2","0.0","0.0","0.0","0.0","0.0","0.0","0.0","0.0","0.0","0.0","0.0","0.0","0.0","0.0","0.0","0.0","0.0","0.5","0.0","0.0","0.0","0.0","0.0","0.25","0.0","0.0","0.0","0.0","0.0","0.0","0.0","0.0","0.0","0.0","0.0","0.0","0.0","0.0","0.0","0.0","0.0","0.0","0.0","0.25","0.0","0.0","0.0","0.0","0.0","0.0","0.0","0.0","0.0","0.0","0.0","0.0","0.0","0.0","0.0","0.0","0.0","0.0","0.0","0.0","0.0","325.0","364.0","2300.0","6.96","0.0003","0.01","10.1039/c6ta11120c","1.0"
"750","CuGaTe2","CuGaTe2","0.0","0.0","0.0","0.0","0.0","0.0","0.0","0.0","0.0","0.0","0.0","0.0","0.0","0.0","0.0","0.0","0.0","0.5","0.0","0.0","0.0","0.0","0.0","0.25","0.0","0.0","0.0","0.0","0.0","0.0","0.0","0.0","0.0","0.0","0.0","0.0","0.0","0.0","0.0","0.0","0.0","0.0","0.0","0.25","0.0","0.0","0.0","0.0","0.0","0.0","0.0","0.0","0.0","0.0","0.0","0.0","0.0","0.0","0.0","0.0","0.0","0.0","0.0","0.0","0.0","375.0","365.0","2330.0","5.75","0.00031","0.03","10.1039/c6ta11120c","1.0"
"751","CuGaTe2","CuGaTe2","0.0","0.0","0.0","0.0","0.0","0.0","0.0","0.0","0.0","0.0","0.0","0.0","0.0","0.0","0.0","0.0","0.0","0.5","0.0","0.0","0.0","0.0","0.0","0.25","0.0","0.0","0.0","0.0","0.0","0.0","0.0","0.0","0.0","0.0","0.0","0.0","0.0","0.0","0.0","0.0","0.0","0.0","0.0","0.25","0.0","0.0","0.0","0.0","0.0","0.0","0.0","0.0","0.0","0.0","0.0","0.0","0.0","0.0","0.0","0.0","0.0","0.0","0.0","0.0","0.0","718.0","265.0","19450.0","2.57","0.00137","0.38","10.1039/c6ta11120c","1.0"
"752","CuGaTe2","CuGaTe2","0.0","0.0","0.0","0.0","0.0","0.0","0.0","0.0","0.0","0.0","0.0","0.0","0.0","0.0","0.0","0.0","0.0","0.5","0.0","0.0","0.0","0.0","0.0","0.25","0.0","0.0","0.0","0.0","0.0","0.0","0.0","0.0","0.0","0.0","0.0","0.0","0.0","0.0","0.0","0.0","0.0","0.0","0.0","0.25","0.0","0.0","0.0","0.0","0.0","0.0","0.0","0.0","0.0","0.0","0.0","0.0","0.0","0.0","0.0","0.0","0.0","0.0","0.0","0.0","0.0","775.0","251.0","21300.0","2.41","0.00135","0.43","10.1039/c6ta11120c","1.0"
"753","CuGaTe2","CuGaTe2","0.0","0.0","0.0","0.0","0.0","0.0","0.0","0.0","0.0","0.0","0.0","0.0","0.0","0.0","0.0","0.0","0.0","0.5","0.0","0.0","0.0","0.0","0.0","0.25","0.0","0.0","0.0","0.0","0.0","0.0","0.0","0.0","0.0","0.0","0.0","0.0","0.0","0.0","0.0","0.0","0.0","0.0","0.0","0.25","0.0","0.0","0.0","0.0","0.0","0.0","0.0","0.0","0.0","0.0","0.0","0.0","0.0","0.0","0.0","0.0","0.0","0.0","0.0","0.0","0.0","818.0","248.0","23700.0","2.24","0.00146","0.53","10.1039/c6ta11120c","1.0"
"754","CuGaTe2","CuGaTe2","0.0","0.0","0.0","0.0","0.0","0.0","0.0","0.0","0.0","0.0","0.0","0.0","0.0","0.0","0.0","0.0","0.0","0.5","0.0","0.0","0.0","0.0","0.0","0.25","0.0","0.0","0.0","0.0","0.0","0.0","0.0","0.0","0.0","0.0","0.0","0.0","0.0","0.0","0.0","0.0","0.0","0.0","0.0","0.25","0.0","0.0","0.0","0.0","0.0","0.0","0.0","0.0","0.0","0.0","0.0","0.0","0.0","0.0","0.0","0.0","0.0","0.0","0.0","0.0","0.0","868.0","240.0","24300.0","2.09","0.0014","0.58","10.1039/c6ta11120c","1.0"
"755","(Sn0.8Ge0.2)0.82Mn0.18Te","Sn0.656Ge0.164","0.0","0.0","0.0","0.0","0.0","0.0","0.0","0.0","0.0","0.0","0.0","0.0","0.0","0.0","0.0","0.0","0.0","0.0","0.0","0.0","0.0","0.0","0.0","0.0","0.0","0.0","0.0","0.0","0.0","0.0","0.0","0.0","0.0","0.0","0.0","0.0","0.0","0.0","0.0","0.19999999999999998","0.0","0.0","0.0","0.0","0.0","0.0","0.0","0.0","0.0","0.0","0.0","0.0","0.7999999999999999","0.0","0.0","0.0","0.0","0.0","0.0","0.0","0.0","0.0","0.0","0.0","0.0","300.0","","60.0","169300.0","0.00062","0.09","10.1039/c7cp04931e","0.9999999999999999"
"756","(Sn0.8Ge0.2)0.82Mn0.18Te","Sn0.656Ge0.164","0.0","0.0","0.0","0.0","0.0","0.0","0.0","0.0","0.0","0.0","0.0","0.0","0.0","0.0","0.0","0.0","0.0","0.0","0.0","0.0","0.0","0.0","0.0","0.0","0.0","0.0","0.0","0.0","0.0","0.0","0.0","0.0","0.0","0.0","0.0","0.0","0.0","0.0","0.0","0.19999999999999998","0.0","0.0","0.0","0.0","0.0","0.0","0.0","0.0","0.0","0.0","0.0","0.0","0.7999999999999999","0.0","0.0","0.0","0.0","0.0","0.0","0.0","0.0","0.0","0.0","0.0","0.0","673.0","","126.0","108900.0","0.00173","0.76","10.1039/c7cp04931e","0.9999999999999999"
"757","(Sn0.8Ge0.2)0.82Mn0.18Te","Sn0.656Ge0.164","0.0","0.0","0.0","0.0","0.0","0.0","0.0","0.0","0.0","0.0","0.0","0.0","0.0","0.0","0.0","0.0","0.0","0.0","0.0","0.0","0.0","0.0","0.0","0.0","0.0","0.0","0.0","0.0","0.0","0.0","0.0","0.0","0.0","0.0","0.0","0.0","0.0","0.0","0.0","0.19999999999999998","0.0","0.0","0.0","0.0","0.0","0.0","0.0","0.0","0.0","0.0","0.0","0.0","0.7999999999999999","0.0","0.0","0.0","0.0","0.0","0.0","0.0","0.0","0.0","0.0","0.0","0.0","773.0","","141.0","90910.0","0.00182","0.91","10.1039/c7cp04931e","0.9999999999999999"
"758","(Sn0.8Ge0.2)0.82Mn0.18Te","Sn0.656Ge0.164","0.0","0.0","0.0","0.0","0.0","0.0","0.0","0.0","0.0","0.0","0.0","0.0","0.0","0.0","0.0","0.0","0.0","0.0","0.0","0.0","0.0","0.0","0.0","0.0","0.0","0.0","0.0","0.0","0.0","0.0","0.0","0.0","0.0","0.0","0.0","0.0","0.0","0.0","0.0","0.19999999999999998","0.0","0.0","0.0","0.0","0.0","0.0","0.0","0.0","0.0","0.0","0.0","0.0","0.7999999999999999","0.0","0.0","0.0","0.0","0.0","0.0","0.0","0.0","0.0","0.0","0.0","0.0","873.0","","153.0","80600.0","0.00189","1.09","10.1039/c7cp04931e","0.9999999999999999"
"759","(Sn0.8Ge0.2)0.85Mn0.15Te","Sn0.68Ge0.17","0.0","0.0","0.0","0.0","0.0","0.0","0.0","0.0","0.0","0.0","0.0","0.0","0.0","0.0","0.0","0.0","0.0","0.0","0.0","0.0","0.0","0.0","0.0","0.0","0.0","0.0","0.0","0.0","0.0","0.0","0.0","0.0","0.0","0.0","0.0","0.0","0.0","0.0","0.0","0.19999999999999998","0.0","0.0","0.0","0.0","0.0","0.0","0.0","0.0","0.0","0.0","0.0","0.0","0.7999999999999999","0.0","0.0","0.0","0.0","0.0","0.0","0.0","0.0","0.0","0.0","0.0","0.0","373.0","","68.0","179000.0","0.00082","0.16","10.1039/c7cp04931e","0.9999999999999999"
"760","(Sn0.8Ge0.2)0.85Mn0.15Te","Sn0.68Ge0.17","0.0","0.0","0.0","0.0","0.0","0.0","0.0","0.0","0.0","0.0","0.0","0.0","0.0","0.0","0.0","0.0","0.0","0.0","0.0","0.0","0.0","0.0","0.0","0.0","0.0","0.0","0.0","0.0","0.0","0.0","0.0","0.0","0.0","0.0","0.0","0.0","0.0","0.0","0.0","0.19999999999999998","0.0","0.0","0.0","0.0","0.0","0.0","0.0","0.0","0.0","0.0","0.0","0.0","0.7999999999999999","0.0","0.0","0.0","0.0","0.0","0.0","0.0","0.0","0.0","0.0","0.0","0.0","473.0","","85.0","156300.0","0.00112","0.31","10.1039/c7cp04931e","0.9999999999999999"
"761","(Sn0.8Ge0.2)0.85Mn0.15Te","Sn0.68Ge0.17","0.0","0.0","0.0","0.0","0.0","0.0","0.0","0.0","0.0","0.0","0.0","0.0","0.0","0.0","0.0","0.0","0.0","0.0","0.0","0.0","0.0","0.0","0.0","0.0","0.0","0.0","0.0","0.0","0.0","0.0","0.0","0.0","0.0","0.0","0.0","0.0","0.0","0.0","0.0","0.19999999999999998","0.0","0.0","0.0","0.0","0.0","0.0","0.0","0.0","0.0","0.0","0.0","0.0","0.7999999999999999","0.0","0.0","0.0","0.0","0.0","0.0","0.0","0.0","0.0","0.0","0.0","0.0","573.0","","100.0","135100.0","0.00135","0.47","10.1039/c7cp04931e","0.9999999999999999"
"762","(Sn0.8Ge0.2)0.85Mn0.15Te","Sn0.68Ge0.17","0.0","0.0","0.0","0.0","0.0","0.0","0.0","0.0","0.0","0.0","0.0","0.0","0.0","0.0","0.0","0.0","0.0","0.0","0.0","0.0","0.0","0.0","0.0","0.0","0.0","0.0","0.0","0.0","0.0","0.0","0.0","0.0","0.0","0.0","0.0","0.0","0.0","0.0","0.0","0.19999999999999998","0.0","0.0","0.0","0.0","0.0","0.0","0.0","0.0","0.0","0.0","0.0","0.0","0.7999999999999999","0.0","0.0","0.0","0.0","0.0","0.0","0.0","0.0","0.0","0.0","0.0","0.0","673.0","","119.0","116900.0","0.00166","0.72","10.1039/c7cp04931e","0.9999999999999999"
"763","(Sn0.8Ge0.2)0.85Mn0.15Te","Sn0.68Ge0.17","0.0","0.0","0.0","0.0","0.0","0.0","0.0","0.0","0.0","0.0","0.0","0.0","0.0","0.0","0.0","0.0","0.0","0.0","0.0","0.0","0.0","0.0","0.0","0.0","0.0","0.0","0.0","0.0","0.0","0.0","0.0","0.0","0.0","0.0","0.0","0.0","0.0","0.0","0.0","0.19999999999999998","0.0","0.0","0.0","0.0","0.0","0.0","0.0","0.0","0.0","0.0","0.0","0.0","0.7999999999999999","0.0","0.0","0.0","0.0","0.0","0.0","0.0","0.0","0.0","0.0","0.0","0.0","773.0","","134.0","100000.0","0.0018","0.99","10.1039/c7cp04931e","0.9999999999999999"
"764","(Sn0.8Ge0.2)0.85Mn0.15Te","Sn0.68Ge0.17","0.0","0.0","0.0","0.0","0.0","0.0","0.0","0.0","0.0","0.0","0.0","0.0","0.0","0.0","0.0","0.0","0.0","0.0","0.0","0.0","0.0","0.0","0.0","0.0","0.0","0.0","0.0","0.0","0.0","0.0","0.0","0.0","0.0","0.0","0.0","0.0","0.0","0.0","0.0","0.19999999999999998","0.0","0.0","0.0","0.0","0.0","0.0","0.0","0.0","0.0","0.0","0.0","0.0","0.7999999999999999","0.0","0.0","0.0","0.0","0.0","0.0","0.0","0.0","0.0","0.0","0.0","0.0","873.0","","152.0","83300.0","0.00192","1.22","10.1039/c7cp04931e","0.9999999999999999"
"765","(Sn0.8Ge0.2)0.88Mn0.12Te","Sn0.7040000000000001Ge0.17600000000000002","0.0","0.0","0.0","0.0","0.0","0.0","0.0","0.0","0.0","0.0","0.0","0.0","0.0","0.0","0.0","0.0","0.0","0.0","0.0","0.0","0.0","0.0","0.0","0.0","0.0","0.0","0.0","0.0","0.0","0.0","0.0","0.0","0.0","0.0","0.0","0.0","0.0","0.0","0.0","0.19999999999999998","0.0","0.0","0.0","0.0","0.0","0.0","0.0","0.0","0.0","0.0","0.0","0.0","0.7999999999999999","0.0","0.0","0.0","0.0","0.0","0.0","0.0","0.0","0.0","0.0","0.0","0.0","298.0","","50.0","226695.0","0.00057","0.07","10.1039/c7cp04931e","0.9999999999999999"
"766","(Sn0.8Ge0.2)0.88Mn0.12Te","Sn0.7040000000000001Ge0.17600000000000002","0.0","0.0","0.0","0.0","0.0","0.0","0.0","0.0","0.0","0.0","0.0","0.0","0.0","0.0","0.0","0.0","0.0","0.0","0.0","0.0","0.0","0.0","0.0","0.0","0.0","0.0","0.0","0.0","0.0","0.0","0.0","0.0","0.0","0.0","0.0","0.0","0.0","0.0","0.0","0.19999999999999998","0.0","0.0","0.0","0.0","0.0","0.0","0.0","0.0","0.0","0.0","0.0","0.0","0.7999999999999999","0.0","0.0","0.0","0.0","0.0","0.0","0.0","0.0","0.0","0.0","0.0","0.0","373.0","","61.0","204200.0","0.00076","0.11","10.1039/c7cp04931e","0.9999999999999999"
"767","(Sn0.8Ge0.2)0.88Mn0.12Te","Sn0.7040000000000001Ge0.17600000000000002","0.0","0.0","0.0","0.0","0.0","0.0","0.0","0.0","0.0","0.0","0.0","0.0","0.0","0.0","0.0","0.0","0.0","0.0","0.0","0.0","0.0","0.0","0.0","0.0","0.0","0.0","0.0","0.0","0.0","0.0","0.0","0.0","0.0","0.0","0.0","0.0","0.0","0.0","0.0","0.19999999999999998","0.0","0.0","0.0","0.0","0.0","0.0","0.0","0.0","0.0","0.0","0.0","0.0","0.7999999999999999","0.0","0.0","0.0","0.0","0.0","0.0","0.0","0.0","0.0","0.0","0.0","0.0","473.0","","78.0","175900.0","0.00107","0.25","10.1039/c7cp04931e","0.9999999999999999"
"768","(Sn0.8Ge0.2)0.88Mn0.12Te","Sn0.7040000000000001Ge0.17600000000000002","0.0","0.0","0.0","0.0","0.0","0.0","0.0","0.0","0.0","0.0","0.0","0.0","0.0","0.0","0.0","0.0","0.0","0.0","0.0","0.0","0.0","0.0","0.0","0.0","0.0","0.0","0.0","0.0","0.0","0.0","0.0","0.0","0.0","0.0","0.0","0.0","0.0","0.0","0.0","0.19999999999999998","0.0","0.0","0.0","0.0","0.0","0.0","0.0","0.0","0.0","0.0","0.0","0.0","0.7999999999999999","0.0","0.0","0.0","0.0","0.0","0.0","0.0","0.0","0.0","0.0","0.0","0.0","573.0","","95.0","150750.0","0.00137","0.4","10.1039/c7cp04931e","0.9999999999999999"
"769","(Sn0.8Ge0.2)0.88Mn0.12Te","Sn0.7040000000000001Ge0.17600000000000002","0.0","0.0","0.0","0.0","0.0","0.0","0.0","0.0","0.0","0.0","0.0","0.0","0.0","0.0","0.0","0.0","0.0","0.0","0.0","0.0","0.0","0.0","0.0","0.0","0.0","0.0","0.0","0.0","0.0","0.0","0.0","0.0","0.0","0.0","0.0","0.0","0.0","0.0","0.0","0.19999999999999998","0.0","0.0","0.0","0.0","0.0","0.0","0.0","0.0","0.0","0.0","0.0","0.0","0.7999999999999999","0.0","0.0","0.0","0.0","0.0","0.0","0.0","0.0","0.0","0.0","0.0","0.0","673.0","","113.0","127685.0","0.00163","0.6","10.1039/c7cp04931e","0.9999999999999999"
"770","(Sn0.8Ge0.2)0.88Mn0.12Te","Sn0.7040000000000001Ge0.17600000000000002","0.0","0.0","0.0","0.0","0.0","0.0","0.0","0.0","0.0","0.0","0.0","0.0","0.0","0.0","0.0","0.0","0.0","0.0","0.0","0.0","0.0","0.0","0.0","0.0","0.0","0.0","0.0","0.0","0.0","0.0","0.0","0.0","0.0","0.0","0.0","0.0","0.0","0.0","0.0","0.19999999999999998","0.0","0.0","0.0","0.0","0.0","0.0","0.0","0.0","0.0","0.0","0.0","0.0","0.7999999999999999","0.0","0.0","0.0","0.0","0.0","0.0","0.0","0.0","0.0","0.0","0.0","0.0","773.0","","130.0","107400.0","0.00182","0.81","10.1039/c7cp04931e","0.9999999999999999"
"771","(Sn0.8Ge0.2)0.88Mn0.12Te","Sn0.7040000000000001Ge0.17600000000000002","0.0","0.0","0.0","0.0","0.0","0.0","0.0","0.0","0.0","0.0","0.0","0.0","0.0","0.0","0.0","0.0","0.0","0.0","0.0","0.0","0.0","0.0","0.0","0.0","0.0","0.0","0.0","0.0","0.0","0.0","0.0","0.0","0.0","0.0","0.0","0.0","0.0","0.0","0.0","0.19999999999999998","0.0","0.0","0.0","0.0","0.0","0.0","0.0","0.0","0.0","0.0","0.0","0.0","0.7999999999999999","0.0","0.0","0.0","0.0","0.0","0.0","0.0","0.0","0.0","0.0","0.0","0.0","873.0","","152.0","84786.0","0.00196","1.01","10.1039/c7cp04931e","0.9999999999999999"
"772","(Sn0.8Ge0.2)0.8Mn0.2Te","Sn0.6400000000000001Ge0.16000000000000003","0.0","0.0","0.0","0.0","0.0","0.0","0.0","0.0","0.0","0.0","0.0","0.0","0.0","0.0","0.0","0.0","0.0","0.0","0.0","0.0","0.0","0.0","0.0","0.0","0.0","0.0","0.0","0.0","0.0","0.0","0.0","0.0","0.0","0.0","0.0","0.0","0.0","0.0","0.0","0.2","0.0","0.0","0.0","0.0","0.0","0.0","0.0","0.0","0.0","0.0","0.0","0.0","0.8","0.0","0.0","0.0","0.0","0.0","0.0","0.0","0.0","0.0","0.0","0.0","0.0","298.0","","60.0","161000.0","0.00058","0.08","10.1039/c7cp04931e","1.0"
"773","(Sn0.8Ge0.2)0.8Mn0.2Te","Sn0.6400000000000001Ge0.16000000000000003","0.0","0.0","0.0","0.0","0.0","0.0","0.0","0.0","0.0","0.0","0.0","0.0","0.0","0.0","0.0","0.0","0.0","0.0","0.0","0.0","0.0","0.0","0.0","0.0","0.0","0.0","0.0","0.0","0.0","0.0","0.0","0.0","0.0","0.0","0.0","0.0","0.0","0.0","0.0","0.2","0.0","0.0","0.0","0.0","0.0","0.0","0.0","0.0","0.0","0.0","0.0","0.0","0.8","0.0","0.0","0.0","0.0","0.0","0.0","0.0","0.0","0.0","0.0","0.0","0.0","373.0","","73.0","142000.0","0.00076","0.14","10.1039/c7cp04931e","1.0"
"774","(Sn0.8Ge0.2)0.8Mn0.2Te","Sn0.6400000000000001Ge0.16000000000000003","0.0","0.0","0.0","0.0","0.0","0.0","0.0","0.0","0.0","0.0","0.0","0.0","0.0","0.0","0.0","0.0","0.0","0.0","0.0","0.0","0.0","0.0","0.0","0.0","0.0","0.0","0.0","0.0","0.0","0.0","0.0","0.0","0.0","0.0","0.0","0.0","0.0","0.0","0.0","0.2","0.0","0.0","0.0","0.0","0.0","0.0","0.0","0.0","0.0","0.0","0.0","0.0","0.8","0.0","0.0","0.0","0.0","0.0","0.0","0.0","0.0","0.0","0.0","0.0","0.0","473.0","","92.0","130807.0","0.00112","0.3","10.1039/c7cp04931e","1.0"
"775","(Sn0.8Ge0.2)0.8Mn0.2Te","Sn0.6400000000000001Ge0.16000000000000003","0.0","0.0","0.0","0.0","0.0","0.0","0.0","0.0","0.0","0.0","0.0","0.0","0.0","0.0","0.0","0.0","0.0","0.0","0.0","0.0","0.0","0.0","0.0","0.0","0.0","0.0","0.0","0.0","0.0","0.0","0.0","0.0","0.0","0.0","0.0","0.0","0.0","0.0","0.0","0.2","0.0","0.0","0.0","0.0","0.0","0.0","0.0","0.0","0.0","0.0","0.0","0.0","0.8","0.0","0.0","0.0","0.0","0.0","0.0","0.0","0.0","0.0","0.0","0.0","0.0","573.0","","111.0","112869.0","0.00139","0.46","10.1039/c7cp04931e","1.0"
"776","(Sn0.8Ge0.2)0.8Mn0.2Te","Sn0.6400000000000001Ge0.16000000000000003","0.0","0.0","0.0","0.0","0.0","0.0","0.0","0.0","0.0","0.0","0.0","0.0","0.0","0.0","0.0","0.0","0.0","0.0","0.0","0.0","0.0","0.0","0.0","0.0","0.0","0.0","0.0","0.0","0.0","0.0","0.0","0.0","0.0","0.0","0.0","0.0","0.0","0.0","0.0","0.2","0.0","0.0","0.0","0.0","0.0","0.0","0.0","0.0","0.0","0.0","0.0","0.0","0.8","0.0","0.0","0.0","0.0","0.0","0.0","0.0","0.0","0.0","0.0","0.0","0.0","673.0","","124.0","102700.0","0.00157","0.67","10.1039/c7cp04931e","1.0"
"777","(Sn0.8Ge0.2)0.8Mn0.2Te","Sn0.6400000000000001Ge0.16000000000000003","0.0","0.0","0.0","0.0","0.0","0.0","0.0","0.0","0.0","0.0","0.0","0.0","0.0","0.0","0.0","0.0","0.0","0.0","0.0","0.0","0.0","0.0","0.0","0.0","0.0","0.0","0.0","0.0","0.0","0.0","0.0","0.0","0.0","0.0","0.0","0.0","0.0","0.0","0.0","0.2","0.0","0.0","0.0","0.0","0.0","0.0","0.0","0.0","0.0","0.0","0.0","0.0","0.8","0.0","0.0","0.0","0.0","0.0","0.0","0.0","0.0","0.0","0.0","0.0","0.0","773.0","","142.0","85460.0","0.00172","0.85","10.1039/c7cp04931e","1.0"
"778","(Sn0.8Ge0.2)0.8Mn0.2Te","Sn0.6400000000000001Ge0.16000000000000003","0.0","0.0","0.0","0.0","0.0","0.0","0.0","0.0","0.0","0.0","0.0","0.0","0.0","0.0","0.0","0.0","0.0","0.0","0.0","0.0","0.0","0.0","0.0","0.0","0.0","0.0","0.0","0.0","0.0","0.0","0.0","0.0","0.0","0.0","0.0","0.0","0.0","0.0","0.0","0.2","0.0","0.0","0.0","0.0","0.0","0.0","0.0","0.0","0.0","0.0","0.0","0.0","0.8","0.0","0.0","0.0","0.0","0.0","0.0","0.0","0.0","0.0","0.0","0.0","0.0","873.0","","153.0","78800.0","0.00184","1.06","10.1039/c7cp04931e","1.0"
"779","(Sn0.8Ge0.2)0.91Mn0.09Te","Sn0.7280000000000001Ge0.18200000000000002","0.0","0.0","0.0","0.0","0.0","0.0","0.0","0.0","0.0","0.0","0.0","0.0","0.0","0.0","0.0","0.0","0.0","0.0","0.0","0.0","0.0","0.0","0.0","0.0","0.0","0.0","0.0","0.0","0.0","0.0","0.0","0.0","0.0","0.0","0.0","0.0","0.0","0.0","0.0","0.19999999999999998","0.0","0.0","0.0","0.0","0.0","0.0","0.0","0.0","0.0","0.0","0.0","0.0","0.7999999999999999","0.0","0.0","0.0","0.0","0.0","0.0","0.0","0.0","0.0","0.0","0.0","0.0","373.0","","57.0","220164.0","0.00073","0.11","10.1039/c7cp04931e","0.9999999999999999"
"780","(Sn0.8Ge0.2)0.91Mn0.09Te","Sn0.7280000000000001Ge0.18200000000000002","0.0","0.0","0.0","0.0","0.0","0.0","0.0","0.0","0.0","0.0","0.0","0.0","0.0","0.0","0.0","0.0","0.0","0.0","0.0","0.0","0.0","0.0","0.0","0.0","0.0","0.0","0.0","0.0","0.0","0.0","0.0","0.0","0.0","0.0","0.0","0.0","0.0","0.0","0.0","0.19999999999999998","0.0","0.0","0.0","0.0","0.0","0.0","0.0","0.0","0.0","0.0","0.0","0.0","0.7999999999999999","0.0","0.0","0.0","0.0","0.0","0.0","0.0","0.0","0.0","0.0","0.0","0.0","473.0","","74.0","186400.0","0.00102","0.22","10.1039/c7cp04931e","0.9999999999999999"
"781","(Sn0.8Ge0.2)0.91Mn0.09Te","Sn0.7280000000000001Ge0.18200000000000002","0.0","0.0","0.0","0.0","0.0","0.0","0.0","0.0","0.0","0.0","0.0","0.0","0.0","0.0","0.0","0.0","0.0","0.0","0.0","0.0","0.0","0.0","0.0","0.0","0.0","0.0","0.0","0.0","0.0","0.0","0.0","0.0","0.0","0.0","0.0","0.0","0.0","0.0","0.0","0.19999999999999998","0.0","0.0","0.0","0.0","0.0","0.0","0.0","0.0","0.0","0.0","0.0","0.0","0.7999999999999999","0.0","0.0","0.0","0.0","0.0","0.0","0.0","0.0","0.0","0.0","0.0","0.0","573.0","","94.0","155977.0","0.00138","0.37","10.1039/c7cp04931e","0.9999999999999999"
"782","(Sn0.8Ge0.2)0.91Mn0.09Te","Sn0.7280000000000001Ge0.18200000000000002","0.0","0.0","0.0","0.0","0.0","0.0","0.0","0.0","0.0","0.0","0.0","0.0","0.0","0.0","0.0","0.0","0.0","0.0","0.0","0.0","0.0","0.0","0.0","0.0","0.0","0.0","0.0","0.0","0.0","0.0","0.0","0.0","0.0","0.0","0.0","0.0","0.0","0.0","0.0","0.19999999999999998","0.0","0.0","0.0","0.0","0.0","0.0","0.0","0.0","0.0","0.0","0.0","0.0","0.7999999999999999","0.0","0.0","0.0","0.0","0.0","0.0","0.0","0.0","0.0","0.0","0.0","0.0","773.0","","133.0","107400.0","0.00189","0.75","10.1039/c7cp04931e","0.9999999999999999"
"783","(Sn0.8Ge0.2)0.94Mn0.06Te","Sn0.752Ge0.188","0.0","0.0","0.0","0.0","0.0","0.0","0.0","0.0","0.0","0.0","0.0","0.0","0.0","0.0","0.0","0.0","0.0","0.0","0.0","0.0","0.0","0.0","0.0","0.0","0.0","0.0","0.0","0.0","0.0","0.0","0.0","0.0","0.0","0.0","0.0","0.0","0.0","0.0","0.0","0.2","0.0","0.0","0.0","0.0","0.0","0.0","0.0","0.0","0.0","0.0","0.0","0.0","0.8","0.0","0.0","0.0","0.0","0.0","0.0","0.0","0.0","0.0","0.0","0.0","0.0","373.0","","55.0","252358.0","0.00075","0.1","10.1039/c7cp04931e","1.0"
"784","(Sn0.8Ge0.2)0.94Mn0.06Te","Sn0.752Ge0.188","0.0","0.0","0.0","0.0","0.0","0.0","0.0","0.0","0.0","0.0","0.0","0.0","0.0","0.0","0.0","0.0","0.0","0.0","0.0","0.0","0.0","0.0","0.0","0.0","0.0","0.0","0.0","0.0","0.0","0.0","0.0","0.0","0.0","0.0","0.0","0.0","0.0","0.0","0.0","0.2","0.0","0.0","0.0","0.0","0.0","0.0","0.0","0.0","0.0","0.0","0.0","0.0","0.8","0.0","0.0","0.0","0.0","0.0","0.0","0.0","0.0","0.0","0.0","0.0","0.0","473.0","","69.0","210600.0","0.00101","0.19","10.1039/c7cp04931e","1.0"
"785","(Sn0.8Ge0.2)0.94Mn0.06Te","Sn0.752Ge0.188","0.0","0.0","0.0","0.0","0.0","0.0","0.0","0.0","0.0","0.0","0.0","0.0","0.0","0.0","0.0","0.0","0.0","0.0","0.0","0.0","0.0","0.0","0.0","0.0","0.0","0.0","0.0","0.0","0.0","0.0","0.0","0.0","0.0","0.0","0.0","0.0","0.0","0.0","0.0","0.2","0.0","0.0","0.0","0.0","0.0","0.0","0.0","0.0","0.0","0.0","0.0","0.0","0.8","0.0","0.0","0.0","0.0","0.0","0.0","0.0","0.0","0.0","0.0","0.0","0.0","573.0","","87.0","173100.0","0.0013","0.3","10.1039/c7cp04931e","1.0"
"786","(Sn0.8Ge0.2)0.94Mn0.06Te","Sn0.752Ge0.188","0.0","0.0","0.0","0.0","0.0","0.0","0.0","0.0","0.0","0.0","0.0","0.0","0.0","0.0","0.0","0.0","0.0","0.0","0.0","0.0","0.0","0.0","0.0","0.0","0.0","0.0","0.0","0.0","0.0","0.0","0.0","0.0","0.0","0.0","0.0","0.0","0.0","0.0","0.0","0.2","0.0","0.0","0.0","0.0","0.0","0.0","0.0","0.0","0.0","0.0","0.0","0.0","0.8","0.0","0.0","0.0","0.0","0.0","0.0","0.0","0.0","0.0","0.0","0.0","0.0","673.0","","107.0","141100.0","0.00162","0.49","10.1039/c7cp04931e","1.0"
"787","(Sn0.8Ge0.2)0.94Mn0.06Te","Sn0.752Ge0.188","0.0","0.0","0.0","0.0","0.0","0.0","0.0","0.0","0.0","0.0","0.0","0.0","0.0","0.0","0.0","0.0","0.0","0.0","0.0","0.0","0.0","0.0","0.0","0.0","0.0","0.0","0.0","0.0","0.0","0.0","0.0","0.0","0.0","0.0","0.0","0.0","0.0","0.0","0.0","0.2","0.0","0.0","0.0","0.0","0.0","0.0","0.0","0.0","0.0","0.0","0.0","0.0","0.8","0.0","0.0","0.0","0.0","0.0","0.0","0.0","0.0","0.0","0.0","0.0","0.0","773.0","","127.0","113830.0","0.00184","0.69","10.1039/c7cp04931e","1.0"
"788","(Sn0.8Ge0.2)0.94Mn0.06Te","Sn0.752Ge0.188","0.0","0.0","0.0","0.0","0.0","0.0","0.0","0.0","0.0","0.0","0.0","0.0","0.0","0.0","0.0","0.0","0.0","0.0","0.0","0.0","0.0","0.0","0.0","0.0","0.0","0.0","0.0","0.0","0.0","0.0","0.0","0.0","0.0","0.0","0.0","0.0","0.0","0.0","0.0","0.2","0.0","0.0","0.0","0.0","0.0","0.0","0.0","0.0","0.0","0.0","0.0","0.0","0.8","0.0","0.0","0.0","0.0","0.0","0.0","0.0","0.0","0.0","0.0","0.0","0.0","873.0","","146.0","94350.0","0.00202","0.94","10.1039/c7cp04931e","1.0"
"789","(Sn0.8Ge0.2)0.97Mn0.03Te","Sn0.776Ge0.194","0.0","0.0","0.0","0.0","0.0","0.0","0.0","0.0","0.0","0.0","0.0","0.0","0.0","0.0","0.0","0.0","0.0","0.0","0.0","0.0","0.0","0.0","0.0","0.0","0.0","0.0","0.0","0.0","0.0","0.0","0.0","0.0","0.0","0.0","0.0","0.0","0.0","0.0","0.0","0.2","0.0","0.0","0.0","0.0","0.0","0.0","0.0","0.0","0.0","0.0","0.0","0.0","0.8","0.0","0.0","0.0","0.0","0.0","0.0","0.0","0.0","0.0","0.0","0.0","0.0","573.0","","82.0","203400.0","0.00137","0.26","10.1039/c7cp04931e","1.0"
"790","(Sn0.8Ge0.2)0.97Mn0.03Te","Sn0.776Ge0.194","0.0","0.0","0.0","0.0","0.0","0.0","0.0","0.0","0.0","0.0","0.0","0.0","0.0","0.0","0.0","0.0","0.0","0.0","0.0","0.0","0.0","0.0","0.0","0.0","0.0","0.0","0.0","0.0","0.0","0.0","0.0","0.0","0.0","0.0","0.0","0.0","0.0","0.0","0.0","0.2","0.0","0.0","0.0","0.0","0.0","0.0","0.0","0.0","0.0","0.0","0.0","0.0","0.8","0.0","0.0","0.0","0.0","0.0","0.0","0.0","0.0","0.0","0.0","0.0","0.0","673.0","","99.0","163610.0","0.00162","0.41","10.1039/c7cp04931e","1.0"
"791","(Sn0.8Ge0.2)0.97Mn0.03Te","Sn0.776Ge0.194","0.0","0.0","0.0","0.0","0.0","0.0","0.0","0.0","0.0","0.0","0.0","0.0","0.0","0.0","0.0","0.0","0.0","0.0","0.0","0.0","0.0","0.0","0.0","0.0","0.0","0.0","0.0","0.0","0.0","0.0","0.0","0.0","0.0","0.0","0.0","0.0","0.0","0.0","0.0","0.2","0.0","0.0","0.0","0.0","0.0","0.0","0.0","0.0","0.0","0.0","0.0","0.0","0.8","0.0","0.0","0.0","0.0","0.0","0.0","0.0","0.0","0.0","0.0","0.0","0.0","773.0","","117.0","129200.0","0.00177","0.58","10.1039/c7cp04931e","1.0"
"792","(Sn0.8Ge0.2)0.97Mn0.03Te","Sn0.776Ge0.194","0.0","0.0","0.0","0.0","0.0","0.0","0.0","0.0","0.0","0.0","0.0","0.0","0.0","0.0","0.0","0.0","0.0","0.0","0.0","0.0","0.0","0.0","0.0","0.0","0.0","0.0","0.0","0.0","0.0","0.0","0.0","0.0","0.0","0.0","0.0","0.0","0.0","0.0","0.0","0.2","0.0","0.0","0.0","0.0","0.0","0.0","0.0","0.0","0.0","0.0","0.0","0.0","0.8","0.0","0.0","0.0","0.0","0.0","0.0","0.0","0.0","0.0","0.0","0.0","0.0","873.0","","141.0","102300.0","0.00204","0.87","10.1039/c7cp04931e","1.0"
"793","Sn0.8Ge0.2Te","Sn0.8Ge0.2Te","0.0","0.0","0.0","0.0","0.0","0.0","0.0","0.0","0.0","0.0","0.0","0.0","0.0","0.0","0.0","0.0","0.0","0.5","0.0","0.0","0.0","0.0","0.0","0.0","0.0","0.0","0.0","0.0","0.0","0.0","0.0","0.0","0.0","0.0","0.0","0.0","0.0","0.0","0.0","0.1","0.0","0.0","0.0","0.0","0.0","0.0","0.0","0.0","0.0","0.0","0.0","0.0","0.4","0.0","0.0","0.0","0.0","0.0","0.0","0.0","0.0","0.0","0.0","0.0","0.0","373.0","","45.0","","","","","1.0"
"794","Sn0.8Ge0.2Te","Sn0.8Ge0.2Te","0.0","0.0","0.0","0.0","0.0","0.0","0.0","0.0","0.0","0.0","0.0","0.0","0.0","0.0","0.0","0.0","0.0","0.5","0.0","0.0","0.0","0.0","0.0","0.0","0.0","0.0","0.0","0.0","0.0","0.0","0.0","0.0","0.0","0.0","0.0","0.0","0.0","0.0","0.0","0.1","0.0","0.0","0.0","0.0","0.0","0.0","0.0","0.0","0.0","0.0","0.0","0.0","0.4","0.0","0.0","0.0","0.0","0.0","0.0","0.0","0.0","0.0","0.0","0.0","0.0","473.0","","54.0","","","","","1.0"
