Repository: anilkunwar/thermoelectrics

# Machine learning assisted design of thermoelectrics

a. Machine Learning

# Fetching the upto date data of thermoelectricity (Informatics)

# Featurization:

The computer code to convert the multicomponent chemical formula and temperature row into composition-temperature feature vector
Binary alloys/compunds with upload from json files
Multicomponent alloys/compunds with upload from json files

# Informatics approach to classify p-type and n-type thermoelectric materials

Basic Illustrative Tutorials
Querying the Abstracts on the Materials Science, Applied Physics and Condensed Matter Physics on Keyterms Specific to Thermoelectrics
NER analysis for material type classification

File: machine_learning/vae_regression/latent_space_exploration/thermoelectric_materials.csv (part 12 of 71)
"","Formula","modformula","In","Tl","La","Sr","Mn","Ni","Ru","Pd","Hf","Cs","Sc","Co","Si","Fe","Li","Cl","Yb","Te","N","Ti","Cd","Zr","Y","Ga","Cr","Pr","Tm","Br","Ca","Mg","Rb","Au","Nd","Ce","Ho","I","Ba","Se","Pb","Ge","Gd","Tb","Dy","Cu","Na","Sb","Bi","P","As","Sm","Zn","Al","Sn","Ag","Nb","Mo","V","S","K","Lu","O","Eu","Ta","B","Er","temperature(K)","seebeck_coefficient(μV/K)","electrical_conductivity(S/m)","thermal_conductivity(W/mK)","power_factor(W/mK2)","ZT","reference","sum_elements"
"795","Sn0.8Ge0.2Te","Sn0.8Ge0.2Te","0.0","0.0","0.0","0.0","0.0","0.0","0.0","0.0","0.0","0.0","0.0","0.0","0.0","0.0","0.0","0.0","0.0","0.5","0.0","0.0","0.0","0.0","0.0","0.0","0.0","0.0","0.0","0.0","0.0","0.0","0.0","0.0","0.0","0.0","0.0","0.0","0.0","0.0","0.0","0.1","0.0","0.0","0.0","0.0","0.0","0.0","0.0","0.0","0.0","0.0","0.0","0.0","0.4","0.0","0.0","0.0","0.0","0.0","0.0","0.0","0.0","0.0","0.0","0.0","0.0","573.0","","68.0","","","","","1.0"
"796","Sn0.8Ge0.2Te","Sn0.8Ge0.2Te","0.0","0.0","0.0","0.0","0.0","0.0","0.0","0.0","0.0","0.0","0.0","0.0","0.0","0.0","0.0","0.0","0.0","0.5","0.0","0.0","0.0","0.0","0.0","0.0","0.0","0.0","0.0","0.0","0.0","0.0","0.0","0.0","0.0","0.0","0.0","0.0","0.0","0.0","0.0","0.1","0.0","0.0","0.0","0.0","0.0","0.0","0.0","0.0","0.0","0.0","0.0","0.0","0.4","0.0","0.0","0.0","0.0","0.0","0.0","0.0","0.0","0.0","0.0","0.0","0.0","673.0","","86.0","","","","","1.0"
"797","Sn0.8Ge0.2Te","Sn0.8Ge0.2Te","0.0","0.0","0.0","0.0","0.0","0.0","0.0","0.0","0.0","0.0","0.0","0.0","0.0","0.0","0.0","0.0","0.0","0.5","0.0","0.0","0.0","0.0","0.0","0.0","0.0","0.0","0.0","0.0","0.0","0.0","0.0","0.0","0.0","0.0","0.0","0.0","0.0","0.0","0.0","0.1","0.0","0.0","0.0","0.0","0.0","0.0","0.0","0.0","0.0","0.0","0.0","0.0","0.4","0.0","0.0","0.0","0.0","0.0","0.0","0.0","0.0","0.0","0.0","0.0","0.0","773.0","","109.0","","","","","1.0"
"798","Sn0.8Ge0.2Te","Sn0.8Ge0.2Te","0.0","0.0","0.0","0.0","0.0","0.0","0.0","0.0","0.0","0.0","0.0","0.0","0.0","0.0","0.0","0.0","0.0","0.5","0.0","0.0","0.0","0.0","0.0","0.0","0.0","0.0","0.0","0.0","0.0","0.0","0.0","0.0","0.0","0.0","0.0","0.0","0.0","0.0","0.0","0.1","0.0","0.0","0.0","0.0","0.0","0.0","0.0","0.0","0.0","0.0","0.0","0.0","0.4","0.0","0.0","0.0","0.0","0.0","0.0","0.0","0.0","0.0","0.0","0.0","0.0","873.0","","130.0","","","","","1.0"
"799","SnTe","SnTe","0.0","0.0","0.0","0.0","0.0","0.0","0.0","0.0","0.0","0.0","0.0","0.0","0.0","0.0","0.0","0.0","0.0","0.5","0.0","0.0","0.0","0.0","0.0","0.0","0.0","0.0","0.0","0.0","0.0","0.0","0.0","0.0","0.0","0.0","0.0","0.0","0.0","0.0","0.0","0.0","0.0","0.0","0.0","0.0","0.0","0.0","0.0","0.0","0.0","0.0","0.0","0.0","0.5","0.0","0.0","0.0","0.0","0.0","0.0","0.0","0.0","0.0","0.0","0.0","0.0","298.0","","29.0","","","","","1.0"
"800","SnTe","SnTe","0.0","0.0","0.0","0.0","0.0","0.0","0.0","0.0","0.0","0.0","0.0","0.0","0.0","0.0","0.0","0.0","0.0","0.5","0.0","0.0","0.0","0.0","0.0","0.0","0.0","0.0","0.0","0.0","0.0","0.0","0.0","0.0","0.0","0.0","0.0","0.0","0.0","0.0","0.0","0.0","0.0","0.0","0.0","0.0","0.0","0.0","0.0","0.0","0.0","0.0","0.0","0.0","0.5","0.0","0.0","0.0","0.0","0.0","0.0","0.0","0.0","0.0","0.0","0.0","0.0","373.0","","36.0","","","","","1.0"
"801","SnTe","SnTe","0.0","0.0","0.0","0.0","0.0","0.0","0.0","0.0","0.0","0.0","0.0","0.0","0.0","0.0","0.0","0.0","0.0","0.5","0.0","0.0","0.0","0.0","0.0","0.0","0.0","0.0","0.0","0.0","0.0","0.0","0.0","0.0","0.0","0.0","0.0","0.0","0.0","0.0","0.0","0.0","0.0","0.0","0.0","0.0","0.0","0.0","0.0","0.0","0.0","0.0","0.0","0.0","0.5","0.0","0.0","0.0","0.0","0.0","0.0","0.0","0.0","0.0","0.0","0.0","0.0","473.0","","44.0","","","","","1.0"
"802","SnTe","SnTe","0.0","0.0","0.0","0.0","0.0","0.0","0.0","0.0","0.0","0.0","0.0","0.0","0.0","0.0","0.0","0.0","0.0","0.5","0.0","0.0","0.0","0.0","0.0","0.0","0.0","0.0","0.0","0.0","0.0","0.0","0.0","0.0","0.0","0.0","0.0","0.0","0.0","0.0","0.0","0.0","0.0","0.0","0.0","0.0","0.0","0.0","0.0","0.0","0.0","0.0","0.0","0.0","0.5","0.0","0.0","0.0","0.0","0.0","0.0","0.0","0.0","0.0","0.0","0.0","0.0","573.0","","56.0","","","","","1.0"
"803","SnTe","SnTe","0.0","0.0","0.0","0.0","0.0","0.0","0.0","0.0","0.0","0.0","0.0","0.0","0.0","0.0","0.0","0.0","0.0","0.5","0.0","0.0","0.0","0.0","0.0","0.0","0.0","0.0","0.0","0.0","0.0","0.0","0.0","0.0","0.0","0.0","0.0","0.0","0.0","0.0","0.0","0.0","0.0","0.0","0.0","0.0","0.0","0.0","0.0","0.0","0.0","0.0","0.0","0.0","0.5","0.0","0.0","0.0","0.0","0.0","0.0","0.0","0.0","0.0","0.0","0.0","0.0","673.0","","66.0","","","","","1.0"
"804","SnTe","SnTe","0.0","0.0","0.0","0.0","0.0","0.0","0.0","0.0","0.0","0.0","0.0","0.0","0.0","0.0","0.0","0.0","0.0","0.5","0.0","0.0","0.0","0.0","0.0","0.0","0.0","0.0","0.0","0.0","0.0","0.0","0.0","0.0","0.0","0.0","0.0","0.0","0.0","0.0","0.0","0.0","0.0","0.0","0.0","0.0","0.0","0.0","0.0","0.0","0.0","0.0","0.0","0.0","0.5","0.0","0.0","0.0","0.0","0.0","0.0","0.0","0.0","0.0","0.0","0.0","0.0","773.0","","78.0","","","","","1.0"
"805","SnTe","SnTe","0.0","0.0","0.0","0.0","0.0","0.0","0.0","0.0","0.0","0.0","0.0","0.0","0.0","0.0","0.0","0.0","0.0","0.5","0.0","0.0","0.0","0.0","0.0","0.0","0.0","0.0","0.0","0.0","0.0","0.0","0.0","0.0","0.0","0.0","0.0","0.0","0.0","0.0","0.0","0.0","0.0","0.0","0.0","0.0","0.0","0.0","0.0","0.0","0.0","0.0","0.0","0.0","0.5","0.0","0.0","0.0","0.0","0.0","0.0","0.0","0.0","0.0","0.0","0.0","0.0","873.0","","90.0","","","","","1.0"
"806","AgBiSe2.0","AgBiSe2.0","0.0","0.0","0.0","0.0","0.0","0.0","0.0","0.0","0.0","0.0","0.0","0.0","0.0","0.0","0.0","0.0","0.0","0.0","0.0","0.0","0.0","0.0","0.0","0.0","0.0","0.0","0.0","0.0","0.0","0.0","0.0","0.0","0.0","0.0","0.0","0.0","0.0","0.5","0.0","0.0","0.0","0.0","0.0","0.0","0.0","0.0","0.25","0.0","0.0","0.0","0.0","0.0","0.0","0.25","0.0","0.0","0.0","0.0","0.0","0.0","0.0","0.0","0.0","0.0","0.0","323.0","-133.0","18550.0","0.61","0.00033","0.18","10.1039/c7dt04821a","1.0"
"807","AgBiSe2.0","AgBiSe2.0","0.0","0.0","0.0","0.0","0.0","0.0","0.0","0.0","0.0","0.0","0.0","0.0","0.0","0.0","0.0","0.0","0.0","0.0","0.0","0.0","0.0","0.0","0.0","0.0","0.0","0.0","0.0","0.0","0.0","0.0","0.0","0.0","0.0","0.0","0.0","0.0","0.0","0.5","0.0","0.0","0.0","0.0","0.0","0.0","0.0","0.0","0.25","0.0","0.0","0.0","0.0","0.0","0.0","0.25","0.0","0.0","0.0","0.0","0.0","0.0","0.0","0.0","0.0","0.0","0.0","514.0","-177.0","13400.0","0.71","0.00042","0.3","10.1039/c7dt04821a","1.0"
"808","AgBiSe2.0","AgBiSe2.0","0.0","0.0","0.0","0.0","0.0","0.0","0.0","0.0","0.0","0.0","0.0","0.0","0.0","0.0","0.0","0.0","0.0","0.0","0.0","0.0","0.0","0.0","0.0","0.0","0.0","0.0","0.0","0.0","0.0","0.0","0.0","0.0","0.0","0.0","0.0","0.0","0.0","0.5","0.0","0.0","0.0","0.0","0.0","0.0","0.0","0.0","0.25","0.0","0.0","0.0","0.0","0.0","0.0","0.25","0.0","0.0","0.0","0.0","0.0","0.0","0.0","0.0","0.0","0.0","0.0","418.0","-145.0","20928.0","0.59","0.00044","0.31","10.1039/c7dt04821a","1.0"
"809","AgBiSe2.0","AgBiSe2.0","0.0","0.0","0.0","0.0","0.0","0.0","0.0","0.0","0.0","0.0","0.0","0.0","0.0","0.0","0.0","0.0","0.0","0.0","0.0","0.0","0.0","0.0","0.0","0.0","0.0","0.0","0.0","0.0","0.0","0.0","0.0","0.0","0.0","0.0","0.0","0.0","0.0","0.5","0.0","0.0","0.0","0.0","0.0","0.0","0.0","0.0","0.25","0.0","0.0","0.0","0.0","0.0","0.0","0.25","0.0","0.0","0.0","0.0","0.0","0.0","0.0","0.0","0.0","0.0","0.0","612.0","-263.0","4536.0","0.5","0.00031","0.38","10.1039/c7dt04821a","1.0"
"810","AgBiSe2.0","AgBiSe2.0","0.0","0.0","0.0","0.0","0.0","0.0","0.0","0.0","0.0","0.0","0.0","0.0","0.0","0.0","0.0","0.0","0.0","0.0","0.0","0.0","0.0","0.0","0.0","0.0","0.0","0.0","0.0","0.0","0.0","0.0","0.0","0.0","0.0","0.0","0.0","0.0","0.0","0.5","0.0","0.0","0.0","0.0","0.0","0.0","0.0","0.0","0.25","0.0","0.0","0.0","0.0","0.0","0.0","0.25","0.0","0.0","0.0","0.0","0.0","0.0","0.0","0.0","0.0","0.0","0.0","660.0","-272.0","4251.0","0.47","0.00031","0.44","10.1039/c7dt04821a","1.0"
"811","AgBiSe2.0","AgBiSe2.0","0.0","0.0","0.0","0.0","0.0","0.0","0.0","0.0","0.0","0.0","0.0","0.0","0.0","0.0","0.0","0.0","0.0","0.0","0.0","0.0","0.0","0.0","0.0","0.0","0.0","0.0","0.0","0.0","0.0","0.0","0.0","0.0","0.0","0.0","0.0","0.0","0.0","0.5","0.0","0.0","0.0","0.0","0.0","0.0","0.0","0.0","0.25","0.0","0.0","0.0","0.0","0.0","0.0","0.25","0.0","0.0","0.0","0.0","0.0","0.0","0.0","0.0","0.0","0.0","0.0","710.0","-264.0","4650.0","0.47","0.00032","0.49","10.1039/c7dt04821a","1.0"
"812","AgBiSe2.0","AgBiSe2.0","0.0","0.0","0.0","0.0","0.0","0.0","0.0","0.0","0.0","0.0","0.0","0.0","0.0","0.0","0.0","0.0","0.0","0.0","0.0","0.0","0.0","0.0","0.0","0.0","0.0","0.0","0.0","0.0","0.0","0.0","0.0","0.0","0.0","0.0","0.0","0.0","0.0","0.5","0.0","0.0","0.0","0.0","0.0","0.0","0.0","0.0","0.25","0.0","0.0","0.0","0.0","0.0","0.0","0.25","0.0","0.0","0.0","0.0","0.0","0.0","0.0","0.0","0.0","0.0","0.0","757.0","-233.0","6846.0","0.49","0.00037","0.58","10.1039/c7dt04821a","1.0"
"813","Ge0.99Te","Ge0.99Te","0.0","0.0","0.0","0.0","0.0","0.0","0.0","0.0","0.0","0.0","0.0","0.0","0.0","0.0","0.0","0.0","0.0","0.5025125628140703","0.0","0.0","0.0","0.0","0.0","0.0","0.0","0.0","0.0","0.0","0.0","0.0","0.0","0.0","0.0","0.0","0.0","0.0","0.0","0.0","0.0","0.49748743718592964","0.0","0.0","0.0","0.0","0.0","0.0","0.0","0.0","0.0","0.0","0.0","0.0","0.0","0.0","0.0","0.0","0.0","0.0","0.0","0.0","0.0","0.0","0.0","0.0","0.0","323.0","41.0","699510.0","5.7","0.00115","0.07","10.1039/C9EE00317G","1.0"
"814","Ge0.99Te","Ge0.99Te","0.0","0.0","0.0","0.0","0.0","0.0","0.0","0.0","0.0","0.0","0.0","0.0","0.0","0.0","0.0","0.0","0.0","0.5025125628140703","0.0","0.0","0.0","0.0","0.0","0.0","0.0","0.0","0.0","0.0","0.0","0.0","0.0","0.0","0.0","0.0","0.0","0.0","0.0","0.0","0.0","0.49748743718592964","0.0","0.0","0.0","0.0","0.0","0.0","0.0","0.0","0.0","0.0","0.0","0.0","0.0","0.0","0.0","0.0","0.0","0.0","0.0","0.0","0.0","0.0","0.0","0.0","0.0","423.0","58.0","512635.0","4.72","0.00172","0.15","10.1039/C9EE00317G","1.0"
"815","Ge0.99Te","Ge0.99Te","0.0","0.0","0.0","0.0","0.0","0.0","0.0","0.0","0.0","0.0","0.0","0.0","0.0","0.0","0.0","0.0","0.0","0.5025125628140703","0.0","0.0","0.0","0.0","0.0","0.0","0.0","0.0","0.0","0.0","0.0","0.0","0.0","0.0","0.0","0.0","0.0","0.0","0.0","0.0","0.0","0.49748743718592964","0.0","0.0","0.0","0.0","0.0","0.0","0.0","0.0","0.0","0.0","0.0","0.0","0.0","0.0","0.0","0.0","0.0","0.0","0.0","0.0","0.0","0.0","0.0","0.0","0.0","523.0","85.0","369792.0","3.71","0.0027","0.38","10.1039/C9EE00317G","1.0"
"816","Ge0.99Te","Ge0.99Te","0.0","0.0","0.0","0.0","0.0","0.0","0.0","0.0","0.0","0.0","0.0","0.0","0.0","0.0","0.0","0.0","0.0","0.5025125628140703","0.0","0.0","0.0","0.0","0.0","0.0","0.0","0.0","0.0","0.0","0.0","0.0","0.0","0.0","0.0","0.0","0.0","0.0","0.0","0.0","0.0","0.49748743718592964","0.0","0.0","0.0","0.0","0.0","0.0","0.0","0.0","0.0","0.0","0.0","0.0","0.0","0.0","0.0","0.0","0.0","0.0","0.0","0.0","0.0","0.0","0.0","0.0","0.0","623.0","120.0","289206.0","3.26","0.00416","0.8","10.1039/C9EE00317G","1.0"
"817","Ge0.99Te","Ge0.99Te","0.0","0.0","0.0","0.0","0.0","0.0","0.0","0.0","0.0","0.0","0.0","0.0","0.0","0.0","0.0","0.0","0.0","0.5025125628140703","0.0","0.0","0.0","0.0","0.0","0.0","0.0","0.0","0.0","0.0","0.0","0.0","0.0","0.0","0.0","0.0","0.0","0.0","0.0","0.0","0.0","0.49748743718592964","0.0","0.0","0.0","0.0","0.0","0.0","0.0","0.0","0.0","0.0","0.0","0.0","0.0","0.0","0.0","0.0","0.0","0.0","0.0","0.0","0.0","0.0","0.0","0.0","0.0","673.0","134.0","281188.0","3.5","0.005","0.96","10.1039/C9EE00317G","1.0"
"818","Ge1.04Te","Ge1.04Te","0.0","0.0","0.0","0.0","0.0","0.0","0.0","0.0","0.0","0.0","0.0","0.0","0.0","0.0","0.0","0.0","0.0","0.49019607843137253","0.0","0.0","0.0","0.0","0.0","0.0","0.0","0.0","0.0","0.0","0.0","0.0","0.0","0.0","0.0","0.0","0.0","0.0","0.0","0.0","0.0","0.5098039215686274","0.0","0.0","0.0","0.0","0.0","0.0","0.0","0.0","0.0","0.0","0.0","0.0","0.0","0.0","0.0","0.0","0.0","0.0","0.0","0.0","0.0","0.0","0.0","0.0","0.0","323.0","72.0","463000.0","5.24","0.0024","0.17","10.1039/C9EE00317G","1.0"
"819","Ge1.04Te","Ge1.04Te","0.0","0.0","0.0","0.0","0.0","0.0","0.0","0.0","0.0","0.0","0.0","0.0","0.0","0.0","0.0","0.0","0.0","0.49019607843137253","0.0","0.0","0.0","0.0","0.0","0.0","0.0","0.0","0.0","0.0","0.0","0.0","0.0","0.0","0.0","0.0","0.0","0.0","0.0","0.0","0.0","0.5098039215686274","0.0","0.0","0.0","0.0","0.0","0.0","0.0","0.0","0.0","0.0","0.0","0.0","0.0","0.0","0.0","0.0","0.0","0.0","0.0","0.0","0.0","0.0","0.0","0.0","0.0","423.0","101.0","323462.0","4.11","0.00327","0.34","10.1039/C9EE00317G","1.0"
"820","Ge1.04Te","Ge1.04Te","0.0","0.0","0.0","0.0","0.0","0.0","0.0","0.0","0.0","0.0","0.0","0.0","0.0","0.0","0.0","0.0","0.0","0.49019607843137253","0.0","0.0","0.0","0.0","0.0","0.0","0.0","0.0","0.0","0.0","0.0","0.0","0.0","0.0","0.0","0.0","0.0","0.0","0.0","0.0","0.0","0.5098039215686274","0.0","0.0","0.0","0.0","0.0","0.0","0.0","0.0","0.0","0.0","0.0","0.0","0.0","0.0","0.0","0.0","0.0","0.0","0.0","0.0","0.0","0.0","0.0","0.0","0.0","523.0","137.0","211000.0","3.06","0.00396","0.68","10.1039/C9EE00317G","1.0"
"821","Ge1.04Te","Ge1.04Te","0.0","0.0","0.0","0.0","0.0","0.0","0.0","0.0","0.0","0.0","0.0","0.0","0.0","0.0","0.0","0.0","0.0","0.49019607843137253","0.0","0.0","0.0","0.0","0.0","0.0","0.0","0.0","0.0","0.0","0.0","0.0","0.0","0.0","0.0","0.0","0.0","0.0","0.0","0.0","0.0","0.5098039215686274","0.0","0.0","0.0","0.0","0.0","0.0","0.0","0.0","0.0","0.0","0.0","0.0","0.0","0.0","0.0","0.0","0.0","0.0","0.0","0.0","0.0","0.0","0.0","0.0","0.0","623.0","176.0","144750.0","2.38","0.00448","1.17","10.1039/C9EE00317G","1.0"
"822","Ge1.04Te","Ge1.04Te","0.0","0.0","0.0","0.0","0.0","0.0","0.0","0.0","0.0","0.0","0.0","0.0","0.0","0.0","0.0","0.0","0.0","0.49019607843137253","0.0","0.0","0.0","0.0","0.0","0.0","0.0","0.0","0.0","0.0","0.0","0.0","0.0","0.0","0.0","0.0","0.0","0.0","0.0","0.0","0.0","0.5098039215686274","0.0","0.0","0.0","0.0","0.0","0.0","0.0","0.0","0.0","0.0","0.0","0.0","0.0","0.0","0.0","0.0","0.0","0.0","0.0","0.0","0.0","0.0","0.0","0.0","0.0","673.0","182.0","154013.0","2.24","0.0051","1.53","10.1039/C9EE00317G","1.0"
"823","GeTe","GeTe","0.0","0.0","0.0","0.0","0.0","0.0","0.0","0.0","0.0","0.0","0.0","0.0","0.0","0.0","0.0","0.0","0.0","0.5","0.0","0.0","0.0","0.0","0.0","0.0","0.0","0.0","0.0","0.0","0.0","0.0","0.0","0.0","0.0","0.0","0.0","0.0","0.0","0.0","0.0","0.5","0.0","0.0","0.0","0.0","0.0","0.0","0.0","0.0","0.0","0.0","0.0","0.0","0.0","0.0","0.0","0.0","0.0","0.0","0.0","0.0","0.0","0.0","0.0","0.0","0.0","323.0","49.0","586777.0","5.7","0.00141","0.08","10.1039/C9EE00317G","1.0"
"824","GeTe","GeTe","0.0","0.0","0.0","0.0","0.0","0.0","0.0","0.0","0.0","0.0","0.0","0.0","0.0","0.0","0.0","0.0","0.0","0.5","0.0","0.0","0.0","0.0","0.0","0.0","0.0","0.0","0.0","0.0","0.0","0.0","0.0","0.0","0.0","0.0","0.0","0.0","0.0","0.0","0.0","0.5","0.0","0.0","0.0","0.0","0.0","0.0","0.0","0.0","0.0","0.0","0.0","0.0","0.0","0.0","0.0","0.0","0.0","0.0","0.0","0.0","0.0","0.0","0.0","0.0","0.0","423.0","68.0","425150.0","4.72","0.00197","0.18","10.1039/C9EE00317G","1.0"
"825","GeTe","GeTe","0.0","0.0","0.0","0.0","0.0","0.0","0.0","0.0","0.0","0.0","0.0","0.0","0.0","0.0","0.0","0.0","0.0","0.5","0.0","0.0","0.0","0.0","0.0","0.0","0.0","0.0","0.0","0.0","0.0","0.0","0.0","0.0","0.0","0.0","0.0","0.0","0.0","0.0","0.0","0.5","0.0","0.0","0.0","0.0","0.0","0.0","0.0","0.0","0.0","0.0","0.0","0.0","0.0","0.0","0.0","0.0","0.0","0.0","0.0","0.0","0.0","0.0","0.0","0.0","0.0","523.0","97.0","296450.0","3.71","0.00279","0.39","10.1039/C9EE00317G","1.0"
"826","GeTe","GeTe","0.0","0.0","0.0","0.0","0.0","0.0","0.0","0.0","0.0","0.0","0.0","0.0","0.0","0.0","0.0","0.0","0.0","0.5","0.0","0.0","0.0","0.0","0.0","0.0","0.0","0.0","0.0","0.0","0.0","0.0","0.0","0.0","0.0","0.0","0.0","0.0","0.0","0.0","0.0","0.5","0.0","0.0","0.0","0.0","0.0","0.0","0.0","0.0","0.0","0.0","0.0","0.0","0.0","0.0","0.0","0.0","0.0","0.0","0.0","0.0","0.0","0.0","0.0","0.0","0.0","623.0","146.0","205800.0","2.75","0.00439","0.99","10.1039/C9EE00317G","1.0"
"827","GeTe","GeTe","0.0","0.0","0.0","0.0","0.0","0.0","0.0","0.0","0.0","0.0","0.0","0.0","0.0","0.0","0.0","0.0","0.0","0.5","0.0","0.0","0.0","0.0","0.0","0.0","0.0","0.0","0.0","0.0","0.0","0.0","0.0","0.0","0.0","0.0","0.0","0.0","0.0","0.0","0.0","0.5","0.0","0.0","0.0","0.0","0.0","0.0","0.0","0.0","0.0","0.0","0.0","0.0","0.0","0.0","0.0","0.0","0.0","0.0","0.0","0.0","0.0","0.0","0.0","0.0","0.0","673.0","172.0","178840.0","2.31","0.00529","1.54","10.1039/C9EE00317G","1.0"
"828","Cu2.82Ag0.18SbSe4","Cu2.82Ag0.18SbSe4","0.0","0.0","0.0","0.0","0.0","0.0","0.0","0.0","0.0","0.0","0.0","0.0","0.0","0.0","0.0","0.0","0.0","0.0","0.0","0.0","0.0","0.0","0.0","0.0","0.0","0.0","0.0","0.0","0.0","0.0","0.0","0.0","0.0","0.0","0.0","0.0","0.0","0.5","0.0","0.0","0.0","0.0","0.0","0.3525","0.0","0.125","0.0","0.0","0.0","0.0","0.0","0.0","0.0","0.0225","0.0","0.0","0.0","0.0","0.0","0.0","0.0","0.0","0.0","0.0","0.0","298.0","329.0","11329.0","1.75","0.00123","0.21","10.1039/c9ta05115e","1.0"
"829","Cu2.82Ag0.18SbSe4","Cu2.82Ag0.18SbSe4","0.0","0.0","0.0","0.0","0.0","0.0","0.0","0.0","0.0","0.0","0.0","0.0","0.0","0.0","0.0","0.0","0.0","0.0","0.0","0.0","0.0","0.0","0.0","0.0","0.0","0.0","0.0","0.0","0.0","0.0","0.0","0.0","0.0","0.0","0.0","0.0","0.0","0.5","0.0","0.0","0.0","0.0","0.0","0.3525","0.0","0.125","0.0","0.0","0.0","0.0","0.0","0.0","0.0","0.0225","0.0","0.0","0.0","0.0","0.0","0.0","0.0","0.0","0.0","0.0","0.0","323.0","336.0","10316.0","1.54","0.00116","0.25","10.1039/c9ta05115e","1.0"
"830","Cu2.82Ag0.18SbSe4","Cu2.82Ag0.18SbSe4","0.0","0.0","0.0","0.0","0.0","0.0","0.0","0.0","0.0","0.0","0.0","0.0","0.0","0.0","0.0","0.0","0.0","0.0","0.0","0.0","0.0","0.0","0.0","0.0","0.0","0.0","0.0","0.0","0.0","0.0","0.0","0.0","0.0","0.0","0.0","0.0","0.0","0.5","0.0","0.0","0.0","0.0","0.0","0.3525","0.0","0.125","0.0","0.0","0.0","0.0","0.0","0.0","0.0","0.0225","0.0","0.0","0.0","0.0","0.0","0.0","0.0","0.0","0.0","0.0","0.0","348.0","363.0","9378.0","1.38","0.00124","0.31","10.1039/c9ta05115e","1.0"
"831","Cu2.82Ag0.18SbSe4","Cu2.82Ag0.18SbSe4","0.0","0.0","0.0","0.0","0.0","0.0","0.0","0.0","0.0","0.0","0.0","0.0","0.0","0.0","0.0","0.0","0.0","0.0","0.0","0.0","0.0","0.0","0.0","0.0","0.0","0.0","0.0","0.0","0.0","0.0","0.0","0.0","0.0","0.0","0.0","0.0","0.0","0.5","0.0","0.0","0.0","0.0","0.0","0.3525","0.0","0.125","0.0","0.0","0.0","0.0","0.0","0.0","0.0","0.0225","0.0","0.0","0.0","0.0","0.0","0.0","0.0","0.0","0.0","0.0","0.0","373.0","370.0","8522.0","1.24","0.00117","0.36","10.1039/c9ta05115e","1.0"
"832","Cu2.82Ag0.18SbSe4","Cu2.82Ag0.18SbSe4","0.0","0.0","0.0","0.0","0.0","0.0","0.0","0.0","0.0","0.0","0.0","0.0","0.0","0.0","0.0","0.0","0.0","0.0","0.0","0.0","0.0","0.0","0.0","0.0","0.0","0.0","0.0","0.0","0.0","0.0","0.0","0.0","0.0","0.0","0.0","0.0","0.0","0.5","0.0","0.0","0.0","0.0","0.0","0.3525","0.0","0.125","0.0","0.0","0.0","0.0","0.0","0.0","0.0","0.0225","0.0","0.0","0.0","0.0","0.0","0.0","0.0","0.0","0.0","0.0","0.0","398.0","381.0","7510.0","1.15","0.00109","0.38","10.1039/c9ta05115e","1.0"
"833","Cu2.82Ag0.18SbSe4","Cu2.82Ag0.18SbSe4","0.0","0.0","0.0","0.0","0.0","0.0","0.0","0.0","0.0","0.0","0.0","0.0","0.0","0.0","0.0","0.0","0.0","0.0","0.0","0.0","0.0","0.0","0.0","0.0","0.0","0.0","0.0","0.0","0.0","0.0","0.0","0.0","0.0","0.0","0.0","0.0","0.0","0.5","0.0","0.0","0.0","0.0","0.0","0.3525","0.0","0.125","0.0","0.0","0.0","0.0","0.0","0.0","0.0","0.0225","0.0","0.0","0.0","0.0","0.0","0.0","0.0","0.0","0.0","0.0","0.0","423.0","392.0","6490.0","1.08","0.001","0.4","10.1039/c9ta05115e","1.0"
"834","Cu2.82Ag0.18SbSe4","Cu2.82Ag0.18SbSe4","0.0","0.0","0.0","0.0","0.0","0.0","0.0","0.0","0.0","0.0","0.0","0.0","0.0","0.0","0.0","0.0","0.0","0.0","0.0","0.0","0.0","0.0","0.0","0.0","0.0","0.0","0.0","0.0","0.0","0.0","0.0","0.0","0.0","0.0","0.0","0.0","0.0","0.5","0.0","0.0","0.0","0.0","0.0","0.3525","0.0","0.125","0.0","0.0","0.0","0.0","0.0","0.0","0.0","0.0225","0.0","0.0","0.0","0.0","0.0","0.0","0.0","0.0","0.0","0.0","0.0","448.0","408.0","5851.0","1.0","0.00097","0.43","10.1039/c9ta05115e","1.0"
"835","Cu2.82Ag0.18SbSe4","Cu2.82Ag0.18SbSe4","0.0","0.0","0.0","0.0","0.0","0.0","0.0","0.0","0.0","0.0","0.0","0.0","0.0","0.0","0.0","0.0","0.0","0.0","0.0","0.0","0.0","0.0","0.0","0.0","0.0","0.0","0.0","0.0","0.0","0.0","0.0","0.0","0.0","0.0","0.0","0.0","0.0","0.5","0.0","0.0","0.0","0.0","0.0","0.3525","0.0","0.125","0.0","0.0","0.0","0.0","0.0","0.0","0.0","0.0225","0.0","0.0","0.0","0.0","0.0","0.0","0.0","0.0","0.0","0.0","0.0","473.0","411.0","5782.0","0.93","0.00098","0.5","10.1039/c9ta05115e","1.0"
"836","Cu2.82Ag0.18SbSe4","Cu2.82Ag0.18SbSe4","0.0","0.0","0.0","0.0","0.0","0.0","0.0","0.0","0.0","0.0","0.0","0.0","0.0","0.0","0.0","0.0","0.0","0.0","0.0","0.0","0.0","0.0","0.0","0.0","0.0","0.0","0.0","0.0","0.0","0.0","0.0","0.0","0.0","0.0","0.0","0.0","0.0","0.5","0.0","0.0","0.0","0.0","0.0","0.3525","0.0","0.125","0.0","0.0","0.0","0.0","0.0","0.0","0.0","0.0225","0.0","0.0","0.0","0.0","0.0","0.0","0.0","0.0","0.0","0.0","0.0","498.0","395.0","6222.0","0.9","0.00097","0.54","10.1039/c9ta05115e","1.0"
"837","Cu2.82Ag0.18SbSe4","Cu2.82Ag0.18SbSe4","0.0","0.0","0.0","0.0","0.0","0.0","0.0","0.0","0.0","0.0","0.0","0.0","0.0","0.0","0.0","0.0","0.0","0.0","0.0","0.0","0.0","0.0","0.0","0.0","0.0","0.0","0.0","0.0","0.0","0.0","0.0","0.0","0.0","0.0","0.0","0.0","0.0","0.5","0.0","0.0","0.0","0.0","0.0","0.3525","0.0","0.125","0.0","0.0","0.0","0.0","0.0","0.0","0.0","0.0225","0.0","0.0","0.0","0.0","0.0","0.0","0.0","0.0","0.0","0.0","0.0","523.0","395.3","6622.0","0.85","0.00104","0.64","10.1039/c9ta05115e","1.0"
"838","Cu2.82Ag0.18SbSe4","Cu2.82Ag0.18SbSe4","0.0","0.0","0.0","0.0","0.0","0.0","0.0","0.0","0.0","0.0","0.0","0.0","0.0","0.0","0.0","0.0","0.0","0.0","0.0","0.0","0.0","0.0","0.0","0.0","0.0","0.0","0.0","0.0","0.0","0.0","0.0","0.0","0.0","0.0","0.0","0.0","0.0","0.5","0.0","0.0","0.0","0.0","0.0","0.3525","0.0","0.125","0.0","0.0","0.0","0.0","0.0","0.0","0.0","0.0225","0.0","0.0","0.0","0.0","0.0","0.0","0.0","0.0","0.0","0.0","0.0","548.0","383.5","7000.0","0.83","0.00103","0.69","10.1039/c9ta05115e","1.0"
"839","Cu2.82Ag0.18SbSe4","Cu2.82Ag0.18SbSe4","0.0","0.0","0.0","0.0","0.0","0.0","0.0","0.0","0.0","0.0","0.0","0.0","0.0","0.0","0.0","0.0","0.0","0.0","0.0","0.0","0.0","0.0","0.0","0.0","0.0","0.0","0.0","0.0","0.0","0.0","0.0","0.0","0.0","0.0","0.0","0.0","0.0","0.5","0.0","0.0","0.0","0.0","0.0","0.3525","0.0","0.125","0.0","0.0","0.0","0.0","0.0","0.0","0.0","0.0225","0.0","0.0","0.0","0.0","0.0","0.0","0.0","0.0","0.0","0.0","0.0","573.0","378.0","7396.0","0.8","0.00106","0.75","10.1039/c9ta05115e","1.0"
"840","Cu2.82Ag0.18SbSe4","Cu2.82Ag0.18SbSe4","0.0","0.0","0.0","0.0","0.0","0.0","0.0","0.0","0.0","0.0","0.0","0.0","0.0","0.0","0.0","0.0","0.0","0.0","0.0","0.0","0.0","0.0","0.0","0.0","0.0","0.0","0.0","0.0","0.0","0.0","0.0","0.0","0.0","0.0","0.0","0.0","0.0","0.5","0.0","0.0","0.0","0.0","0.0","0.3525","0.0","0.125","0.0","0.0","0.0","0.0","0.0","0.0","0.0","0.0225","0.0","0.0","0.0","0.0","0.0","0.0","0.0","0.0","0.0","0.0","0.0","598.0","370.0","7809.0","0.76","0.00107","0.84","10.1039/c9ta05115e","1.0"
"841","Cu2.88Ag0.12SbSe4","Cu2.88Ag0.12SbSe4","0.0","0.0","0.0","0.0","0.0","0.0","0.0","0.0","0.0","0.0","0.0","0.0","0.0","0.0","0.0","0.0","0.0","0.0","0.0","0.0","0.0","0.0","0.0","0.0","0.0","0.0","0.0","0.0","0.0","0.0","0.0","0.0","0.0","0.0","0.0","0.0","0.0","0.5","0.0","0.0","0.0","0.0","0.0","0.36","0.0","0.125","0.0","0.0","0.0","0.0","0.0","0.0","0.0","0.015","0.0","0.0","0.0","0.0","0.0","0.0","0.0","0.0","0.0","0.0","0.0","298.0","338.0","13611.0","2.0","0.00155","0.23","10.1039/c9ta05115e","1.0"
"842","Cu2.88Ag0.12SbSe4","Cu2.88Ag0.12SbSe4","0.0","0.0","0.0","0.0","0.0","0.0","0.0","0.0","0.0","0.0","0.0","0.0","0.0","0.0","0.0","0.0","0.0","0.0","0.0","0.0","0.0","0.0","0.0","0.0","0.0","0.0","0.0","0.0","0.0","0.0","0.0","0.0","0.0","0.0","0.0","0.0","0.0","0.5","0.0","0.0","0.0","0.0","0.0","0.36","0.0","0.125","0.0","0.0","0.0","0.0","0.0","0.0","0.0","0.015","0.0","0.0","0.0","0.0","0.0","0.0","0.0","0.0","0.0","0.0","0.0","323.0","344.0","12645.0","1.87","0.0015","0.26","10.1039/c9ta05115e","1.0"
"843","Cu2.88Ag0.12SbSe4","Cu2.88Ag0.12SbSe4","0.0","0.0","0.0","0.0","0.0","0.0","0.0","0.0","0.0","0.0","0.0","0.0","0.0","0.0","0.0","0.0","0.0","0.0","0.0","0.0","0.0","0.0","0.0","0.0","0.0","0.0","0.0","0.0","0.0","0.0","0.0","0.0","0.0","0.0","0.0","0.0","0.0","0.5","0.0","0.0","0.0","0.0","0.0","0.36","0.0","0.125","0.0","0.0","0.0","0.0","0.0","0.0","0.0","0.015","0.0","0.0","0.0","0.0","0.0","0.0","0.0","0.0","0.0","0.0","0.0","348.0","356.0","11329.0","1.68","0.00144","0.3","10.1039/c9ta05115e","1.0"
"844","Cu2.88Ag0.12SbSe4","Cu2.88Ag0.12SbSe4","0.0","0.0","0.0","0.0","0.0","0.0","0.0","0.0","0.0","0.0","0.0","0.0","0.0","0.0","0.0","0.0","0.0","0.0","0.0","0.0","0.0","0.0","0.0","0.0","0.0","0.0","0.0","0.0","0.0","0.0","0.0","0.0","0.0","0.0","0.0","0.0","0.0","0.5","0.0","0.0","0.0","0.0","0.0","0.36","0.0","0.125","0.0","0.0","0.0","0.0","0.0","0.0","0.0","0.015","0.0","0.0","0.0","0.0","0.0","0.0","0.0","0.0","0.0","0.0","0.0","373.0","369.0","10316.0","1.49","0.0014","0.35","10.1039/c9ta05115e","1.0"
"845","Cu2.88Ag0.12SbSe4","Cu2.88Ag0.12SbSe4","0.0","0.0","0.0","0.0","0.0","0.0","0.0","0.0","0.0","0.0","0.0","0.0","0.0","0.0","0.0","0.0","0.0","0.0","0.0","0.0","0.0","0.0","0.0","0.0","0.0","0.0","0.0","0.0","0.0","0.0","0.0","0.0","0.0","0.0","0.0","0.0","0.0","0.5","0.0","0.0","0.0","0.0","0.0","0.36","0.0","0.125","0.0","0.0","0.0","0.0","0.0","0.0","0.0","0.015","0.0","0.0","0.0","0.0","0.0","0.0","0.0","0.0","0.0","0.0","0.0","398.0","378.0","9159.0","1.39","0.00131","0.37","10.1039/c9ta05115e","1.0"
"846","Cu2.88Ag0.12SbSe4","Cu2.88Ag0.12SbSe4","0.0","0.0","0.0","0.0","0.0","0.0","0.0","0.0","0.0","0.0","0.0","0.0","0.0","0.0","0.0","0.0","0.0","0.0","0.0","0.0","0.0","0.0","0.0","0.0","0.0","0.0","0.0","0.0","0.0","0.0","0.0","0.0","0.0","0.0","0.0","0.0","0.0","0.5","0.0","0.0","0.0","0.0","0.0","0.36","0.0","0.125","0.0","0.0","0.0","0.0","0.0","0.0","0.0","0.015","0.0","0.0","0.0","0.0","0.0","0.0","0.0","0.0","0.0","0.0","0.0","423.0","394.0","7716.0","1.29","0.0012","0.4","10.1039/c9ta05115e","1.0"
"847","Cu2.88Ag0.12SbSe4","Cu2.88Ag0.12SbSe4","0.0","0.0","0.0","0.0","0.0","0.0","0.0","0.0","0.0","0.0","0.0","0.0","0.0","0.0","0.0","0.0","0.0","0.0","0.0","0.0","0.0","0.0","0.0","0.0","0.0","0.0","0.0","0.0","0.0","0.0","0.0","0.0","0.0","0.0","0.0","0.0","0.0","0.5","0.0","0.0","0.0","0.0","0.0","0.36","0.0","0.125","0.0","0.0","0.0","0.0","0.0","0.0","0.0","0.015","0.0","0.0","0.0","0.0","0.0","0.0","0.0","0.0","0.0","0.0","0.0","448.0","410.0","6667.0","1.19","0.00112","0.42","10.1039/c9ta05115e","1.0"
"848","Cu2.88Ag0.12SbSe4","Cu2.88Ag0.12SbSe4","0.0","0.0","0.0","0.0","0.0","0.0","0.0","0.0","0.0","0.0","0.0","0.0","0.0","0.0","0.0","0.0","0.0","0.0","0.0","0.0","0.0","0.0","0.0","0.0","0.0","0.0","0.0","0.0","0.0","0.0","0.0","0.0","0.0","0.0","0.0","0.0","0.0","0.5","0.0","0.0","0.0","0.0","0.0","0.36","0.0","0.125","0.0","0.0","0.0","0.0","0.0","0.0","0.0","0.015","0.0","0.0","0.0","0.0","0.0","0.0","0.0","0.0","0.0","0.0","0.0","473.0","408.0","6282.0","1.09","0.00105","0.45","10.1039/c9ta05115e","1.0"
"849","Cu2.88Ag0.12SbSe4","Cu2.88Ag0.12SbSe4","0.0","0.0","0.0","0.0","0.0","0.0","0.0","0.0","0.0","0.0","0.0","0.0","0.0","0.0","0.0","0.0","0.0","0.0","0.0","0.0","0.0","0.0","0.0","0.0","0.0","0.0","0.0","0.0","0.0","0.0","0.0","0.0","0.0","0.0","0.0","0.0","0.0","0.5","0.0","0.0","0.0","0.0","0.0","0.36","0.0","0.125","0.0","0.0","0.0","0.0","0.0","0.0","0.0","0.015","0.0","0.0","0.0","0.0","0.0","0.0","0.0","0.0","0.0","0.0","0.0","498.0","400.0","6447.0","1.04","0.00103","0.5","10.1039/c9ta05115e","1.0"
"850","Cu2.88Ag0.12SbSe4","Cu2.88Ag0.12SbSe4","0.0","0.0","0.0","0.0","0.0","0.0","0.0","0.0","0.0","0.0","0.0","0.0","0.0","0.0","0.0","0.0","0.0","0.0","0.0","0.0","0.0","0.0","0.0","0.0","0.0","0.0","0.0","0.0","0.0","0.0","0.0","0.0","0.0","0.0","0.0","0.0","0.0","0.5","0.0","0.0","0.0","0.0","0.0","0.36","0.0","0.125","0.0","0.0","0.0","0.0","0.0","0.0","0.0","0.015","0.0","0.0","0.0","0.0","0.0","0.0","0.0","0.0","0.0","0.0","0.0","523.0","397.0","6877.0","1.0","0.00108","0.56","10.1039/c9ta05115e","1.0"
"851","Cu2.88Ag0.12SbSe4","Cu2.88Ag0.12SbSe4","0.0","0.0","0.0","0.0","0.0","0.0","0.0","0.0","0.0","0.0","0.0","0.0","0.0","0.0","0.0","0.0","0.0","0.0","0.0","0.0","0.0","0.0","0.0","0.0","0.0","0.0","0.0","0.0","0.0","0.0","0.0","0.0","0.0","0.0","0.0","0.0","0.0","0.5","0.0","0.0","0.0","0.0","0.0","0.36","0.0","0.125","0.0","0.0","0.0","0.0","0.0","0.0","0.0","0.015","0.0","0.0","0.0","0.0","0.0","0.0","0.0","0.0","0.0","0.0","0.0","573.0","361.0","7597.0","0.9","0.00099","0.61","10.1039/c9ta05115e","1.0"
"852","Cu2.88Ag0.12SbSe4","Cu2.88Ag0.12SbSe4","0.0","0.0","0.0","0.0","0.0","0.0","0.0","0.0","0.0","0.0","0.0","0.0","0.0","0.0","0.0","0.0","0.0","0.0","0.0","0.0","0.0","0.0","0.0","0.0","0.0","0.0","0.0","0.0","0.0","0.0","0.0","0.0","0.0","0.0","0.0","0.0","0.0","0.5","0.0","0.0","0.0","0.0","0.0","0.36","0.0","0.125","0.0","0.0","0.0","0.0","0.0","0.0","0.0","0.015","0.0","0.0","0.0","0.0","0.0","0.0","0.0","0.0","0.0","0.0","0.0","548.0","379.0","7286.0","0.94","0.00105","0.62","10.1039/c9ta05115e","1.0"
"853","Cu2.88Ag0.12SbSe4","Cu2.88Ag0.12SbSe4","0.0","0.0","0.0","0.0","0.0","0.0","0.0","0.0","0.0","0.0","0.0","0.0","0.0","0.0","0.0","0.0","0.0","0.0","0.0","0.0","0.0","0.0","0.0","0.0","0.0","0.0","0.0","0.0","0.0","0.0","0.0","0.0","0.0","0.0","0.0","0.0","0.0","0.5","0.0","0.0","0.0","0.0","0.0","0.36","0.0","0.125","0.0","0.0","0.0","0.0","0.0","0.0","0.0","0.015","0.0","0.0","0.0","0.0","0.0","0.0","0.0","0.0","0.0","0.0","0.0","598.0","350.0","8000.0","0.85","0.00098","0.67","10.1039/c9ta05115e","1.0"
"854","Cu2.88Ag0.12SbSe4","Cu2.88Ag0.12SbSe4","0.0","0.0","0.0","0.0","0.0","0.0","0.0","0.0","0.0","0.0","0.0","0.0","0.0","0.0","0.0","0.0","0.0","0.0","0.0","0.0","0.0","0.0","0.0","0.0","0.0","0.0","0.0","0.0","0.0","0.0","0.0","0.0","0.0","0.0","0.0","0.0","0.0","0.5","0.0","0.0","0.0","0.0","0.0","0.36","0.0","0.125","0.0","0.0","0.0","0.0","0.0","0.0","0.0","0.015","0.0","0.0","0.0","0.0","0.0","0.0","0.0","0.0","0.0","0.0","0.0","623.0","346.0","7720.0","0.79","0.00092","0.75","10.1039/c9ta05115e","1.0"
"855","Cu2.94Ag0.06SbSe4","Cu2.94Ag0.06SbSe4","0.0","0.0","0.0","0.0","0.0","0.0","0.0","0.0","0.0","0.0","0.0","0.0","0.0","0.0","0.0","0.0","0.0","0.0","0.0","0.0","0.0","0.0","0.0","0.0","0.0","0.0","0.0","0.0","0.0","0.0","0.0","0.0","0.0","0.0","0.0","0.0","0.0","0.5","0.0","0.0","0.0","0.0","0.0","0.3675","0.0","0.125","0.0","0.0","0.0","0.0","0.0","0.0","0.0","0.0075","0.0","0.0","0.0","0.0","0.0","0.0","0.0","0.0","0.0","0.0","0.0","298.0","397.0","6784.0","2.23","0.00107","0.14","10.1039/c9ta05115e","1.0"
"856","Cu2.94Ag0.06SbSe4","Cu2.94Ag0.06SbSe4","0.0","0.0","0.0","0.0","0.0","0.0","0.0","0.0","0.0","0.0","0.0","0.0","0.0","0.0","0.0","0.0","0.0","0.0","0.0","0.0","0.0","0.0","0.0","0.0","0.0","0.0","0.0","0.0","0.0","0.0","0.0","0.0","0.0","0.0","0.0","0.0","0.0","0.5","0.0","0.0","0.0","0.0","0.0","0.3675","0.0","0.125","0.0","0.0","0.0","0.0","0.0","0.0","0.0","0.0075","0.0","0.0","0.0","0.0","0.0","0.0","0.0","0.0","0.0","0.0","0.0","323.0","407.0","6275.0","2.05","0.00104","0.16","10.1039/c9ta05115e","1.0"
"857","Cu2.94Ag0.06SbSe4","Cu2.94Ag0.06SbSe4","0.0","0.0","0.0","0.0","0.0","0.0","0.0","0.0","0.0","0.0","0.0","0.0","0.0","0.0","0.0","0.0","0.0","0.0","0.0","0.0","0.0","0.0","0.0","0.0","0.0","0.0","0.0","0.0","0.0","0.0","0.0","0.0","0.0","0.0","0.0","0.0","0.0","0.5","0.0","0.0","0.0","0.0","0.0","0.3675","0.0","0.125","0.0","0.0","0.0","0.0","0.0","0.0","0.0","0.0075","0.0","0.0","0.0","0.0","0.0","0.0","0.0","0.0","0.0","0.0","0.0","348.0","428.0","5714.0","1.85","0.00105","0.2","10.1039/c9ta05115e","1.0"
"858","Cu2.94Ag0.06SbSe4","Cu2.94Ag0.06SbSe4","0.0","0.0","0.0","0.0","0.0","0.0","0.0","0.0","0.0","0.0","0.0","0.0","0.0","0.0","0.0","0.0","0.0","0.0","0.0","0.0","0.0","0.0","0.0","0.0","0.0","0.0","0.0","0.0","0.0","0.0","0.0","0.0","0.0","0.0","0.0","0.0","0.0","0.5","0.0","0.0","0.0","0.0","0.0","0.3675","0.0","0.125","0.0","0.0","0.0","0.0","0.0","0.0","0.0","0.0075","0.0","0.0","0.0","0.0","0.0","0.0","0.0","0.0","0.0","0.0","0.0","373.0","427.0","5288.0","1.65","0.00096","0.22","10.1039/c9ta05115e","1.0"
"859","Cu2.94Ag0.06SbSe4","Cu2.94Ag0.06SbSe4","0.0","0.0","0.0","0.0","0.0","0.0","0.0","0.0","0.0","0.0","0.0","0.0","0.0","0.0","0.0","0.0","0.0","0.0","0.0","0.0","0.0","0.0","0.0","0.0","0.0","0.0","0.0","0.0","0.0","0.0","0.0","0.0","0.0","0.0","0.0","0.0","0.0","0.5","0.0","0.0","0.0","0.0","0.0","0.3675","0.0","0.125","0.0","0.0","0.0","0.0","0.0","0.0","0.0","0.0075","0.0","0.0","0.0","0.0","0.0","0.0","0.0","0.0","0.0","0.0","0.0","398.0","430.0","4923.0","1.54","0.00091","0.24","10.1039/c9ta05115e","1.0"
"860","Cu2.94Ag0.06SbSe4","Cu2.94Ag0.06SbSe4","0.0","0.0","0.0","0.0","0.0","0.0","0.0","0.0","0.0","0.0","0.0","0.0","0.0","0.0","0.0","0.0","0.0","0.0","0.0","0.0","0.0","0.0","0.0","0.0","0.0","0.0","0.0","0.0","0.0","0.0","0.0","0.0","0.0","0.0","0.0","0.0","0.0","0.5","0.0","0.0","0.0","0.0","0.0","0.3675","0.0","0.125","0.0","0.0","0.0","0.0","0.0","0.0","0.0","0.0075","0.0","0.0","0.0","0.0","0.0","0.0","0.0","0.0","0.0","0.0","0.0","423.0","439.0","4615.0","1.42","0.00089","0.26","10.1039/c9ta05115e","1.0"
"861","Cu2.94Ag0.06SbSe4","Cu2.94Ag0.06SbSe4","0.0","0.0","0.0","0.0","0.0","0.0","0.0","0.0","0.0","0.0","0.0","0.0","0.0","0.0","0.0","0.0","0.0","0.0","0.0","0.0","0.0","0.0","0.0","0.0","0.0","0.0","0.0","0.0","0.0","0.0","0.0","0.0","0.0","0.0","0.0","0.0","0.0","0.5","0.0","0.0","0.0","0.0","0.0","0.3675","0.0","0.125","0.0","0.0","0.0","0.0","0.0","0.0","0.0","0.0075","0.0","0.0","0.0","0.0","0.0","0.0","0.0","0.0","0.0","0.0","0.0","448.0","435.0","4384.0","1.31","0.00083","0.28","10.1039/c9ta05115e","1.0"
"862","Cu2.94Ag0.06SbSe4","Cu2.94Ag0.06SbSe4","0.0","0.0","0.0","0.0","0.0","0.0","0.0","0.0","0.0","0.0","0.0","0.0","0.0","0.0","0.0","0.0","0.0","0.0","0.0","0.0","0.0","0.0","0.0","0.0","0.0","0.0","0.0","0.0","0.0","0.0","0.0","0.0","0.0","0.0","0.0","0.0","0.0","0.5","0.0","0.0","0.0","0.0","0.0","0.3675","0.0","0.125","0.0","0.0","0.0","0.0","0.0","0.0","0.0","0.0075","0.0","0.0","0.0","0.0","0.0","0.0","0.0","0.0","0.0","0.0","0.0","473.0","439.0","4444.0","1.2","0.00086","0.34","10.1039/c9ta05115e","1.0"
"863","Cu2.94Ag0.06SbSe4","Cu2.94Ag0.06SbSe4","0.0","0.0","0.0","0.0","0.0","0.0","0.0","0.0","0.0","0.0","0.0","0.0","0.0","0.0","0.0","0.0","0.0","0.0","0.0","0.0","0.0","0.0","0.0","0.0","0.0","0.0","0.0","0.0","0.0","0.0","0.0","0.0","0.0","0.0","0.0","0.0","0.0","0.5","0.0","0.0","0.0","0.0","0.0","0.3675","0.0","0.125","0.0","0.0","0.0","0.0","0.0","0.0","0.0","0.0075","0.0","0.0","0.0","0.0","0.0","0.0","0.0","0.0","0.0","0.0","0.0","498.0","415.0","4824.0","1.15","0.00083","0.36","10.1039/c9ta05115e","1.0"
"864","Cu2.94Ag0.06SbSe4","Cu2.94Ag0.06SbSe4","0.0","0.0","0.0","0.0","0.0","0.0","0.0","0.0","0.0","0.0","0.0","0.0","0.0","0.0","0.0","0.0","0.0","0.0","0.0","0.0","0.0","0.0","0.0","0.0","0.0","0.0","0.0","0.0","0.0","0.0","0.0","0.0","0.0","0.0","0.0","0.0","0.0","0.5","0.0","0.0","0.0","0.0","0.0","0.3675","0.0","0.125","0.0","0.0","0.0","0.0","0.0","0.0","0.0","0.0075","0.0","0.0","0.0","0.0","0.0","0.0","0.0","0.0","0.0","0.0","0.0","523.0","403.0","5134.0","1.1","0.00083","0.39","10.1039/c9ta05115e","1.0"
"865","Cu2.94Ag0.06SbSe4","Cu2.94Ag0.06SbSe4","0.0","0.0","0.0","0.0","0.0","0.0","0.0","0.0","0.0","0.0","0.0","0.0","0.0","0.0","0.0","0.0","0.0","0.0","0.0","0.0","0.0","0.0","0.0","0.0","0.0","0.0","0.0","0.0","0.0","0.0","0.0","0.0","0.0","0.0","0.0","0.0","0.0","0.5","0.0","0.0","0.0","0.0","0.0","0.3675","0.0","0.125","0.0","0.0","0.0","0.0","0.0","0.0","0.0","0.0075","0.0","0.0","0.0","0.0","0.0","0.0","0.0","0.0","0.0","0.0","0.0","548.0","372.0","5501.0","1.04","0.00076","0.4","10.1039/c9ta05115e","1.0"
"866","Cu2.94Ag0.06SbSe4","Cu2.94Ag0.06SbSe4","0.0","0.0","0.0","0.0","0.0","0.0","0.0","0.0","0.0","0.0","0.0","0.0","0.0","0.0","0.0","0.0","0.0","0.0","0.0","0.0","0.0","0.0","0.0","0.0","0.0","0.0","0.0","0.0","0.0","0.0","0.0","0.0","0.0","0.0","0.0","0.0","0.0","0.5","0.0","0.0","0.0","0.0","0.0","0.3675","0.0","0.125","0.0","0.0","0.0","0.0","0.0","0.0","0.0","0.0075","0.0","0.0","0.0","0.0","0.0","0.0","0.0","0.0","0.0","0.0","0.0","573.0","368.0","5944.0","1.0","0.0008","0.47","10.1039/c9ta05115e","1.0"
"867","Cu2.94Ag0.06SbSe4","Cu2.94Ag0.06SbSe4","0.0","0.0","0.0","0.0","0.0","0.0","0.0","0.0","0.0","0.0","0.0","0.0","0.0","0.0","0.0","0.0","0.0","0.0","0.0","0.0","0.0","0.0","0.0","0.0","0.0","0.0","0.0","0.0","0.0","0.0","0.0","0.0","0.0","0.0","0.0","0.0","0.0","0.5","0.0","0.0","0.0","0.0","0.0","0.3675","0.0","0.125","0.0","0.0","0.0","0.0","0.0","0.0","0.0","0.0075","0.0","0.0","0.0","0.0","0.0","0.0","0.0","0.0","0.0","0.0","0.0","598.0","355.0","6667.0","0.96","0.00084","0.52","10.1039/c9ta05115e","1.0"
"868","Cu2.94Ag0.06SbSe4","Cu2.94Ag0.06SbSe4","0.0","0.0","0.0","0.0","0.0","0.0","0.0","0.0","0.0","0.0","0.0","0.0","0.0","0.0","0.0","0.0","0.0","0.0","0.0","0.0","0.0","0.0","0.0","0.0","0.0","0.0","0.0","0.0","0.0","0.0","0.0","0.0","0.0","0.0","0.0","0.0","0.0","0.5","0.0","0.0","0.0","0.0","0.0","0.3675","0.0","0.125","0.0","0.0","0.0","0.0","0.0","0.0","0.0","0.0075","0.0","0.0","0.0","0.0","0.0","0.0","0.0","0.0","0.0","0.0","0.0","623.0","346.0","7273.0","0.93","0.00087","0.59","10.1039/c9ta05115e","1.0"
"869","Cu3.0SbSe4","Cu3.0SbSe4","0.0","0.0","0.0","0.0","0.0","0.0","0.0","0.0","0.0","0.0","0.0","0.0","0.0","0.0","0.0","0.0","0.0","0.0","0.0","0.0","0.0","0.0","0.0","0.0","0.0","0.0","0.0","0.0","0.0","0.0","0.0","0.0","0.0","0.0","0.0","0.0","0.0","0.5","0.0","0.0","0.0","0.0","0.0","0.375","0.0","0.125","0.0","0.0","0.0","0.0","0.0","0.0","0.0","0.0","0.0","0.0","0.0","0.0","0.0","0.0","0.0","0.0","0.0","0.0","0.0","298.0","479.0","2546.0","2.75","0.00058","0.06","10.1039/c9ta05115e","1.0"
"870","Cu3.0SbSe4","Cu3.0SbSe4","0.0","0.0","0.0","0.0","0.0","0.0","0.0","0.0","0.0","0.0","0.0","0.0","0.0","0.0","0.0","0.0","0.0","0.0","0.0","0.0","0.0","0.0","0.0","0.0","0.0","0.0","0.0","0.0","0.0","0.0","0.0","0.0","0.0","0.0","0.0","0.0","0.0","0.5","0.0","0.0","0.0","0.0","0.0","0.375","0.0","0.125","0.0","0.0","0.0","0.0","0.0","0.0","0.0","0.0","0.0","0.0","0.0","0.0","0.0","0.0","0.0","0.0","0.0","0.0","0.0","323.0","497.0","2394.0","2.42","0.00059","0.08","10.1039/c9ta05115e","1.0"
"871","Cu3.0SbSe4","Cu3.0SbSe4","0.0","0.0","0.0","0.0","0.0","0.0","0.0","0.0","0.0","0.0","0.0","0.0","0.0","0.0","0.0","0.0","0.0","0.0","0.0","0.0","0.0","0.0","0.0","0.0","0.0","0.0","0.0","0.0","0.0","0.0","0.0","0.0","0.0","0.0","0.0","0.0","0.0","0.5","0.0","0.0","0.0","0.0","0.0","0.375","0.0","0.125","0.0","0.0","0.0","0.0","0.0","0.0","0.0","0.0","0.0","0.0","0.0","0.0","0.0","0.0","0.0","0.0","0.0","0.0","0.0","348.0","498.0","2302.0","2.15","0.00057","0.09","10.1039/c9ta05115e","1.0"
"872","Cu3.0SbSe4","Cu3.0SbSe4","0.0","0.0","0.0","0.0","0.0","0.0","0.0","0.0","0.0","0.0","0.0","0.0","0.0","0.0","0.0","0.0","0.0","0.0","0.0","0.0","0.0","0.0","0.0","0.0","0.0","0.0","0.0","0.0","0.0","0.0","0.0","0.0","0.0","0.0","0.0","0.0","0.0","0.5","0.0","0.0","0.0","0.0","0.0","0.375","0.0","0.125","0.0","0.0","0.0","0.0","0.0","0.0","0.0","0.0","0.0","0.0","0.0","0.0","0.0","0.0","0.0","0.0","0.0","0.0","0.0","373.0","483.0","2367.0","1.9","0.00055","0.11","10.1039/c9ta05115e","1.0"
"873","Cu3.0SbSe4","Cu3.0SbSe4","0.0","0.0","0.0","0.0","0.0","0.0","0.0","0.0","0.0","0.0","0.0","0.0","0.0","0.0","0.0","0.0","0.0","0.0","0.0","0.0","0.0","0.0","0.0","0.0","0.0","0.0","0.0","0.0","0.0","0.0","0.0","0.0","0.0","0.0","0.0","0.0","0.0","0.5","0.0","0.0","0.0","0.0","0.0","0.375","0.0","0.125","0.0","0.0","0.0","0.0","0.0","0.0","0.0","0.0","0.0","0.0","0.0","0.0","0.0","0.0","0.0","0.0","0.0","0.0","0.0","398.0","465.0","2487.0","1.76","0.00054","0.12","10.1039/c9ta05115e","1.0"
