Repository: anilkunwar/thermoelectrics

# Machine learning assisted design of thermoelectrics

a. Machine Learning

# Fetching the upto date data of thermoelectricity (Informatics)

# Featurization:

The computer code to convert the multicomponent chemical formula and temperature row into composition-temperature feature vector
Binary alloys/compunds with upload from json files
Multicomponent alloys/compunds with upload from json files

# Informatics approach to classify p-type and n-type thermoelectric materials

Basic Illustrative Tutorials
Querying the Abstracts on the Materials Science, Applied Physics and Condensed Matter Physics on Keyterms Specific to Thermoelectrics
NER analysis for material type classification

File: machine_learning/vae_regression/latent_space_exploration/thermoelectric_materials.csv (part 13 of 71)
"","Formula","modformula","In","Tl","La","Sr","Mn","Ni","Ru","Pd","Hf","Cs","Sc","Co","Si","Fe","Li","Cl","Yb","Te","N","Ti","Cd","Zr","Y","Ga","Cr","Pr","Tm","Br","Ca","Mg","Rb","Au","Nd","Ce","Ho","I","Ba","Se","Pb","Ge","Gd","Tb","Dy","Cu","Na","Sb","Bi","P","As","Sm","Zn","Al","Sn","Ag","Nb","Mo","V","S","K","Lu","O","Eu","Ta","B","Er","temperature(K)","seebeck_coefficient(μV/K)","electrical_conductivity(S/m)","thermal_conductivity(W/mK)","power_factor(W/mK2)","ZT","reference","sum_elements"
"874","Cu3.0SbSe4","Cu3.0SbSe4","0.0","0.0","0.0","0.0","0.0","0.0","0.0","0.0","0.0","0.0","0.0","0.0","0.0","0.0","0.0","0.0","0.0","0.0","0.0","0.0","0.0","0.0","0.0","0.0","0.0","0.0","0.0","0.0","0.0","0.0","0.0","0.0","0.0","0.0","0.0","0.0","0.0","0.5","0.0","0.0","0.0","0.0","0.0","0.375","0.0","0.125","0.0","0.0","0.0","0.0","0.0","0.0","0.0","0.0","0.0","0.0","0.0","0.0","0.0","0.0","0.0","0.0","0.0","0.0","0.0","423.0","454.0","2563.0","1.63","0.00053","0.14","10.1039/c9ta05115e","1.0"
"875","Cu3.0SbSe4","Cu3.0SbSe4","0.0","0.0","0.0","0.0","0.0","0.0","0.0","0.0","0.0","0.0","0.0","0.0","0.0","0.0","0.0","0.0","0.0","0.0","0.0","0.0","0.0","0.0","0.0","0.0","0.0","0.0","0.0","0.0","0.0","0.0","0.0","0.0","0.0","0.0","0.0","0.0","0.0","0.5","0.0","0.0","0.0","0.0","0.0","0.375","0.0","0.125","0.0","0.0","0.0","0.0","0.0","0.0","0.0","0.0","0.0","0.0","0.0","0.0","0.0","0.0","0.0","0.0","0.0","0.0","0.0","448.0","427.0","2803.0","1.5","0.00051","0.15","10.1039/c9ta05115e","1.0"
"876","Cu3.0SbSe4","Cu3.0SbSe4","0.0","0.0","0.0","0.0","0.0","0.0","0.0","0.0","0.0","0.0","0.0","0.0","0.0","0.0","0.0","0.0","0.0","0.0","0.0","0.0","0.0","0.0","0.0","0.0","0.0","0.0","0.0","0.0","0.0","0.0","0.0","0.0","0.0","0.0","0.0","0.0","0.0","0.5","0.0","0.0","0.0","0.0","0.0","0.375","0.0","0.125","0.0","0.0","0.0","0.0","0.0","0.0","0.0","0.0","0.0","0.0","0.0","0.0","0.0","0.0","0.0","0.0","0.0","0.0","0.0","473.0","409.0","3227.0","1.37","0.00054","0.19","10.1039/c9ta05115e","1.0"
"877","Cu3.0SbSe4","Cu3.0SbSe4","0.0","0.0","0.0","0.0","0.0","0.0","0.0","0.0","0.0","0.0","0.0","0.0","0.0","0.0","0.0","0.0","0.0","0.0","0.0","0.0","0.0","0.0","0.0","0.0","0.0","0.0","0.0","0.0","0.0","0.0","0.0","0.0","0.0","0.0","0.0","0.0","0.0","0.5","0.0","0.0","0.0","0.0","0.0","0.375","0.0","0.125","0.0","0.0","0.0","0.0","0.0","0.0","0.0","0.0","0.0","0.0","0.0","0.0","0.0","0.0","0.0","0.0","0.0","0.0","0.0","498.0","397.0","3820.0","1.3","0.0006","0.23","10.1039/c9ta05115e","1.0"
"878","Cu3.0SbSe4","Cu3.0SbSe4","0.0","0.0","0.0","0.0","0.0","0.0","0.0","0.0","0.0","0.0","0.0","0.0","0.0","0.0","0.0","0.0","0.0","0.0","0.0","0.0","0.0","0.0","0.0","0.0","0.0","0.0","0.0","0.0","0.0","0.0","0.0","0.0","0.0","0.0","0.0","0.0","0.0","0.5","0.0","0.0","0.0","0.0","0.0","0.375","0.0","0.125","0.0","0.0","0.0","0.0","0.0","0.0","0.0","0.0","0.0","0.0","0.0","0.0","0.0","0.0","0.0","0.0","0.0","0.0","0.0","523.0","379.0","4518.0","1.24","0.00065","0.27","10.1039/c9ta05115e","1.0"
"879","Cu3.0SbSe4","Cu3.0SbSe4","0.0","0.0","0.0","0.0","0.0","0.0","0.0","0.0","0.0","0.0","0.0","0.0","0.0","0.0","0.0","0.0","0.0","0.0","0.0","0.0","0.0","0.0","0.0","0.0","0.0","0.0","0.0","0.0","0.0","0.0","0.0","0.0","0.0","0.0","0.0","0.0","0.0","0.5","0.0","0.0","0.0","0.0","0.0","0.375","0.0","0.125","0.0","0.0","0.0","0.0","0.0","0.0","0.0","0.0","0.0","0.0","0.0","0.0","0.0","0.0","0.0","0.0","0.0","0.0","0.0","548.0","369.0","5150.0","1.2","0.0007","0.32","10.1039/c9ta05115e","1.0"
"880","Cu3.0SbSe4","Cu3.0SbSe4","0.0","0.0","0.0","0.0","0.0","0.0","0.0","0.0","0.0","0.0","0.0","0.0","0.0","0.0","0.0","0.0","0.0","0.0","0.0","0.0","0.0","0.0","0.0","0.0","0.0","0.0","0.0","0.0","0.0","0.0","0.0","0.0","0.0","0.0","0.0","0.0","0.0","0.5","0.0","0.0","0.0","0.0","0.0","0.375","0.0","0.125","0.0","0.0","0.0","0.0","0.0","0.0","0.0","0.0","0.0","0.0","0.0","0.0","0.0","0.0","0.0","0.0","0.0","0.0","0.0","573.0","356.0","5890.0","1.12","0.00075","0.38","10.1039/c9ta05115e","1.0"
"881","Cu3.0SbSe4","Cu3.0SbSe4","0.0","0.0","0.0","0.0","0.0","0.0","0.0","0.0","0.0","0.0","0.0","0.0","0.0","0.0","0.0","0.0","0.0","0.0","0.0","0.0","0.0","0.0","0.0","0.0","0.0","0.0","0.0","0.0","0.0","0.0","0.0","0.0","0.0","0.0","0.0","0.0","0.0","0.5","0.0","0.0","0.0","0.0","0.0","0.375","0.0","0.125","0.0","0.0","0.0","0.0","0.0","0.0","0.0","0.0","0.0","0.0","0.0","0.0","0.0","0.0","0.0","0.0","0.0","0.0","0.0","598.0","338.0","6670.0","1.06","0.00076","0.44","10.1039/c9ta05115e","1.0"
"882","Cu3.0SbSe4","Cu3.0SbSe4","0.0","0.0","0.0","0.0","0.0","0.0","0.0","0.0","0.0","0.0","0.0","0.0","0.0","0.0","0.0","0.0","0.0","0.0","0.0","0.0","0.0","0.0","0.0","0.0","0.0","0.0","0.0","0.0","0.0","0.0","0.0","0.0","0.0","0.0","0.0","0.0","0.0","0.5","0.0","0.0","0.0","0.0","0.0","0.375","0.0","0.125","0.0","0.0","0.0","0.0","0.0","0.0","0.0","0.0","0.0","0.0","0.0","0.0","0.0","0.0","0.0","0.0","0.0","0.0","0.0","623.0","330.0","7471.0","1.02","0.00081","0.5","10.1039/c9ta05115e","1.0"
"883","Bi1.2Sb0.8Se2.76Cl0.24","Bi1.2Sb0.8Se2.76Cl0.24","0.0","0.0","0.0","0.0","0.0","0.0","0.0","0.0","0.0","0.0","0.0","0.0","0.0","0.0","0.0","0.048","0.0","0.0","0.0","0.0","0.0","0.0","0.0","0.0","0.0","0.0","0.0","0.0","0.0","0.0","0.0","0.0","0.0","0.0","0.0","0.0","0.0","0.5519999999999999","0.0","0.0","0.0","0.0","0.0","0.0","0.0","0.16","0.24","0.0","0.0","0.0","0.0","0.0","0.0","0.0","0.0","0.0","0.0","0.0","0.0","0.0","0.0","0.0","0.0","0.0","0.0","300.0","-89.0","39724.0","0.72","0.00031","0.13","10.1039/d0ra04065g","1.0"
"884","Bi1.2Sb0.8Se2.76Cl0.24","Bi1.2Sb0.8Se2.76Cl0.24","0.0","0.0","0.0","0.0","0.0","0.0","0.0","0.0","0.0","0.0","0.0","0.0","0.0","0.0","0.0","0.048","0.0","0.0","0.0","0.0","0.0","0.0","0.0","0.0","0.0","0.0","0.0","0.0","0.0","0.0","0.0","0.0","0.0","0.0","0.0","0.0","0.0","0.5519999999999999","0.0","0.0","0.0","0.0","0.0","0.0","0.0","0.16","0.24","0.0","0.0","0.0","0.0","0.0","0.0","0.0","0.0","0.0","0.0","0.0","0.0","0.0","0.0","0.0","0.0","0.0","0.0","400.0","-115.0","31602.0","0.69","0.00042","0.24","10.1039/d0ra04065g","1.0"
"885","Bi1.2Sb0.8Se2.76Cl0.24","Bi1.2Sb0.8Se2.76Cl0.24","0.0","0.0","0.0","0.0","0.0","0.0","0.0","0.0","0.0","0.0","0.0","0.0","0.0","0.0","0.0","0.048","0.0","0.0","0.0","0.0","0.0","0.0","0.0","0.0","0.0","0.0","0.0","0.0","0.0","0.0","0.0","0.0","0.0","0.0","0.0","0.0","0.0","0.5519999999999999","0.0","0.0","0.0","0.0","0.0","0.0","0.0","0.16","0.24","0.0","0.0","0.0","0.0","0.0","0.0","0.0","0.0","0.0","0.0","0.0","0.0","0.0","0.0","0.0","0.0","0.0","0.0","500.0","-143.0","23923.0","0.65","0.00049","0.38","10.1039/d0ra04065g","1.0"
"886","Bi1.2Sb0.8Se2.76Cl0.24","Bi1.2Sb0.8Se2.76Cl0.24","0.0","0.0","0.0","0.0","0.0","0.0","0.0","0.0","0.0","0.0","0.0","0.0","0.0","0.0","0.0","0.048","0.0","0.0","0.0","0.0","0.0","0.0","0.0","0.0","0.0","0.0","0.0","0.0","0.0","0.0","0.0","0.0","0.0","0.0","0.0","0.0","0.0","0.5519999999999999","0.0","0.0","0.0","0.0","0.0","0.0","0.0","0.16","0.24","0.0","0.0","0.0","0.0","0.0","0.0","0.0","0.0","0.0","0.0","0.0","0.0","0.0","0.0","0.0","0.0","0.0","0.0","600.0","-168.0","19392.0","0.62","0.00055","0.53","10.1039/d0ra04065g","1.0"
"887","Bi1.2Sb0.8Se2.76Cl0.24","Bi1.2Sb0.8Se2.76Cl0.24","0.0","0.0","0.0","0.0","0.0","0.0","0.0","0.0","0.0","0.0","0.0","0.0","0.0","0.0","0.0","0.048","0.0","0.0","0.0","0.0","0.0","0.0","0.0","0.0","0.0","0.0","0.0","0.0","0.0","0.0","0.0","0.0","0.0","0.0","0.0","0.0","0.0","0.5519999999999999","0.0","0.0","0.0","0.0","0.0","0.0","0.0","0.16","0.24","0.0","0.0","0.0","0.0","0.0","0.0","0.0","0.0","0.0","0.0","0.0","0.0","0.0","0.0","0.0","0.0","0.0","0.0","700.0","-188.0","15900.0","0.57","0.00056","0.69","10.1039/d0ra04065g","1.0"
"888","Bi1.2Sb0.8Se2.82Cl0.18","Bi1.2Sb0.8Se2.82Cl0.18","0.0","0.0","0.0","0.0","0.0","0.0","0.0","0.0","0.0","0.0","0.0","0.0","0.0","0.0","0.0","0.036","0.0","0.0","0.0","0.0","0.0","0.0","0.0","0.0","0.0","0.0","0.0","0.0","0.0","0.0","0.0","0.0","0.0","0.0","0.0","0.0","0.0","0.564","0.0","0.0","0.0","0.0","0.0","0.0","0.0","0.16","0.24","0.0","0.0","0.0","0.0","0.0","0.0","0.0","0.0","0.0","0.0","0.0","0.0","0.0","0.0","0.0","0.0","0.0","0.0","300.0","-92.0","36263.0","0.83","0.00031","0.11","10.1039/d0ra04065g","1.0"
"889","Bi1.2Sb0.8Se2.82Cl0.18","Bi1.2Sb0.8Se2.82Cl0.18","0.0","0.0","0.0","0.0","0.0","0.0","0.0","0.0","0.0","0.0","0.0","0.0","0.0","0.0","0.0","0.036","0.0","0.0","0.0","0.0","0.0","0.0","0.0","0.0","0.0","0.0","0.0","0.0","0.0","0.0","0.0","0.0","0.0","0.0","0.0","0.0","0.0","0.564","0.0","0.0","0.0","0.0","0.0","0.0","0.0","0.16","0.24","0.0","0.0","0.0","0.0","0.0","0.0","0.0","0.0","0.0","0.0","0.0","0.0","0.0","0.0","0.0","0.0","0.0","0.0","400.0","-116.0","28287.0","0.77","0.00038","0.2","10.1039/d0ra04065g","1.0"
"890","Bi1.2Sb0.8Se2.82Cl0.18","Bi1.2Sb0.8Se2.82Cl0.18","0.0","0.0","0.0","0.0","0.0","0.0","0.0","0.0","0.0","0.0","0.0","0.0","0.0","0.0","0.0","0.036","0.0","0.0","0.0","0.0","0.0","0.0","0.0","0.0","0.0","0.0","0.0","0.0","0.0","0.0","0.0","0.0","0.0","0.0","0.0","0.0","0.0","0.564","0.0","0.0","0.0","0.0","0.0","0.0","0.0","0.16","0.24","0.0","0.0","0.0","0.0","0.0","0.0","0.0","0.0","0.0","0.0","0.0","0.0","0.0","0.0","0.0","0.0","0.0","0.0","500.0","-144.0","22044.0","0.71","0.00046","0.32","10.1039/d0ra04065g","1.0"
"891","Bi1.2Sb0.8Se2.82Cl0.18","Bi1.2Sb0.8Se2.82Cl0.18","0.0","0.0","0.0","0.0","0.0","0.0","0.0","0.0","0.0","0.0","0.0","0.0","0.0","0.0","0.0","0.036","0.0","0.0","0.0","0.0","0.0","0.0","0.0","0.0","0.0","0.0","0.0","0.0","0.0","0.0","0.0","0.0","0.0","0.0","0.0","0.0","0.0","0.564","0.0","0.0","0.0","0.0","0.0","0.0","0.0","0.16","0.24","0.0","0.0","0.0","0.0","0.0","0.0","0.0","0.0","0.0","0.0","0.0","0.0","0.0","0.0","0.0","0.0","0.0","0.0","600.0","-168.0","17680.0","0.66","0.0005","0.45","10.1039/d0ra04065g","1.0"
"892","Bi1.2Sb0.8Se2.82Cl0.18","Bi1.2Sb0.8Se2.82Cl0.18","0.0","0.0","0.0","0.0","0.0","0.0","0.0","0.0","0.0","0.0","0.0","0.0","0.0","0.0","0.0","0.036","0.0","0.0","0.0","0.0","0.0","0.0","0.0","0.0","0.0","0.0","0.0","0.0","0.0","0.0","0.0","0.0","0.0","0.0","0.0","0.0","0.0","0.564","0.0","0.0","0.0","0.0","0.0","0.0","0.0","0.16","0.24","0.0","0.0","0.0","0.0","0.0","0.0","0.0","0.0","0.0","0.0","0.0","0.0","0.0","0.0","0.0","0.0","0.0","0.0","700.0","-190.0","15138.0","0.62","0.00055","0.62","10.1039/d0ra04065g","1.0"
"893","Bi1.2Sb0.8Se2.88Cl0.12","Bi1.2Sb0.8Se2.88Cl0.12","0.0","0.0","0.0","0.0","0.0","0.0","0.0","0.0","0.0","0.0","0.0","0.0","0.0","0.0","0.0","0.024","0.0","0.0","0.0","0.0","0.0","0.0","0.0","0.0","0.0","0.0","0.0","0.0","0.0","0.0","0.0","0.0","0.0","0.0","0.0","0.0","0.0","0.576","0.0","0.0","0.0","0.0","0.0","0.0","0.0","0.16","0.24","0.0","0.0","0.0","0.0","0.0","0.0","0.0","0.0","0.0","0.0","0.0","0.0","0.0","0.0","0.0","0.0","0.0","0.0","300.0","-97.0","29670.0","0.82","0.00028","0.1","10.1039/d0ra04065g","1.0"
"894","Bi1.2Sb0.8Se2.88Cl0.12","Bi1.2Sb0.8Se2.88Cl0.12","0.0","0.0","0.0","0.0","0.0","0.0","0.0","0.0","0.0","0.0","0.0","0.0","0.0","0.0","0.0","0.024","0.0","0.0","0.0","0.0","0.0","0.0","0.0","0.0","0.0","0.0","0.0","0.0","0.0","0.0","0.0","0.0","0.0","0.0","0.0","0.0","0.0","0.576","0.0","0.0","0.0","0.0","0.0","0.0","0.0","0.16","0.24","0.0","0.0","0.0","0.0","0.0","0.0","0.0","0.0","0.0","0.0","0.0","0.0","0.0","0.0","0.0","0.0","0.0","0.0","400.0","-123.0","22652.0","0.77","0.00034","0.18","10.1039/d0ra04065g","1.0"
"895","Bi1.2Sb0.8Se2.88Cl0.12","Bi1.2Sb0.8Se2.88Cl0.12","0.0","0.0","0.0","0.0","0.0","0.0","0.0","0.0","0.0","0.0","0.0","0.0","0.0","0.0","0.0","0.024","0.0","0.0","0.0","0.0","0.0","0.0","0.0","0.0","0.0","0.0","0.0","0.0","0.0","0.0","0.0","0.0","0.0","0.0","0.0","0.0","0.0","0.576","0.0","0.0","0.0","0.0","0.0","0.0","0.0","0.16","0.24","0.0","0.0","0.0","0.0","0.0","0.0","0.0","0.0","0.0","0.0","0.0","0.0","0.0","0.0","0.0","0.0","0.0","0.0","500.0","-152.0","17127.0","0.71","0.0004","0.28","10.1039/d0ra04065g","1.0"
"896","Bi1.2Sb0.8Se2.88Cl0.12","Bi1.2Sb0.8Se2.88Cl0.12","0.0","0.0","0.0","0.0","0.0","0.0","0.0","0.0","0.0","0.0","0.0","0.0","0.0","0.0","0.0","0.024","0.0","0.0","0.0","0.0","0.0","0.0","0.0","0.0","0.0","0.0","0.0","0.0","0.0","0.0","0.0","0.0","0.0","0.0","0.0","0.0","0.0","0.576","0.0","0.0","0.0","0.0","0.0","0.0","0.0","0.16","0.24","0.0","0.0","0.0","0.0","0.0","0.0","0.0","0.0","0.0","0.0","0.0","0.0","0.0","0.0","0.0","0.0","0.0","0.0","600.0","-177.0","13700.0","0.67","0.00043","0.38","10.1039/d0ra04065g","1.0"
"897","Bi1.2Sb0.8Se2.88Cl0.12","Bi1.2Sb0.8Se2.88Cl0.12","0.0","0.0","0.0","0.0","0.0","0.0","0.0","0.0","0.0","0.0","0.0","0.0","0.0","0.0","0.0","0.024","0.0","0.0","0.0","0.0","0.0","0.0","0.0","0.0","0.0","0.0","0.0","0.0","0.0","0.0","0.0","0.0","0.0","0.0","0.0","0.0","0.0","0.576","0.0","0.0","0.0","0.0","0.0","0.0","0.0","0.16","0.24","0.0","0.0","0.0","0.0","0.0","0.0","0.0","0.0","0.0","0.0","0.0","0.0","0.0","0.0","0.0","0.0","0.0","0.0","700.0","-197.0","11320.0","0.62","0.00044","0.5","10.1039/d0ra04065g","1.0"
"898","BiSbSe2.76Cl0.24","BiSbSe2.76Cl0.24","0.0","0.0","0.0","0.0","0.0","0.0","0.0","0.0","0.0","0.0","0.0","0.0","0.0","0.0","0.0","0.048","0.0","0.0","0.0","0.0","0.0","0.0","0.0","0.0","0.0","0.0","0.0","0.0","0.0","0.0","0.0","0.0","0.0","0.0","0.0","0.0","0.0","0.5519999999999999","0.0","0.0","0.0","0.0","0.0","0.0","0.0","0.2","0.2","0.0","0.0","0.0","0.0","0.0","0.0","0.0","0.0","0.0","0.0","0.0","0.0","0.0","0.0","0.0","0.0","0.0","0.0","300.0","-132.0","13260.0","0.58","0.00023","0.12","10.1039/d0ra04065g","1.0"
"899","BiSbSe2.76Cl0.24","BiSbSe2.76Cl0.24","0.0","0.0","0.0","0.0","0.0","0.0","0.0","0.0","0.0","0.0","0.0","0.0","0.0","0.0","0.0","0.048","0.0","0.0","0.0","0.0","0.0","0.0","0.0","0.0","0.0","0.0","0.0","0.0","0.0","0.0","0.0","0.0","0.0","0.0","0.0","0.0","0.0","0.5519999999999999","0.0","0.0","0.0","0.0","0.0","0.0","0.0","0.2","0.2","0.0","0.0","0.0","0.0","0.0","0.0","0.0","0.0","0.0","0.0","0.0","0.0","0.0","0.0","0.0","0.0","0.0","0.0","400.0","-159.0","11050.0","0.54","0.00028","0.21","10.1039/d0ra04065g","1.0"
"900","BiSbSe2.76Cl0.24","BiSbSe2.76Cl0.24","0.0","0.0","0.0","0.0","0.0","0.0","0.0","0.0","0.0","0.0","0.0","0.0","0.0","0.0","0.0","0.048","0.0","0.0","0.0","0.0","0.0","0.0","0.0","0.0","0.0","0.0","0.0","0.0","0.0","0.0","0.0","0.0","0.0","0.0","0.0","0.0","0.0","0.5519999999999999","0.0","0.0","0.0","0.0","0.0","0.0","0.0","0.2","0.2","0.0","0.0","0.0","0.0","0.0","0.0","0.0","0.0","0.0","0.0","0.0","0.0","0.0","0.0","0.0","0.0","0.0","0.0","500.0","-192.0","8730.0","0.49","0.00032","0.33","10.1039/d0ra04065g","1.0"
"901","BiSbSe2.76Cl0.24","BiSbSe2.76Cl0.24","0.0","0.0","0.0","0.0","0.0","0.0","0.0","0.0","0.0","0.0","0.0","0.0","0.0","0.0","0.0","0.048","0.0","0.0","0.0","0.0","0.0","0.0","0.0","0.0","0.0","0.0","0.0","0.0","0.0","0.0","0.0","0.0","0.0","0.0","0.0","0.0","0.0","0.5519999999999999","0.0","0.0","0.0","0.0","0.0","0.0","0.0","0.2","0.2","0.0","0.0","0.0","0.0","0.0","0.0","0.0","0.0","0.0","0.0","0.0","0.0","0.0","0.0","0.0","0.0","0.0","0.0","600.0","-222.0","7350.0","0.45","0.00036","0.48","10.1039/d0ra04065g","1.0"
"902","BiSbSe2.76Cl0.24","BiSbSe2.76Cl0.24","0.0","0.0","0.0","0.0","0.0","0.0","0.0","0.0","0.0","0.0","0.0","0.0","0.0","0.0","0.0","0.048","0.0","0.0","0.0","0.0","0.0","0.0","0.0","0.0","0.0","0.0","0.0","0.0","0.0","0.0","0.0","0.0","0.0","0.0","0.0","0.0","0.0","0.5519999999999999","0.0","0.0","0.0","0.0","0.0","0.0","0.0","0.2","0.2","0.0","0.0","0.0","0.0","0.0","0.0","0.0","0.0","0.0","0.0","0.0","0.0","0.0","0.0","0.0","0.0","0.0","0.0","700.0","-245.0","6188.0","0.41","0.00037","0.63","10.1039/d0ra04065g","1.0"
"903","BiSbSe2.82Cl0.18","BiSbSe2.82Cl0.18","0.0","0.0","0.0","0.0","0.0","0.0","0.0","0.0","0.0","0.0","0.0","0.0","0.0","0.0","0.0","0.036","0.0","0.0","0.0","0.0","0.0","0.0","0.0","0.0","0.0","0.0","0.0","0.0","0.0","0.0","0.0","0.0","0.0","0.0","0.0","0.0","0.0","0.564","0.0","0.0","0.0","0.0","0.0","0.0","0.0","0.2","0.2","0.0","0.0","0.0","0.0","0.0","0.0","0.0","0.0","0.0","0.0","0.0","0.0","0.0","0.0","0.0","0.0","0.0","0.0","300.0","-125.0","18010.0","0.62","0.00028","0.14","10.1039/d0ra04065g","1.0"
"904","BiSbSe2.82Cl0.18","BiSbSe2.82Cl0.18","0.0","0.0","0.0","0.0","0.0","0.0","0.0","0.0","0.0","0.0","0.0","0.0","0.0","0.0","0.0","0.036","0.0","0.0","0.0","0.0","0.0","0.0","0.0","0.0","0.0","0.0","0.0","0.0","0.0","0.0","0.0","0.0","0.0","0.0","0.0","0.0","0.0","0.564","0.0","0.0","0.0","0.0","0.0","0.0","0.0","0.2","0.2","0.0","0.0","0.0","0.0","0.0","0.0","0.0","0.0","0.0","0.0","0.0","0.0","0.0","0.0","0.0","0.0","0.0","0.0","400.0","-152.0","14800.0","0.58","0.00034","0.24","10.1039/d0ra04065g","1.0"
"905","BiSbSe2.82Cl0.18","BiSbSe2.82Cl0.18","0.0","0.0","0.0","0.0","0.0","0.0","0.0","0.0","0.0","0.0","0.0","0.0","0.0","0.0","0.0","0.036","0.0","0.0","0.0","0.0","0.0","0.0","0.0","0.0","0.0","0.0","0.0","0.0","0.0","0.0","0.0","0.0","0.0","0.0","0.0","0.0","0.0","0.564","0.0","0.0","0.0","0.0","0.0","0.0","0.0","0.2","0.2","0.0","0.0","0.0","0.0","0.0","0.0","0.0","0.0","0.0","0.0","0.0","0.0","0.0","0.0","0.0","0.0","0.0","0.0","500.0","-182.0","11770.0","0.55","0.00039","0.35","10.1039/d0ra04065g","1.0"
"906","BiSbSe2.82Cl0.18","BiSbSe2.82Cl0.18","0.0","0.0","0.0","0.0","0.0","0.0","0.0","0.0","0.0","0.0","0.0","0.0","0.0","0.0","0.0","0.036","0.0","0.0","0.0","0.0","0.0","0.0","0.0","0.0","0.0","0.0","0.0","0.0","0.0","0.0","0.0","0.0","0.0","0.0","0.0","0.0","0.0","0.564","0.0","0.0","0.0","0.0","0.0","0.0","0.0","0.2","0.2","0.0","0.0","0.0","0.0","0.0","0.0","0.0","0.0","0.0","0.0","0.0","0.0","0.0","0.0","0.0","0.0","0.0","0.0","600.0","-212.0","9834.0","0.52","0.00044","0.51","10.1039/d0ra04065g","1.0"
"907","BiSbSe2.82Cl0.18","BiSbSe2.82Cl0.18","0.0","0.0","0.0","0.0","0.0","0.0","0.0","0.0","0.0","0.0","0.0","0.0","0.0","0.0","0.0","0.036","0.0","0.0","0.0","0.0","0.0","0.0","0.0","0.0","0.0","0.0","0.0","0.0","0.0","0.0","0.0","0.0","0.0","0.0","0.0","0.0","0.0","0.564","0.0","0.0","0.0","0.0","0.0","0.0","0.0","0.2","0.2","0.0","0.0","0.0","0.0","0.0","0.0","0.0","0.0","0.0","0.0","0.0","0.0","0.0","0.0","0.0","0.0","0.0","0.0","700.0","-232.0","8400.0","0.48","0.00045","0.66","10.1039/d0ra04065g","1.0"
"908","BiSbSe2.88Cl0.12","BiSbSe2.88Cl0.12","0.0","0.0","0.0","0.0","0.0","0.0","0.0","0.0","0.0","0.0","0.0","0.0","0.0","0.0","0.0","0.024","0.0","0.0","0.0","0.0","0.0","0.0","0.0","0.0","0.0","0.0","0.0","0.0","0.0","0.0","0.0","0.0","0.0","0.0","0.0","0.0","0.0","0.576","0.0","0.0","0.0","0.0","0.0","0.0","0.0","0.2","0.2","0.0","0.0","0.0","0.0","0.0","0.0","0.0","0.0","0.0","0.0","0.0","0.0","0.0","0.0","0.0","0.0","0.0","0.0","300.0","-165.0","7735.0","0.56","0.00021","0.11","10.1039/d0ra04065g","1.0"
"909","BiSbSe2.88Cl0.12","BiSbSe2.88Cl0.12","0.0","0.0","0.0","0.0","0.0","0.0","0.0","0.0","0.0","0.0","0.0","0.0","0.0","0.0","0.0","0.024","0.0","0.0","0.0","0.0","0.0","0.0","0.0","0.0","0.0","0.0","0.0","0.0","0.0","0.0","0.0","0.0","0.0","0.0","0.0","0.0","0.0","0.576","0.0","0.0","0.0","0.0","0.0","0.0","0.0","0.2","0.2","0.0","0.0","0.0","0.0","0.0","0.0","0.0","0.0","0.0","0.0","0.0","0.0","0.0","0.0","0.0","0.0","0.0","0.0","400.0","-195.0","6740.0","0.52","0.00026","0.2","10.1039/d0ra04065g","1.0"
"910","BiSbSe2.88Cl0.12","BiSbSe2.88Cl0.12","0.0","0.0","0.0","0.0","0.0","0.0","0.0","0.0","0.0","0.0","0.0","0.0","0.0","0.0","0.0","0.024","0.0","0.0","0.0","0.0","0.0","0.0","0.0","0.0","0.0","0.0","0.0","0.0","0.0","0.0","0.0","0.0","0.0","0.0","0.0","0.0","0.0","0.576","0.0","0.0","0.0","0.0","0.0","0.0","0.0","0.2","0.2","0.0","0.0","0.0","0.0","0.0","0.0","0.0","0.0","0.0","0.0","0.0","0.0","0.0","0.0","0.0","0.0","0.0","0.0","500.0","-232.0","5450.0","0.47","0.00029","0.31","10.1039/d0ra04065g","1.0"
"911","BiSbSe2.88Cl0.12","BiSbSe2.88Cl0.12","0.0","0.0","0.0","0.0","0.0","0.0","0.0","0.0","0.0","0.0","0.0","0.0","0.0","0.0","0.0","0.024","0.0","0.0","0.0","0.0","0.0","0.0","0.0","0.0","0.0","0.0","0.0","0.0","0.0","0.0","0.0","0.0","0.0","0.0","0.0","0.0","0.0","0.576","0.0","0.0","0.0","0.0","0.0","0.0","0.0","0.2","0.2","0.0","0.0","0.0","0.0","0.0","0.0","0.0","0.0","0.0","0.0","0.0","0.0","0.0","0.0","0.0","0.0","0.0","0.0","600.0","-264.0","4390.0","0.44","0.00031","0.42","10.1039/d0ra04065g","1.0"
"912","BiSbSe2.88Cl0.12","BiSbSe2.88Cl0.12","0.0","0.0","0.0","0.0","0.0","0.0","0.0","0.0","0.0","0.0","0.0","0.0","0.0","0.0","0.0","0.024","0.0","0.0","0.0","0.0","0.0","0.0","0.0","0.0","0.0","0.0","0.0","0.0","0.0","0.0","0.0","0.0","0.0","0.0","0.0","0.0","0.0","0.576","0.0","0.0","0.0","0.0","0.0","0.0","0.0","0.2","0.2","0.0","0.0","0.0","0.0","0.0","0.0","0.0","0.0","0.0","0.0","0.0","0.0","0.0","0.0","0.0","0.0","0.0","0.0","700.0","-289.0","3615.0","0.42","0.0003","0.51","10.1039/d0ra04065g","1.0"
"913","Sr14.1Ga29.6Ge56.3","Sr14.1Ga29.6Ge56.3","0.0","0.0","0.0","0.141","0.0","0.0","0.0","0.0","0.0","0.0","0.0","0.0","0.0","0.0","0.0","0.0","0.0","0.0","0.0","0.0","0.0","0.0","0.0","0.29600000000000004","0.0","0.0","0.0","0.0","0.0","0.0","0.0","0.0","0.0","0.0","0.0","0.0","0.0","0.0","0.0","0.563","0.0","0.0","0.0","0.0","0.0","0.0","0.0","0.0","0.0","0.0","0.0","0.0","0.0","0.0","0.0","0.0","0.0","0.0","0.0","0.0","0.0","0.0","0.0","0.0","0.0","367.0","","-126.0","61474.0","0.00097","0.24","10.1063/1.2194187","1.0"
"914","Sr14.1Ga29.6Ge56.3","Sr14.1Ga29.6Ge56.3","0.0","0.0","0.0","0.141","0.0","0.0","0.0","0.0","0.0","0.0","0.0","0.0","0.0","0.0","0.0","0.0","0.0","0.0","0.0","0.0","0.0","0.0","0.0","0.29600000000000004","0.0","0.0","0.0","0.0","0.0","0.0","0.0","0.0","0.0","0.0","0.0","0.0","0.0","0.0","0.0","0.563","0.0","0.0","0.0","0.0","0.0","0.0","0.0","0.0","0.0","0.0","0.0","0.0","0.0","0.0","0.0","0.0","0.0","0.0","0.0","0.0","0.0","0.0","0.0","0.0","0.0","774.0","","-160.0","31185.0","0.0008","0.33","10.1063/1.2194187","1.0"
"915","Sr14.1Ga29.6Ge56.3","Sr14.1Ga29.6Ge56.3","0.0","0.0","0.0","0.141","0.0","0.0","0.0","0.0","0.0","0.0","0.0","0.0","0.0","0.0","0.0","0.0","0.0","0.0","0.0","0.0","0.0","0.0","0.0","0.29600000000000004","0.0","0.0","0.0","0.0","0.0","0.0","0.0","0.0","0.0","0.0","0.0","0.0","0.0","0.0","0.0","0.563","0.0","0.0","0.0","0.0","0.0","0.0","0.0","0.0","0.0","0.0","0.0","0.0","0.0","0.0","0.0","0.0","0.0","0.0","0.0","0.0","0.0","0.0","0.0","0.0","0.0","463.0","","-141.0","54450.0","0.00107","0.33","10.1063/1.2194187","1.0"
"916","Sr14.1Ga29.6Ge56.3","Sr14.1Ga29.6Ge56.3","0.0","0.0","0.0","0.141","0.0","0.0","0.0","0.0","0.0","0.0","0.0","0.0","0.0","0.0","0.0","0.0","0.0","0.0","0.0","0.0","0.0","0.0","0.0","0.29600000000000004","0.0","0.0","0.0","0.0","0.0","0.0","0.0","0.0","0.0","0.0","0.0","0.0","0.0","0.0","0.0","0.563","0.0","0.0","0.0","0.0","0.0","0.0","0.0","0.0","0.0","0.0","0.0","0.0","0.0","0.0","0.0","0.0","0.0","0.0","0.0","0.0","0.0","0.0","0.0","0.0","0.0","568.0","","-151.0","46800.0","0.00106","0.35","10.1063/1.2194187","1.0"
"917","Sr14.1Ga29.6Ge56.3","Sr14.1Ga29.6Ge56.3","0.0","0.0","0.0","0.141","0.0","0.0","0.0","0.0","0.0","0.0","0.0","0.0","0.0","0.0","0.0","0.0","0.0","0.0","0.0","0.0","0.0","0.0","0.0","0.29600000000000004","0.0","0.0","0.0","0.0","0.0","0.0","0.0","0.0","0.0","0.0","0.0","0.0","0.0","0.0","0.0","0.563","0.0","0.0","0.0","0.0","0.0","0.0","0.0","0.0","0.0","0.0","0.0","0.0","0.0","0.0","0.0","0.0","0.0","0.0","0.0","0.0","0.0","0.0","0.0","0.0","0.0","669.0","","-161.0","38620.0","0.001","0.41","10.1063/1.2194187","1.0"
"918","Sr14.5Ga29.2Ge56.3","Sr14.5Ga29.2Ge56.3","0.0","0.0","0.0","0.145","0.0","0.0","0.0","0.0","0.0","0.0","0.0","0.0","0.0","0.0","0.0","0.0","0.0","0.0","0.0","0.0","0.0","0.0","0.0","0.292","0.0","0.0","0.0","0.0","0.0","0.0","0.0","0.0","0.0","0.0","0.0","0.0","0.0","0.0","0.0","0.563","0.0","0.0","0.0","0.0","0.0","0.0","0.0","0.0","0.0","0.0","0.0","0.0","0.0","0.0","0.0","0.0","0.0","0.0","0.0","0.0","0.0","0.0","0.0","0.0","0.0","367.0","","-114.0","81502.0","0.00106","0.24","10.1063/1.2194187","0.9999999999999999"
"919","Sr14.5Ga29.2Ge56.3","Sr14.5Ga29.2Ge56.3","0.0","0.0","0.0","0.145","0.0","0.0","0.0","0.0","0.0","0.0","0.0","0.0","0.0","0.0","0.0","0.0","0.0","0.0","0.0","0.0","0.0","0.0","0.0","0.292","0.0","0.0","0.0","0.0","0.0","0.0","0.0","0.0","0.0","0.0","0.0","0.0","0.0","0.0","0.0","0.563","0.0","0.0","0.0","0.0","0.0","0.0","0.0","0.0","0.0","0.0","0.0","0.0","0.0","0.0","0.0","0.0","0.0","0.0","0.0","0.0","0.0","0.0","0.0","0.0","0.0","463.0","","-130.0","70237.0","0.00119","0.35","10.1063/1.2194187","0.9999999999999999"
"920","Sr14.5Ga29.2Ge56.3","Sr14.5Ga29.2Ge56.3","0.0","0.0","0.0","0.145","0.0","0.0","0.0","0.0","0.0","0.0","0.0","0.0","0.0","0.0","0.0","0.0","0.0","0.0","0.0","0.0","0.0","0.0","0.0","0.292","0.0","0.0","0.0","0.0","0.0","0.0","0.0","0.0","0.0","0.0","0.0","0.0","0.0","0.0","0.0","0.563","0.0","0.0","0.0","0.0","0.0","0.0","0.0","0.0","0.0","0.0","0.0","0.0","0.0","0.0","0.0","0.0","0.0","0.0","0.0","0.0","0.0","0.0","0.0","0.0","0.0","564.0","","-144.0","59949.0","0.00123","0.39","10.1063/1.2194187","0.9999999999999999"
"921","Sr14.5Ga29.2Ge56.3","Sr14.5Ga29.2Ge56.3","0.0","0.0","0.0","0.145","0.0","0.0","0.0","0.0","0.0","0.0","0.0","0.0","0.0","0.0","0.0","0.0","0.0","0.0","0.0","0.0","0.0","0.0","0.0","0.292","0.0","0.0","0.0","0.0","0.0","0.0","0.0","0.0","0.0","0.0","0.0","0.0","0.0","0.0","0.0","0.563","0.0","0.0","0.0","0.0","0.0","0.0","0.0","0.0","0.0","0.0","0.0","0.0","0.0","0.0","0.0","0.0","0.0","0.0","0.0","0.0","0.0","0.0","0.0","0.0","0.0","669.0","","-156.0","50350.0","0.00123","0.49","10.1063/1.2194187","0.9999999999999999"
"922","Sr14.5Ga29.2Ge56.3","Sr14.5Ga29.2Ge56.3","0.0","0.0","0.0","0.145","0.0","0.0","0.0","0.0","0.0","0.0","0.0","0.0","0.0","0.0","0.0","0.0","0.0","0.0","0.0","0.0","0.0","0.0","0.0","0.292","0.0","0.0","0.0","0.0","0.0","0.0","0.0","0.0","0.0","0.0","0.0","0.0","0.0","0.0","0.0","0.563","0.0","0.0","0.0","0.0","0.0","0.0","0.0","0.0","0.0","0.0","0.0","0.0","0.0","0.0","0.0","0.0","0.0","0.0","0.0","0.0","0.0","0.0","0.0","0.0","0.0","774.0","","-167.0","40300.0","0.00112","0.49","10.1063/1.2194187","0.9999999999999999"
"923","Sr14.7Ga28.7Ge56.6","Sr14.7Ga28.7Ge56.6","0.0","0.0","0.0","0.147","0.0","0.0","0.0","0.0","0.0","0.0","0.0","0.0","0.0","0.0","0.0","0.0","0.0","0.0","0.0","0.0","0.0","0.0","0.0","0.287","0.0","0.0","0.0","0.0","0.0","0.0","0.0","0.0","0.0","0.0","0.0","0.0","0.0","0.0","0.0","0.5660000000000001","0.0","0.0","0.0","0.0","0.0","0.0","0.0","0.0","0.0","0.0","0.0","0.0","0.0","0.0","0.0","0.0","0.0","0.0","0.0","0.0","0.0","0.0","0.0","0.0","0.0","563.0","","-124.0","78042.0","0.0012","0.39","10.1063/1.2194187","1.0"
"924","Sr14.7Ga28.7Ge56.6","Sr14.7Ga28.7Ge56.6","0.0","0.0","0.0","0.147","0.0","0.0","0.0","0.0","0.0","0.0","0.0","0.0","0.0","0.0","0.0","0.0","0.0","0.0","0.0","0.0","0.0","0.0","0.0","0.287","0.0","0.0","0.0","0.0","0.0","0.0","0.0","0.0","0.0","0.0","0.0","0.0","0.0","0.0","0.0","0.5660000000000001","0.0","0.0","0.0","0.0","0.0","0.0","0.0","0.0","0.0","0.0","0.0","0.0","0.0","0.0","0.0","0.0","0.0","0.0","0.0","0.0","0.0","0.0","0.0","0.0","0.0","666.0","","-134.0","66427.0","0.00119","0.52","10.1063/1.2194187","1.0"
"925","Sr14.7Ga28.7Ge56.6","Sr14.7Ga28.7Ge56.6","0.0","0.0","0.0","0.147","0.0","0.0","0.0","0.0","0.0","0.0","0.0","0.0","0.0","0.0","0.0","0.0","0.0","0.0","0.0","0.0","0.0","0.0","0.0","0.287","0.0","0.0","0.0","0.0","0.0","0.0","0.0","0.0","0.0","0.0","0.0","0.0","0.0","0.0","0.0","0.5660000000000001","0.0","0.0","0.0","0.0","0.0","0.0","0.0","0.0","0.0","0.0","0.0","0.0","0.0","0.0","0.0","0.0","0.0","0.0","0.0","0.0","0.0","0.0","0.0","0.0","0.0","772.0","","-154.0","52325.0","0.00124","0.63","10.1063/1.2194187","1.0"
"926","Sr14.8Ga28.6Ge56.6","Sr14.8Ga28.6Ge56.6","0.0","0.0","0.0","0.14800000000000002","0.0","0.0","0.0","0.0","0.0","0.0","0.0","0.0","0.0","0.0","0.0","0.0","0.0","0.0","0.0","0.0","0.0","0.0","0.0","0.28600000000000003","0.0","0.0","0.0","0.0","0.0","0.0","0.0","0.0","0.0","0.0","0.0","0.0","0.0","0.0","0.0","0.5660000000000001","0.0","0.0","0.0","0.0","0.0","0.0","0.0","0.0","0.0","0.0","0.0","0.0","0.0","0.0","0.0","0.0","0.0","0.0","0.0","0.0","0.0","0.0","0.0","0.0","0.0","408.0","","-87.0","108391.0","0.00083","0.16","10.1063/1.2194187","1.0"
"927","Sr14.8Ga28.6Ge56.6","Sr14.8Ga28.6Ge56.6","0.0","0.0","0.0","0.14800000000000002","0.0","0.0","0.0","0.0","0.0","0.0","0.0","0.0","0.0","0.0","0.0","0.0","0.0","0.0","0.0","0.0","0.0","0.0","0.0","0.28600000000000003","0.0","0.0","0.0","0.0","0.0","0.0","0.0","0.0","0.0","0.0","0.0","0.0","0.0","0.0","0.0","0.5660000000000001","0.0","0.0","0.0","0.0","0.0","0.0","0.0","0.0","0.0","0.0","0.0","0.0","0.0","0.0","0.0","0.0","0.0","0.0","0.0","0.0","0.0","0.0","0.0","0.0","0.0","510.0","","-101.0","92545.0","0.00094","0.22","10.1063/1.2194187","1.0"
"928","Sr14.8Ga28.6Ge56.6","Sr14.8Ga28.6Ge56.6","0.0","0.0","0.0","0.14800000000000002","0.0","0.0","0.0","0.0","0.0","0.0","0.0","0.0","0.0","0.0","0.0","0.0","0.0","0.0","0.0","0.0","0.0","0.0","0.0","0.28600000000000003","0.0","0.0","0.0","0.0","0.0","0.0","0.0","0.0","0.0","0.0","0.0","0.0","0.0","0.0","0.0","0.5660000000000001","0.0","0.0","0.0","0.0","0.0","0.0","0.0","0.0","0.0","0.0","0.0","0.0","0.0","0.0","0.0","0.0","0.0","0.0","0.0","0.0","0.0","0.0","0.0","0.0","0.0","613.0","","-113.0","79260.0","0.001","0.25","10.1063/1.2194187","1.0"
"929","Sr14.8Ga28.6Ge56.6","Sr14.8Ga28.6Ge56.6","0.0","0.0","0.0","0.14800000000000002","0.0","0.0","0.0","0.0","0.0","0.0","0.0","0.0","0.0","0.0","0.0","0.0","0.0","0.0","0.0","0.0","0.0","0.0","0.0","0.28600000000000003","0.0","0.0","0.0","0.0","0.0","0.0","0.0","0.0","0.0","0.0","0.0","0.0","0.0","0.0","0.0","0.5660000000000001","0.0","0.0","0.0","0.0","0.0","0.0","0.0","0.0","0.0","0.0","0.0","0.0","0.0","0.0","0.0","0.0","0.0","0.0","0.0","0.0","0.0","0.0","0.0","0.0","0.0","711.0","","-124.0","65608.0","0.00101","0.32","10.1063/1.2194187","1.0"
"930","Sr15Ga29.5Ge55.6","Sr15Ga29.5Ge55.6","0.0","0.0","0.0","0.14985014985014986","0.0","0.0","0.0","0.0","0.0","0.0","0.0","0.0","0.0","0.0","0.0","0.0","0.0","0.0","0.0","0.0","0.0","0.0","0.0","0.2947052947052947","0.0","0.0","0.0","0.0","0.0","0.0","0.0","0.0","0.0","0.0","0.0","0.0","0.0","0.0","0.0","0.5554445554445555","0.0","0.0","0.0","0.0","0.0","0.0","0.0","0.0","0.0","0.0","0.0","0.0","0.0","0.0","0.0","0.0","0.0","0.0","0.0","0.0","0.0","0.0","0.0","0.0","0.0","375.0","","-167.0","35082.0","0.00098","0.36","10.1063/1.2194187","1.0"
"931","Sr15Ga29.5Ge55.6","Sr15Ga29.5Ge55.6","0.0","0.0","0.0","0.14985014985014986","0.0","0.0","0.0","0.0","0.0","0.0","0.0","0.0","0.0","0.0","0.0","0.0","0.0","0.0","0.0","0.0","0.0","0.0","0.0","0.2947052947052947","0.0","0.0","0.0","0.0","0.0","0.0","0.0","0.0","0.0","0.0","0.0","0.0","0.0","0.0","0.0","0.5554445554445555","0.0","0.0","0.0","0.0","0.0","0.0","0.0","0.0","0.0","0.0","0.0","0.0","0.0","0.0","0.0","0.0","0.0","0.0","0.0","0.0","0.0","0.0","0.0","0.0","0.0","774.0","","-193.0","21700.0","0.00081","0.4","10.1063/1.2194187","1.0"
"932","Sr15Ga29.5Ge55.6","Sr15Ga29.5Ge55.6","0.0","0.0","0.0","0.14985014985014986","0.0","0.0","0.0","0.0","0.0","0.0","0.0","0.0","0.0","0.0","0.0","0.0","0.0","0.0","0.0","0.0","0.0","0.0","0.0","0.2947052947052947","0.0","0.0","0.0","0.0","0.0","0.0","0.0","0.0","0.0","0.0","0.0","0.0","0.0","0.0","0.0","0.5554445554445555","0.0","0.0","0.0","0.0","0.0","0.0","0.0","0.0","0.0","0.0","0.0","0.0","0.0","0.0","0.0","0.0","0.0","0.0","0.0","0.0","0.0","0.0","0.0","0.0","0.0","468.0","","-184.0","30610.0","0.00104","0.46","10.1063/1.2194187","1.0"
"933","Sr15Ga29.5Ge55.6","Sr15Ga29.5Ge55.6","0.0","0.0","0.0","0.14985014985014986","0.0","0.0","0.0","0.0","0.0","0.0","0.0","0.0","0.0","0.0","0.0","0.0","0.0","0.0","0.0","0.0","0.0","0.0","0.0","0.2947052947052947","0.0","0.0","0.0","0.0","0.0","0.0","0.0","0.0","0.0","0.0","0.0","0.0","0.0","0.0","0.0","0.5554445554445555","0.0","0.0","0.0","0.0","0.0","0.0","0.0","0.0","0.0","0.0","0.0","0.0","0.0","0.0","0.0","0.0","0.0","0.0","0.0","0.0","0.0","0.0","0.0","0.0","0.0","568.0","","-197.0","26375.0","0.00102","0.48","10.1063/1.2194187","1.0"
"934","Sr15Ga29.5Ge55.6","Sr15Ga29.5Ge55.6","0.0","0.0","0.0","0.14985014985014986","0.0","0.0","0.0","0.0","0.0","0.0","0.0","0.0","0.0","0.0","0.0","0.0","0.0","0.0","0.0","0.0","0.0","0.0","0.0","0.2947052947052947","0.0","0.0","0.0","0.0","0.0","0.0","0.0","0.0","0.0","0.0","0.0","0.0","0.0","0.0","0.0","0.5554445554445555","0.0","0.0","0.0","0.0","0.0","0.0","0.0","0.0","0.0","0.0","0.0","0.0","0.0","0.0","0.0","0.0","0.0","0.0","0.0","0.0","0.0","0.0","0.0","0.0","0.0","669.0","","-208.0","22733.0","0.00098","0.53","10.1063/1.2194187","1.0"
"935","BaCu3.96S3.0","BaCu3.96S3.0","0.0","0.0","0.0","0.0","0.0","0.0","0.0","0.0","0.0","0.0","0.0","0.0","0.0","0.0","0.0","0.0","0.0","0.0","0.0","0.0","0.0","0.0","0.0","0.0","0.0","0.0","0.0","0.0","0.0","0.0","0.0","0.0","0.0","0.0","0.0","0.0","0.12562814070351758","0.0","0.0","0.0","0.0","0.0","0.0","0.49748743718592964","0.0","0.0","0.0","0.0","0.0","0.0","0.0","0.0","0.0","0.0","0.0","0.0","0.0","0.3768844221105528","0.0","0.0","0.0","0.0","0.0","0.0","0.0","300.0","55.0","26856.0","0.68","8e-05","0.04","10.1063/1.5099291","1.0"
"936","BaCu3.96S3.0","BaCu3.96S3.0","0.0","0.0","0.0","0.0","0.0","0.0","0.0","0.0","0.0","0.0","0.0","0.0","0.0","0.0","0.0","0.0","0.0","0.0","0.0","0.0","0.0","0.0","0.0","0.0","0.0","0.0","0.0","0.0","0.0","0.0","0.0","0.0","0.0","0.0","0.0","0.0","0.12562814070351758","0.0","0.0","0.0","0.0","0.0","0.0","0.49748743718592964","0.0","0.0","0.0","0.0","0.0","0.0","0.0","0.0","0.0","0.0","0.0","0.0","0.0","0.3768844221105528","0.0","0.0","0.0","0.0","0.0","0.0","0.0","400.0","68.0","23454.0","0.71","0.00011","0.06","10.1063/1.5099291","1.0"
"937","BaCu3.96S3.0","BaCu3.96S3.0","0.0","0.0","0.0","0.0","0.0","0.0","0.0","0.0","0.0","0.0","0.0","0.0","0.0","0.0","0.0","0.0","0.0","0.0","0.0","0.0","0.0","0.0","0.0","0.0","0.0","0.0","0.0","0.0","0.0","0.0","0.0","0.0","0.0","0.0","0.0","0.0","0.12562814070351758","0.0","0.0","0.0","0.0","0.0","0.0","0.49748743718592964","0.0","0.0","0.0","0.0","0.0","0.0","0.0","0.0","0.0","0.0","0.0","0.0","0.0","0.3768844221105528","0.0","0.0","0.0","0.0","0.0","0.0","0.0","500.0","84.0","20103.0","0.77","0.00014","0.09","10.1063/1.5099291","1.0"
"938","BaCu3.96S3.0","BaCu3.96S3.0","0.0","0.0","0.0","0.0","0.0","0.0","0.0","0.0","0.0","0.0","0.0","0.0","0.0","0.0","0.0","0.0","0.0","0.0","0.0","0.0","0.0","0.0","0.0","0.0","0.0","0.0","0.0","0.0","0.0","0.0","0.0","0.0","0.0","0.0","0.0","0.0","0.12562814070351758","0.0","0.0","0.0","0.0","0.0","0.0","0.49748743718592964","0.0","0.0","0.0","0.0","0.0","0.0","0.0","0.0","0.0","0.0","0.0","0.0","0.0","0.3768844221105528","0.0","0.0","0.0","0.0","0.0","0.0","0.0","600.0","103.0","17630.0","0.84","0.00019","0.13","10.1063/1.5099291","1.0"
"939","BaCu3.96S3.0","BaCu3.96S3.0","0.0","0.0","0.0","0.0","0.0","0.0","0.0","0.0","0.0","0.0","0.0","0.0","0.0","0.0","0.0","0.0","0.0","0.0","0.0","0.0","0.0","0.0","0.0","0.0","0.0","0.0","0.0","0.0","0.0","0.0","0.0","0.0","0.0","0.0","0.0","0.0","0.12562814070351758","0.0","0.0","0.0","0.0","0.0","0.0","0.49748743718592964","0.0","0.0","0.0","0.0","0.0","0.0","0.0","0.0","0.0","0.0","0.0","0.0","0.0","0.3768844221105528","0.0","0.0","0.0","0.0","0.0","0.0","0.0","700.0","129.0","14795.0","0.83","0.00025","0.21","10.1063/1.5099291","1.0"
"940","BaCu4.0S3.0","BaCu4.0S3.0","0.0","0.0","0.0","0.0","0.0","0.0","0.0","0.0","0.0","0.0","0.0","0.0","0.0","0.0","0.0","0.0","0.0","0.0","0.0","0.0","0.0","0.0","0.0","0.0","0.0","0.0","0.0","0.0","0.0","0.0","0.0","0.0","0.0","0.0","0.0","0.0","0.125","0.0","0.0","0.0","0.0","0.0","0.0","0.5","0.0","0.0","0.0","0.0","0.0","0.0","0.0","0.0","0.0","0.0","0.0","0.0","0.0","0.375","0.0","0.0","0.0","0.0","0.0","0.0","0.0","300.0","65.0","15464.0","0.7","7e-05","0.03","10.1063/1.5099291","1.0"
"941","BaCu4.0S3.0","BaCu4.0S3.0","0.0","0.0","0.0","0.0","0.0","0.0","0.0","0.0","0.0","0.0","0.0","0.0","0.0","0.0","0.0","0.0","0.0","0.0","0.0","0.0","0.0","0.0","0.0","0.0","0.0","0.0","0.0","0.0","0.0","0.0","0.0","0.0","0.0","0.0","0.0","0.0","0.125","0.0","0.0","0.0","0.0","0.0","0.0","0.5","0.0","0.0","0.0","0.0","0.0","0.0","0.0","0.0","0.0","0.0","0.0","0.0","0.0","0.375","0.0","0.0","0.0","0.0","0.0","0.0","0.0","400.0","77.0","13920.0","0.75","8e-05","0.04","10.1063/1.5099291","1.0"
"942","BaCu4.0S3.0","BaCu4.0S3.0","0.0","0.0","0.0","0.0","0.0","0.0","0.0","0.0","0.0","0.0","0.0","0.0","0.0","0.0","0.0","0.0","0.0","0.0","0.0","0.0","0.0","0.0","0.0","0.0","0.0","0.0","0.0","0.0","0.0","0.0","0.0","0.0","0.0","0.0","0.0","0.0","0.125","0.0","0.0","0.0","0.0","0.0","0.0","0.5","0.0","0.0","0.0","0.0","0.0","0.0","0.0","0.0","0.0","0.0","0.0","0.0","0.0","0.375","0.0","0.0","0.0","0.0","0.0","0.0","0.0","500.0","92.0","12216.0","0.81","0.0001","0.06","10.1063/1.5099291","1.0"
"943","BaCu4.0S3.0","BaCu4.0S3.0","0.0","0.0","0.0","0.0","0.0","0.0","0.0","0.0","0.0","0.0","0.0","0.0","0.0","0.0","0.0","0.0","0.0","0.0","0.0","0.0","0.0","0.0","0.0","0.0","0.0","0.0","0.0","0.0","0.0","0.0","0.0","0.0","0.0","0.0","0.0","0.0","0.125","0.0","0.0","0.0","0.0","0.0","0.0","0.5","0.0","0.0","0.0","0.0","0.0","0.0","0.0","0.0","0.0","0.0","0.0","0.0","0.0","0.375","0.0","0.0","0.0","0.0","0.0","0.0","0.0","600.0","111.0","10825.0","0.88","0.00013","0.09","10.1063/1.5099291","1.0"
"944","BaCu4.0S3.0","BaCu4.0S3.0","0.0","0.0","0.0","0.0","0.0","0.0","0.0","0.0","0.0","0.0","0.0","0.0","0.0","0.0","0.0","0.0","0.0","0.0","0.0","0.0","0.0","0.0","0.0","0.0","0.0","0.0","0.0","0.0","0.0","0.0","0.0","0.0","0.0","0.0","0.0","0.0","0.125","0.0","0.0","0.0","0.0","0.0","0.0","0.5","0.0","0.0","0.0","0.0","0.0","0.0","0.0","0.0","0.0","0.0","0.0","0.0","0.0","0.375","0.0","0.0","0.0","0.0","0.0","0.0","0.0","700.0","141.0","9381.0","0.86","0.00019","0.15","10.1063/1.5099291","1.0"
"945","TiS2","TiS2","0.0","0.0","0.0","0.0","0.0","0.0","0.0","0.0","0.0","0.0","0.0","0.0","0.0","0.0","0.0","0.0","0.0","0.0","0.0","0.3333333333333333","0.0","0.0","0.0","0.0","0.0","0.0","0.0","0.0","0.0","0.0","0.0","0.0","0.0","0.0","0.0","0.0","0.0","0.0","0.0","0.0","0.0","0.0","0.0","0.0","0.0","0.0","0.0","0.0","0.0","0.0","0.0","0.0","0.0","0.0","0.0","0.0","0.0","0.6666666666666666","0.0","0.0","0.0","0.0","0.0","0.0","0.0","300.0","-251.0","58824.0","67.8","0.00371","0.02","10.1103/PhysRevB.64.241104","1.0"
"946","Ba8.02Cu4.98Si35Ge5.99","Ba8.02Cu4.98Si35Ge5.99","0.0","0.0","0.0","0.0","0.0","0.0","0.0","0.0","0.0","0.0","0.0","0.0","0.64826819781441","0.0","0.0","0.0","0.0","0.0","0.0","0.0","0.0","0.0","0.0","0.0","0.0","0.0","0.0","0.0","0.0","0.0","0.0","0.0","0.0","0.0","0.0","0.0","0.1485460270420448","0.0","0.0","0.11094647156880903","0.0","0.0","0.0","0.09223930357473607","0.0","0.0","0.0","0.0","0.0","0.0","0.0","0.0","0.0","0.0","0.0","0.0","0.0","0.0","0.0","0.0","0.0","0.0","0.0","0.0","0.0","417.0","-58.0","131400.0","2.17","","","","0.9999999999999999"
"947","Ba8.02Cu4.98Si35Ge5.99","Ba8.02Cu4.98Si35Ge5.99","0.0","0.0","0.0","0.0","0.0","0.0","0.0","0.0","0.0","0.0","0.0","0.0","0.64826819781441","0.0","0.0","0.0","0.0","0.0","0.0","0.0","0.0","0.0","0.0","0.0","0.0","0.0","0.0","0.0","0.0","0.0","0.0","0.0","0.0","0.0","0.0","0.0","0.1485460270420448","0.0","0.0","0.11094647156880903","0.0","0.0","0.0","0.09223930357473607","0.0","0.0","0.0","0.0","0.0","0.0","0.0","0.0","0.0","0.0","0.0","0.0","0.0","0.0","0.0","0.0","0.0","0.0","0.0","0.0","0.0","466.0","-65.0","121200.0","2.19","","","","0.9999999999999999"
"948","Ba8.02Cu4.98Si35Ge5.99","Ba8.02Cu4.98Si35Ge5.99","0.0","0.0","0.0","0.0","0.0","0.0","0.0","0.0","0.0","0.0","0.0","0.0","0.64826819781441","0.0","0.0","0.0","0.0","0.0","0.0","0.0","0.0","0.0","0.0","0.0","0.0","0.0","0.0","0.0","0.0","0.0","0.0","0.0","0.0","0.0","0.0","0.0","0.1485460270420448","0.0","0.0","0.11094647156880903","0.0","0.0","0.0","0.09223930357473607","0.0","0.0","0.0","0.0","0.0","0.0","0.0","0.0","0.0","0.0","0.0","0.0","0.0","0.0","0.0","0.0","0.0","0.0","0.0","0.0","0.0","517.0","-72.0","115320.0","2.23","","","","0.9999999999999999"
