Repository: anilkunwar/thermoelectrics

# Machine learning assisted design of thermoelectrics

a. Machine Learning

# Fetching the upto date data of thermoelectricity (Informatics)

# Featurization:

The computer code to convert the multicomponent chemical formula and temperature row into composition-temperature feature vector
Binary alloys/compunds with upload from json files
Multicomponent alloys/compunds with upload from json files

# Informatics approach to classify p-type and n-type thermoelectric materials

Basic Illustrative Tutorials
Querying the Abstracts on the Materials Science, Applied Physics and Condensed Matter Physics on Keyterms Specific to Thermoelectrics
NER analysis for material type classification

File: machine_learning/vae_regression/latent_space_exploration/thermoelectric_materials.csv (part 14 of 71)
"","Formula","modformula","In","Tl","La","Sr","Mn","Ni","Ru","Pd","Hf","Cs","Sc","Co","Si","Fe","Li","Cl","Yb","Te","N","Ti","Cd","Zr","Y","Ga","Cr","Pr","Tm","Br","Ca","Mg","Rb","Au","Nd","Ce","Ho","I","Ba","Se","Pb","Ge","Gd","Tb","Dy","Cu","Na","Sb","Bi","P","As","Sm","Zn","Al","Sn","Ag","Nb","Mo","V","S","K","Lu","O","Eu","Ta","B","Er","temperature(K)","seebeck_coefficient(μV/K)","electrical_conductivity(S/m)","thermal_conductivity(W/mK)","power_factor(W/mK2)","ZT","reference","sum_elements"
"949","Ba8.02Cu4.98Si35Ge5.99","Ba8.02Cu4.98Si35Ge5.99","0.0","0.0","0.0","0.0","0.0","0.0","0.0","0.0","0.0","0.0","0.0","0.0","0.64826819781441","0.0","0.0","0.0","0.0","0.0","0.0","0.0","0.0","0.0","0.0","0.0","0.0","0.0","0.0","0.0","0.0","0.0","0.0","0.0","0.0","0.0","0.0","0.0","0.1485460270420448","0.0","0.0","0.11094647156880903","0.0","0.0","0.0","0.09223930357473607","0.0","0.0","0.0","0.0","0.0","0.0","0.0","0.0","0.0","0.0","0.0","0.0","0.0","0.0","0.0","0.0","0.0","0.0","0.0","0.0","0.0","566.0","-79.0","109000.0","2.25","","","","0.9999999999999999"
"950","Ba8.02Cu4.98Si35Ge5.99","Ba8.02Cu4.98Si35Ge5.99","0.0","0.0","0.0","0.0","0.0","0.0","0.0","0.0","0.0","0.0","0.0","0.0","0.64826819781441","0.0","0.0","0.0","0.0","0.0","0.0","0.0","0.0","0.0","0.0","0.0","0.0","0.0","0.0","0.0","0.0","0.0","0.0","0.0","0.0","0.0","0.0","0.0","0.1485460270420448","0.0","0.0","0.11094647156880903","0.0","0.0","0.0","0.09223930357473607","0.0","0.0","0.0","0.0","0.0","0.0","0.0","0.0","0.0","0.0","0.0","0.0","0.0","0.0","0.0","0.0","0.0","0.0","0.0","0.0","0.0","615.0","-84.0","103623.0","2.25","","","","0.9999999999999999"
"951","Ba8.02Cu4.98Si35Ge5.99","Ba8.02Cu4.98Si35Ge5.99","0.0","0.0","0.0","0.0","0.0","0.0","0.0","0.0","0.0","0.0","0.0","0.0","0.64826819781441","0.0","0.0","0.0","0.0","0.0","0.0","0.0","0.0","0.0","0.0","0.0","0.0","0.0","0.0","0.0","0.0","0.0","0.0","0.0","0.0","0.0","0.0","0.0","0.1485460270420448","0.0","0.0","0.11094647156880903","0.0","0.0","0.0","0.09223930357473607","0.0","0.0","0.0","0.0","0.0","0.0","0.0","0.0","0.0","0.0","0.0","0.0","0.0","0.0","0.0","0.0","0.0","0.0","0.0","0.0","0.0","665.0","-90.0","95350.0","2.25","","","","0.9999999999999999"
"952","Ba8.02Cu4.98Si35Ge5.99","Ba8.02Cu4.98Si35Ge5.99","0.0","0.0","0.0","0.0","0.0","0.0","0.0","0.0","0.0","0.0","0.0","0.0","0.64826819781441","0.0","0.0","0.0","0.0","0.0","0.0","0.0","0.0","0.0","0.0","0.0","0.0","0.0","0.0","0.0","0.0","0.0","0.0","0.0","0.0","0.0","0.0","0.0","0.1485460270420448","0.0","0.0","0.11094647156880903","0.0","0.0","0.0","0.09223930357473607","0.0","0.0","0.0","0.0","0.0","0.0","0.0","0.0","0.0","0.0","0.0","0.0","0.0","0.0","0.0","0.0","0.0","0.0","0.0","0.0","0.0","713.0","-95.0","90500.0","2.29","","","","0.9999999999999999"
"953","Ba8.02Cu4.98Si35Ge5.99","Ba8.02Cu4.98Si35Ge5.99","0.0","0.0","0.0","0.0","0.0","0.0","0.0","0.0","0.0","0.0","0.0","0.0","0.64826819781441","0.0","0.0","0.0","0.0","0.0","0.0","0.0","0.0","0.0","0.0","0.0","0.0","0.0","0.0","0.0","0.0","0.0","0.0","0.0","0.0","0.0","0.0","0.0","0.1485460270420448","0.0","0.0","0.11094647156880903","0.0","0.0","0.0","0.09223930357473607","0.0","0.0","0.0","0.0","0.0","0.0","0.0","0.0","0.0","0.0","0.0","0.0","0.0","0.0","0.0","0.0","0.0","0.0","0.0","0.0","0.0","763.0","-100.0","85119.0","2.35","","","","0.9999999999999999"
"954","Ba8.02Cu4.98Si35Ge5.99","Ba8.02Cu4.98Si35Ge5.99","0.0","0.0","0.0","0.0","0.0","0.0","0.0","0.0","0.0","0.0","0.0","0.0","0.64826819781441","0.0","0.0","0.0","0.0","0.0","0.0","0.0","0.0","0.0","0.0","0.0","0.0","0.0","0.0","0.0","0.0","0.0","0.0","0.0","0.0","0.0","0.0","0.0","0.1485460270420448","0.0","0.0","0.11094647156880903","0.0","0.0","0.0","0.09223930357473607","0.0","0.0","0.0","0.0","0.0","0.0","0.0","0.0","0.0","0.0","0.0","0.0","0.0","0.0","0.0","0.0","0.0","0.0","0.0","0.0","0.0","811.0","-102.0","81700.0","2.41","","","","0.9999999999999999"
"955","Ba8.02Cu5.04Si6Ge34.93","Ba8.02Cu5.04Si6Ge34.93","0.0","0.0","0.0","0.0","0.0","0.0","0.0","0.0","0.0","0.0","0.0","0.0","0.11113169105389888","0.0","0.0","0.0","0.0","0.0","0.0","0.0","0.0","0.0","0.0","0.0","0.0","0.0","0.0","0.0","0.0","0.0","0.0","0.0","0.0","0.0","0.0","0.0","0.14854602704204484","0.0","0.0","0.6469716614187813","0.0","0.0","0.0","0.09335062048527507","0.0","0.0","0.0","0.0","0.0","0.0","0.0","0.0","0.0","0.0","0.0","0.0","0.0","0.0","0.0","0.0","0.0","0.0","0.0","0.0","0.0","566.0","-107.0","60700.0","1.4","","","","1.0"
"956","Ba8.02Cu5.04Si6Ge34.93","Ba8.02Cu5.04Si6Ge34.93","0.0","0.0","0.0","0.0","0.0","0.0","0.0","0.0","0.0","0.0","0.0","0.0","0.11113169105389888","0.0","0.0","0.0","0.0","0.0","0.0","0.0","0.0","0.0","0.0","0.0","0.0","0.0","0.0","0.0","0.0","0.0","0.0","0.0","0.0","0.0","0.0","0.0","0.14854602704204484","0.0","0.0","0.6469716614187813","0.0","0.0","0.0","0.09335062048527507","0.0","0.0","0.0","0.0","0.0","0.0","0.0","0.0","0.0","0.0","0.0","0.0","0.0","0.0","0.0","0.0","0.0","0.0","0.0","0.0","0.0","615.0","-116.0","56349.0","1.38","","","","1.0"
"957","Ba8.02Cu5.04Si6Ge34.93","Ba8.02Cu5.04Si6Ge34.93","0.0","0.0","0.0","0.0","0.0","0.0","0.0","0.0","0.0","0.0","0.0","0.0","0.11113169105389888","0.0","0.0","0.0","0.0","0.0","0.0","0.0","0.0","0.0","0.0","0.0","0.0","0.0","0.0","0.0","0.0","0.0","0.0","0.0","0.0","0.0","0.0","0.0","0.14854602704204484","0.0","0.0","0.6469716614187813","0.0","0.0","0.0","0.09335062048527507","0.0","0.0","0.0","0.0","0.0","0.0","0.0","0.0","0.0","0.0","0.0","0.0","0.0","0.0","0.0","0.0","0.0","0.0","0.0","0.0","0.0","665.0","-125.0","52000.0","1.4","","","","1.0"
"958","Ba8.02Cu5.04Si6Ge34.93","Ba8.02Cu5.04Si6Ge34.93","0.0","0.0","0.0","0.0","0.0","0.0","0.0","0.0","0.0","0.0","0.0","0.0","0.11113169105389888","0.0","0.0","0.0","0.0","0.0","0.0","0.0","0.0","0.0","0.0","0.0","0.0","0.0","0.0","0.0","0.0","0.0","0.0","0.0","0.0","0.0","0.0","0.0","0.14854602704204484","0.0","0.0","0.6469716614187813","0.0","0.0","0.0","0.09335062048527507","0.0","0.0","0.0","0.0","0.0","0.0","0.0","0.0","0.0","0.0","0.0","0.0","0.0","0.0","0.0","0.0","0.0","0.0","0.0","0.0","0.0","716.0","-130.0","47500.0","1.33","","","","1.0"
"959","Ba8.02Cu5.04Si6Ge34.93","Ba8.02Cu5.04Si6Ge34.93","0.0","0.0","0.0","0.0","0.0","0.0","0.0","0.0","0.0","0.0","0.0","0.0","0.11113169105389888","0.0","0.0","0.0","0.0","0.0","0.0","0.0","0.0","0.0","0.0","0.0","0.0","0.0","0.0","0.0","0.0","0.0","0.0","0.0","0.0","0.0","0.0","0.0","0.14854602704204484","0.0","0.0","0.6469716614187813","0.0","0.0","0.0","0.09335062048527507","0.0","0.0","0.0","0.0","0.0","0.0","0.0","0.0","0.0","0.0","0.0","0.0","0.0","0.0","0.0","0.0","0.0","0.0","0.0","0.0","0.0","766.0","-134.0","44660.0","1.37","","","","1.0"
"960","Ba8.02Cu5.04Si6Ge34.93","Ba8.02Cu5.04Si6Ge34.93","0.0","0.0","0.0","0.0","0.0","0.0","0.0","0.0","0.0","0.0","0.0","0.0","0.11113169105389888","0.0","0.0","0.0","0.0","0.0","0.0","0.0","0.0","0.0","0.0","0.0","0.0","0.0","0.0","0.0","0.0","0.0","0.0","0.0","0.0","0.0","0.0","0.0","0.14854602704204484","0.0","0.0","0.6469716614187813","0.0","0.0","0.0","0.09335062048527507","0.0","0.0","0.0","0.0","0.0","0.0","0.0","0.0","0.0","0.0","0.0","0.0","0.0","0.0","0.0","0.0","0.0","0.0","0.0","0.0","0.0","814.0","-138.0","42180.0","1.39","","","","1.0"
"961","Ba8.03Cu5Ge40.97","Ba8.03Cu5Ge40.97","0.0","0.0","0.0","0.0","0.0","0.0","0.0","0.0","0.0","0.0","0.0","0.0","0.0","0.0","0.0","0.0","0.0","0.0","0.0","0.0","0.0","0.0","0.0","0.0","0.0","0.0","0.0","0.0","0.0","0.0","0.0","0.0","0.0","0.0","0.0","0.0","0.1487037037037037","0.0","0.0","0.7587037037037037","0.0","0.0","0.0","0.09259259259259259","0.0","0.0","0.0","0.0","0.0","0.0","0.0","0.0","0.0","0.0","0.0","0.0","0.0","0.0","0.0","0.0","0.0","0.0","0.0","0.0","0.0","415.0","-114.0","45700.0","1.32","0.00059","0.19","10.1103/PhysRevB.87.115206","0.9999999999999999"
"962","Ba8.03Cu5Ge40.97","Ba8.03Cu5Ge40.97","0.0","0.0","0.0","0.0","0.0","0.0","0.0","0.0","0.0","0.0","0.0","0.0","0.0","0.0","0.0","0.0","0.0","0.0","0.0","0.0","0.0","0.0","0.0","0.0","0.0","0.0","0.0","0.0","0.0","0.0","0.0","0.0","0.0","0.0","0.0","0.0","0.1487037037037037","0.0","0.0","0.7587037037037037","0.0","0.0","0.0","0.09259259259259259","0.0","0.0","0.0","0.0","0.0","0.0","0.0","0.0","0.0","0.0","0.0","0.0","0.0","0.0","0.0","0.0","0.0","0.0","0.0","0.0","0.0","465.0","-125.0","42120.0","1.27","0.00066","0.24","10.1103/PhysRevB.87.115206","0.9999999999999999"
"963","Ba8.03Cu5Ge40.97","Ba8.03Cu5Ge40.97","0.0","0.0","0.0","0.0","0.0","0.0","0.0","0.0","0.0","0.0","0.0","0.0","0.0","0.0","0.0","0.0","0.0","0.0","0.0","0.0","0.0","0.0","0.0","0.0","0.0","0.0","0.0","0.0","0.0","0.0","0.0","0.0","0.0","0.0","0.0","0.0","0.1487037037037037","0.0","0.0","0.7587037037037037","0.0","0.0","0.0","0.09259259259259259","0.0","0.0","0.0","0.0","0.0","0.0","0.0","0.0","0.0","0.0","0.0","0.0","0.0","0.0","0.0","0.0","0.0","0.0","0.0","0.0","0.0","514.0","-136.0","38800.0","1.25","0.00072","0.3","10.1103/PhysRevB.87.115206","0.9999999999999999"
"964","Ba8.03Cu5Ge40.97","Ba8.03Cu5Ge40.97","0.0","0.0","0.0","0.0","0.0","0.0","0.0","0.0","0.0","0.0","0.0","0.0","0.0","0.0","0.0","0.0","0.0","0.0","0.0","0.0","0.0","0.0","0.0","0.0","0.0","0.0","0.0","0.0","0.0","0.0","0.0","0.0","0.0","0.0","0.0","0.0","0.1487037037037037","0.0","0.0","0.7587037037037037","0.0","0.0","0.0","0.09259259259259259","0.0","0.0","0.0","0.0","0.0","0.0","0.0","0.0","0.0","0.0","0.0","0.0","0.0","0.0","0.0","0.0","0.0","0.0","0.0","0.0","0.0","564.0","-147.0","35600.0","1.24","0.00076","0.35","10.1103/PhysRevB.87.115206","0.9999999999999999"
"965","Ba8.03Cu5Ge40.97","Ba8.03Cu5Ge40.97","0.0","0.0","0.0","0.0","0.0","0.0","0.0","0.0","0.0","0.0","0.0","0.0","0.0","0.0","0.0","0.0","0.0","0.0","0.0","0.0","0.0","0.0","0.0","0.0","0.0","0.0","0.0","0.0","0.0","0.0","0.0","0.0","0.0","0.0","0.0","0.0","0.1487037037037037","0.0","0.0","0.7587037037037037","0.0","0.0","0.0","0.09259259259259259","0.0","0.0","0.0","0.0","0.0","0.0","0.0","0.0","0.0","0.0","0.0","0.0","0.0","0.0","0.0","0.0","0.0","0.0","0.0","0.0","0.0","613.0","-157.0","32900.0","1.25","0.00081","0.4","10.1103/PhysRevB.87.115206","0.9999999999999999"
"966","Ba8.03Cu5Ge40.97","Ba8.03Cu5Ge40.97","0.0","0.0","0.0","0.0","0.0","0.0","0.0","0.0","0.0","0.0","0.0","0.0","0.0","0.0","0.0","0.0","0.0","0.0","0.0","0.0","0.0","0.0","0.0","0.0","0.0","0.0","0.0","0.0","0.0","0.0","0.0","0.0","0.0","0.0","0.0","0.0","0.1487037037037037","0.0","0.0","0.7587037037037037","0.0","0.0","0.0","0.09259259259259259","0.0","0.0","0.0","0.0","0.0","0.0","0.0","0.0","0.0","0.0","0.0","0.0","0.0","0.0","0.0","0.0","0.0","0.0","0.0","0.0","0.0","809.0","-163.0","27310.0","1.49","0.00073","0.4","10.1103/PhysRevB.87.115206","0.9999999999999999"
"967","Ba8.03Cu5Ge40.97","Ba8.03Cu5Ge40.97","0.0","0.0","0.0","0.0","0.0","0.0","0.0","0.0","0.0","0.0","0.0","0.0","0.0","0.0","0.0","0.0","0.0","0.0","0.0","0.0","0.0","0.0","0.0","0.0","0.0","0.0","0.0","0.0","0.0","0.0","0.0","0.0","0.0","0.0","0.0","0.0","0.1487037037037037","0.0","0.0","0.7587037037037037","0.0","0.0","0.0","0.09259259259259259","0.0","0.0","0.0","0.0","0.0","0.0","0.0","0.0","0.0","0.0","0.0","0.0","0.0","0.0","0.0","0.0","0.0","0.0","0.0","0.0","0.0","760.0","-165.0","27735.0","1.38","0.00076","0.42","10.1103/PhysRevB.87.115206","0.9999999999999999"
"968","Ba8.03Cu5Ge40.97","Ba8.03Cu5Ge40.97","0.0","0.0","0.0","0.0","0.0","0.0","0.0","0.0","0.0","0.0","0.0","0.0","0.0","0.0","0.0","0.0","0.0","0.0","0.0","0.0","0.0","0.0","0.0","0.0","0.0","0.0","0.0","0.0","0.0","0.0","0.0","0.0","0.0","0.0","0.0","0.0","0.1487037037037037","0.0","0.0","0.7587037037037037","0.0","0.0","0.0","0.09259259259259259","0.0","0.0","0.0","0.0","0.0","0.0","0.0","0.0","0.0","0.0","0.0","0.0","0.0","0.0","0.0","0.0","0.0","0.0","0.0","0.0","0.0","711.0","-167.0","28630.0","1.32","0.0008","0.43","10.1103/PhysRevB.87.115206","0.9999999999999999"
"969","Ba8.03Cu5Ge40.97","Ba8.03Cu5Ge40.97","0.0","0.0","0.0","0.0","0.0","0.0","0.0","0.0","0.0","0.0","0.0","0.0","0.0","0.0","0.0","0.0","0.0","0.0","0.0","0.0","0.0","0.0","0.0","0.0","0.0","0.0","0.0","0.0","0.0","0.0","0.0","0.0","0.0","0.0","0.0","0.0","0.1487037037037037","0.0","0.0","0.7587037037037037","0.0","0.0","0.0","0.09259259259259259","0.0","0.0","0.0","0.0","0.0","0.0","0.0","0.0","0.0","0.0","0.0","0.0","0.0","0.0","0.0","0.0","0.0","0.0","0.0","0.0","0.0","661.0","-167.0","30340.0","1.28","0.00084","0.44","10.1103/PhysRevB.87.115206","0.9999999999999999"
"970","Ba8.04Cu4.99Si18Ge22.98","Ba8.04Cu4.99Si18Ge22.98","0.0","0.0","0.0","0.0","0.0","0.0","0.0","0.0","0.0","0.0","0.0","0.0","0.3332716163673394","0.0","0.0","0.0","0.0","0.0","0.0","0.0","0.0","0.0","0.0","0.0","0.0","0.0","0.0","0.0","0.0","0.0","0.0","0.0","0.0","0.0","0.0","0.0","0.14886132197741156","0.0","0.0","0.42547676356230324","0.0","0.0","0.0","0.09239029809294574","0.0","0.0","0.0","0.0","0.0","0.0","0.0","0.0","0.0","0.0","0.0","0.0","0.0","0.0","0.0","0.0","0.0","0.0","0.0","0.0","0.0","760.0","-117.0","27550.0","1.87","","","","0.9999999999999999"
"971","Ba8.04Cu4.99Si18Ge22.98","Ba8.04Cu4.99Si18Ge22.98","0.0","0.0","0.0","0.0","0.0","0.0","0.0","0.0","0.0","0.0","0.0","0.0","0.3332716163673394","0.0","0.0","0.0","0.0","0.0","0.0","0.0","0.0","0.0","0.0","0.0","0.0","0.0","0.0","0.0","0.0","0.0","0.0","0.0","0.0","0.0","0.0","0.0","0.14886132197741156","0.0","0.0","0.42547676356230324","0.0","0.0","0.0","0.09239029809294574","0.0","0.0","0.0","0.0","0.0","0.0","0.0","0.0","0.0","0.0","0.0","0.0","0.0","0.0","0.0","0.0","0.0","0.0","0.0","0.0","0.0","712.0","-132.0","25850.0","1.76","","","","0.9999999999999999"
"972","Ba8.04Cu4.99Si18Ge22.98","Ba8.04Cu4.99Si18Ge22.98","0.0","0.0","0.0","0.0","0.0","0.0","0.0","0.0","0.0","0.0","0.0","0.0","0.3332716163673394","0.0","0.0","0.0","0.0","0.0","0.0","0.0","0.0","0.0","0.0","0.0","0.0","0.0","0.0","0.0","0.0","0.0","0.0","0.0","0.0","0.0","0.0","0.0","0.14886132197741156","0.0","0.0","0.42547676356230324","0.0","0.0","0.0","0.09239029809294574","0.0","0.0","0.0","0.0","0.0","0.0","0.0","0.0","0.0","0.0","0.0","0.0","0.0","0.0","0.0","0.0","0.0","0.0","0.0","0.0","0.0","417.0","-154.0","28650.0","1.3","","","","0.9999999999999999"
"973","Ba8.04Cu4.99Si18Ge22.98","Ba8.04Cu4.99Si18Ge22.98","0.0","0.0","0.0","0.0","0.0","0.0","0.0","0.0","0.0","0.0","0.0","0.0","0.3332716163673394","0.0","0.0","0.0","0.0","0.0","0.0","0.0","0.0","0.0","0.0","0.0","0.0","0.0","0.0","0.0","0.0","0.0","0.0","0.0","0.0","0.0","0.0","0.0","0.14886132197741156","0.0","0.0","0.42547676356230324","0.0","0.0","0.0","0.09239029809294574","0.0","0.0","0.0","0.0","0.0","0.0","0.0","0.0","0.0","0.0","0.0","0.0","0.0","0.0","0.0","0.0","0.0","0.0","0.0","0.0","0.0","663.0","-147.0","25100.0","1.65","","","","0.9999999999999999"
"974","Ba8.04Cu4.99Si18Ge22.98","Ba8.04Cu4.99Si18Ge22.98","0.0","0.0","0.0","0.0","0.0","0.0","0.0","0.0","0.0","0.0","0.0","0.0","0.3332716163673394","0.0","0.0","0.0","0.0","0.0","0.0","0.0","0.0","0.0","0.0","0.0","0.0","0.0","0.0","0.0","0.0","0.0","0.0","0.0","0.0","0.0","0.0","0.0","0.14886132197741156","0.0","0.0","0.42547676356230324","0.0","0.0","0.0","0.09239029809294574","0.0","0.0","0.0","0.0","0.0","0.0","0.0","0.0","0.0","0.0","0.0","0.0","0.0","0.0","0.0","0.0","0.0","0.0","0.0","0.0","0.0","615.0","-160.0","25000.0","1.53","","","","0.9999999999999999"
"975","Ba8.04Cu4.99Si18Ge22.98","Ba8.04Cu4.99Si18Ge22.98","0.0","0.0","0.0","0.0","0.0","0.0","0.0","0.0","0.0","0.0","0.0","0.0","0.3332716163673394","0.0","0.0","0.0","0.0","0.0","0.0","0.0","0.0","0.0","0.0","0.0","0.0","0.0","0.0","0.0","0.0","0.0","0.0","0.0","0.0","0.0","0.0","0.0","0.14886132197741156","0.0","0.0","0.42547676356230324","0.0","0.0","0.0","0.09239029809294574","0.0","0.0","0.0","0.0","0.0","0.0","0.0","0.0","0.0","0.0","0.0","0.0","0.0","0.0","0.0","0.0","0.0","0.0","0.0","0.0","0.0","466.0","-163.0","27400.0","1.31","","","","0.9999999999999999"
"976","Ba8.04Cu4.99Si18Ge22.98","Ba8.04Cu4.99Si18Ge22.98","0.0","0.0","0.0","0.0","0.0","0.0","0.0","0.0","0.0","0.0","0.0","0.0","0.3332716163673394","0.0","0.0","0.0","0.0","0.0","0.0","0.0","0.0","0.0","0.0","0.0","0.0","0.0","0.0","0.0","0.0","0.0","0.0","0.0","0.0","0.0","0.0","0.0","0.14886132197741156","0.0","0.0","0.42547676356230324","0.0","0.0","0.0","0.09239029809294574","0.0","0.0","0.0","0.0","0.0","0.0","0.0","0.0","0.0","0.0","0.0","0.0","0.0","0.0","0.0","0.0","0.0","0.0","0.0","0.0","0.0","514.0","-168.0","26350.0","1.36","","","","0.9999999999999999"
"977","Ba8.04Cu4.99Si18Ge22.98","Ba8.04Cu4.99Si18Ge22.98","0.0","0.0","0.0","0.0","0.0","0.0","0.0","0.0","0.0","0.0","0.0","0.0","0.3332716163673394","0.0","0.0","0.0","0.0","0.0","0.0","0.0","0.0","0.0","0.0","0.0","0.0","0.0","0.0","0.0","0.0","0.0","0.0","0.0","0.0","0.0","0.0","0.0","0.14886132197741156","0.0","0.0","0.42547676356230324","0.0","0.0","0.0","0.09239029809294574","0.0","0.0","0.0","0.0","0.0","0.0","0.0","0.0","0.0","0.0","0.0","0.0","0.0","0.0","0.0","0.0","0.0","0.0","0.0","0.0","0.0","566.0","-170.0","25500.0","1.42","","","","0.9999999999999999"
"978","Ba8.04Cu4.9Si3.23Ge37.83","Ba8.04Cu4.9Si3.23Ge37.83","0.0","0.0","0.0","0.0","0.0","0.0","0.0","0.0","0.0","0.0","0.0","0.0","0.059814814814814814","0.0","0.0","0.0","0.0","0.0","0.0","0.0","0.0","0.0","0.0","0.0","0.0","0.0","0.0","0.0","0.0","0.0","0.0","0.0","0.0","0.0","0.0","0.0","0.14888888888888888","0.0","0.0","0.7005555555555555","0.0","0.0","0.0","0.09074074074074075","0.0","0.0","0.0","0.0","0.0","0.0","0.0","0.0","0.0","0.0","0.0","0.0","0.0","0.0","0.0","0.0","0.0","0.0","0.0","0.0","0.0","417.0","-81.0","85500.0","1.56","0.00056","0.15","10.1103/PhysRevB.87.115206","1.0"
"979","Ba8.04Cu4.9Si3.23Ge37.83","Ba8.04Cu4.9Si3.23Ge37.83","0.0","0.0","0.0","0.0","0.0","0.0","0.0","0.0","0.0","0.0","0.0","0.0","0.059814814814814814","0.0","0.0","0.0","0.0","0.0","0.0","0.0","0.0","0.0","0.0","0.0","0.0","0.0","0.0","0.0","0.0","0.0","0.0","0.0","0.0","0.0","0.0","0.0","0.14888888888888888","0.0","0.0","0.7005555555555555","0.0","0.0","0.0","0.09074074074074075","0.0","0.0","0.0","0.0","0.0","0.0","0.0","0.0","0.0","0.0","0.0","0.0","0.0","0.0","0.0","0.0","0.0","0.0","0.0","0.0","0.0","466.0","-90.0","77600.0","1.55","0.00063","0.19","10.1103/PhysRevB.87.115206","1.0"
"980","Ba8.04Cu4.9Si3.23Ge37.83","Ba8.04Cu4.9Si3.23Ge37.83","0.0","0.0","0.0","0.0","0.0","0.0","0.0","0.0","0.0","0.0","0.0","0.0","0.059814814814814814","0.0","0.0","0.0","0.0","0.0","0.0","0.0","0.0","0.0","0.0","0.0","0.0","0.0","0.0","0.0","0.0","0.0","0.0","0.0","0.0","0.0","0.0","0.0","0.14888888888888888","0.0","0.0","0.7005555555555555","0.0","0.0","0.0","0.09074074074074075","0.0","0.0","0.0","0.0","0.0","0.0","0.0","0.0","0.0","0.0","0.0","0.0","0.0","0.0","0.0","0.0","0.0","0.0","0.0","0.0","0.0","517.0","-100.0","71000.0","1.52","0.0007","0.24","10.1103/PhysRevB.87.115206","1.0"
"981","Ba8.04Cu4.9Si3.23Ge37.83","Ba8.04Cu4.9Si3.23Ge37.83","0.0","0.0","0.0","0.0","0.0","0.0","0.0","0.0","0.0","0.0","0.0","0.0","0.059814814814814814","0.0","0.0","0.0","0.0","0.0","0.0","0.0","0.0","0.0","0.0","0.0","0.0","0.0","0.0","0.0","0.0","0.0","0.0","0.0","0.0","0.0","0.0","0.0","0.14888888888888888","0.0","0.0","0.7005555555555555","0.0","0.0","0.0","0.09074074074074075","0.0","0.0","0.0","0.0","0.0","0.0","0.0","0.0","0.0","0.0","0.0","0.0","0.0","0.0","0.0","0.0","0.0","0.0","0.0","0.0","0.0","663.0","-130.0","55000.0","1.51","0.00093","0.41","10.1103/PhysRevB.87.115206","1.0"
"982","Ba8.04Cu4.9Si3.23Ge37.83","Ba8.04Cu4.9Si3.23Ge37.83","0.0","0.0","0.0","0.0","0.0","0.0","0.0","0.0","0.0","0.0","0.0","0.0","0.059814814814814814","0.0","0.0","0.0","0.0","0.0","0.0","0.0","0.0","0.0","0.0","0.0","0.0","0.0","0.0","0.0","0.0","0.0","0.0","0.0","0.0","0.0","0.0","0.0","0.14888888888888888","0.0","0.0","0.7005555555555555","0.0","0.0","0.0","0.09074074074074075","0.0","0.0","0.0","0.0","0.0","0.0","0.0","0.0","0.0","0.0","0.0","0.0","0.0","0.0","0.0","0.0","0.0","0.0","0.0","0.0","0.0","712.0","-137.0","50825.0","1.51","0.00095","0.45","10.1103/PhysRevB.87.115206","1.0"
"983","Ba8.04Cu4.9Si3.23Ge37.83","Ba8.04Cu4.9Si3.23Ge37.83","0.0","0.0","0.0","0.0","0.0","0.0","0.0","0.0","0.0","0.0","0.0","0.0","0.059814814814814814","0.0","0.0","0.0","0.0","0.0","0.0","0.0","0.0","0.0","0.0","0.0","0.0","0.0","0.0","0.0","0.0","0.0","0.0","0.0","0.0","0.0","0.0","0.0","0.14888888888888888","0.0","0.0","0.7005555555555555","0.0","0.0","0.0","0.09074074074074075","0.0","0.0","0.0","0.0","0.0","0.0","0.0","0.0","0.0","0.0","0.0","0.0","0.0","0.0","0.0","0.0","0.0","0.0","0.0","0.0","0.0","763.0","-143.0","47800.0","1.53","0.00098","0.48","10.1103/PhysRevB.87.115206","1.0"
"984","Ba8.04Cu4.9Si3.23Ge37.83","Ba8.04Cu4.9Si3.23Ge37.83","0.0","0.0","0.0","0.0","0.0","0.0","0.0","0.0","0.0","0.0","0.0","0.0","0.059814814814814814","0.0","0.0","0.0","0.0","0.0","0.0","0.0","0.0","0.0","0.0","0.0","0.0","0.0","0.0","0.0","0.0","0.0","0.0","0.0","0.0","0.0","0.0","0.0","0.14888888888888888","0.0","0.0","0.7005555555555555","0.0","0.0","0.0","0.09074074074074075","0.0","0.0","0.0","0.0","0.0","0.0","0.0","0.0","0.0","0.0","0.0","0.0","0.0","0.0","0.0","0.0","0.0","0.0","0.0","0.0","0.0","810.0","-143.0","45500.0","1.53","0.00093","0.49","10.1103/PhysRevB.87.115206","1.0"
"985","Ba8.07Cu4.89Si41.03","Ba8.07Cu4.89Si41.03","0.0","0.0","0.0","0.0","0.0","0.0","0.0","0.0","0.0","0.0","0.0","0.0","0.7599555473235784","0.0","0.0","0.0","0.0","0.0","0.0","0.0","0.0","0.0","0.0","0.0","0.0","0.0","0.0","0.0","0.0","0.0","0.0","0.0","0.0","0.0","0.0","0.0","0.14947212446749397","0.0","0.0","0.0","0.0","0.0","0.0","0.09057232820892756","0.0","0.0","0.0","0.0","0.0","0.0","0.0","0.0","0.0","0.0","0.0","0.0","0.0","0.0","0.0","0.0","0.0","0.0","0.0","0.0","0.0","417.0","-54.0","150300.0","2.86","","","","0.9999999999999999"
"986","Ba8.07Cu4.89Si41.03","Ba8.07Cu4.89Si41.03","0.0","0.0","0.0","0.0","0.0","0.0","0.0","0.0","0.0","0.0","0.0","0.0","0.7599555473235784","0.0","0.0","0.0","0.0","0.0","0.0","0.0","0.0","0.0","0.0","0.0","0.0","0.0","0.0","0.0","0.0","0.0","0.0","0.0","0.0","0.0","0.0","0.0","0.14947212446749397","0.0","0.0","0.0","0.0","0.0","0.0","0.09057232820892756","0.0","0.0","0.0","0.0","0.0","0.0","0.0","0.0","0.0","0.0","0.0","0.0","0.0","0.0","0.0","0.0","0.0","0.0","0.0","0.0","0.0","466.0","-60.0","143000.0","2.72","","","","0.9999999999999999"
"987","Ba8.07Cu4.89Si41.03","Ba8.07Cu4.89Si41.03","0.0","0.0","0.0","0.0","0.0","0.0","0.0","0.0","0.0","0.0","0.0","0.0","0.7599555473235784","0.0","0.0","0.0","0.0","0.0","0.0","0.0","0.0","0.0","0.0","0.0","0.0","0.0","0.0","0.0","0.0","0.0","0.0","0.0","0.0","0.0","0.0","0.0","0.14947212446749397","0.0","0.0","0.0","0.0","0.0","0.0","0.09057232820892756","0.0","0.0","0.0","0.0","0.0","0.0","0.0","0.0","0.0","0.0","0.0","0.0","0.0","0.0","0.0","0.0","0.0","0.0","0.0","0.0","0.0","517.0","-66.0","136190.0","2.7","","","","0.9999999999999999"
"988","Ba8.07Cu4.89Si41.03","Ba8.07Cu4.89Si41.03","0.0","0.0","0.0","0.0","0.0","0.0","0.0","0.0","0.0","0.0","0.0","0.0","0.7599555473235784","0.0","0.0","0.0","0.0","0.0","0.0","0.0","0.0","0.0","0.0","0.0","0.0","0.0","0.0","0.0","0.0","0.0","0.0","0.0","0.0","0.0","0.0","0.0","0.14947212446749397","0.0","0.0","0.0","0.0","0.0","0.0","0.09057232820892756","0.0","0.0","0.0","0.0","0.0","0.0","0.0","0.0","0.0","0.0","0.0","0.0","0.0","0.0","0.0","0.0","0.0","0.0","0.0","0.0","0.0","566.0","-73.0","128829.0","2.69","","","","0.9999999999999999"
"989","Ba8.07Cu4.89Si41.03","Ba8.07Cu4.89Si41.03","0.0","0.0","0.0","0.0","0.0","0.0","0.0","0.0","0.0","0.0","0.0","0.0","0.7599555473235784","0.0","0.0","0.0","0.0","0.0","0.0","0.0","0.0","0.0","0.0","0.0","0.0","0.0","0.0","0.0","0.0","0.0","0.0","0.0","0.0","0.0","0.0","0.0","0.14947212446749397","0.0","0.0","0.0","0.0","0.0","0.0","0.09057232820892756","0.0","0.0","0.0","0.0","0.0","0.0","0.0","0.0","0.0","0.0","0.0","0.0","0.0","0.0","0.0","0.0","0.0","0.0","0.0","0.0","0.0","615.0","-78.0","123300.0","2.7","","","","0.9999999999999999"
"990","Ba8.07Cu4.89Si41.03","Ba8.07Cu4.89Si41.03","0.0","0.0","0.0","0.0","0.0","0.0","0.0","0.0","0.0","0.0","0.0","0.0","0.7599555473235784","0.0","0.0","0.0","0.0","0.0","0.0","0.0","0.0","0.0","0.0","0.0","0.0","0.0","0.0","0.0","0.0","0.0","0.0","0.0","0.0","0.0","0.0","0.0","0.14947212446749397","0.0","0.0","0.0","0.0","0.0","0.0","0.09057232820892756","0.0","0.0","0.0","0.0","0.0","0.0","0.0","0.0","0.0","0.0","0.0","0.0","0.0","0.0","0.0","0.0","0.0","0.0","0.0","0.0","0.0","665.0","-83.0","115320.0","2.72","","","","0.9999999999999999"
"991","Ba8.07Cu4.89Si41.03","Ba8.07Cu4.89Si41.03","0.0","0.0","0.0","0.0","0.0","0.0","0.0","0.0","0.0","0.0","0.0","0.0","0.7599555473235784","0.0","0.0","0.0","0.0","0.0","0.0","0.0","0.0","0.0","0.0","0.0","0.0","0.0","0.0","0.0","0.0","0.0","0.0","0.0","0.0","0.0","0.0","0.0","0.14947212446749397","0.0","0.0","0.0","0.0","0.0","0.0","0.09057232820892756","0.0","0.0","0.0","0.0","0.0","0.0","0.0","0.0","0.0","0.0","0.0","0.0","0.0","0.0","0.0","0.0","0.0","0.0","0.0","0.0","0.0","713.0","-87.0","110000.0","2.8","","","","0.9999999999999999"
"992","Ba8.07Cu4.89Si41.03","Ba8.07Cu4.89Si41.03","0.0","0.0","0.0","0.0","0.0","0.0","0.0","0.0","0.0","0.0","0.0","0.0","0.7599555473235784","0.0","0.0","0.0","0.0","0.0","0.0","0.0","0.0","0.0","0.0","0.0","0.0","0.0","0.0","0.0","0.0","0.0","0.0","0.0","0.0","0.0","0.0","0.0","0.14947212446749397","0.0","0.0","0.0","0.0","0.0","0.0","0.09057232820892756","0.0","0.0","0.0","0.0","0.0","0.0","0.0","0.0","0.0","0.0","0.0","0.0","0.0","0.0","0.0","0.0","0.0","0.0","0.0","0.0","0.0","763.0","-91.0","103700.0","2.88","","","","0.9999999999999999"
"993","Ba8.07Cu4.89Si41.03","Ba8.07Cu4.89Si41.03","0.0","0.0","0.0","0.0","0.0","0.0","0.0","0.0","0.0","0.0","0.0","0.0","0.7599555473235784","0.0","0.0","0.0","0.0","0.0","0.0","0.0","0.0","0.0","0.0","0.0","0.0","0.0","0.0","0.0","0.0","0.0","0.0","0.0","0.0","0.0","0.0","0.0","0.14947212446749397","0.0","0.0","0.0","0.0","0.0","0.0","0.09057232820892756","0.0","0.0","0.0","0.0","0.0","0.0","0.0","0.0","0.0","0.0","0.0","0.0","0.0","0.0","0.0","0.0","0.0","0.0","0.0","0.0","0.0","811.0","-93.0","100000.0","2.92","","","","0.9999999999999999"
"994","Ba8Cu5.04Si13.01Ge27.96","Ba8Cu5.04Si13.01Ge27.96","0.0","0.0","0.0","0.0","0.0","0.0","0.0","0.0","0.0","0.0","0.0","0.0","0.24088131827439363","0.0","0.0","0.0","0.0","0.0","0.0","0.0","0.0","0.0","0.0","0.0","0.0","0.0","0.0","0.0","0.0","0.0","0.0","0.0","0.0","0.0","0.0","0.0","0.14812071838548418","0.0","0.0","0.5176819107572672","0.0","0.0","0.0","0.09331605258285502","0.0","0.0","0.0","0.0","0.0","0.0","0.0","0.0","0.0","0.0","0.0","0.0","0.0","0.0","0.0","0.0","0.0","0.0","0.0","0.0","0.0","417.0","-83.0","80226.0","1.87","","","","1.0"
"995","Ba8Cu5.04Si13.01Ge27.96","Ba8Cu5.04Si13.01Ge27.96","0.0","0.0","0.0","0.0","0.0","0.0","0.0","0.0","0.0","0.0","0.0","0.0","0.24088131827439363","0.0","0.0","0.0","0.0","0.0","0.0","0.0","0.0","0.0","0.0","0.0","0.0","0.0","0.0","0.0","0.0","0.0","0.0","0.0","0.0","0.0","0.0","0.0","0.14812071838548418","0.0","0.0","0.5176819107572672","0.0","0.0","0.0","0.09331605258285502","0.0","0.0","0.0","0.0","0.0","0.0","0.0","0.0","0.0","0.0","0.0","0.0","0.0","0.0","0.0","0.0","0.0","0.0","0.0","0.0","0.0","466.0","-92.0","74300.0","1.87","","","","1.0"
"996","Ba8Cu5.04Si13.01Ge27.96","Ba8Cu5.04Si13.01Ge27.96","0.0","0.0","0.0","0.0","0.0","0.0","0.0","0.0","0.0","0.0","0.0","0.0","0.24088131827439363","0.0","0.0","0.0","0.0","0.0","0.0","0.0","0.0","0.0","0.0","0.0","0.0","0.0","0.0","0.0","0.0","0.0","0.0","0.0","0.0","0.0","0.0","0.0","0.14812071838548418","0.0","0.0","0.5176819107572672","0.0","0.0","0.0","0.09331605258285502","0.0","0.0","0.0","0.0","0.0","0.0","0.0","0.0","0.0","0.0","0.0","0.0","0.0","0.0","0.0","0.0","0.0","0.0","0.0","0.0","0.0","517.0","-100.0","69600.0","1.86","","","","1.0"
"997","Ba8Cu5.04Si13.01Ge27.96","Ba8Cu5.04Si13.01Ge27.96","0.0","0.0","0.0","0.0","0.0","0.0","0.0","0.0","0.0","0.0","0.0","0.0","0.24088131827439363","0.0","0.0","0.0","0.0","0.0","0.0","0.0","0.0","0.0","0.0","0.0","0.0","0.0","0.0","0.0","0.0","0.0","0.0","0.0","0.0","0.0","0.0","0.0","0.14812071838548418","0.0","0.0","0.5176819107572672","0.0","0.0","0.0","0.09331605258285502","0.0","0.0","0.0","0.0","0.0","0.0","0.0","0.0","0.0","0.0","0.0","0.0","0.0","0.0","0.0","0.0","0.0","0.0","0.0","0.0","0.0","566.0","-106.0","65100.0","1.84","","","","1.0"
"998","Ba8Cu5.04Si13.01Ge27.96","Ba8Cu5.04Si13.01Ge27.96","0.0","0.0","0.0","0.0","0.0","0.0","0.0","0.0","0.0","0.0","0.0","0.0","0.24088131827439363","0.0","0.0","0.0","0.0","0.0","0.0","0.0","0.0","0.0","0.0","0.0","0.0","0.0","0.0","0.0","0.0","0.0","0.0","0.0","0.0","0.0","0.0","0.0","0.14812071838548418","0.0","0.0","0.5176819107572672","0.0","0.0","0.0","0.09331605258285502","0.0","0.0","0.0","0.0","0.0","0.0","0.0","0.0","0.0","0.0","0.0","0.0","0.0","0.0","0.0","0.0","0.0","0.0","0.0","0.0","0.0","615.0","-112.0","61210.0","1.82","","","","1.0"
"999","Ba8Cu5.04Si13.01Ge27.96","Ba8Cu5.04Si13.01Ge27.96","0.0","0.0","0.0","0.0","0.0","0.0","0.0","0.0","0.0","0.0","0.0","0.0","0.24088131827439363","0.0","0.0","0.0","0.0","0.0","0.0","0.0","0.0","0.0","0.0","0.0","0.0","0.0","0.0","0.0","0.0","0.0","0.0","0.0","0.0","0.0","0.0","0.0","0.14812071838548418","0.0","0.0","0.5176819107572672","0.0","0.0","0.0","0.09331605258285502","0.0","0.0","0.0","0.0","0.0","0.0","0.0","0.0","0.0","0.0","0.0","0.0","0.0","0.0","0.0","0.0","0.0","0.0","0.0","0.0","0.0","665.0","-116.0","57450.0","1.81","","","","1.0"
"1000","Ba8Cu5.04Si13.01Ge27.96","Ba8Cu5.04Si13.01Ge27.96","0.0","0.0","0.0","0.0","0.0","0.0","0.0","0.0","0.0","0.0","0.0","0.0","0.24088131827439363","0.0","0.0","0.0","0.0","0.0","0.0","0.0","0.0","0.0","0.0","0.0","0.0","0.0","0.0","0.0","0.0","0.0","0.0","0.0","0.0","0.0","0.0","0.0","0.14812071838548418","0.0","0.0","0.5176819107572672","0.0","0.0","0.0","0.09331605258285502","0.0","0.0","0.0","0.0","0.0","0.0","0.0","0.0","0.0","0.0","0.0","0.0","0.0","0.0","0.0","0.0","0.0","0.0","0.0","0.0","0.0","713.0","-120.0","53800.0","1.81","","","","1.0"
"1001","Ba8Cu5.04Si13.01Ge27.96","Ba8Cu5.04Si13.01Ge27.96","0.0","0.0","0.0","0.0","0.0","0.0","0.0","0.0","0.0","0.0","0.0","0.0","0.24088131827439363","0.0","0.0","0.0","0.0","0.0","0.0","0.0","0.0","0.0","0.0","0.0","0.0","0.0","0.0","0.0","0.0","0.0","0.0","0.0","0.0","0.0","0.0","0.0","0.14812071838548418","0.0","0.0","0.5176819107572672","0.0","0.0","0.0","0.09331605258285502","0.0","0.0","0.0","0.0","0.0","0.0","0.0","0.0","0.0","0.0","0.0","0.0","0.0","0.0","0.0","0.0","0.0","0.0","0.0","0.0","0.0","763.0","-125.0","50710.0","1.81","","","","1.0"
"1002","Ba8Cu5.04Si13.01Ge27.96","Ba8Cu5.04Si13.01Ge27.96","0.0","0.0","0.0","0.0","0.0","0.0","0.0","0.0","0.0","0.0","0.0","0.0","0.24088131827439363","0.0","0.0","0.0","0.0","0.0","0.0","0.0","0.0","0.0","0.0","0.0","0.0","0.0","0.0","0.0","0.0","0.0","0.0","0.0","0.0","0.0","0.0","0.0","0.14812071838548418","0.0","0.0","0.5176819107572672","0.0","0.0","0.0","0.09331605258285502","0.0","0.0","0.0","0.0","0.0","0.0","0.0","0.0","0.0","0.0","0.0","0.0","0.0","0.0","0.0","0.0","0.0","0.0","0.0","0.0","0.0","811.0","-124.0","49200.0","1.81","","","","1.0"
"1003","Ba8Cu5.18Si9.98Ge30.85","Ba8Cu5.18Si9.98Ge30.85","0.0","0.0","0.0","0.0","0.0","0.0","0.0","0.0","0.0","0.0","0.0","0.0","0.1847805961858915","0.0","0.0","0.0","0.0","0.0","0.0","0.0","0.0","0.0","0.0","0.0","0.0","0.0","0.0","0.0","0.0","0.0","0.0","0.0","0.0","0.0","0.0","0.0","0.14812071838548416","0.0","0.0","0.5711905202740233","0.0","0.0","0.0","0.09590816515460099","0.0","0.0","0.0","0.0","0.0","0.0","0.0","0.0","0.0","0.0","0.0","0.0","0.0","0.0","0.0","0.0","0.0","0.0","0.0","0.0","0.0","415.0","-90.0","69900.0","1.67","","","","0.9999999999999999"
"1004","Ba8Cu5.18Si9.98Ge30.85","Ba8Cu5.18Si9.98Ge30.85","0.0","0.0","0.0","0.0","0.0","0.0","0.0","0.0","0.0","0.0","0.0","0.0","0.1847805961858915","0.0","0.0","0.0","0.0","0.0","0.0","0.0","0.0","0.0","0.0","0.0","0.0","0.0","0.0","0.0","0.0","0.0","0.0","0.0","0.0","0.0","0.0","0.0","0.14812071838548416","0.0","0.0","0.5711905202740233","0.0","0.0","0.0","0.09590816515460099","0.0","0.0","0.0","0.0","0.0","0.0","0.0","0.0","0.0","0.0","0.0","0.0","0.0","0.0","0.0","0.0","0.0","0.0","0.0","0.0","0.0","466.0","-101.0","65700.0","1.68","","","","0.9999999999999999"
"1005","Ba8Cu5.18Si9.98Ge30.85","Ba8Cu5.18Si9.98Ge30.85","0.0","0.0","0.0","0.0","0.0","0.0","0.0","0.0","0.0","0.0","0.0","0.0","0.1847805961858915","0.0","0.0","0.0","0.0","0.0","0.0","0.0","0.0","0.0","0.0","0.0","0.0","0.0","0.0","0.0","0.0","0.0","0.0","0.0","0.0","0.0","0.0","0.0","0.14812071838548416","0.0","0.0","0.5711905202740233","0.0","0.0","0.0","0.09590816515460099","0.0","0.0","0.0","0.0","0.0","0.0","0.0","0.0","0.0","0.0","0.0","0.0","0.0","0.0","0.0","0.0","0.0","0.0","0.0","0.0","0.0","514.0","-111.0","60944.0","1.65","","","","0.9999999999999999"
"1006","Ba8Cu5.18Si9.98Ge30.85","Ba8Cu5.18Si9.98Ge30.85","0.0","0.0","0.0","0.0","0.0","0.0","0.0","0.0","0.0","0.0","0.0","0.0","0.1847805961858915","0.0","0.0","0.0","0.0","0.0","0.0","0.0","0.0","0.0","0.0","0.0","0.0","0.0","0.0","0.0","0.0","0.0","0.0","0.0","0.0","0.0","0.0","0.0","0.14812071838548416","0.0","0.0","0.5711905202740233","0.0","0.0","0.0","0.09590816515460099","0.0","0.0","0.0","0.0","0.0","0.0","0.0","0.0","0.0","0.0","0.0","0.0","0.0","0.0","0.0","0.0","0.0","0.0","0.0","0.0","0.0","566.0","-119.0","56800.0","1.67","","","","0.9999999999999999"
"1007","Ba8Cu5.18Si9.98Ge30.85","Ba8Cu5.18Si9.98Ge30.85","0.0","0.0","0.0","0.0","0.0","0.0","0.0","0.0","0.0","0.0","0.0","0.0","0.1847805961858915","0.0","0.0","0.0","0.0","0.0","0.0","0.0","0.0","0.0","0.0","0.0","0.0","0.0","0.0","0.0","0.0","0.0","0.0","0.0","0.0","0.0","0.0","0.0","0.14812071838548416","0.0","0.0","0.5711905202740233","0.0","0.0","0.0","0.09590816515460099","0.0","0.0","0.0","0.0","0.0","0.0","0.0","0.0","0.0","0.0","0.0","0.0","0.0","0.0","0.0","0.0","0.0","0.0","0.0","0.0","0.0","613.0","-126.0","52780.0","1.7","","","","0.9999999999999999"
"1008","Ba8Cu5.18Si9.98Ge30.85","Ba8Cu5.18Si9.98Ge30.85","0.0","0.0","0.0","0.0","0.0","0.0","0.0","0.0","0.0","0.0","0.0","0.0","0.1847805961858915","0.0","0.0","0.0","0.0","0.0","0.0","0.0","0.0","0.0","0.0","0.0","0.0","0.0","0.0","0.0","0.0","0.0","0.0","0.0","0.0","0.0","0.0","0.0","0.14812071838548416","0.0","0.0","0.5711905202740233","0.0","0.0","0.0","0.09590816515460099","0.0","0.0","0.0","0.0","0.0","0.0","0.0","0.0","0.0","0.0","0.0","0.0","0.0","0.0","0.0","0.0","0.0","0.0","0.0","0.0","0.0","663.0","-133.0","49306.0","1.64","","","","0.9999999999999999"
"1009","Ba8Cu5.18Si9.98Ge30.85","Ba8Cu5.18Si9.98Ge30.85","0.0","0.0","0.0","0.0","0.0","0.0","0.0","0.0","0.0","0.0","0.0","0.0","0.1847805961858915","0.0","0.0","0.0","0.0","0.0","0.0","0.0","0.0","0.0","0.0","0.0","0.0","0.0","0.0","0.0","0.0","0.0","0.0","0.0","0.0","0.0","0.0","0.0","0.14812071838548416","0.0","0.0","0.5711905202740233","0.0","0.0","0.0","0.09590816515460099","0.0","0.0","0.0","0.0","0.0","0.0","0.0","0.0","0.0","0.0","0.0","0.0","0.0","0.0","0.0","0.0","0.0","0.0","0.0","0.0","0.0","809.0","-136.0","41600.0","1.64","","","","0.9999999999999999"
"1010","Ba8Cu5.18Si9.98Ge30.85","Ba8Cu5.18Si9.98Ge30.85","0.0","0.0","0.0","0.0","0.0","0.0","0.0","0.0","0.0","0.0","0.0","0.0","0.1847805961858915","0.0","0.0","0.0","0.0","0.0","0.0","0.0","0.0","0.0","0.0","0.0","0.0","0.0","0.0","0.0","0.0","0.0","0.0","0.0","0.0","0.0","0.0","0.0","0.14812071838548416","0.0","0.0","0.5711905202740233","0.0","0.0","0.0","0.09590816515460099","0.0","0.0","0.0","0.0","0.0","0.0","0.0","0.0","0.0","0.0","0.0","0.0","0.0","0.0","0.0","0.0","0.0","0.0","0.0","0.0","0.0","711.0","-139.0","46254.0","1.67","","","","0.9999999999999999"
"1011","Ba8Cu5.18Si9.98Ge30.85","Ba8Cu5.18Si9.98Ge30.85","0.0","0.0","0.0","0.0","0.0","0.0","0.0","0.0","0.0","0.0","0.0","0.0","0.1847805961858915","0.0","0.0","0.0","0.0","0.0","0.0","0.0","0.0","0.0","0.0","0.0","0.0","0.0","0.0","0.0","0.0","0.0","0.0","0.0","0.0","0.0","0.0","0.0","0.14812071838548416","0.0","0.0","0.5711905202740233","0.0","0.0","0.0","0.09590816515460099","0.0","0.0","0.0","0.0","0.0","0.0","0.0","0.0","0.0","0.0","0.0","0.0","0.0","0.0","0.0","0.0","0.0","0.0","0.0","0.0","0.0","760.0","-140.0","43500.0","1.66","","","","0.9999999999999999"
"1012","Ba8Cu5Si25Ge16","Ba8Cu5Si25Ge16","0.0","0.0","0.0","0.0","0.0","0.0","0.0","0.0","0.0","0.0","0.0","0.0","0.46296296296296297","0.0","0.0","0.0","0.0","0.0","0.0","0.0","0.0","0.0","0.0","0.0","0.0","0.0","0.0","0.0","0.0","0.0","0.0","0.0","0.0","0.0","0.0","0.0","0.14814814814814814","0.0","0.0","0.2962962962962963","0.0","0.0","0.0","0.09259259259259259","0.0","0.0","0.0","0.0","0.0","0.0","0.0","0.0","0.0","0.0","0.0","0.0","0.0","0.0","0.0","0.0","0.0","0.0","0.0","0.0","0.0","415.0","-66.0","107000.0","1.88","","","","1.0"
"1013","Ba8Cu5Si25Ge16","Ba8Cu5Si25Ge16","0.0","0.0","0.0","0.0","0.0","0.0","0.0","0.0","0.0","0.0","0.0","0.0","0.46296296296296297","0.0","0.0","0.0","0.0","0.0","0.0","0.0","0.0","0.0","0.0","0.0","0.0","0.0","0.0","0.0","0.0","0.0","0.0","0.0","0.0","0.0","0.0","0.0","0.14814814814814814","0.0","0.0","0.2962962962962963","0.0","0.0","0.0","0.09259259259259259","0.0","0.0","0.0","0.0","0.0","0.0","0.0","0.0","0.0","0.0","0.0","0.0","0.0","0.0","0.0","0.0","0.0","0.0","0.0","0.0","0.0","465.0","-76.0","100000.0","1.87","","","","1.0"
"1014","Ba8Cu5Si25Ge16","Ba8Cu5Si25Ge16","0.0","0.0","0.0","0.0","0.0","0.0","0.0","0.0","0.0","0.0","0.0","0.0","0.46296296296296297","0.0","0.0","0.0","0.0","0.0","0.0","0.0","0.0","0.0","0.0","0.0","0.0","0.0","0.0","0.0","0.0","0.0","0.0","0.0","0.0","0.0","0.0","0.0","0.14814814814814814","0.0","0.0","0.2962962962962963","0.0","0.0","0.0","0.09259259259259259","0.0","0.0","0.0","0.0","0.0","0.0","0.0","0.0","0.0","0.0","0.0","0.0","0.0","0.0","0.0","0.0","0.0","0.0","0.0","0.0","0.0","514.0","-83.0","94600.0","1.89","","","","1.0"
"1015","Ba8Cu5Si25Ge16","Ba8Cu5Si25Ge16","0.0","0.0","0.0","0.0","0.0","0.0","0.0","0.0","0.0","0.0","0.0","0.0","0.46296296296296297","0.0","0.0","0.0","0.0","0.0","0.0","0.0","0.0","0.0","0.0","0.0","0.0","0.0","0.0","0.0","0.0","0.0","0.0","0.0","0.0","0.0","0.0","0.0","0.14814814814814814","0.0","0.0","0.2962962962962963","0.0","0.0","0.0","0.09259259259259259","0.0","0.0","0.0","0.0","0.0","0.0","0.0","0.0","0.0","0.0","0.0","0.0","0.0","0.0","0.0","0.0","0.0","0.0","0.0","0.0","0.0","564.0","-91.0","88700.0","1.9","","","","1.0"
"1016","Ba8Cu5Si25Ge16","Ba8Cu5Si25Ge16","0.0","0.0","0.0","0.0","0.0","0.0","0.0","0.0","0.0","0.0","0.0","0.0","0.46296296296296297","0.0","0.0","0.0","0.0","0.0","0.0","0.0","0.0","0.0","0.0","0.0","0.0","0.0","0.0","0.0","0.0","0.0","0.0","0.0","0.0","0.0","0.0","0.0","0.14814814814814814","0.0","0.0","0.2962962962962963","0.0","0.0","0.0","0.09259259259259259","0.0","0.0","0.0","0.0","0.0","0.0","0.0","0.0","0.0","0.0","0.0","0.0","0.0","0.0","0.0","0.0","0.0","0.0","0.0","0.0","0.0","613.0","-98.0","84000.0","1.9","","","","1.0"
"1017","Ba8Cu5Si25Ge16","Ba8Cu5Si25Ge16","0.0","0.0","0.0","0.0","0.0","0.0","0.0","0.0","0.0","0.0","0.0","0.0","0.46296296296296297","0.0","0.0","0.0","0.0","0.0","0.0","0.0","0.0","0.0","0.0","0.0","0.0","0.0","0.0","0.0","0.0","0.0","0.0","0.0","0.0","0.0","0.0","0.0","0.14814814814814814","0.0","0.0","0.2962962962962963","0.0","0.0","0.0","0.09259259259259259","0.0","0.0","0.0","0.0","0.0","0.0","0.0","0.0","0.0","0.0","0.0","0.0","0.0","0.0","0.0","0.0","0.0","0.0","0.0","0.0","0.0","661.0","-103.0","78400.0","1.91","","","","1.0"
"1018","Ba8Cu5Si25Ge16","Ba8Cu5Si25Ge16","0.0","0.0","0.0","0.0","0.0","0.0","0.0","0.0","0.0","0.0","0.0","0.0","0.46296296296296297","0.0","0.0","0.0","0.0","0.0","0.0","0.0","0.0","0.0","0.0","0.0","0.0","0.0","0.0","0.0","0.0","0.0","0.0","0.0","0.0","0.0","0.0","0.0","0.14814814814814814","0.0","0.0","0.2962962962962963","0.0","0.0","0.0","0.09259259259259259","0.0","0.0","0.0","0.0","0.0","0.0","0.0","0.0","0.0","0.0","0.0","0.0","0.0","0.0","0.0","0.0","0.0","0.0","0.0","0.0","0.0","711.0","-108.0","72800.0","1.91","","","","1.0"
