Repository: anilkunwar/thermoelectrics

# Machine learning assisted design of thermoelectrics

a. Machine Learning

# Fetching the upto date data of thermoelectricity (Informatics)

# Featurization:

The computer code to convert the multicomponent chemical formula and temperature row into composition-temperature feature vector
Binary alloys/compunds with upload from json files
Multicomponent alloys/compunds with upload from json files

# Informatics approach to classify p-type and n-type thermoelectric materials

Basic Illustrative Tutorials
Querying the Abstracts on the Materials Science, Applied Physics and Condensed Matter Physics on Keyterms Specific to Thermoelectrics
NER analysis for material type classification

File: machine_learning/vae_regression/latent_space_exploration/thermoelectric_materials.csv (part 15 of 71)
"","Formula","modformula","In","Tl","La","Sr","Mn","Ni","Ru","Pd","Hf","Cs","Sc","Co","Si","Fe","Li","Cl","Yb","Te","N","Ti","Cd","Zr","Y","Ga","Cr","Pr","Tm","Br","Ca","Mg","Rb","Au","Nd","Ce","Ho","I","Ba","Se","Pb","Ge","Gd","Tb","Dy","Cu","Na","Sb","Bi","P","As","Sm","Zn","Al","Sn","Ag","Nb","Mo","V","S","K","Lu","O","Eu","Ta","B","Er","temperature(K)","seebeck_coefficient(μV/K)","electrical_conductivity(S/m)","thermal_conductivity(W/mK)","power_factor(W/mK2)","ZT","reference","sum_elements"
"1019","Ba8Cu5Si25Ge16","Ba8Cu5Si25Ge16","0.0","0.0","0.0","0.0","0.0","0.0","0.0","0.0","0.0","0.0","0.0","0.0","0.46296296296296297","0.0","0.0","0.0","0.0","0.0","0.0","0.0","0.0","0.0","0.0","0.0","0.0","0.0","0.0","0.0","0.0","0.0","0.0","0.0","0.0","0.0","0.0","0.0","0.14814814814814814","0.0","0.0","0.2962962962962963","0.0","0.0","0.0","0.09259259259259259","0.0","0.0","0.0","0.0","0.0","0.0","0.0","0.0","0.0","0.0","0.0","0.0","0.0","0.0","0.0","0.0","0.0","0.0","0.0","0.0","0.0","809.0","-112.0","65700.0","2.05","","","","1.0"
"1020","Ba8Cu5Si25Ge16","Ba8Cu5Si25Ge16","0.0","0.0","0.0","0.0","0.0","0.0","0.0","0.0","0.0","0.0","0.0","0.0","0.46296296296296297","0.0","0.0","0.0","0.0","0.0","0.0","0.0","0.0","0.0","0.0","0.0","0.0","0.0","0.0","0.0","0.0","0.0","0.0","0.0","0.0","0.0","0.0","0.0","0.14814814814814814","0.0","0.0","0.2962962962962963","0.0","0.0","0.0","0.09259259259259259","0.0","0.0","0.0","0.0","0.0","0.0","0.0","0.0","0.0","0.0","0.0","0.0","0.0","0.0","0.0","0.0","0.0","0.0","0.0","0.0","0.0","760.0","-111.0","68550.0","1.92","","","","1.0"
"1021","SnS","SnS","0.0","0.0","0.0","0.0","0.0","0.0","0.0","0.0","0.0","0.0","0.0","0.0","0.0","0.0","0.0","0.0","0.0","0.0","0.0","0.0","0.0","0.0","0.0","0.0","0.0","0.0","0.0","0.0","0.0","0.0","0.0","0.0","0.0","0.0","0.0","0.0","0.0","0.0","0.0","0.0","0.0","0.0","0.0","0.0","0.0","0.0","0.0","0.0","0.0","0.0","0.0","0.0","0.5","0.0","0.0","0.0","0.0","0.5","0.0","0.0","0.0","0.0","0.0","0.0","0.0","300.0","211.3","69230.0","3.28","0.00309","0.3","10.1126/science.aax5123","1.0"
"1022","SnS","SnS","0.0","0.0","0.0","0.0","0.0","0.0","0.0","0.0","0.0","0.0","0.0","0.0","0.0","0.0","0.0","0.0","0.0","0.0","0.0","0.0","0.0","0.0","0.0","0.0","0.0","0.0","0.0","0.0","0.0","0.0","0.0","0.0","0.0","0.0","0.0","0.0","0.0","0.0","0.0","0.0","0.0","0.0","0.0","0.0","0.0","0.0","0.0","0.0","0.0","0.0","0.0","0.0","0.5","0.0","0.0","0.0","0.0","0.5","0.0","0.0","0.0","0.0","0.0","0.0","0.0","423.0","256.0","38149.0","2.16","0.00251","0.49","10.1126/science.aax5123","1.0"
"1023","SnS","SnS","0.0","0.0","0.0","0.0","0.0","0.0","0.0","0.0","0.0","0.0","0.0","0.0","0.0","0.0","0.0","0.0","0.0","0.0","0.0","0.0","0.0","0.0","0.0","0.0","0.0","0.0","0.0","0.0","0.0","0.0","0.0","0.0","0.0","0.0","0.0","0.0","0.0","0.0","0.0","0.0","0.0","0.0","0.0","0.0","0.0","0.0","0.0","0.0","0.0","0.0","0.0","0.0","0.5","0.0","0.0","0.0","0.0","0.5","0.0","0.0","0.0","0.0","0.0","0.0","0.0","573.0","305.0","19318.0","1.47","0.0018","0.69","10.1126/science.aax5123","1.0"
"1024","SnS","SnS","0.0","0.0","0.0","0.0","0.0","0.0","0.0","0.0","0.0","0.0","0.0","0.0","0.0","0.0","0.0","0.0","0.0","0.0","0.0","0.0","0.0","0.0","0.0","0.0","0.0","0.0","0.0","0.0","0.0","0.0","0.0","0.0","0.0","0.0","0.0","0.0","0.0","0.0","0.0","0.0","0.0","0.0","0.0","0.0","0.0","0.0","0.0","0.0","0.0","0.0","0.0","0.0","0.5","0.0","0.0","0.0","0.0","0.5","0.0","0.0","0.0","0.0","0.0","0.0","0.0","723.0","413.0","6500.0","1.03","0.00111","0.79","10.1126/science.aax5123","1.0"
"1025","SnS","SnS","0.0","0.0","0.0","0.0","0.0","0.0","0.0","0.0","0.0","0.0","0.0","0.0","0.0","0.0","0.0","0.0","0.0","0.0","0.0","0.0","0.0","0.0","0.0","0.0","0.0","0.0","0.0","0.0","0.0","0.0","0.0","0.0","0.0","0.0","0.0","0.0","0.0","0.0","0.0","0.0","0.0","0.0","0.0","0.0","0.0","0.0","0.0","0.0","0.0","0.0","0.0","0.0","0.5","0.0","0.0","0.0","0.0","0.5","0.0","0.0","0.0","0.0","0.0","0.0","0.0","873.0","361.0","5700.0","0.73","0.00074","0.91","10.1126/science.aax5123","1.0"
"1026","SnS0.88Se0.12","SnS0.88Se0.12","0.0","0.0","0.0","0.0","0.0","0.0","0.0","0.0","0.0","0.0","0.0","0.0","0.0","0.0","0.0","0.0","0.0","0.0","0.0","0.0","0.0","0.0","0.0","0.0","0.0","0.0","0.0","0.0","0.0","0.0","0.0","0.0","0.0","0.0","0.0","0.0","0.0","0.06","0.0","0.0","0.0","0.0","0.0","0.0","0.0","0.0","0.0","0.0","0.0","0.0","0.0","0.0","0.5","0.0","0.0","0.0","0.0","0.44","0.0","0.0","0.0","0.0","0.0","0.0","0.0","300.0","184.0","102724.0","2.37","0.00348","0.44","10.1126/science.aax5123","1.0"
"1027","SnS0.88Se0.12","SnS0.88Se0.12","0.0","0.0","0.0","0.0","0.0","0.0","0.0","0.0","0.0","0.0","0.0","0.0","0.0","0.0","0.0","0.0","0.0","0.0","0.0","0.0","0.0","0.0","0.0","0.0","0.0","0.0","0.0","0.0","0.0","0.0","0.0","0.0","0.0","0.0","0.0","0.0","0.0","0.06","0.0","0.0","0.0","0.0","0.0","0.0","0.0","0.0","0.0","0.0","0.0","0.0","0.0","0.0","0.5","0.0","0.0","0.0","0.0","0.44","0.0","0.0","0.0","0.0","0.0","0.0","0.0","423.0","213.0","54487.0","1.82","0.00247","0.57","10.1126/science.aax5123","1.0"
"1028","SnS0.88Se0.12","SnS0.88Se0.12","0.0","0.0","0.0","0.0","0.0","0.0","0.0","0.0","0.0","0.0","0.0","0.0","0.0","0.0","0.0","0.0","0.0","0.0","0.0","0.0","0.0","0.0","0.0","0.0","0.0","0.0","0.0","0.0","0.0","0.0","0.0","0.0","0.0","0.0","0.0","0.0","0.0","0.06","0.0","0.0","0.0","0.0","0.0","0.0","0.0","0.0","0.0","0.0","0.0","0.0","0.0","0.0","0.5","0.0","0.0","0.0","0.0","0.44","0.0","0.0","0.0","0.0","0.0","0.0","0.0","573.0","250.0","23000.0","1.27","0.00156","0.7","10.1126/science.aax5123","1.0"
"1029","SnS0.88Se0.12","SnS0.88Se0.12","0.0","0.0","0.0","0.0","0.0","0.0","0.0","0.0","0.0","0.0","0.0","0.0","0.0","0.0","0.0","0.0","0.0","0.0","0.0","0.0","0.0","0.0","0.0","0.0","0.0","0.0","0.0","0.0","0.0","0.0","0.0","0.0","0.0","0.0","0.0","0.0","0.0","0.06","0.0","0.0","0.0","0.0","0.0","0.0","0.0","0.0","0.0","0.0","0.0","0.0","0.0","0.0","0.5","0.0","0.0","0.0","0.0","0.44","0.0","0.0","0.0","0.0","0.0","0.0","0.0","872.0","378.0","6200.0","1.0","0.0008","0.72","10.1126/science.aax5123","1.0"
"1030","SnS0.88Se0.12","SnS0.88Se0.12","0.0","0.0","0.0","0.0","0.0","0.0","0.0","0.0","0.0","0.0","0.0","0.0","0.0","0.0","0.0","0.0","0.0","0.0","0.0","0.0","0.0","0.0","0.0","0.0","0.0","0.0","0.0","0.0","0.0","0.0","0.0","0.0","0.0","0.0","0.0","0.0","0.0","0.06","0.0","0.0","0.0","0.0","0.0","0.0","0.0","0.0","0.0","0.0","0.0","0.0","0.0","0.0","0.5","0.0","0.0","0.0","0.0","0.44","0.0","0.0","0.0","0.0","0.0","0.0","0.0","723.0","377.0","8150.0","0.99","0.00116","0.83","10.1126/science.aax5123","1.0"
"1031","SnS0.91Se0.09","SnS0.91Se0.09","0.0","0.0","0.0","0.0","0.0","0.0","0.0","0.0","0.0","0.0","0.0","0.0","0.0","0.0","0.0","0.0","0.0","0.0","0.0","0.0","0.0","0.0","0.0","0.0","0.0","0.0","0.0","0.0","0.0","0.0","0.0","0.0","0.0","0.0","0.0","0.0","0.0","0.045","0.0","0.0","0.0","0.0","0.0","0.0","0.0","0.0","0.0","0.0","0.0","0.0","0.0","0.0","0.5","0.0","0.0","0.0","0.0","0.455","0.0","0.0","0.0","0.0","0.0","0.0","0.0","300.0","204.0","128084.0","2.3","0.0053","0.69","10.1126/science.aax5123","1.0"
"1032","SnS0.91Se0.09","SnS0.91Se0.09","0.0","0.0","0.0","0.0","0.0","0.0","0.0","0.0","0.0","0.0","0.0","0.0","0.0","0.0","0.0","0.0","0.0","0.0","0.0","0.0","0.0","0.0","0.0","0.0","0.0","0.0","0.0","0.0","0.0","0.0","0.0","0.0","0.0","0.0","0.0","0.0","0.0","0.045","0.0","0.0","0.0","0.0","0.0","0.0","0.0","0.0","0.0","0.0","0.0","0.0","0.0","0.0","0.5","0.0","0.0","0.0","0.0","0.455","0.0","0.0","0.0","0.0","0.0","0.0","0.0","423.0","243.0","73350.0","1.71","0.00427","1.05","10.1126/science.aax5123","1.0"
"1033","SnS0.91Se0.09","SnS0.91Se0.09","0.0","0.0","0.0","0.0","0.0","0.0","0.0","0.0","0.0","0.0","0.0","0.0","0.0","0.0","0.0","0.0","0.0","0.0","0.0","0.0","0.0","0.0","0.0","0.0","0.0","0.0","0.0","0.0","0.0","0.0","0.0","0.0","0.0","0.0","0.0","0.0","0.0","0.045","0.0","0.0","0.0","0.0","0.0","0.0","0.0","0.0","0.0","0.0","0.0","0.0","0.0","0.0","0.5","0.0","0.0","0.0","0.0","0.455","0.0","0.0","0.0","0.0","0.0","0.0","0.0","573.0","293.0","31650.0","1.22","0.00271","1.28","10.1126/science.aax5123","1.0"
"1034","SnS0.91Se0.09","SnS0.91Se0.09","0.0","0.0","0.0","0.0","0.0","0.0","0.0","0.0","0.0","0.0","0.0","0.0","0.0","0.0","0.0","0.0","0.0","0.0","0.0","0.0","0.0","0.0","0.0","0.0","0.0","0.0","0.0","0.0","0.0","0.0","0.0","0.0","0.0","0.0","0.0","0.0","0.0","0.045","0.0","0.0","0.0","0.0","0.0","0.0","0.0","0.0","0.0","0.0","0.0","0.0","0.0","0.0","0.5","0.0","0.0","0.0","0.0","0.455","0.0","0.0","0.0","0.0","0.0","0.0","0.0","723.0","375.0","12200.0","0.87","0.00172","1.42","10.1126/science.aax5123","1.0"
"1035","SnS0.91Se0.09","SnS0.91Se0.09","0.0","0.0","0.0","0.0","0.0","0.0","0.0","0.0","0.0","0.0","0.0","0.0","0.0","0.0","0.0","0.0","0.0","0.0","0.0","0.0","0.0","0.0","0.0","0.0","0.0","0.0","0.0","0.0","0.0","0.0","0.0","0.0","0.0","0.0","0.0","0.0","0.0","0.045","0.0","0.0","0.0","0.0","0.0","0.0","0.0","0.0","0.0","0.0","0.0","0.0","0.0","0.0","0.5","0.0","0.0","0.0","0.0","0.455","0.0","0.0","0.0","0.0","0.0","0.0","0.0","873.0","379.0","7500.0","0.63","0.00112","1.64","10.1126/science.aax5123","1.0"
"1036","SnS0.94Se0.06","SnS0.94Se0.06","0.0","0.0","0.0","0.0","0.0","0.0","0.0","0.0","0.0","0.0","0.0","0.0","0.0","0.0","0.0","0.0","0.0","0.0","0.0","0.0","0.0","0.0","0.0","0.0","0.0","0.0","0.0","0.0","0.0","0.0","0.0","0.0","0.0","0.0","0.0","0.0","0.0","0.03","0.0","0.0","0.0","0.0","0.0","0.0","0.0","0.0","0.0","0.0","0.0","0.0","0.0","0.0","0.5","0.0","0.0","0.0","0.0","0.47","0.0","0.0","0.0","0.0","0.0","0.0","0.0","300.0","218.0","88600.0","2.55","0.00421","0.5","10.1126/science.aax5123","1.0"
"1037","SnS0.94Se0.06","SnS0.94Se0.06","0.0","0.0","0.0","0.0","0.0","0.0","0.0","0.0","0.0","0.0","0.0","0.0","0.0","0.0","0.0","0.0","0.0","0.0","0.0","0.0","0.0","0.0","0.0","0.0","0.0","0.0","0.0","0.0","0.0","0.0","0.0","0.0","0.0","0.0","0.0","0.0","0.0","0.03","0.0","0.0","0.0","0.0","0.0","0.0","0.0","0.0","0.0","0.0","0.0","0.0","0.0","0.0","0.5","0.0","0.0","0.0","0.0","0.47","0.0","0.0","0.0","0.0","0.0","0.0","0.0","423.0","259.0","47100.0","1.81","0.00316","0.74","10.1126/science.aax5123","1.0"
"1038","SnS0.94Se0.06","SnS0.94Se0.06","0.0","0.0","0.0","0.0","0.0","0.0","0.0","0.0","0.0","0.0","0.0","0.0","0.0","0.0","0.0","0.0","0.0","0.0","0.0","0.0","0.0","0.0","0.0","0.0","0.0","0.0","0.0","0.0","0.0","0.0","0.0","0.0","0.0","0.0","0.0","0.0","0.0","0.03","0.0","0.0","0.0","0.0","0.0","0.0","0.0","0.0","0.0","0.0","0.0","0.0","0.0","0.0","0.5","0.0","0.0","0.0","0.0","0.47","0.0","0.0","0.0","0.0","0.0","0.0","0.0","573.0","305.0","20600.0","1.33","0.00192","0.83","10.1126/science.aax5123","1.0"
"1039","SnS0.94Se0.06","SnS0.94Se0.06","0.0","0.0","0.0","0.0","0.0","0.0","0.0","0.0","0.0","0.0","0.0","0.0","0.0","0.0","0.0","0.0","0.0","0.0","0.0","0.0","0.0","0.0","0.0","0.0","0.0","0.0","0.0","0.0","0.0","0.0","0.0","0.0","0.0","0.0","0.0","0.0","0.0","0.03","0.0","0.0","0.0","0.0","0.0","0.0","0.0","0.0","0.0","0.0","0.0","0.0","0.0","0.0","0.5","0.0","0.0","0.0","0.0","0.47","0.0","0.0","0.0","0.0","0.0","0.0","0.0","723.0","370.0","9400.0","1.03","0.0013","0.9","10.1126/science.aax5123","1.0"
"1040","SnS0.94Se0.06","SnS0.94Se0.06","0.0","0.0","0.0","0.0","0.0","0.0","0.0","0.0","0.0","0.0","0.0","0.0","0.0","0.0","0.0","0.0","0.0","0.0","0.0","0.0","0.0","0.0","0.0","0.0","0.0","0.0","0.0","0.0","0.0","0.0","0.0","0.0","0.0","0.0","0.0","0.0","0.0","0.03","0.0","0.0","0.0","0.0","0.0","0.0","0.0","0.0","0.0","0.0","0.0","0.0","0.0","0.0","0.5","0.0","0.0","0.0","0.0","0.47","0.0","0.0","0.0","0.0","0.0","0.0","0.0","873.0","382.0","6730.0","0.67","0.00098","1.25","10.1126/science.aax5123","1.0"
"1041","SnS0.97Se0.03","SnS0.97Se0.03","0.0","0.0","0.0","0.0","0.0","0.0","0.0","0.0","0.0","0.0","0.0","0.0","0.0","0.0","0.0","0.0","0.0","0.0","0.0","0.0","0.0","0.0","0.0","0.0","0.0","0.0","0.0","0.0","0.0","0.0","0.0","0.0","0.0","0.0","0.0","0.0","0.0","0.015","0.0","0.0","0.0","0.0","0.0","0.0","0.0","0.0","0.0","0.0","0.0","0.0","0.0","0.0","0.5","0.0","0.0","0.0","0.0","0.485","0.0","0.0","0.0","0.0","0.0","0.0","0.0","300.0","215.0","73400.0","2.92","0.00339","0.35","10.1126/science.aax5123","1.0"
"1042","SnS0.97Se0.03","SnS0.97Se0.03","0.0","0.0","0.0","0.0","0.0","0.0","0.0","0.0","0.0","0.0","0.0","0.0","0.0","0.0","0.0","0.0","0.0","0.0","0.0","0.0","0.0","0.0","0.0","0.0","0.0","0.0","0.0","0.0","0.0","0.0","0.0","0.0","0.0","0.0","0.0","0.0","0.0","0.015","0.0","0.0","0.0","0.0","0.0","0.0","0.0","0.0","0.0","0.0","0.0","0.0","0.0","0.0","0.5","0.0","0.0","0.0","0.0","0.485","0.0","0.0","0.0","0.0","0.0","0.0","0.0","423.0","253.0","41300.0","2.19","0.00262","0.51","10.1126/science.aax5123","1.0"
"1043","SnS0.97Se0.03","SnS0.97Se0.03","0.0","0.0","0.0","0.0","0.0","0.0","0.0","0.0","0.0","0.0","0.0","0.0","0.0","0.0","0.0","0.0","0.0","0.0","0.0","0.0","0.0","0.0","0.0","0.0","0.0","0.0","0.0","0.0","0.0","0.0","0.0","0.0","0.0","0.0","0.0","0.0","0.0","0.015","0.0","0.0","0.0","0.0","0.0","0.0","0.0","0.0","0.0","0.0","0.0","0.0","0.0","0.0","0.5","0.0","0.0","0.0","0.0","0.485","0.0","0.0","0.0","0.0","0.0","0.0","0.0","573.0","300.0","20200.0","1.49","0.00176","0.69","10.1126/science.aax5123","1.0"
"1044","TlCr5Se8","TlCr5Se8","0.0","0.07142857142857142","0.0","0.0","0.0","0.0","0.0","0.0","0.0","0.0","0.0","0.0","0.0","0.0","0.0","0.0","0.0","0.0","0.0","0.0","0.0","0.0","0.0","0.0","0.35714285714285715","0.0","0.0","0.0","0.0","0.0","0.0","0.0","0.0","0.0","0.0","0.0","0.0","0.5714285714285714","0.0","0.0","0.0","0.0","0.0","0.0","0.0","0.0","0.0","0.0","0.0","0.0","0.0","0.0","0.0","0.0","0.0","0.0","0.0","0.0","0.0","0.0","0.0","0.0","0.0","0.0","0.0","323.0","226.0","6670.0","0.71","0.00034","0.16","dx.doi.org/10.1021/cm400365q","1.0"
"1045","TlCr5Se8","TlCr5Se8","0.0","0.07142857142857142","0.0","0.0","0.0","0.0","0.0","0.0","0.0","0.0","0.0","0.0","0.0","0.0","0.0","0.0","0.0","0.0","0.0","0.0","0.0","0.0","0.0","0.0","0.35714285714285715","0.0","0.0","0.0","0.0","0.0","0.0","0.0","0.0","0.0","0.0","0.0","0.0","0.5714285714285714","0.0","0.0","0.0","0.0","0.0","0.0","0.0","0.0","0.0","0.0","0.0","0.0","0.0","0.0","0.0","0.0","0.0","0.0","0.0","0.0","0.0","0.0","0.0","0.0","0.0","0.0","0.0","423.0","247.0","5878.0","0.71","0.00036","0.22","dx.doi.org/10.1021/cm400365q","1.0"
"1046","TlCr5Se8","TlCr5Se8","0.0","0.07142857142857142","0.0","0.0","0.0","0.0","0.0","0.0","0.0","0.0","0.0","0.0","0.0","0.0","0.0","0.0","0.0","0.0","0.0","0.0","0.0","0.0","0.0","0.0","0.35714285714285715","0.0","0.0","0.0","0.0","0.0","0.0","0.0","0.0","0.0","0.0","0.0","0.0","0.5714285714285714","0.0","0.0","0.0","0.0","0.0","0.0","0.0","0.0","0.0","0.0","0.0","0.0","0.0","0.0","0.0","0.0","0.0","0.0","0.0","0.0","0.0","0.0","0.0","0.0","0.0","0.0","0.0","523.0","267.0","5400.0","0.71","0.00038","0.29","dx.doi.org/10.1021/cm400365q","1.0"
"1047","TlCr5Se8","TlCr5Se8","0.0","0.07142857142857142","0.0","0.0","0.0","0.0","0.0","0.0","0.0","0.0","0.0","0.0","0.0","0.0","0.0","0.0","0.0","0.0","0.0","0.0","0.0","0.0","0.0","0.0","0.35714285714285715","0.0","0.0","0.0","0.0","0.0","0.0","0.0","0.0","0.0","0.0","0.0","0.0","0.5714285714285714","0.0","0.0","0.0","0.0","0.0","0.0","0.0","0.0","0.0","0.0","0.0","0.0","0.0","0.0","0.0","0.0","0.0","0.0","0.0","0.0","0.0","0.0","0.0","0.0","0.0","0.0","0.0","623.0","284.0","5010.0","0.69","0.0004","0.38","dx.doi.org/10.1021/cm400365q","1.0"
"1048","TlCr5Se8","TlCr5Se8","0.0","0.07142857142857142","0.0","0.0","0.0","0.0","0.0","0.0","0.0","0.0","0.0","0.0","0.0","0.0","0.0","0.0","0.0","0.0","0.0","0.0","0.0","0.0","0.0","0.0","0.35714285714285715","0.0","0.0","0.0","0.0","0.0","0.0","0.0","0.0","0.0","0.0","0.0","0.0","0.5714285714285714","0.0","0.0","0.0","0.0","0.0","0.0","0.0","0.0","0.0","0.0","0.0","0.0","0.0","0.0","0.0","0.0","0.0","0.0","0.0","0.0","0.0","0.0","0.0","0.0","0.0","0.0","0.0","723.0","296.0","4880.0","0.68","0.00043","0.45","dx.doi.org/10.1021/cm400365q","1.0"
"1049","TlCr5Se8","TlCr5Se8","0.0","0.07142857142857142","0.0","0.0","0.0","0.0","0.0","0.0","0.0","0.0","0.0","0.0","0.0","0.0","0.0","0.0","0.0","0.0","0.0","0.0","0.0","0.0","0.0","0.0","0.35714285714285715","0.0","0.0","0.0","0.0","0.0","0.0","0.0","0.0","0.0","0.0","0.0","0.0","0.5714285714285714","0.0","0.0","0.0","0.0","0.0","0.0","0.0","0.0","0.0","0.0","0.0","0.0","0.0","0.0","0.0","0.0","0.0","0.0","0.0","0.0","0.0","0.0","0.0","0.0","0.0","0.0","0.0","823.0","295.0","5000.0","0.7","0.00044","0.51","dx.doi.org/10.1021/cm400365q","1.0"
"1050","LaCo0.5(Ni0.5Fe0.5)0.5O3","LaCo0.5Ni0.25Fe0.25","0.0","0.0","0.5","0.0","0.0","0.125","0.0","0.0","0.0","0.0","0.0","0.25","0.0","0.125","0.0","0.0","0.0","0.0","0.0","0.0","0.0","0.0","0.0","0.0","0.0","0.0","0.0","0.0","0.0","0.0","0.0","0.0","0.0","0.0","0.0","0.0","0.0","0.0","0.0","0.0","0.0","0.0","0.0","0.0","0.0","0.0","0.0","0.0","0.0","0.0","0.0","0.0","0.0","0.0","0.0","0.0","0.0","0.0","0.0","0.0","0.0","0.0","0.0","0.0","0.0","300.0","109.0","1060.0","0.07","","","","1.0"
"1051","LaCo0.5Fe0.5O3","LaCo0.5Fe0.5O3","0.0","0.0","0.2","0.0","0.0","0.0","0.0","0.0","0.0","0.0","0.0","0.1","0.0","0.1","0.0","0.0","0.0","0.0","0.0","0.0","0.0","0.0","0.0","0.0","0.0","0.0","0.0","0.0","0.0","0.0","0.0","0.0","0.0","0.0","0.0","0.0","0.0","0.0","0.0","0.0","0.0","0.0","0.0","0.0","0.0","0.0","0.0","0.0","0.0","0.0","0.0","0.0","0.0","0.0","0.0","0.0","0.0","0.0","0.0","0.0","0.6","0.0","0.0","0.0","0.0","300.0","655.0","5.0","0.22","","","","0.9999999999999999"
"1052","LaCo0.75Fe0.25O3","LaCo0.75Fe0.25O3","0.0","0.0","0.2","0.0","0.0","0.0","0.0","0.0","0.0","0.0","0.0","0.15","0.0","0.05","0.0","0.0","0.0","0.0","0.0","0.0","0.0","0.0","0.0","0.0","0.0","0.0","0.0","0.0","0.0","0.0","0.0","0.0","0.0","0.0","0.0","0.0","0.0","0.0","0.0","0.0","0.0","0.0","0.0","0.0","0.0","0.0","0.0","0.0","0.0","0.0","0.0","0.0","0.0","0.0","0.0","0.0","0.0","0.0","0.0","0.0","0.6","0.0","0.0","0.0","0.0","300.0","629.0","22.0","0.31","","","","1.0"
"1053","LaCo0.75Ni0.25O3","LaCo0.75Ni0.25O3","0.0","0.0","0.2","0.0","0.0","0.05","0.0","0.0","0.0","0.0","0.0","0.15","0.0","0.0","0.0","0.0","0.0","0.0","0.0","0.0","0.0","0.0","0.0","0.0","0.0","0.0","0.0","0.0","0.0","0.0","0.0","0.0","0.0","0.0","0.0","0.0","0.0","0.0","0.0","0.0","0.0","0.0","0.0","0.0","0.0","0.0","0.0","0.0","0.0","0.0","0.0","0.0","0.0","0.0","0.0","0.0","0.0","0.0","0.0","0.0","0.6","0.0","0.0","0.0","0.0","300.0","114.0","4340.0","0.33","","","","1.0"
"1054","LaCo0.8(Ni0.5Fe0.5)0.2O3","LaCo0.8Ni0.1Fe0.1","0.0","0.0","0.5","0.0","0.0","0.05","0.0","0.0","0.0","0.0","0.0","0.4","0.0","0.05","0.0","0.0","0.0","0.0","0.0","0.0","0.0","0.0","0.0","0.0","0.0","0.0","0.0","0.0","0.0","0.0","0.0","0.0","0.0","0.0","0.0","0.0","0.0","0.0","0.0","0.0","0.0","0.0","0.0","0.0","0.0","0.0","0.0","0.0","0.0","0.0","0.0","0.0","0.0","0.0","0.0","0.0","0.0","0.0","0.0","0.0","0.0","0.0","0.0","0.0","0.0","300.0","234.0","1380.0","0.16","","","","1.0"
"1055","LaCo0.9(Ni0.5Fe0.5)0.1O3","LaCo0.9Ni0.05Fe0.05","0.0","0.0","0.5","0.0","0.0","0.025","0.0","0.0","0.0","0.0","0.0","0.45","0.0","0.025","0.0","0.0","0.0","0.0","0.0","0.0","0.0","0.0","0.0","0.0","0.0","0.0","0.0","0.0","0.0","0.0","0.0","0.0","0.0","0.0","0.0","0.0","0.0","0.0","0.0","0.0","0.0","0.0","0.0","0.0","0.0","0.0","0.0","0.0","0.0","0.0","0.0","0.0","0.0","0.0","0.0","0.0","0.0","0.0","0.0","0.0","0.0","0.0","0.0","0.0","0.0","300.0","328.0","829.0","0.48","","","","1.0"
"1056","LaCo0.95Fe0.05O3","LaCo0.95Fe0.05O3","0.0","0.0","0.2","0.0","0.0","0.0","0.0","0.0","0.0","0.0","0.0","0.19","0.0","0.01","0.0","0.0","0.0","0.0","0.0","0.0","0.0","0.0","0.0","0.0","0.0","0.0","0.0","0.0","0.0","0.0","0.0","0.0","0.0","0.0","0.0","0.0","0.0","0.0","0.0","0.0","0.0","0.0","0.0","0.0","0.0","0.0","0.0","0.0","0.0","0.0","0.0","0.0","0.0","0.0","0.0","0.0","0.0","0.0","0.0","0.0","0.6","0.0","0.0","0.0","0.0","300.0","615.0","45.0","0.29","","","","1.0"
"1057","LaCo0.95Ni0.05O3","LaCo0.95Ni0.05O3","0.0","0.0","0.2","0.0","0.0","0.01","0.0","0.0","0.0","0.0","0.0","0.19","0.0","0.0","0.0","0.0","0.0","0.0","0.0","0.0","0.0","0.0","0.0","0.0","0.0","0.0","0.0","0.0","0.0","0.0","0.0","0.0","0.0","0.0","0.0","0.0","0.0","0.0","0.0","0.0","0.0","0.0","0.0","0.0","0.0","0.0","0.0","0.0","0.0","0.0","0.0","0.0","0.0","0.0","0.0","0.0","0.0","0.0","0.0","0.0","0.6","0.0","0.0","0.0","0.0","300.0","302.0","1496.0","0.55","","","","1.0"
"1058","LaCo0.9Fe0.1O3","LaCo0.9Fe0.1O3","0.0","0.0","0.2","0.0","0.0","0.0","0.0","0.0","0.0","0.0","0.0","0.18","0.0","0.02","0.0","0.0","0.0","0.0","0.0","0.0","0.0","0.0","0.0","0.0","0.0","0.0","0.0","0.0","0.0","0.0","0.0","0.0","0.0","0.0","0.0","0.0","0.0","0.0","0.0","0.0","0.0","0.0","0.0","0.0","0.0","0.0","0.0","0.0","0.0","0.0","0.0","0.0","0.0","0.0","0.0","0.0","0.0","0.0","0.0","0.0","0.6","0.0","0.0","0.0","0.0","300.0","599.0","39.0","0.26","","","","1.0"
"1059","LaCo0.9Ni0.1O3","LaCo0.9Ni0.1O3","0.0","0.0","0.2","0.0","0.0","0.02","0.0","0.0","0.0","0.0","0.0","0.18","0.0","0.0","0.0","0.0","0.0","0.0","0.0","0.0","0.0","0.0","0.0","0.0","0.0","0.0","0.0","0.0","0.0","0.0","0.0","0.0","0.0","0.0","0.0","0.0","0.0","0.0","0.0","0.0","0.0","0.0","0.0","0.0","0.0","0.0","0.0","0.0","0.0","0.0","0.0","0.0","0.0","0.0","0.0","0.0","0.0","0.0","0.0","0.0","0.6","0.0","0.0","0.0","0.0","300.0","265.0","1518.0","0.43","","","","1.0"
"1060","LaCoO3","LaCoO3","0.0","0.0","0.2","0.0","0.0","0.0","0.0","0.0","0.0","0.0","0.0","0.2","0.0","0.0","0.0","0.0","0.0","0.0","0.0","0.0","0.0","0.0","0.0","0.0","0.0","0.0","0.0","0.0","0.0","0.0","0.0","0.0","0.0","0.0","0.0","0.0","0.0","0.0","0.0","0.0","0.0","0.0","0.0","0.0","0.0","0.0","0.0","0.0","0.0","0.0","0.0","0.0","0.0","0.0","0.0","0.0","0.0","0.0","0.0","0.0","0.6","0.0","0.0","0.0","0.0","300.0","600.0","64.0","0.43","","","","1.0"
"1061","Bi0.92Ag0.08CuSeO","Bi0.92Ag0.08CuSeO","0.0","0.0","0.0","0.0","0.0","0.0","0.0","0.0","0.0","0.0","0.0","0.0","0.0","0.0","0.0","0.0","0.0","0.0","0.0","0.0","0.0","0.0","0.0","0.0","0.0","0.0","0.0","0.0","0.0","0.0","0.0","0.0","0.0","0.0","0.0","0.0","0.0","0.25","0.0","0.0","0.0","0.0","0.0","0.25","0.0","0.0","0.23","0.0","0.0","0.0","0.0","0.0","0.0","0.02","0.0","0.0","0.0","0.0","0.0","0.0","0.25","0.0","0.0","0.0","0.0","323.0","185.0","2420.0","0.53","8e-05","0.05","http://dx.doi.org/10.1016/j.jeurceramsoc.2014.09.015","1.0"
"1062","Bi0.92Ag0.08CuSeO","Bi0.92Ag0.08CuSeO","0.0","0.0","0.0","0.0","0.0","0.0","0.0","0.0","0.0","0.0","0.0","0.0","0.0","0.0","0.0","0.0","0.0","0.0","0.0","0.0","0.0","0.0","0.0","0.0","0.0","0.0","0.0","0.0","0.0","0.0","0.0","0.0","0.0","0.0","0.0","0.0","0.0","0.25","0.0","0.0","0.0","0.0","0.0","0.25","0.0","0.0","0.23","0.0","0.0","0.0","0.0","0.0","0.0","0.02","0.0","0.0","0.0","0.0","0.0","0.0","0.25","0.0","0.0","0.0","0.0","373.0","194.0","2190.0","0.53","8e-05","0.06","http://dx.doi.org/10.1016/j.jeurceramsoc.2014.09.015","1.0"
"1063","Bi0.92Ag0.08CuSeO","Bi0.92Ag0.08CuSeO","0.0","0.0","0.0","0.0","0.0","0.0","0.0","0.0","0.0","0.0","0.0","0.0","0.0","0.0","0.0","0.0","0.0","0.0","0.0","0.0","0.0","0.0","0.0","0.0","0.0","0.0","0.0","0.0","0.0","0.0","0.0","0.0","0.0","0.0","0.0","0.0","0.0","0.25","0.0","0.0","0.0","0.0","0.0","0.25","0.0","0.0","0.23","0.0","0.0","0.0","0.0","0.0","0.0","0.02","0.0","0.0","0.0","0.0","0.0","0.0","0.25","0.0","0.0","0.0","0.0","423.0","203.0","1910.0","0.48","8e-05","0.07","http://dx.doi.org/10.1016/j.jeurceramsoc.2014.09.015","1.0"
"1064","Bi0.92Ag0.08CuSeO","Bi0.92Ag0.08CuSeO","0.0","0.0","0.0","0.0","0.0","0.0","0.0","0.0","0.0","0.0","0.0","0.0","0.0","0.0","0.0","0.0","0.0","0.0","0.0","0.0","0.0","0.0","0.0","0.0","0.0","0.0","0.0","0.0","0.0","0.0","0.0","0.0","0.0","0.0","0.0","0.0","0.0","0.25","0.0","0.0","0.0","0.0","0.0","0.25","0.0","0.0","0.23","0.0","0.0","0.0","0.0","0.0","0.0","0.02","0.0","0.0","0.0","0.0","0.0","0.0","0.25","0.0","0.0","0.0","0.0","473.0","221.0","1675.0","0.45","8e-05","0.09","http://dx.doi.org/10.1016/j.jeurceramsoc.2014.09.015","1.0"
"1065","Bi0.92Ag0.08CuSeO","Bi0.92Ag0.08CuSeO","0.0","0.0","0.0","0.0","0.0","0.0","0.0","0.0","0.0","0.0","0.0","0.0","0.0","0.0","0.0","0.0","0.0","0.0","0.0","0.0","0.0","0.0","0.0","0.0","0.0","0.0","0.0","0.0","0.0","0.0","0.0","0.0","0.0","0.0","0.0","0.0","0.0","0.25","0.0","0.0","0.0","0.0","0.0","0.25","0.0","0.0","0.23","0.0","0.0","0.0","0.0","0.0","0.0","0.02","0.0","0.0","0.0","0.0","0.0","0.0","0.25","0.0","0.0","0.0","0.0","523.0","255.0","1880.0","0.44","0.00012","0.15","http://dx.doi.org/10.1016/j.jeurceramsoc.2014.09.015","1.0"
"1066","Bi0.92Ag0.08CuSeO","Bi0.92Ag0.08CuSeO","0.0","0.0","0.0","0.0","0.0","0.0","0.0","0.0","0.0","0.0","0.0","0.0","0.0","0.0","0.0","0.0","0.0","0.0","0.0","0.0","0.0","0.0","0.0","0.0","0.0","0.0","0.0","0.0","0.0","0.0","0.0","0.0","0.0","0.0","0.0","0.0","0.0","0.25","0.0","0.0","0.0","0.0","0.0","0.25","0.0","0.0","0.23","0.0","0.0","0.0","0.0","0.0","0.0","0.02","0.0","0.0","0.0","0.0","0.0","0.0","0.25","0.0","0.0","0.0","0.0","573.0","293.0","2020.0","0.43","0.00017","0.23","http://dx.doi.org/10.1016/j.jeurceramsoc.2014.09.015","1.0"
"1067","Bi0.92Ag0.08CuSeO","Bi0.92Ag0.08CuSeO","0.0","0.0","0.0","0.0","0.0","0.0","0.0","0.0","0.0","0.0","0.0","0.0","0.0","0.0","0.0","0.0","0.0","0.0","0.0","0.0","0.0","0.0","0.0","0.0","0.0","0.0","0.0","0.0","0.0","0.0","0.0","0.0","0.0","0.0","0.0","0.0","0.0","0.25","0.0","0.0","0.0","0.0","0.0","0.25","0.0","0.0","0.23","0.0","0.0","0.0","0.0","0.0","0.0","0.02","0.0","0.0","0.0","0.0","0.0","0.0","0.25","0.0","0.0","0.0","0.0","673.0","331.0","2210.0","0.43","0.00024","0.38","http://dx.doi.org/10.1016/j.jeurceramsoc.2014.09.015","1.0"
"1068","Bi0.92Ag0.08CuSeO","Bi0.92Ag0.08CuSeO","0.0","0.0","0.0","0.0","0.0","0.0","0.0","0.0","0.0","0.0","0.0","0.0","0.0","0.0","0.0","0.0","0.0","0.0","0.0","0.0","0.0","0.0","0.0","0.0","0.0","0.0","0.0","0.0","0.0","0.0","0.0","0.0","0.0","0.0","0.0","0.0","0.0","0.25","0.0","0.0","0.0","0.0","0.0","0.25","0.0","0.0","0.23","0.0","0.0","0.0","0.0","0.0","0.0","0.02","0.0","0.0","0.0","0.0","0.0","0.0","0.25","0.0","0.0","0.0","0.0","723.0","333.0","2310.0","0.41","0.00026","0.45","http://dx.doi.org/10.1016/j.jeurceramsoc.2014.09.015","1.0"
"1069","Bi0.92Ag0.08CuSeO","Bi0.92Ag0.08CuSeO","0.0","0.0","0.0","0.0","0.0","0.0","0.0","0.0","0.0","0.0","0.0","0.0","0.0","0.0","0.0","0.0","0.0","0.0","0.0","0.0","0.0","0.0","0.0","0.0","0.0","0.0","0.0","0.0","0.0","0.0","0.0","0.0","0.0","0.0","0.0","0.0","0.0","0.25","0.0","0.0","0.0","0.0","0.0","0.25","0.0","0.0","0.23","0.0","0.0","0.0","0.0","0.0","0.0","0.02","0.0","0.0","0.0","0.0","0.0","0.0","0.25","0.0","0.0","0.0","0.0","773.0","336.0","2325.0","0.4","0.00026","0.5","http://dx.doi.org/10.1016/j.jeurceramsoc.2014.09.015","1.0"
"1070","Bi0.94Ag0.06CuSeO","Bi0.94Ag0.06CuSeO","0.0","0.0","0.0","0.0","0.0","0.0","0.0","0.0","0.0","0.0","0.0","0.0","0.0","0.0","0.0","0.0","0.0","0.0","0.0","0.0","0.0","0.0","0.0","0.0","0.0","0.0","0.0","0.0","0.0","0.0","0.0","0.0","0.0","0.0","0.0","0.0","0.0","0.25","0.0","0.0","0.0","0.0","0.0","0.25","0.0","0.0","0.235","0.0","0.0","0.0","0.0","0.0","0.0","0.015","0.0","0.0","0.0","0.0","0.0","0.0","0.25","0.0","0.0","0.0","0.0","323.0","223.0","1662.0","0.55","8e-05","0.05","http://dx.doi.org/10.1016/j.jeurceramsoc.2014.09.015","1.0"
"1071","Bi0.94Ag0.06CuSeO","Bi0.94Ag0.06CuSeO","0.0","0.0","0.0","0.0","0.0","0.0","0.0","0.0","0.0","0.0","0.0","0.0","0.0","0.0","0.0","0.0","0.0","0.0","0.0","0.0","0.0","0.0","0.0","0.0","0.0","0.0","0.0","0.0","0.0","0.0","0.0","0.0","0.0","0.0","0.0","0.0","0.0","0.25","0.0","0.0","0.0","0.0","0.0","0.25","0.0","0.0","0.235","0.0","0.0","0.0","0.0","0.0","0.0","0.015","0.0","0.0","0.0","0.0","0.0","0.0","0.25","0.0","0.0","0.0","0.0","373.0","236.0","1576.0","0.55","9e-05","0.06","http://dx.doi.org/10.1016/j.jeurceramsoc.2014.09.015","1.0"
"1072","Bi0.94Ag0.06CuSeO","Bi0.94Ag0.06CuSeO","0.0","0.0","0.0","0.0","0.0","0.0","0.0","0.0","0.0","0.0","0.0","0.0","0.0","0.0","0.0","0.0","0.0","0.0","0.0","0.0","0.0","0.0","0.0","0.0","0.0","0.0","0.0","0.0","0.0","0.0","0.0","0.0","0.0","0.0","0.0","0.0","0.0","0.25","0.0","0.0","0.0","0.0","0.0","0.25","0.0","0.0","0.235","0.0","0.0","0.0","0.0","0.0","0.0","0.015","0.0","0.0","0.0","0.0","0.0","0.0","0.25","0.0","0.0","0.0","0.0","423.0","250.0","1430.0","0.52","9e-05","0.07","http://dx.doi.org/10.1016/j.jeurceramsoc.2014.09.015","1.0"
"1073","Bi0.94Ag0.06CuSeO","Bi0.94Ag0.06CuSeO","0.0","0.0","0.0","0.0","0.0","0.0","0.0","0.0","0.0","0.0","0.0","0.0","0.0","0.0","0.0","0.0","0.0","0.0","0.0","0.0","0.0","0.0","0.0","0.0","0.0","0.0","0.0","0.0","0.0","0.0","0.0","0.0","0.0","0.0","0.0","0.0","0.0","0.25","0.0","0.0","0.0","0.0","0.0","0.25","0.0","0.0","0.235","0.0","0.0","0.0","0.0","0.0","0.0","0.015","0.0","0.0","0.0","0.0","0.0","0.0","0.25","0.0","0.0","0.0","0.0","473.0","260.0","1470.0","0.5","0.0001","0.09","http://dx.doi.org/10.1016/j.jeurceramsoc.2014.09.015","1.0"
"1074","Bi0.94Ag0.06CuSeO","Bi0.94Ag0.06CuSeO","0.0","0.0","0.0","0.0","0.0","0.0","0.0","0.0","0.0","0.0","0.0","0.0","0.0","0.0","0.0","0.0","0.0","0.0","0.0","0.0","0.0","0.0","0.0","0.0","0.0","0.0","0.0","0.0","0.0","0.0","0.0","0.0","0.0","0.0","0.0","0.0","0.0","0.25","0.0","0.0","0.0","0.0","0.0","0.25","0.0","0.0","0.235","0.0","0.0","0.0","0.0","0.0","0.0","0.015","0.0","0.0","0.0","0.0","0.0","0.0","0.25","0.0","0.0","0.0","0.0","523.0","274.0","1580.0","0.49","0.00012","0.13","http://dx.doi.org/10.1016/j.jeurceramsoc.2014.09.015","1.0"
"1075","Bi0.94Ag0.06CuSeO","Bi0.94Ag0.06CuSeO","0.0","0.0","0.0","0.0","0.0","0.0","0.0","0.0","0.0","0.0","0.0","0.0","0.0","0.0","0.0","0.0","0.0","0.0","0.0","0.0","0.0","0.0","0.0","0.0","0.0","0.0","0.0","0.0","0.0","0.0","0.0","0.0","0.0","0.0","0.0","0.0","0.0","0.25","0.0","0.0","0.0","0.0","0.0","0.25","0.0","0.0","0.235","0.0","0.0","0.0","0.0","0.0","0.0","0.015","0.0","0.0","0.0","0.0","0.0","0.0","0.25","0.0","0.0","0.0","0.0","573.0","297.0","1649.0","0.48","0.00015","0.17","http://dx.doi.org/10.1016/j.jeurceramsoc.2014.09.015","1.0"
"1076","Bi0.94Ag0.06CuSeO","Bi0.94Ag0.06CuSeO","0.0","0.0","0.0","0.0","0.0","0.0","0.0","0.0","0.0","0.0","0.0","0.0","0.0","0.0","0.0","0.0","0.0","0.0","0.0","0.0","0.0","0.0","0.0","0.0","0.0","0.0","0.0","0.0","0.0","0.0","0.0","0.0","0.0","0.0","0.0","0.0","0.0","0.25","0.0","0.0","0.0","0.0","0.0","0.25","0.0","0.0","0.235","0.0","0.0","0.0","0.0","0.0","0.0","0.015","0.0","0.0","0.0","0.0","0.0","0.0","0.25","0.0","0.0","0.0","0.0","673.0","322.0","1934.0","0.49","0.0002","0.28","http://dx.doi.org/10.1016/j.jeurceramsoc.2014.09.015","1.0"
"1077","Bi0.96Ag0.04CuSeO","Bi0.96Ag0.04CuSeO","0.0","0.0","0.0","0.0","0.0","0.0","0.0","0.0","0.0","0.0","0.0","0.0","0.0","0.0","0.0","0.0","0.0","0.0","0.0","0.0","0.0","0.0","0.0","0.0","0.0","0.0","0.0","0.0","0.0","0.0","0.0","0.0","0.0","0.0","0.0","0.0","0.0","0.25","0.0","0.0","0.0","0.0","0.0","0.25","0.0","0.0","0.24","0.0","0.0","0.0","0.0","0.0","0.0","0.01","0.0","0.0","0.0","0.0","0.0","0.0","0.25","0.0","0.0","0.0","0.0","323.0","229.0","1623.0","0.58","9e-05","0.05","http://dx.doi.org/10.1016/j.jeurceramsoc.2014.09.015","1.0"
"1078","Bi0.96Ag0.04CuSeO","Bi0.96Ag0.04CuSeO","0.0","0.0","0.0","0.0","0.0","0.0","0.0","0.0","0.0","0.0","0.0","0.0","0.0","0.0","0.0","0.0","0.0","0.0","0.0","0.0","0.0","0.0","0.0","0.0","0.0","0.0","0.0","0.0","0.0","0.0","0.0","0.0","0.0","0.0","0.0","0.0","0.0","0.25","0.0","0.0","0.0","0.0","0.0","0.25","0.0","0.0","0.24","0.0","0.0","0.0","0.0","0.0","0.0","0.01","0.0","0.0","0.0","0.0","0.0","0.0","0.25","0.0","0.0","0.0","0.0","373.0","249.0","1565.0","0.57","0.0001","0.06","http://dx.doi.org/10.1016/j.jeurceramsoc.2014.09.015","1.0"
"1079","Bi0.96Ag0.04CuSeO","Bi0.96Ag0.04CuSeO","0.0","0.0","0.0","0.0","0.0","0.0","0.0","0.0","0.0","0.0","0.0","0.0","0.0","0.0","0.0","0.0","0.0","0.0","0.0","0.0","0.0","0.0","0.0","0.0","0.0","0.0","0.0","0.0","0.0","0.0","0.0","0.0","0.0","0.0","0.0","0.0","0.0","0.25","0.0","0.0","0.0","0.0","0.0","0.25","0.0","0.0","0.24","0.0","0.0","0.0","0.0","0.0","0.0","0.01","0.0","0.0","0.0","0.0","0.0","0.0","0.25","0.0","0.0","0.0","0.0","423.0","268.0","1477.0","0.54","0.00011","0.08","http://dx.doi.org/10.1016/j.jeurceramsoc.2014.09.015","1.0"
"1080","Bi0.96Ag0.04CuSeO","Bi0.96Ag0.04CuSeO","0.0","0.0","0.0","0.0","0.0","0.0","0.0","0.0","0.0","0.0","0.0","0.0","0.0","0.0","0.0","0.0","0.0","0.0","0.0","0.0","0.0","0.0","0.0","0.0","0.0","0.0","0.0","0.0","0.0","0.0","0.0","0.0","0.0","0.0","0.0","0.0","0.0","0.25","0.0","0.0","0.0","0.0","0.0","0.25","0.0","0.0","0.24","0.0","0.0","0.0","0.0","0.0","0.0","0.01","0.0","0.0","0.0","0.0","0.0","0.0","0.25","0.0","0.0","0.0","0.0","473.0","275.0","1483.0","0.53","0.00011","0.1","http://dx.doi.org/10.1016/j.jeurceramsoc.2014.09.015","1.0"
"1081","Bi0.96Ag0.04CuSeO","Bi0.96Ag0.04CuSeO","0.0","0.0","0.0","0.0","0.0","0.0","0.0","0.0","0.0","0.0","0.0","0.0","0.0","0.0","0.0","0.0","0.0","0.0","0.0","0.0","0.0","0.0","0.0","0.0","0.0","0.0","0.0","0.0","0.0","0.0","0.0","0.0","0.0","0.0","0.0","0.0","0.0","0.25","0.0","0.0","0.0","0.0","0.0","0.25","0.0","0.0","0.24","0.0","0.0","0.0","0.0","0.0","0.0","0.01","0.0","0.0","0.0","0.0","0.0","0.0","0.25","0.0","0.0","0.0","0.0","523.0","280.0","1596.0","0.52","0.00013","0.13","http://dx.doi.org/10.1016/j.jeurceramsoc.2014.09.015","1.0"
"1082","Bi0.96Ag0.04CuSeO","Bi0.96Ag0.04CuSeO","0.0","0.0","0.0","0.0","0.0","0.0","0.0","0.0","0.0","0.0","0.0","0.0","0.0","0.0","0.0","0.0","0.0","0.0","0.0","0.0","0.0","0.0","0.0","0.0","0.0","0.0","0.0","0.0","0.0","0.0","0.0","0.0","0.0","0.0","0.0","0.0","0.0","0.25","0.0","0.0","0.0","0.0","0.0","0.25","0.0","0.0","0.24","0.0","0.0","0.0","0.0","0.0","0.0","0.01","0.0","0.0","0.0","0.0","0.0","0.0","0.25","0.0","0.0","0.0","0.0","573.0","283.0","1781.0","0.51","0.00014","0.16","http://dx.doi.org/10.1016/j.jeurceramsoc.2014.09.015","1.0"
"1083","Bi0.96Ag0.04CuSeO","Bi0.96Ag0.04CuSeO","0.0","0.0","0.0","0.0","0.0","0.0","0.0","0.0","0.0","0.0","0.0","0.0","0.0","0.0","0.0","0.0","0.0","0.0","0.0","0.0","0.0","0.0","0.0","0.0","0.0","0.0","0.0","0.0","0.0","0.0","0.0","0.0","0.0","0.0","0.0","0.0","0.0","0.25","0.0","0.0","0.0","0.0","0.0","0.25","0.0","0.0","0.24","0.0","0.0","0.0","0.0","0.0","0.0","0.01","0.0","0.0","0.0","0.0","0.0","0.0","0.25","0.0","0.0","0.0","0.0","623.0","288.0","1947.0","0.52","0.00016","0.19","http://dx.doi.org/10.1016/j.jeurceramsoc.2014.09.015","1.0"
"1084","Bi0.96Ag0.04CuSeO","Bi0.96Ag0.04CuSeO","0.0","0.0","0.0","0.0","0.0","0.0","0.0","0.0","0.0","0.0","0.0","0.0","0.0","0.0","0.0","0.0","0.0","0.0","0.0","0.0","0.0","0.0","0.0","0.0","0.0","0.0","0.0","0.0","0.0","0.0","0.0","0.0","0.0","0.0","0.0","0.0","0.0","0.25","0.0","0.0","0.0","0.0","0.0","0.25","0.0","0.0","0.24","0.0","0.0","0.0","0.0","0.0","0.0","0.01","0.0","0.0","0.0","0.0","0.0","0.0","0.25","0.0","0.0","0.0","0.0","723.0","313.0","2360.0","0.49","0.00023","0.34","http://dx.doi.org/10.1016/j.jeurceramsoc.2014.09.015","1.0"
"1085","Bi0.96Ag0.04CuSeO","Bi0.96Ag0.04CuSeO","0.0","0.0","0.0","0.0","0.0","0.0","0.0","0.0","0.0","0.0","0.0","0.0","0.0","0.0","0.0","0.0","0.0","0.0","0.0","0.0","0.0","0.0","0.0","0.0","0.0","0.0","0.0","0.0","0.0","0.0","0.0","0.0","0.0","0.0","0.0","0.0","0.0","0.25","0.0","0.0","0.0","0.0","0.0","0.25","0.0","0.0","0.24","0.0","0.0","0.0","0.0","0.0","0.0","0.01","0.0","0.0","0.0","0.0","0.0","0.0","0.25","0.0","0.0","0.0","0.0","823.0","340.0","2675.0","0.47","0.00031","0.54","http://dx.doi.org/10.1016/j.jeurceramsoc.2014.09.015","1.0"
"1086","Bi0.96Ag0.04CuSeO","Bi0.96Ag0.04CuSeO","0.0","0.0","0.0","0.0","0.0","0.0","0.0","0.0","0.0","0.0","0.0","0.0","0.0","0.0","0.0","0.0","0.0","0.0","0.0","0.0","0.0","0.0","0.0","0.0","0.0","0.0","0.0","0.0","0.0","0.0","0.0","0.0","0.0","0.0","0.0","0.0","0.0","0.25","0.0","0.0","0.0","0.0","0.0","0.25","0.0","0.0","0.24","0.0","0.0","0.0","0.0","0.0","0.0","0.01","0.0","0.0","0.0","0.0","0.0","0.0","0.25","0.0","0.0","0.0","0.0","873.0","343.0","2735.0","0.47","0.00032","0.6","http://dx.doi.org/10.1016/j.jeurceramsoc.2014.09.015","1.0"
"1087","Bi0.9Ag0.1CuSeO","Bi0.9Ag0.1CuSeO","0.0","0.0","0.0","0.0","0.0","0.0","0.0","0.0","0.0","0.0","0.0","0.0","0.0","0.0","0.0","0.0","0.0","0.0","0.0","0.0","0.0","0.0","0.0","0.0","0.0","0.0","0.0","0.0","0.0","0.0","0.0","0.0","0.0","0.0","0.0","0.0","0.0","0.25","0.0","0.0","0.0","0.0","0.0","0.25","0.0","0.0","0.225","0.0","0.0","0.0","0.0","0.0","0.0","0.025","0.0","0.0","0.0","0.0","0.0","0.0","0.25","0.0","0.0","0.0","0.0","323.0","160.0","2600.0","0.56","7e-05","0.04","http://dx.doi.org/10.1016/j.jeurceramsoc.2014.09.015","1.0"
"1088","Bi0.9Ag0.1CuSeO","Bi0.9Ag0.1CuSeO","0.0","0.0","0.0","0.0","0.0","0.0","0.0","0.0","0.0","0.0","0.0","0.0","0.0","0.0","0.0","0.0","0.0","0.0","0.0","0.0","0.0","0.0","0.0","0.0","0.0","0.0","0.0","0.0","0.0","0.0","0.0","0.0","0.0","0.0","0.0","0.0","0.0","0.25","0.0","0.0","0.0","0.0","0.0","0.25","0.0","0.0","0.225","0.0","0.0","0.0","0.0","0.0","0.0","0.025","0.0","0.0","0.0","0.0","0.0","0.0","0.25","0.0","0.0","0.0","0.0","373.0","179.0","2351.0","0.56","7e-05","0.05","http://dx.doi.org/10.1016/j.jeurceramsoc.2014.09.015","1.0"
"1089","Bi0.9Ag0.1CuSeO","Bi0.9Ag0.1CuSeO","0.0","0.0","0.0","0.0","0.0","0.0","0.0","0.0","0.0","0.0","0.0","0.0","0.0","0.0","0.0","0.0","0.0","0.0","0.0","0.0","0.0","0.0","0.0","0.0","0.0","0.0","0.0","0.0","0.0","0.0","0.0","0.0","0.0","0.0","0.0","0.0","0.0","0.25","0.0","0.0","0.0","0.0","0.0","0.25","0.0","0.0","0.225","0.0","0.0","0.0","0.0","0.0","0.0","0.025","0.0","0.0","0.0","0.0","0.0","0.0","0.25","0.0","0.0","0.0","0.0","423.0","200.0","2079.0","0.55","8e-05","0.06","http://dx.doi.org/10.1016/j.jeurceramsoc.2014.09.015","1.0"
"1090","Bi0.9Ag0.1CuSeO","Bi0.9Ag0.1CuSeO","0.0","0.0","0.0","0.0","0.0","0.0","0.0","0.0","0.0","0.0","0.0","0.0","0.0","0.0","0.0","0.0","0.0","0.0","0.0","0.0","0.0","0.0","0.0","0.0","0.0","0.0","0.0","0.0","0.0","0.0","0.0","0.0","0.0","0.0","0.0","0.0","0.0","0.25","0.0","0.0","0.0","0.0","0.0","0.25","0.0","0.0","0.225","0.0","0.0","0.0","0.0","0.0","0.0","0.025","0.0","0.0","0.0","0.0","0.0","0.0","0.25","0.0","0.0","0.0","0.0","473.0","235.0","1870.0","0.53","0.0001","0.09","http://dx.doi.org/10.1016/j.jeurceramsoc.2014.09.015","1.0"
"1091","Bi0.9Ag0.1CuSeO","Bi0.9Ag0.1CuSeO","0.0","0.0","0.0","0.0","0.0","0.0","0.0","0.0","0.0","0.0","0.0","0.0","0.0","0.0","0.0","0.0","0.0","0.0","0.0","0.0","0.0","0.0","0.0","0.0","0.0","0.0","0.0","0.0","0.0","0.0","0.0","0.0","0.0","0.0","0.0","0.0","0.0","0.25","0.0","0.0","0.0","0.0","0.0","0.25","0.0","0.0","0.225","0.0","0.0","0.0","0.0","0.0","0.0","0.025","0.0","0.0","0.0","0.0","0.0","0.0","0.25","0.0","0.0","0.0","0.0","523.0","266.0","1900.0","0.52","0.00013","0.14","http://dx.doi.org/10.1016/j.jeurceramsoc.2014.09.015","1.0"
"1092","Bi0.9Ag0.1CuSeO","Bi0.9Ag0.1CuSeO","0.0","0.0","0.0","0.0","0.0","0.0","0.0","0.0","0.0","0.0","0.0","0.0","0.0","0.0","0.0","0.0","0.0","0.0","0.0","0.0","0.0","0.0","0.0","0.0","0.0","0.0","0.0","0.0","0.0","0.0","0.0","0.0","0.0","0.0","0.0","0.0","0.0","0.25","0.0","0.0","0.0","0.0","0.0","0.25","0.0","0.0","0.225","0.0","0.0","0.0","0.0","0.0","0.0","0.025","0.0","0.0","0.0","0.0","0.0","0.0","0.25","0.0","0.0","0.0","0.0","573.0","288.0","1934.0","0.5","0.00016","0.18","http://dx.doi.org/10.1016/j.jeurceramsoc.2014.09.015","1.0"
"1093","Bi0.9Ag0.1CuSeO","Bi0.9Ag0.1CuSeO","0.0","0.0","0.0","0.0","0.0","0.0","0.0","0.0","0.0","0.0","0.0","0.0","0.0","0.0","0.0","0.0","0.0","0.0","0.0","0.0","0.0","0.0","0.0","0.0","0.0","0.0","0.0","0.0","0.0","0.0","0.0","0.0","0.0","0.0","0.0","0.0","0.0","0.25","0.0","0.0","0.0","0.0","0.0","0.25","0.0","0.0","0.225","0.0","0.0","0.0","0.0","0.0","0.0","0.025","0.0","0.0","0.0","0.0","0.0","0.0","0.25","0.0","0.0","0.0","0.0","623.0","316.0","2030.0","0.5","0.0002","0.25","http://dx.doi.org/10.1016/j.jeurceramsoc.2014.09.015","1.0"
