Repository: anilkunwar/thermoelectrics

# Machine learning assisted design of thermoelectrics

a. Machine Learning

# Fetching the upto date data of thermoelectricity (Informatics)

# Featurization:

The computer code to convert the multicomponent chemical formula and temperature row into composition-temperature feature vector
Binary alloys/compunds with upload from json files
Multicomponent alloys/compunds with upload from json files

# Informatics approach to classify p-type and n-type thermoelectric materials

Basic Illustrative Tutorials
Querying the Abstracts on the Materials Science, Applied Physics and Condensed Matter Physics on Keyterms Specific to Thermoelectrics
NER analysis for material type classification

File: machine_learning/vae_regression/latent_space_exploration/thermoelectric_materials.csv (part 16 of 71)
"","Formula","modformula","In","Tl","La","Sr","Mn","Ni","Ru","Pd","Hf","Cs","Sc","Co","Si","Fe","Li","Cl","Yb","Te","N","Ti","Cd","Zr","Y","Ga","Cr","Pr","Tm","Br","Ca","Mg","Rb","Au","Nd","Ce","Ho","I","Ba","Se","Pb","Ge","Gd","Tb","Dy","Cu","Na","Sb","Bi","P","As","Sm","Zn","Al","Sn","Ag","Nb","Mo","V","S","K","Lu","O","Eu","Ta","B","Er","temperature(K)","seebeck_coefficient(μV/K)","electrical_conductivity(S/m)","thermal_conductivity(W/mK)","power_factor(W/mK2)","ZT","reference","sum_elements"
"1094","Bi0.9Ag0.1CuSeO","Bi0.9Ag0.1CuSeO","0.0","0.0","0.0","0.0","0.0","0.0","0.0","0.0","0.0","0.0","0.0","0.0","0.0","0.0","0.0","0.0","0.0","0.0","0.0","0.0","0.0","0.0","0.0","0.0","0.0","0.0","0.0","0.0","0.0","0.0","0.0","0.0","0.0","0.0","0.0","0.0","0.0","0.25","0.0","0.0","0.0","0.0","0.0","0.25","0.0","0.0","0.225","0.0","0.0","0.0","0.0","0.0","0.0","0.025","0.0","0.0","0.0","0.0","0.0","0.0","0.25","0.0","0.0","0.0","0.0","673.0","317.0","2106.0","0.48","0.00021","0.3","http://dx.doi.org/10.1016/j.jeurceramsoc.2014.09.015","1.0"
"1095","Bi0.9Ag0.1CuSeO","Bi0.9Ag0.1CuSeO","0.0","0.0","0.0","0.0","0.0","0.0","0.0","0.0","0.0","0.0","0.0","0.0","0.0","0.0","0.0","0.0","0.0","0.0","0.0","0.0","0.0","0.0","0.0","0.0","0.0","0.0","0.0","0.0","0.0","0.0","0.0","0.0","0.0","0.0","0.0","0.0","0.0","0.25","0.0","0.0","0.0","0.0","0.0","0.25","0.0","0.0","0.225","0.0","0.0","0.0","0.0","0.0","0.0","0.025","0.0","0.0","0.0","0.0","0.0","0.0","0.25","0.0","0.0","0.0","0.0","723.0","325.0","2130.0","0.46","0.00022","0.35","http://dx.doi.org/10.1016/j.jeurceramsoc.2014.09.015","1.0"
"1096","Bi0.9Ag0.1CuSeO","Bi0.9Ag0.1CuSeO","0.0","0.0","0.0","0.0","0.0","0.0","0.0","0.0","0.0","0.0","0.0","0.0","0.0","0.0","0.0","0.0","0.0","0.0","0.0","0.0","0.0","0.0","0.0","0.0","0.0","0.0","0.0","0.0","0.0","0.0","0.0","0.0","0.0","0.0","0.0","0.0","0.0","0.25","0.0","0.0","0.0","0.0","0.0","0.25","0.0","0.0","0.225","0.0","0.0","0.0","0.0","0.0","0.0","0.025","0.0","0.0","0.0","0.0","0.0","0.0","0.25","0.0","0.0","0.0","0.0","773.0","326.0","2200.0","0.45","0.00023","0.4","http://dx.doi.org/10.1016/j.jeurceramsoc.2014.09.015","1.0"
"1097","Bi0.9Ag0.1CuSeO","Bi0.9Ag0.1CuSeO","0.0","0.0","0.0","0.0","0.0","0.0","0.0","0.0","0.0","0.0","0.0","0.0","0.0","0.0","0.0","0.0","0.0","0.0","0.0","0.0","0.0","0.0","0.0","0.0","0.0","0.0","0.0","0.0","0.0","0.0","0.0","0.0","0.0","0.0","0.0","0.0","0.0","0.25","0.0","0.0","0.0","0.0","0.0","0.25","0.0","0.0","0.225","0.0","0.0","0.0","0.0","0.0","0.0","0.025","0.0","0.0","0.0","0.0","0.0","0.0","0.25","0.0","0.0","0.0","0.0","823.0","335.0","2500.0","0.44","0.00028","0.53","http://dx.doi.org/10.1016/j.jeurceramsoc.2014.09.015","1.0"
"1098","Bi0.9Ag0.1CuSeO","Bi0.9Ag0.1CuSeO","0.0","0.0","0.0","0.0","0.0","0.0","0.0","0.0","0.0","0.0","0.0","0.0","0.0","0.0","0.0","0.0","0.0","0.0","0.0","0.0","0.0","0.0","0.0","0.0","0.0","0.0","0.0","0.0","0.0","0.0","0.0","0.0","0.0","0.0","0.0","0.0","0.0","0.25","0.0","0.0","0.0","0.0","0.0","0.25","0.0","0.0","0.225","0.0","0.0","0.0","0.0","0.0","0.0","0.025","0.0","0.0","0.0","0.0","0.0","0.0","0.25","0.0","0.0","0.0","0.0","873.0","336.0","2600.0","0.43","0.00029","0.6","http://dx.doi.org/10.1016/j.jeurceramsoc.2014.09.015","1.0"
"1099","BiCuSeO","BiCuSeO","0.0","0.0","0.0","0.0","0.0","0.0","0.0","0.0","0.0","0.0","0.0","0.0","0.0","0.0","0.0","0.0","0.0","0.0","0.0","0.0","0.0","0.0","0.0","0.0","0.0","0.0","0.0","0.0","0.0","0.0","0.0","0.0","0.0","0.0","0.0","0.0","0.0","0.25","0.0","0.0","0.0","0.0","0.0","0.25","0.0","0.0","0.25","0.0","0.0","0.0","0.0","0.0","0.0","0.0","0.0","0.0","0.0","0.0","0.0","0.0","0.25","0.0","0.0","0.0","0.0","323.0","488.0","536.0","0.81","0.00013","0.05","http://dx.doi.org/10.1016/j.jeurceramsoc.2014.09.015","1.0"
"1100","BiCuSeO","BiCuSeO","0.0","0.0","0.0","0.0","0.0","0.0","0.0","0.0","0.0","0.0","0.0","0.0","0.0","0.0","0.0","0.0","0.0","0.0","0.0","0.0","0.0","0.0","0.0","0.0","0.0","0.0","0.0","0.0","0.0","0.0","0.0","0.0","0.0","0.0","0.0","0.0","0.0","0.25","0.0","0.0","0.0","0.0","0.0","0.25","0.0","0.0","0.25","0.0","0.0","0.0","0.0","0.0","0.0","0.0","0.0","0.0","0.0","0.0","0.0","0.0","0.25","0.0","0.0","0.0","0.0","373.0","464.0","497.0","0.72","0.00011","0.06","http://dx.doi.org/10.1016/j.jeurceramsoc.2014.09.015","1.0"
"1101","BiCuSeO","BiCuSeO","0.0","0.0","0.0","0.0","0.0","0.0","0.0","0.0","0.0","0.0","0.0","0.0","0.0","0.0","0.0","0.0","0.0","0.0","0.0","0.0","0.0","0.0","0.0","0.0","0.0","0.0","0.0","0.0","0.0","0.0","0.0","0.0","0.0","0.0","0.0","0.0","0.0","0.25","0.0","0.0","0.0","0.0","0.0","0.25","0.0","0.0","0.25","0.0","0.0","0.0","0.0","0.0","0.0","0.0","0.0","0.0","0.0","0.0","0.0","0.0","0.25","0.0","0.0","0.0","0.0","423.0","443.0","500.0","0.66","0.0001","0.06","http://dx.doi.org/10.1016/j.jeurceramsoc.2014.09.015","1.0"
"1102","BiCuSeO","BiCuSeO","0.0","0.0","0.0","0.0","0.0","0.0","0.0","0.0","0.0","0.0","0.0","0.0","0.0","0.0","0.0","0.0","0.0","0.0","0.0","0.0","0.0","0.0","0.0","0.0","0.0","0.0","0.0","0.0","0.0","0.0","0.0","0.0","0.0","0.0","0.0","0.0","0.0","0.25","0.0","0.0","0.0","0.0","0.0","0.25","0.0","0.0","0.25","0.0","0.0","0.0","0.0","0.0","0.0","0.0","0.0","0.0","0.0","0.0","0.0","0.0","0.25","0.0","0.0","0.0","0.0","473.0","424.0","589.0","0.61","0.00011","0.08","http://dx.doi.org/10.1016/j.jeurceramsoc.2014.09.015","1.0"
"1103","BiCuSeO","BiCuSeO","0.0","0.0","0.0","0.0","0.0","0.0","0.0","0.0","0.0","0.0","0.0","0.0","0.0","0.0","0.0","0.0","0.0","0.0","0.0","0.0","0.0","0.0","0.0","0.0","0.0","0.0","0.0","0.0","0.0","0.0","0.0","0.0","0.0","0.0","0.0","0.0","0.0","0.25","0.0","0.0","0.0","0.0","0.0","0.25","0.0","0.0","0.25","0.0","0.0","0.0","0.0","0.0","0.0","0.0","0.0","0.0","0.0","0.0","0.0","0.0","0.25","0.0","0.0","0.0","0.0","523.0","408.0","848.0","0.57","0.00014","0.13","http://dx.doi.org/10.1016/j.jeurceramsoc.2014.09.015","1.0"
"1104","BiCuSeO","BiCuSeO","0.0","0.0","0.0","0.0","0.0","0.0","0.0","0.0","0.0","0.0","0.0","0.0","0.0","0.0","0.0","0.0","0.0","0.0","0.0","0.0","0.0","0.0","0.0","0.0","0.0","0.0","0.0","0.0","0.0","0.0","0.0","0.0","0.0","0.0","0.0","0.0","0.0","0.25","0.0","0.0","0.0","0.0","0.0","0.25","0.0","0.0","0.25","0.0","0.0","0.0","0.0","0.0","0.0","0.0","0.0","0.0","0.0","0.0","0.0","0.0","0.25","0.0","0.0","0.0","0.0","573.0","390.0","1218.0","0.54","0.00019","0.2","http://dx.doi.org/10.1016/j.jeurceramsoc.2014.09.015","1.0"
"1105","BiCuSeO","BiCuSeO","0.0","0.0","0.0","0.0","0.0","0.0","0.0","0.0","0.0","0.0","0.0","0.0","0.0","0.0","0.0","0.0","0.0","0.0","0.0","0.0","0.0","0.0","0.0","0.0","0.0","0.0","0.0","0.0","0.0","0.0","0.0","0.0","0.0","0.0","0.0","0.0","0.0","0.25","0.0","0.0","0.0","0.0","0.0","0.25","0.0","0.0","0.25","0.0","0.0","0.0","0.0","0.0","0.0","0.0","0.0","0.0","0.0","0.0","0.0","0.0","0.25","0.0","0.0","0.0","0.0","623.0","374.0","1550.0","0.52","0.00022","0.26","http://dx.doi.org/10.1016/j.jeurceramsoc.2014.09.015","1.0"
"1106","BiCuSeO","BiCuSeO","0.0","0.0","0.0","0.0","0.0","0.0","0.0","0.0","0.0","0.0","0.0","0.0","0.0","0.0","0.0","0.0","0.0","0.0","0.0","0.0","0.0","0.0","0.0","0.0","0.0","0.0","0.0","0.0","0.0","0.0","0.0","0.0","0.0","0.0","0.0","0.0","0.0","0.25","0.0","0.0","0.0","0.0","0.0","0.25","0.0","0.0","0.25","0.0","0.0","0.0","0.0","0.0","0.0","0.0","0.0","0.0","0.0","0.0","0.0","0.0","0.25","0.0","0.0","0.0","0.0","673.0","363.0","1800.0","0.49","0.00024","0.32","http://dx.doi.org/10.1016/j.jeurceramsoc.2014.09.015","1.0"
"1107","BiCuSeO","BiCuSeO","0.0","0.0","0.0","0.0","0.0","0.0","0.0","0.0","0.0","0.0","0.0","0.0","0.0","0.0","0.0","0.0","0.0","0.0","0.0","0.0","0.0","0.0","0.0","0.0","0.0","0.0","0.0","0.0","0.0","0.0","0.0","0.0","0.0","0.0","0.0","0.0","0.0","0.25","0.0","0.0","0.0","0.0","0.0","0.25","0.0","0.0","0.25","0.0","0.0","0.0","0.0","0.0","0.0","0.0","0.0","0.0","0.0","0.0","0.0","0.0","0.25","0.0","0.0","0.0","0.0","723.0","350.0","2000.0","0.48","0.00025","0.37","http://dx.doi.org/10.1016/j.jeurceramsoc.2014.09.015","1.0"
"1108","BiCuSeO","BiCuSeO","0.0","0.0","0.0","0.0","0.0","0.0","0.0","0.0","0.0","0.0","0.0","0.0","0.0","0.0","0.0","0.0","0.0","0.0","0.0","0.0","0.0","0.0","0.0","0.0","0.0","0.0","0.0","0.0","0.0","0.0","0.0","0.0","0.0","0.0","0.0","0.0","0.0","0.25","0.0","0.0","0.0","0.0","0.0","0.25","0.0","0.0","0.25","0.0","0.0","0.0","0.0","0.0","0.0","0.0","0.0","0.0","0.0","0.0","0.0","0.0","0.25","0.0","0.0","0.0","0.0","873.0","326.0","2450.0","0.44","0.00026","0.52","http://dx.doi.org/10.1016/j.jeurceramsoc.2014.09.015","1.0"
"1109","Bi2Te3","Bi2Te3","0.0","0.0","0.0","0.0","0.0","0.0","0.0","0.0","0.0","0.0","0.0","0.0","0.0","0.0","0.0","0.0","0.0","0.6","0.0","0.0","0.0","0.0","0.0","0.0","0.0","0.0","0.0","0.0","0.0","0.0","0.0","0.0","0.0","0.0","0.0","0.0","0.0","0.0","0.0","0.0","0.0","0.0","0.0","0.0","0.0","0.0","0.4","0.0","0.0","0.0","0.0","0.0","0.0","0.0","0.0","0.0","0.0","0.0","0.0","0.0","0.0","0.0","0.0","0.0","0.0","373.0","","-143.0","107500.0","0.00221","0.92","http://dx.doi.org/10.1016/j.pnsc.2013.06.007","1.0"
"1110","Bi2Te3","Bi2Te3","0.0","0.0","0.0","0.0","0.0","0.0","0.0","0.0","0.0","0.0","0.0","0.0","0.0","0.0","0.0","0.0","0.0","0.6","0.0","0.0","0.0","0.0","0.0","0.0","0.0","0.0","0.0","0.0","0.0","0.0","0.0","0.0","0.0","0.0","0.0","0.0","0.0","0.0","0.0","0.0","0.0","0.0","0.0","0.0","0.0","0.0","0.4","0.0","0.0","0.0","0.0","0.0","0.0","0.0","0.0","0.0","0.0","0.0","0.0","0.0","0.0","0.0","0.0","0.0","0.0","473.0","","-157.0","77300.0","0.0019","0.94","http://dx.doi.org/10.1016/j.pnsc.2013.06.007","1.0"
"1111","Bi2Te3","Bi2Te3","0.0","0.0","0.0","0.0","0.0","0.0","0.0","0.0","0.0","0.0","0.0","0.0","0.0","0.0","0.0","0.0","0.0","0.6","0.0","0.0","0.0","0.0","0.0","0.0","0.0","0.0","0.0","0.0","0.0","0.0","0.0","0.0","0.0","0.0","0.0","0.0","0.0","0.0","0.0","0.0","0.0","0.0","0.0","0.0","0.0","0.0","0.4","0.0","0.0","0.0","0.0","0.0","0.0","0.0","0.0","0.0","0.0","0.0","0.0","0.0","0.0","0.0","0.0","0.0","0.0","498.0","","-158.0","72257.0","0.00181","0.96","http://dx.doi.org/10.1016/j.pnsc.2013.06.007","1.0"
"1112","Bi2Te3","Bi2Te3","0.0","0.0","0.0","0.0","0.0","0.0","0.0","0.0","0.0","0.0","0.0","0.0","0.0","0.0","0.0","0.0","0.0","0.6","0.0","0.0","0.0","0.0","0.0","0.0","0.0","0.0","0.0","0.0","0.0","0.0","0.0","0.0","0.0","0.0","0.0","0.0","0.0","0.0","0.0","0.0","0.0","0.0","0.0","0.0","0.0","0.0","0.4","0.0","0.0","0.0","0.0","0.0","0.0","0.0","0.0","0.0","0.0","0.0","0.0","0.0","0.0","0.0","0.0","0.0","0.0","398.0","","-147.0","98421.0","0.00214","1.01","http://dx.doi.org/10.1016/j.pnsc.2013.06.007","1.0"
"1113","Bi2Te3","Bi2Te3","0.0","0.0","0.0","0.0","0.0","0.0","0.0","0.0","0.0","0.0","0.0","0.0","0.0","0.0","0.0","0.0","0.0","0.6","0.0","0.0","0.0","0.0","0.0","0.0","0.0","0.0","0.0","0.0","0.0","0.0","0.0","0.0","0.0","0.0","0.0","0.0","0.0","0.0","0.0","0.0","0.0","0.0","0.0","0.0","0.0","0.0","0.4","0.0","0.0","0.0","0.0","0.0","0.0","0.0","0.0","0.0","0.0","0.0","0.0","0.0","0.0","0.0","0.0","0.0","0.0","458.0","","-155.0","83333.0","0.002","1.04","http://dx.doi.org/10.1016/j.pnsc.2013.06.007","1.0"
"1114","Bi2Te3","Bi2Te3","0.0","0.0","0.0","0.0","0.0","0.0","0.0","0.0","0.0","0.0","0.0","0.0","0.0","0.0","0.0","0.0","0.0","0.6","0.0","0.0","0.0","0.0","0.0","0.0","0.0","0.0","0.0","0.0","0.0","0.0","0.0","0.0","0.0","0.0","0.0","0.0","0.0","0.0","0.0","0.0","0.0","0.0","0.0","0.0","0.0","0.0","0.4","0.0","0.0","0.0","0.0","0.0","0.0","0.0","0.0","0.0","0.0","0.0","0.0","0.0","0.0","0.0","0.0","0.0","0.0","423.0","","-152.0","90500.0","0.00209","1.17","http://dx.doi.org/10.1016/j.pnsc.2013.06.007","1.0"
"1115","Ce0.2Bi1.8Te3","Ce0.2Bi1.8Te3","0.0","0.0","0.0","0.0","0.0","0.0","0.0","0.0","0.0","0.0","0.0","0.0","0.0","0.0","0.0","0.0","0.0","0.6","0.0","0.0","0.0","0.0","0.0","0.0","0.0","0.0","0.0","0.0","0.0","0.0","0.0","0.0","0.0","0.04","0.0","0.0","0.0","0.0","0.0","0.0","0.0","0.0","0.0","0.0","0.0","0.0","0.36","0.0","0.0","0.0","0.0","0.0","0.0","0.0","0.0","0.0","0.0","0.0","0.0","0.0","0.0","0.0","0.0","0.0","0.0","498.0","","-155.0","59028.0","0.00141","1.05","http://dx.doi.org/10.1016/j.pnsc.2013.06.007","1.0"
"1116","Ce0.2Bi1.8Te3","Ce0.2Bi1.8Te3","0.0","0.0","0.0","0.0","0.0","0.0","0.0","0.0","0.0","0.0","0.0","0.0","0.0","0.0","0.0","0.0","0.0","0.6","0.0","0.0","0.0","0.0","0.0","0.0","0.0","0.0","0.0","0.0","0.0","0.0","0.0","0.0","0.0","0.04","0.0","0.0","0.0","0.0","0.0","0.0","0.0","0.0","0.0","0.0","0.0","0.0","0.36","0.0","0.0","0.0","0.0","0.0","0.0","0.0","0.0","0.0","0.0","0.0","0.0","0.0","0.0","0.0","0.0","0.0","0.0","373.0","","-141.0","84083.0","0.00168","1.08","http://dx.doi.org/10.1016/j.pnsc.2013.06.007","1.0"
"1117","Ce0.2Bi1.8Te3","Ce0.2Bi1.8Te3","0.0","0.0","0.0","0.0","0.0","0.0","0.0","0.0","0.0","0.0","0.0","0.0","0.0","0.0","0.0","0.0","0.0","0.6","0.0","0.0","0.0","0.0","0.0","0.0","0.0","0.0","0.0","0.0","0.0","0.0","0.0","0.0","0.0","0.04","0.0","0.0","0.0","0.0","0.0","0.0","0.0","0.0","0.0","0.0","0.0","0.0","0.36","0.0","0.0","0.0","0.0","0.0","0.0","0.0","0.0","0.0","0.0","0.0","0.0","0.0","0.0","0.0","0.0","0.0","0.0","458.0","","-153.0","67400.0","0.00157","1.24","http://dx.doi.org/10.1016/j.pnsc.2013.06.007","1.0"
"1118","Ce0.2Bi1.8Te3","Ce0.2Bi1.8Te3","0.0","0.0","0.0","0.0","0.0","0.0","0.0","0.0","0.0","0.0","0.0","0.0","0.0","0.0","0.0","0.0","0.0","0.6","0.0","0.0","0.0","0.0","0.0","0.0","0.0","0.0","0.0","0.0","0.0","0.0","0.0","0.0","0.0","0.04","0.0","0.0","0.0","0.0","0.0","0.0","0.0","0.0","0.0","0.0","0.0","0.0","0.36","0.0","0.0","0.0","0.0","0.0","0.0","0.0","0.0","0.0","0.0","0.0","0.0","0.0","0.0","0.0","0.0","0.0","0.0","473.0","","-155.0","63090.0","0.00152","1.26","http://dx.doi.org/10.1016/j.pnsc.2013.06.007","1.0"
"1119","Ce0.2Bi1.8Te3","Ce0.2Bi1.8Te3","0.0","0.0","0.0","0.0","0.0","0.0","0.0","0.0","0.0","0.0","0.0","0.0","0.0","0.0","0.0","0.0","0.0","0.6","0.0","0.0","0.0","0.0","0.0","0.0","0.0","0.0","0.0","0.0","0.0","0.0","0.0","0.0","0.0","0.04","0.0","0.0","0.0","0.0","0.0","0.0","0.0","0.0","0.0","0.0","0.0","0.0","0.36","0.0","0.0","0.0","0.0","0.0","0.0","0.0","0.0","0.0","0.0","0.0","0.0","0.0","0.0","0.0","0.0","0.0","0.0","423.0","","-150.0","72257.0","0.00163","1.28","http://dx.doi.org/10.1016/j.pnsc.2013.06.007","1.0"
"1120","Ce0.2Bi1.8Te3","Ce0.2Bi1.8Te3","0.0","0.0","0.0","0.0","0.0","0.0","0.0","0.0","0.0","0.0","0.0","0.0","0.0","0.0","0.0","0.0","0.0","0.6","0.0","0.0","0.0","0.0","0.0","0.0","0.0","0.0","0.0","0.0","0.0","0.0","0.0","0.0","0.0","0.04","0.0","0.0","0.0","0.0","0.0","0.0","0.0","0.0","0.0","0.0","0.0","0.0","0.36","0.0","0.0","0.0","0.0","0.0","0.0","0.0","0.0","0.0","0.0","0.0","0.0","0.0","0.0","0.0","0.0","0.0","0.0","398.0","","-147.0","77900.0","0.00167","1.29","http://dx.doi.org/10.1016/j.pnsc.2013.06.007","1.0"
"1121","Sm0.2Bi1.8Te3","Sm0.2Bi1.8Te3","0.0","0.0","0.0","0.0","0.0","0.0","0.0","0.0","0.0","0.0","0.0","0.0","0.0","0.0","0.0","0.0","0.0","0.6","0.0","0.0","0.0","0.0","0.0","0.0","0.0","0.0","0.0","0.0","0.0","0.0","0.0","0.0","0.0","0.0","0.0","0.0","0.0","0.0","0.0","0.0","0.0","0.0","0.0","0.0","0.0","0.0","0.36","0.0","0.0","0.04","0.0","0.0","0.0","0.0","0.0","0.0","0.0","0.0","0.0","0.0","0.0","0.0","0.0","0.0","0.0","373.0","","-143.0","74600.0","0.00152","0.77","http://dx.doi.org/10.1016/j.pnsc.2013.06.007","1.0"
"1122","Sm0.2Bi1.8Te3","Sm0.2Bi1.8Te3","0.0","0.0","0.0","0.0","0.0","0.0","0.0","0.0","0.0","0.0","0.0","0.0","0.0","0.0","0.0","0.0","0.0","0.6","0.0","0.0","0.0","0.0","0.0","0.0","0.0","0.0","0.0","0.0","0.0","0.0","0.0","0.0","0.0","0.0","0.0","0.0","0.0","0.0","0.0","0.0","0.0","0.0","0.0","0.0","0.0","0.0","0.36","0.0","0.0","0.04","0.0","0.0","0.0","0.0","0.0","0.0","0.0","0.0","0.0","0.0","0.0","0.0","0.0","0.0","0.0","498.0","","-156.0","52300.0","0.00127","0.78","http://dx.doi.org/10.1016/j.pnsc.2013.06.007","1.0"
"1123","Sm0.2Bi1.8Te3","Sm0.2Bi1.8Te3","0.0","0.0","0.0","0.0","0.0","0.0","0.0","0.0","0.0","0.0","0.0","0.0","0.0","0.0","0.0","0.0","0.0","0.6","0.0","0.0","0.0","0.0","0.0","0.0","0.0","0.0","0.0","0.0","0.0","0.0","0.0","0.0","0.0","0.0","0.0","0.0","0.0","0.0","0.0","0.0","0.0","0.0","0.0","0.0","0.0","0.0","0.36","0.0","0.0","0.04","0.0","0.0","0.0","0.0","0.0","0.0","0.0","0.0","0.0","0.0","0.0","0.0","0.0","0.0","0.0","473.0","","-156.0","55600.0","0.00135","0.87","http://dx.doi.org/10.1016/j.pnsc.2013.06.007","1.0"
"1124","Sm0.2Bi1.8Te3","Sm0.2Bi1.8Te3","0.0","0.0","0.0","0.0","0.0","0.0","0.0","0.0","0.0","0.0","0.0","0.0","0.0","0.0","0.0","0.0","0.0","0.6","0.0","0.0","0.0","0.0","0.0","0.0","0.0","0.0","0.0","0.0","0.0","0.0","0.0","0.0","0.0","0.0","0.0","0.0","0.0","0.0","0.0","0.0","0.0","0.0","0.0","0.0","0.0","0.0","0.36","0.0","0.0","0.04","0.0","0.0","0.0","0.0","0.0","0.0","0.0","0.0","0.0","0.0","0.0","0.0","0.0","0.0","0.0","458.0","","-155.0","56600.0","0.00136","0.92","http://dx.doi.org/10.1016/j.pnsc.2013.06.007","1.0"
"1125","Sm0.2Bi1.8Te3","Sm0.2Bi1.8Te3","0.0","0.0","0.0","0.0","0.0","0.0","0.0","0.0","0.0","0.0","0.0","0.0","0.0","0.0","0.0","0.0","0.0","0.6","0.0","0.0","0.0","0.0","0.0","0.0","0.0","0.0","0.0","0.0","0.0","0.0","0.0","0.0","0.0","0.0","0.0","0.0","0.0","0.0","0.0","0.0","0.0","0.0","0.0","0.0","0.0","0.0","0.36","0.0","0.0","0.04","0.0","0.0","0.0","0.0","0.0","0.0","0.0","0.0","0.0","0.0","0.0","0.0","0.0","0.0","0.0","398.0","","-148.0","69000.0","0.00151","0.99","http://dx.doi.org/10.1016/j.pnsc.2013.06.007","1.0"
"1126","Sm0.2Bi1.8Te3","Sm0.2Bi1.8Te3","0.0","0.0","0.0","0.0","0.0","0.0","0.0","0.0","0.0","0.0","0.0","0.0","0.0","0.0","0.0","0.0","0.0","0.6","0.0","0.0","0.0","0.0","0.0","0.0","0.0","0.0","0.0","0.0","0.0","0.0","0.0","0.0","0.0","0.0","0.0","0.0","0.0","0.0","0.0","0.0","0.0","0.0","0.0","0.0","0.0","0.0","0.36","0.0","0.0","0.04","0.0","0.0","0.0","0.0","0.0","0.0","0.0","0.0","0.0","0.0","0.0","0.0","0.0","0.0","0.0","423.0","","-152.0","64000.0","0.00148","1.01","http://dx.doi.org/10.1016/j.pnsc.2013.06.007","1.0"
"1127","Y0.2Bi1.8Te3","Y0.2Bi1.8Te3","0.0","0.0","0.0","0.0","0.0","0.0","0.0","0.0","0.0","0.0","0.0","0.0","0.0","0.0","0.0","0.0","0.0","0.6","0.0","0.0","0.0","0.0","0.04","0.0","0.0","0.0","0.0","0.0","0.0","0.0","0.0","0.0","0.0","0.0","0.0","0.0","0.0","0.0","0.0","0.0","0.0","0.0","0.0","0.0","0.0","0.0","0.36","0.0","0.0","0.0","0.0","0.0","0.0","0.0","0.0","0.0","0.0","0.0","0.0","0.0","0.0","0.0","0.0","0.0","0.0","498.0","","-152.0","59045.0","0.00137","0.83","http://dx.doi.org/10.1016/j.pnsc.2013.06.007","1.0"
"1128","Y0.2Bi1.8Te3","Y0.2Bi1.8Te3","0.0","0.0","0.0","0.0","0.0","0.0","0.0","0.0","0.0","0.0","0.0","0.0","0.0","0.0","0.0","0.0","0.0","0.6","0.0","0.0","0.0","0.0","0.04","0.0","0.0","0.0","0.0","0.0","0.0","0.0","0.0","0.0","0.0","0.0","0.0","0.0","0.0","0.0","0.0","0.0","0.0","0.0","0.0","0.0","0.0","0.0","0.36","0.0","0.0","0.0","0.0","0.0","0.0","0.0","0.0","0.0","0.0","0.0","0.0","0.0","0.0","0.0","0.0","0.0","0.0","473.0","","-152.0","62334.0","0.00144","0.91","http://dx.doi.org/10.1016/j.pnsc.2013.06.007","1.0"
"1129","Y0.2Bi1.8Te3","Y0.2Bi1.8Te3","0.0","0.0","0.0","0.0","0.0","0.0","0.0","0.0","0.0","0.0","0.0","0.0","0.0","0.0","0.0","0.0","0.0","0.6","0.0","0.0","0.0","0.0","0.04","0.0","0.0","0.0","0.0","0.0","0.0","0.0","0.0","0.0","0.0","0.0","0.0","0.0","0.0","0.0","0.0","0.0","0.0","0.0","0.0","0.0","0.0","0.0","0.36","0.0","0.0","0.0","0.0","0.0","0.0","0.0","0.0","0.0","0.0","0.0","0.0","0.0","0.0","0.0","0.0","0.0","0.0","458.0","","-150.0","66600.0","0.0015","0.93","http://dx.doi.org/10.1016/j.pnsc.2013.06.007","1.0"
"1130","Y0.2Bi1.8Te3","Y0.2Bi1.8Te3","0.0","0.0","0.0","0.0","0.0","0.0","0.0","0.0","0.0","0.0","0.0","0.0","0.0","0.0","0.0","0.0","0.0","0.6","0.0","0.0","0.0","0.0","0.04","0.0","0.0","0.0","0.0","0.0","0.0","0.0","0.0","0.0","0.0","0.0","0.0","0.0","0.0","0.0","0.0","0.0","0.0","0.0","0.0","0.0","0.0","0.0","0.36","0.0","0.0","0.0","0.0","0.0","0.0","0.0","0.0","0.0","0.0","0.0","0.0","0.0","0.0","0.0","0.0","0.0","0.0","373.0","","-138.0","84900.0","0.00163","0.96","http://dx.doi.org/10.1016/j.pnsc.2013.06.007","1.0"
"1131","Y0.2Bi1.8Te3","Y0.2Bi1.8Te3","0.0","0.0","0.0","0.0","0.0","0.0","0.0","0.0","0.0","0.0","0.0","0.0","0.0","0.0","0.0","0.0","0.0","0.6","0.0","0.0","0.0","0.0","0.04","0.0","0.0","0.0","0.0","0.0","0.0","0.0","0.0","0.0","0.0","0.0","0.0","0.0","0.0","0.0","0.0","0.0","0.0","0.0","0.0","0.0","0.0","0.0","0.36","0.0","0.0","0.0","0.0","0.0","0.0","0.0","0.0","0.0","0.0","0.0","0.0","0.0","0.0","0.0","0.0","0.0","0.0","398.0","","-143.0","78100.0","0.0016","1.07","http://dx.doi.org/10.1016/j.pnsc.2013.06.007","1.0"
"1132","Y0.2Bi1.8Te3","Y0.2Bi1.8Te3","0.0","0.0","0.0","0.0","0.0","0.0","0.0","0.0","0.0","0.0","0.0","0.0","0.0","0.0","0.0","0.0","0.0","0.6","0.0","0.0","0.0","0.0","0.04","0.0","0.0","0.0","0.0","0.0","0.0","0.0","0.0","0.0","0.0","0.0","0.0","0.0","0.0","0.0","0.0","0.0","0.0","0.0","0.0","0.0","0.0","0.0","0.36","0.0","0.0","0.0","0.0","0.0","0.0","0.0","0.0","0.0","0.0","0.0","0.0","0.0","0.0","0.0","0.0","0.0","0.0","423.0","","-147.0","72086.0","0.00157","1.14","http://dx.doi.org/10.1016/j.pnsc.2013.06.007","1.0"
"1133","Cu3P0.6Ge0.4S4","Cu3P0.6Ge0.4S4","0.0","0.0","0.0","0.0","0.0","0.0","0.0","0.0","0.0","0.0","0.0","0.0","0.0","0.0","0.0","0.0","0.0","0.0","0.0","0.0","0.0","0.0","0.0","0.0","0.0","0.0","0.0","0.0","0.0","0.0","0.0","0.0","0.0","0.0","0.0","0.0","0.0","0.0","0.0","0.05","0.0","0.0","0.0","0.375","0.0","0.0","0.0","0.075","0.0","0.0","0.0","0.0","0.0","0.0","0.0","0.0","0.0","0.5","0.0","0.0","0.0","0.0","0.0","0.0","0.0","350.0","57.0","97400.0","1.63","0.00032","0.07","https://doi.org/10.1002/adfm.202000973","1.0"
"1134","Cu3P0.6Ge0.4S4","Cu3P0.6Ge0.4S4","0.0","0.0","0.0","0.0","0.0","0.0","0.0","0.0","0.0","0.0","0.0","0.0","0.0","0.0","0.0","0.0","0.0","0.0","0.0","0.0","0.0","0.0","0.0","0.0","0.0","0.0","0.0","0.0","0.0","0.0","0.0","0.0","0.0","0.0","0.0","0.0","0.0","0.0","0.0","0.05","0.0","0.0","0.0","0.375","0.0","0.0","0.0","0.075","0.0","0.0","0.0","0.0","0.0","0.0","0.0","0.0","0.0","0.5","0.0","0.0","0.0","0.0","0.0","0.0","0.0","400.0","65.0","89800.0","1.58","0.00038","0.1","https://doi.org/10.1002/adfm.202000973","1.0"
"1135","Cu3P0.6Ge0.4S4","Cu3P0.6Ge0.4S4","0.0","0.0","0.0","0.0","0.0","0.0","0.0","0.0","0.0","0.0","0.0","0.0","0.0","0.0","0.0","0.0","0.0","0.0","0.0","0.0","0.0","0.0","0.0","0.0","0.0","0.0","0.0","0.0","0.0","0.0","0.0","0.0","0.0","0.0","0.0","0.0","0.0","0.0","0.0","0.05","0.0","0.0","0.0","0.375","0.0","0.0","0.0","0.075","0.0","0.0","0.0","0.0","0.0","0.0","0.0","0.0","0.0","0.5","0.0","0.0","0.0","0.0","0.0","0.0","0.0","500.0","82.0","73200.0","1.52","0.00049","0.16","https://doi.org/10.1002/adfm.202000973","1.0"
"1136","Cu3P0.7Ge0.3S4","Cu3P0.7Ge0.3S4","0.0","0.0","0.0","0.0","0.0","0.0","0.0","0.0","0.0","0.0","0.0","0.0","0.0","0.0","0.0","0.0","0.0","0.0","0.0","0.0","0.0","0.0","0.0","0.0","0.0","0.0","0.0","0.0","0.0","0.0","0.0","0.0","0.0","0.0","0.0","0.0","0.0","0.0","0.0","0.0375","0.0","0.0","0.0","0.375","0.0","0.0","0.0","0.0875","0.0","0.0","0.0","0.0","0.0","0.0","0.0","0.0","0.0","0.5","0.0","0.0","0.0","0.0","0.0","0.0","0.0","350.0","68.0","57975.0","1.31","0.00027","0.07","https://doi.org/10.1002/adfm.202000973","1.0"
"1137","Cu3P0.7Ge0.3S4","Cu3P0.7Ge0.3S4","0.0","0.0","0.0","0.0","0.0","0.0","0.0","0.0","0.0","0.0","0.0","0.0","0.0","0.0","0.0","0.0","0.0","0.0","0.0","0.0","0.0","0.0","0.0","0.0","0.0","0.0","0.0","0.0","0.0","0.0","0.0","0.0","0.0","0.0","0.0","0.0","0.0","0.0","0.0","0.0375","0.0","0.0","0.0","0.375","0.0","0.0","0.0","0.0875","0.0","0.0","0.0","0.0","0.0","0.0","0.0","0.0","0.0","0.5","0.0","0.0","0.0","0.0","0.0","0.0","0.0","400.0","78.0","54300.0","1.26","0.00033","0.1","https://doi.org/10.1002/adfm.202000973","1.0"
"1138","Cu3P0.7Ge0.3S4","Cu3P0.7Ge0.3S4","0.0","0.0","0.0","0.0","0.0","0.0","0.0","0.0","0.0","0.0","0.0","0.0","0.0","0.0","0.0","0.0","0.0","0.0","0.0","0.0","0.0","0.0","0.0","0.0","0.0","0.0","0.0","0.0","0.0","0.0","0.0","0.0","0.0","0.0","0.0","0.0","0.0","0.0","0.0","0.0375","0.0","0.0","0.0","0.375","0.0","0.0","0.0","0.0875","0.0","0.0","0.0","0.0","0.0","0.0","0.0","0.0","0.0","0.5","0.0","0.0","0.0","0.0","0.0","0.0","0.0","500.0","97.0","47000.0","1.2","0.00044","0.18","https://doi.org/10.1002/adfm.202000973","1.0"
"1139","Cu3P0.8Ge0.2S4","Cu3P0.8Ge0.2S4","0.0","0.0","0.0","0.0","0.0","0.0","0.0","0.0","0.0","0.0","0.0","0.0","0.0","0.0","0.0","0.0","0.0","0.0","0.0","0.0","0.0","0.0","0.0","0.0","0.0","0.0","0.0","0.0","0.0","0.0","0.0","0.0","0.0","0.0","0.0","0.0","0.0","0.0","0.0","0.025","0.0","0.0","0.0","0.375","0.0","0.0","0.0","0.1","0.0","0.0","0.0","0.0","0.0","0.0","0.0","0.0","0.0","0.5","0.0","0.0","0.0","0.0","0.0","0.0","0.0","350.0","85.0","32250.0","1.04","0.00023","0.08","https://doi.org/10.1002/adfm.202000973","1.0"
"1140","Cu3P0.8Ge0.2S4","Cu3P0.8Ge0.2S4","0.0","0.0","0.0","0.0","0.0","0.0","0.0","0.0","0.0","0.0","0.0","0.0","0.0","0.0","0.0","0.0","0.0","0.0","0.0","0.0","0.0","0.0","0.0","0.0","0.0","0.0","0.0","0.0","0.0","0.0","0.0","0.0","0.0","0.0","0.0","0.0","0.0","0.0","0.0","0.025","0.0","0.0","0.0","0.375","0.0","0.0","0.0","0.1","0.0","0.0","0.0","0.0","0.0","0.0","0.0","0.0","0.0","0.5","0.0","0.0","0.0","0.0","0.0","0.0","0.0","400.0","96.0","30740.0","0.98","0.00028","0.12","https://doi.org/10.1002/adfm.202000973","1.0"
"1141","Cu3P0.8Ge0.2S4","Cu3P0.8Ge0.2S4","0.0","0.0","0.0","0.0","0.0","0.0","0.0","0.0","0.0","0.0","0.0","0.0","0.0","0.0","0.0","0.0","0.0","0.0","0.0","0.0","0.0","0.0","0.0","0.0","0.0","0.0","0.0","0.0","0.0","0.0","0.0","0.0","0.0","0.0","0.0","0.0","0.0","0.0","0.0","0.025","0.0","0.0","0.0","0.375","0.0","0.0","0.0","0.1","0.0","0.0","0.0","0.0","0.0","0.0","0.0","0.0","0.0","0.5","0.0","0.0","0.0","0.0","0.0","0.0","0.0","500.0","122.0","27600.0","0.92","0.00041","0.22","https://doi.org/10.1002/adfm.202000973","1.0"
"1142","Cu3P0.9Ge0.1S4","Cu3P0.9Ge0.1S4","0.0","0.0","0.0","0.0","0.0","0.0","0.0","0.0","0.0","0.0","0.0","0.0","0.0","0.0","0.0","0.0","0.0","0.0","0.0","0.0","0.0","0.0","0.0","0.0","0.0","0.0","0.0","0.0","0.0","0.0","0.0","0.0","0.0","0.0","0.0","0.0","0.0","0.0","0.0","0.0125","0.0","0.0","0.0","0.375","0.0","0.0","0.0","0.1125","0.0","0.0","0.0","0.0","0.0","0.0","0.0","0.0","0.0","0.5","0.0","0.0","0.0","0.0","0.0","0.0","0.0","350.0","127.0","7375.0","0.79","0.00012","0.05","https://doi.org/10.1002/adfm.202000973","1.0"
"1143","Cu3P0.9Ge0.1S4","Cu3P0.9Ge0.1S4","0.0","0.0","0.0","0.0","0.0","0.0","0.0","0.0","0.0","0.0","0.0","0.0","0.0","0.0","0.0","0.0","0.0","0.0","0.0","0.0","0.0","0.0","0.0","0.0","0.0","0.0","0.0","0.0","0.0","0.0","0.0","0.0","0.0","0.0","0.0","0.0","0.0","0.0","0.0","0.0125","0.0","0.0","0.0","0.375","0.0","0.0","0.0","0.1125","0.0","0.0","0.0","0.0","0.0","0.0","0.0","0.0","0.0","0.5","0.0","0.0","0.0","0.0","0.0","0.0","0.0","400.0","144.0","7600.0","0.73","0.00016","0.09","https://doi.org/10.1002/adfm.202000973","1.0"
"1144","Cu3P0.9Ge0.1S4","Cu3P0.9Ge0.1S4","0.0","0.0","0.0","0.0","0.0","0.0","0.0","0.0","0.0","0.0","0.0","0.0","0.0","0.0","0.0","0.0","0.0","0.0","0.0","0.0","0.0","0.0","0.0","0.0","0.0","0.0","0.0","0.0","0.0","0.0","0.0","0.0","0.0","0.0","0.0","0.0","0.0","0.0","0.0","0.0125","0.0","0.0","0.0","0.375","0.0","0.0","0.0","0.1125","0.0","0.0","0.0","0.0","0.0","0.0","0.0","0.0","0.0","0.5","0.0","0.0","0.0","0.0","0.0","0.0","0.0","500.0","177.0","7940.0","0.67","0.00025","0.18","https://doi.org/10.1002/adfm.202000973","1.0"
"1145","Yb10LaCdSb9","Yb10LaCdSb9","0.0","0.0","0.047619047619047616","0.0","0.0","0.0","0.0","0.0","0.0","0.0","0.0","0.0","0.0","0.0","0.0","0.0","0.47619047619047616","0.0","0.0","0.0","0.047619047619047616","0.0","0.0","0.0","0.0","0.0","0.0","0.0","0.0","0.0","0.0","0.0","0.0","0.0","0.0","0.0","0.0","0.0","0.0","0.0","0.0","0.0","0.0","0.0","0.0","0.42857142857142855","0.0","0.0","0.0","0.0","0.0","0.0","0.0","0.0","0.0","0.0","0.0","0.0","0.0","0.0","0.0","0.0","0.0","0.0","0.0","323.0","","32.0","28782.0","3e-05","0.01","https://doi.org/10.1002/asia.201200827","1.0"
"1146","Yb10LaCdSb9","Yb10LaCdSb9","0.0","0.0","0.047619047619047616","0.0","0.0","0.0","0.0","0.0","0.0","0.0","0.0","0.0","0.0","0.0","0.0","0.0","0.47619047619047616","0.0","0.0","0.0","0.047619047619047616","0.0","0.0","0.0","0.0","0.0","0.0","0.0","0.0","0.0","0.0","0.0","0.0","0.0","0.0","0.0","0.0","0.0","0.0","0.0","0.0","0.0","0.0","0.0","0.0","0.42857142857142855","0.0","0.0","0.0","0.0","0.0","0.0","0.0","0.0","0.0","0.0","0.0","0.0","0.0","0.0","0.0","0.0","0.0","0.0","0.0","473.0","","41.0","28800.0","5e-05","0.03","https://doi.org/10.1002/asia.201200827","1.0"
"1147","Yb10LaCdSb9","Yb10LaCdSb9","0.0","0.0","0.047619047619047616","0.0","0.0","0.0","0.0","0.0","0.0","0.0","0.0","0.0","0.0","0.0","0.0","0.0","0.47619047619047616","0.0","0.0","0.0","0.047619047619047616","0.0","0.0","0.0","0.0","0.0","0.0","0.0","0.0","0.0","0.0","0.0","0.0","0.0","0.0","0.0","0.0","0.0","0.0","0.0","0.0","0.0","0.0","0.0","0.0","0.42857142857142855","0.0","0.0","0.0","0.0","0.0","0.0","0.0","0.0","0.0","0.0","0.0","0.0","0.0","0.0","0.0","0.0","0.0","0.0","0.0","573.0","","49.0","27725.0","7e-05","0.04","https://doi.org/10.1002/asia.201200827","1.0"
"1148","Yb10LaCdSb9","Yb10LaCdSb9","0.0","0.0","0.047619047619047616","0.0","0.0","0.0","0.0","0.0","0.0","0.0","0.0","0.0","0.0","0.0","0.0","0.0","0.47619047619047616","0.0","0.0","0.0","0.047619047619047616","0.0","0.0","0.0","0.0","0.0","0.0","0.0","0.0","0.0","0.0","0.0","0.0","0.0","0.0","0.0","0.0","0.0","0.0","0.0","0.0","0.0","0.0","0.0","0.0","0.42857142857142855","0.0","0.0","0.0","0.0","0.0","0.0","0.0","0.0","0.0","0.0","0.0","0.0","0.0","0.0","0.0","0.0","0.0","0.0","0.0","673.0","","52.0","29695.0","8e-05","0.06","https://doi.org/10.1002/asia.201200827","1.0"
"1149","Yb10LaCdSb9","Yb10LaCdSb9","0.0","0.0","0.047619047619047616","0.0","0.0","0.0","0.0","0.0","0.0","0.0","0.0","0.0","0.0","0.0","0.0","0.0","0.47619047619047616","0.0","0.0","0.0","0.047619047619047616","0.0","0.0","0.0","0.0","0.0","0.0","0.0","0.0","0.0","0.0","0.0","0.0","0.0","0.0","0.0","0.0","0.0","0.0","0.0","0.0","0.0","0.0","0.0","0.0","0.42857142857142855","0.0","0.0","0.0","0.0","0.0","0.0","0.0","0.0","0.0","0.0","0.0","0.0","0.0","0.0","0.0","0.0","0.0","0.0","0.0","1023.0","","58.0","38935.0","0.00013","0.08","https://doi.org/10.1002/asia.201200827","1.0"
"1150","Yb10LaCdSb9","Yb10LaCdSb9","0.0","0.0","0.047619047619047616","0.0","0.0","0.0","0.0","0.0","0.0","0.0","0.0","0.0","0.0","0.0","0.0","0.0","0.47619047619047616","0.0","0.0","0.0","0.047619047619047616","0.0","0.0","0.0","0.0","0.0","0.0","0.0","0.0","0.0","0.0","0.0","0.0","0.0","0.0","0.0","0.0","0.0","0.0","0.0","0.0","0.0","0.0","0.0","0.0","0.42857142857142855","0.0","0.0","0.0","0.0","0.0","0.0","0.0","0.0","0.0","0.0","0.0","0.0","0.0","0.0","0.0","0.0","0.0","0.0","0.0","773.0","","57.0","31707.0","0.0001","0.09","https://doi.org/10.1002/asia.201200827","1.0"
"1151","Yb10LaCdSb9","Yb10LaCdSb9","0.0","0.0","0.047619047619047616","0.0","0.0","0.0","0.0","0.0","0.0","0.0","0.0","0.0","0.0","0.0","0.0","0.0","0.47619047619047616","0.0","0.0","0.0","0.047619047619047616","0.0","0.0","0.0","0.0","0.0","0.0","0.0","0.0","0.0","0.0","0.0","0.0","0.0","0.0","0.0","0.0","0.0","0.0","0.0","0.0","0.0","0.0","0.0","0.0","0.42857142857142855","0.0","0.0","0.0","0.0","0.0","0.0","0.0","0.0","0.0","0.0","0.0","0.0","0.0","0.0","0.0","0.0","0.0","0.0","0.0","973.0","","59.0","37440.0","0.00013","0.1","https://doi.org/10.1002/asia.201200827","1.0"
"1152","Yb10LaCdSb9","Yb10LaCdSb9","0.0","0.0","0.047619047619047616","0.0","0.0","0.0","0.0","0.0","0.0","0.0","0.0","0.0","0.0","0.0","0.0","0.0","0.47619047619047616","0.0","0.0","0.0","0.047619047619047616","0.0","0.0","0.0","0.0","0.0","0.0","0.0","0.0","0.0","0.0","0.0","0.0","0.0","0.0","0.0","0.0","0.0","0.0","0.0","0.0","0.0","0.0","0.0","0.0","0.42857142857142855","0.0","0.0","0.0","0.0","0.0","0.0","0.0","0.0","0.0","0.0","0.0","0.0","0.0","0.0","0.0","0.0","0.0","0.0","0.0","873.0","","60.0","33669.0","0.00012","0.11","https://doi.org/10.1002/asia.201200827","1.0"
"1153","Bi2.0S2.79Se0.21","Bi2.0S2.79Se0.21","0.0","0.0","0.0","0.0","0.0","0.0","0.0","0.0","0.0","0.0","0.0","0.0","0.0","0.0","0.0","0.0","0.0","0.0","0.0","0.0","0.0","0.0","0.0","0.0","0.0","0.0","0.0","0.0","0.0","0.0","0.0","0.0","0.0","0.0","0.0","0.0","0.0","0.041999999999999996","0.0","0.0","0.0","0.0","0.0","0.0","0.0","0.0","0.4","0.0","0.0","0.0","0.0","0.0","0.0","0.0","0.0","0.0","0.0","0.558","0.0","0.0","0.0","0.0","0.0","0.0","0.0","323.0","-508.0","444.0","0.72","0.00011","0.05","https://doi.org/10.1007/s11467-018-0845-4","1.0"
"1154","Bi2.0S2.79Se0.21","Bi2.0S2.79Se0.21","0.0","0.0","0.0","0.0","0.0","0.0","0.0","0.0","0.0","0.0","0.0","0.0","0.0","0.0","0.0","0.0","0.0","0.0","0.0","0.0","0.0","0.0","0.0","0.0","0.0","0.0","0.0","0.0","0.0","0.0","0.0","0.0","0.0","0.0","0.0","0.0","0.0","0.041999999999999996","0.0","0.0","0.0","0.0","0.0","0.0","0.0","0.0","0.4","0.0","0.0","0.0","0.0","0.0","0.0","0.0","0.0","0.0","0.0","0.558","0.0","0.0","0.0","0.0","0.0","0.0","0.0","423.0","-530.0","379.0","0.61","0.00011","0.07","https://doi.org/10.1007/s11467-018-0845-4","1.0"
"1155","Bi2.0S2.79Se0.21","Bi2.0S2.79Se0.21","0.0","0.0","0.0","0.0","0.0","0.0","0.0","0.0","0.0","0.0","0.0","0.0","0.0","0.0","0.0","0.0","0.0","0.0","0.0","0.0","0.0","0.0","0.0","0.0","0.0","0.0","0.0","0.0","0.0","0.0","0.0","0.0","0.0","0.0","0.0","0.0","0.0","0.041999999999999996","0.0","0.0","0.0","0.0","0.0","0.0","0.0","0.0","0.4","0.0","0.0","0.0","0.0","0.0","0.0","0.0","0.0","0.0","0.0","0.558","0.0","0.0","0.0","0.0","0.0","0.0","0.0","523.0","-553.0","292.0","0.55","9e-05","0.08","https://doi.org/10.1007/s11467-018-0845-4","1.0"
"1156","Bi2.0S2.79Se0.21","Bi2.0S2.79Se0.21","0.0","0.0","0.0","0.0","0.0","0.0","0.0","0.0","0.0","0.0","0.0","0.0","0.0","0.0","0.0","0.0","0.0","0.0","0.0","0.0","0.0","0.0","0.0","0.0","0.0","0.0","0.0","0.0","0.0","0.0","0.0","0.0","0.0","0.0","0.0","0.0","0.0","0.041999999999999996","0.0","0.0","0.0","0.0","0.0","0.0","0.0","0.0","0.4","0.0","0.0","0.0","0.0","0.0","0.0","0.0","0.0","0.0","0.0","0.558","0.0","0.0","0.0","0.0","0.0","0.0","0.0","623.0","-561.0","268.0","0.51","8e-05","0.1","https://doi.org/10.1007/s11467-018-0845-4","1.0"
"1157","Bi2.0S2.79Se0.21","Bi2.0S2.79Se0.21","0.0","0.0","0.0","0.0","0.0","0.0","0.0","0.0","0.0","0.0","0.0","0.0","0.0","0.0","0.0","0.0","0.0","0.0","0.0","0.0","0.0","0.0","0.0","0.0","0.0","0.0","0.0","0.0","0.0","0.0","0.0","0.0","0.0","0.0","0.0","0.0","0.0","0.041999999999999996","0.0","0.0","0.0","0.0","0.0","0.0","0.0","0.0","0.4","0.0","0.0","0.0","0.0","0.0","0.0","0.0","0.0","0.0","0.0","0.558","0.0","0.0","0.0","0.0","0.0","0.0","0.0","723.0","-536.0","419.0","0.48","0.00012","0.18","https://doi.org/10.1007/s11467-018-0845-4","1.0"
"1158","Bi2.0S2.85Se0.15","Bi2.0S2.85Se0.15","0.0","0.0","0.0","0.0","0.0","0.0","0.0","0.0","0.0","0.0","0.0","0.0","0.0","0.0","0.0","0.0","0.0","0.0","0.0","0.0","0.0","0.0","0.0","0.0","0.0","0.0","0.0","0.0","0.0","0.0","0.0","0.0","0.0","0.0","0.0","0.0","0.0","0.03","0.0","0.0","0.0","0.0","0.0","0.0","0.0","0.0","0.4","0.0","0.0","0.0","0.0","0.0","0.0","0.0","0.0","0.0","0.0","0.5700000000000001","0.0","0.0","0.0","0.0","0.0","0.0","0.0","323.0","-439.0","938.0","0.77","0.00018","0.08","https://doi.org/10.1007/s11467-018-0845-4","1.0"
"1159","Bi2.0S2.85Se0.15","Bi2.0S2.85Se0.15","0.0","0.0","0.0","0.0","0.0","0.0","0.0","0.0","0.0","0.0","0.0","0.0","0.0","0.0","0.0","0.0","0.0","0.0","0.0","0.0","0.0","0.0","0.0","0.0","0.0","0.0","0.0","0.0","0.0","0.0","0.0","0.0","0.0","0.0","0.0","0.0","0.0","0.03","0.0","0.0","0.0","0.0","0.0","0.0","0.0","0.0","0.4","0.0","0.0","0.0","0.0","0.0","0.0","0.0","0.0","0.0","0.0","0.5700000000000001","0.0","0.0","0.0","0.0","0.0","0.0","0.0","423.0","-470.0","718.0","0.64","0.00016","0.1","https://doi.org/10.1007/s11467-018-0845-4","1.0"
"1160","Bi2.0S2.85Se0.15","Bi2.0S2.85Se0.15","0.0","0.0","0.0","0.0","0.0","0.0","0.0","0.0","0.0","0.0","0.0","0.0","0.0","0.0","0.0","0.0","0.0","0.0","0.0","0.0","0.0","0.0","0.0","0.0","0.0","0.0","0.0","0.0","0.0","0.0","0.0","0.0","0.0","0.0","0.0","0.0","0.0","0.03","0.0","0.0","0.0","0.0","0.0","0.0","0.0","0.0","0.4","0.0","0.0","0.0","0.0","0.0","0.0","0.0","0.0","0.0","0.0","0.5700000000000001","0.0","0.0","0.0","0.0","0.0","0.0","0.0","523.0","-508.0","530.0","0.57","0.00014","0.13","https://doi.org/10.1007/s11467-018-0845-4","1.0"
"1161","Bi2.0S2.85Se0.15","Bi2.0S2.85Se0.15","0.0","0.0","0.0","0.0","0.0","0.0","0.0","0.0","0.0","0.0","0.0","0.0","0.0","0.0","0.0","0.0","0.0","0.0","0.0","0.0","0.0","0.0","0.0","0.0","0.0","0.0","0.0","0.0","0.0","0.0","0.0","0.0","0.0","0.0","0.0","0.0","0.0","0.03","0.0","0.0","0.0","0.0","0.0","0.0","0.0","0.0","0.4","0.0","0.0","0.0","0.0","0.0","0.0","0.0","0.0","0.0","0.0","0.5700000000000001","0.0","0.0","0.0","0.0","0.0","0.0","0.0","623.0","-516.0","403.0","0.53","0.00011","0.13","https://doi.org/10.1007/s11467-018-0845-4","1.0"
"1162","Bi2.0S2.85Se0.15","Bi2.0S2.85Se0.15","0.0","0.0","0.0","0.0","0.0","0.0","0.0","0.0","0.0","0.0","0.0","0.0","0.0","0.0","0.0","0.0","0.0","0.0","0.0","0.0","0.0","0.0","0.0","0.0","0.0","0.0","0.0","0.0","0.0","0.0","0.0","0.0","0.0","0.0","0.0","0.0","0.0","0.03","0.0","0.0","0.0","0.0","0.0","0.0","0.0","0.0","0.4","0.0","0.0","0.0","0.0","0.0","0.0","0.0","0.0","0.0","0.0","0.5700000000000001","0.0","0.0","0.0","0.0","0.0","0.0","0.0","723.0","-495.0","547.0","0.51","0.00013","0.19","https://doi.org/10.1007/s11467-018-0845-4","1.0"
"1163","Bi2.0S2.91Se0.09","Bi2.0S2.91Se0.09","0.0","0.0","0.0","0.0","0.0","0.0","0.0","0.0","0.0","0.0","0.0","0.0","0.0","0.0","0.0","0.0","0.0","0.0","0.0","0.0","0.0","0.0","0.0","0.0","0.0","0.0","0.0","0.0","0.0","0.0","0.0","0.0","0.0","0.0","0.0","0.0","0.0","0.018","0.0","0.0","0.0","0.0","0.0","0.0","0.0","0.0","0.4","0.0","0.0","0.0","0.0","0.0","0.0","0.0","0.0","0.0","0.0","0.5820000000000001","0.0","0.0","0.0","0.0","0.0","0.0","0.0","323.0","-461.0","623.0","0.81","0.00013","0.05","https://doi.org/10.1007/s11467-018-0845-4","1.0"
"1164","Bi2.0S2.91Se0.09","Bi2.0S2.91Se0.09","0.0","0.0","0.0","0.0","0.0","0.0","0.0","0.0","0.0","0.0","0.0","0.0","0.0","0.0","0.0","0.0","0.0","0.0","0.0","0.0","0.0","0.0","0.0","0.0","0.0","0.0","0.0","0.0","0.0","0.0","0.0","0.0","0.0","0.0","0.0","0.0","0.0","0.018","0.0","0.0","0.0","0.0","0.0","0.0","0.0","0.0","0.4","0.0","0.0","0.0","0.0","0.0","0.0","0.0","0.0","0.0","0.0","0.5820000000000001","0.0","0.0","0.0","0.0","0.0","0.0","0.0","423.0","-476.0","562.0","0.66","0.00013","0.08","https://doi.org/10.1007/s11467-018-0845-4","1.0"
"1165","Bi2.0S2.91Se0.09","Bi2.0S2.91Se0.09","0.0","0.0","0.0","0.0","0.0","0.0","0.0","0.0","0.0","0.0","0.0","0.0","0.0","0.0","0.0","0.0","0.0","0.0","0.0","0.0","0.0","0.0","0.0","0.0","0.0","0.0","0.0","0.0","0.0","0.0","0.0","0.0","0.0","0.0","0.0","0.0","0.0","0.018","0.0","0.0","0.0","0.0","0.0","0.0","0.0","0.0","0.4","0.0","0.0","0.0","0.0","0.0","0.0","0.0","0.0","0.0","0.0","0.5820000000000001","0.0","0.0","0.0","0.0","0.0","0.0","0.0","523.0","-483.0","464.0","0.59","0.00011","0.1","https://doi.org/10.1007/s11467-018-0845-4","1.0"
"1166","Bi2.0S2.91Se0.09","Bi2.0S2.91Se0.09","0.0","0.0","0.0","0.0","0.0","0.0","0.0","0.0","0.0","0.0","0.0","0.0","0.0","0.0","0.0","0.0","0.0","0.0","0.0","0.0","0.0","0.0","0.0","0.0","0.0","0.0","0.0","0.0","0.0","0.0","0.0","0.0","0.0","0.0","0.0","0.0","0.0","0.018","0.0","0.0","0.0","0.0","0.0","0.0","0.0","0.0","0.4","0.0","0.0","0.0","0.0","0.0","0.0","0.0","0.0","0.0","0.0","0.5820000000000001","0.0","0.0","0.0","0.0","0.0","0.0","0.0","623.0","-518.0","373.0","0.55","0.0001","0.11","https://doi.org/10.1007/s11467-018-0845-4","1.0"
"1167","Bi2.0S2.91Se0.09","Bi2.0S2.91Se0.09","0.0","0.0","0.0","0.0","0.0","0.0","0.0","0.0","0.0","0.0","0.0","0.0","0.0","0.0","0.0","0.0","0.0","0.0","0.0","0.0","0.0","0.0","0.0","0.0","0.0","0.0","0.0","0.0","0.0","0.0","0.0","0.0","0.0","0.0","0.0","0.0","0.0","0.018","0.0","0.0","0.0","0.0","0.0","0.0","0.0","0.0","0.4","0.0","0.0","0.0","0.0","0.0","0.0","0.0","0.0","0.0","0.0","0.5820000000000001","0.0","0.0","0.0","0.0","0.0","0.0","0.0","723.0","-475.0","470.0","0.52","0.00011","0.15","https://doi.org/10.1007/s11467-018-0845-4","1.0"
