Repository: anilkunwar/thermoelectrics

# Machine learning assisted design of thermoelectrics

a. Machine Learning

# Fetching the upto date data of thermoelectricity (Informatics)

# Featurization:

The computer code to convert the multicomponent chemical formula and temperature row into composition-temperature feature vector
Binary alloys/compunds with upload from json files
Multicomponent alloys/compunds with upload from json files

# Informatics approach to classify p-type and n-type thermoelectric materials

Basic Illustrative Tutorials
Querying the Abstracts on the Materials Science, Applied Physics and Condensed Matter Physics on Keyterms Specific to Thermoelectrics
NER analysis for material type classification

File: machine_learning/vae_regression/latent_space_exploration/thermoelectric_materials.csv (part 17 of 71)
"","Formula","modformula","In","Tl","La","Sr","Mn","Ni","Ru","Pd","Hf","Cs","Sc","Co","Si","Fe","Li","Cl","Yb","Te","N","Ti","Cd","Zr","Y","Ga","Cr","Pr","Tm","Br","Ca","Mg","Rb","Au","Nd","Ce","Ho","I","Ba","Se","Pb","Ge","Gd","Tb","Dy","Cu","Na","Sb","Bi","P","As","Sm","Zn","Al","Sn","Ag","Nb","Mo","V","S","K","Lu","O","Eu","Ta","B","Er","temperature(K)","seebeck_coefficient(μV/K)","electrical_conductivity(S/m)","thermal_conductivity(W/mK)","power_factor(W/mK2)","ZT","reference","sum_elements"
"1168","Bi2.0S3.0","Bi2.0S3.0","0.0","0.0","0.0","0.0","0.0","0.0","0.0","0.0","0.0","0.0","0.0","0.0","0.0","0.0","0.0","0.0","0.0","0.0","0.0","0.0","0.0","0.0","0.0","0.0","0.0","0.0","0.0","0.0","0.0","0.0","0.0","0.0","0.0","0.0","0.0","0.0","0.0","0.0","0.0","0.0","0.0","0.0","0.0","0.0","0.0","0.0","0.4","0.0","0.0","0.0","0.0","0.0","0.0","0.0","0.0","0.0","0.0","0.6","0.0","0.0","0.0","0.0","0.0","0.0","0.0","323.0","-664.0","4.0","0.71","0.0","0.0","https://doi.org/10.1007/s11467-018-0845-4","1.0"
"1169","Bi2.0S3.0","Bi2.0S3.0","0.0","0.0","0.0","0.0","0.0","0.0","0.0","0.0","0.0","0.0","0.0","0.0","0.0","0.0","0.0","0.0","0.0","0.0","0.0","0.0","0.0","0.0","0.0","0.0","0.0","0.0","0.0","0.0","0.0","0.0","0.0","0.0","0.0","0.0","0.0","0.0","0.0","0.0","0.0","0.0","0.0","0.0","0.0","0.0","0.0","0.0","0.4","0.0","0.0","0.0","0.0","0.0","0.0","0.0","0.0","0.0","0.0","0.6","0.0","0.0","0.0","0.0","0.0","0.0","0.0","423.0","-641.0","34.0","0.58","1e-05","0.01","https://doi.org/10.1007/s11467-018-0845-4","1.0"
"1170","Bi2.0S3.0","Bi2.0S3.0","0.0","0.0","0.0","0.0","0.0","0.0","0.0","0.0","0.0","0.0","0.0","0.0","0.0","0.0","0.0","0.0","0.0","0.0","0.0","0.0","0.0","0.0","0.0","0.0","0.0","0.0","0.0","0.0","0.0","0.0","0.0","0.0","0.0","0.0","0.0","0.0","0.0","0.0","0.0","0.0","0.0","0.0","0.0","0.0","0.0","0.0","0.4","0.0","0.0","0.0","0.0","0.0","0.0","0.0","0.0","0.0","0.0","0.6","0.0","0.0","0.0","0.0","0.0","0.0","0.0","523.0","-627.0","72.0","0.51","3e-05","0.03","https://doi.org/10.1007/s11467-018-0845-4","1.0"
"1171","Bi2.0S3.0","Bi2.0S3.0","0.0","0.0","0.0","0.0","0.0","0.0","0.0","0.0","0.0","0.0","0.0","0.0","0.0","0.0","0.0","0.0","0.0","0.0","0.0","0.0","0.0","0.0","0.0","0.0","0.0","0.0","0.0","0.0","0.0","0.0","0.0","0.0","0.0","0.0","0.0","0.0","0.0","0.0","0.0","0.0","0.0","0.0","0.0","0.0","0.0","0.0","0.4","0.0","0.0","0.0","0.0","0.0","0.0","0.0","0.0","0.0","0.0","0.6","0.0","0.0","0.0","0.0","0.0","0.0","0.0","623.0","-601.0","83.0","0.47","3e-05","0.04","https://doi.org/10.1007/s11467-018-0845-4","1.0"
"1172","Bi2.0S3.0","Bi2.0S3.0","0.0","0.0","0.0","0.0","0.0","0.0","0.0","0.0","0.0","0.0","0.0","0.0","0.0","0.0","0.0","0.0","0.0","0.0","0.0","0.0","0.0","0.0","0.0","0.0","0.0","0.0","0.0","0.0","0.0","0.0","0.0","0.0","0.0","0.0","0.0","0.0","0.0","0.0","0.0","0.0","0.0","0.0","0.0","0.0","0.0","0.0","0.4","0.0","0.0","0.0","0.0","0.0","0.0","0.0","0.0","0.0","0.0","0.6","0.0","0.0","0.0","0.0","0.0","0.0","0.0","723.0","-501.0","346.0","0.44","9e-05","0.14","https://doi.org/10.1007/s11467-018-0845-4","1.0"
"1173","Cu3Sb0.90Ge0.10S4","Cu3Sb0.90Ge0.10S4","0.0","0.0","0.0","0.0","0.0","0.0","0.0","0.0","0.0","0.0","0.0","0.0","0.0","0.0","0.0","0.0","0.0","0.0","0.0","0.0","0.0","0.0","0.0","0.0","0.0","0.0","0.0","0.0","0.0","0.0","0.0","0.0","0.0","0.0","0.0","0.0","0.0","0.0","0.0","0.0125","0.0","0.0","0.0","0.375","0.0","0.1125","0.0","0.0","0.0","0.0","0.0","0.0","0.0","0.0","0.0","0.0","0.0","0.5","0.0","0.0","0.0","0.0","0.0","0.0","0.0","323.0","91.0","123060.0","4.0","0.00102","0.08","https://doi.org/10.1007/s11664-014-3064-y","1.0"
"1174","Cu3Sb0.92Ge0.08S4","Cu3Sb0.92Ge0.08S4","0.0","0.0","0.0","0.0","0.0","0.0","0.0","0.0","0.0","0.0","0.0","0.0","0.0","0.0","0.0","0.0","0.0","0.0","0.0","0.0","0.0","0.0","0.0","0.0","0.0","0.0","0.0","0.0","0.0","0.0","0.0","0.0","0.0","0.0","0.0","0.0","0.0","0.0","0.0","0.01","0.0","0.0","0.0","0.375","0.0","0.115","0.0","0.0","0.0","0.0","0.0","0.0","0.0","0.0","0.0","0.0","0.0","0.5","0.0","0.0","0.0","0.0","0.0","0.0","0.0","323.0","105.0","100816.0","3.88","0.00112","0.09","https://doi.org/10.1007/s11664-014-3064-y","1.0"
"1175","Cu3Sb0.94Ge0.06S4","Cu3Sb0.94Ge0.06S4","0.0","0.0","0.0","0.0","0.0","0.0","0.0","0.0","0.0","0.0","0.0","0.0","0.0","0.0","0.0","0.0","0.0","0.0","0.0","0.0","0.0","0.0","0.0","0.0","0.0","0.0","0.0","0.0","0.0","0.0","0.0","0.0","0.0","0.0","0.0","0.0","0.0","0.0","0.0","0.0075","0.0","0.0","0.0","0.375","0.0","0.1175","0.0","0.0","0.0","0.0","0.0","0.0","0.0","0.0","0.0","0.0","0.0","0.5","0.0","0.0","0.0","0.0","0.0","0.0","0.0","323.0","132.0","58163.0","3.44","0.00102","0.1","https://doi.org/10.1007/s11664-014-3064-y","0.9999999999999999"
"1176","Cu3Sb0.98Ge0.02S4","Cu3Sb0.98Ge0.02S4","0.0","0.0","0.0","0.0","0.0","0.0","0.0","0.0","0.0","0.0","0.0","0.0","0.0","0.0","0.0","0.0","0.0","0.0","0.0","0.0","0.0","0.0","0.0","0.0","0.0","0.0","0.0","0.0","0.0","0.0","0.0","0.0","0.0","0.0","0.0","0.0","0.0","0.0","0.0","0.0025","0.0","0.0","0.0","0.375","0.0","0.1225","0.0","0.0","0.0","0.0","0.0","0.0","0.0","0.0","0.0","0.0","0.0","0.5","0.0","0.0","0.0","0.0","0.0","0.0","0.0","323.0","192.0","22857.0","3.43","0.00084","0.08","https://doi.org/10.1007/s11664-014-3064-y","1.0"
"1177","Cu3SbS4","Cu3SbS4","0.0","0.0","0.0","0.0","0.0","0.0","0.0","0.0","0.0","0.0","0.0","0.0","0.0","0.0","0.0","0.0","0.0","0.0","0.0","0.0","0.0","0.0","0.0","0.0","0.0","0.0","0.0","0.0","0.0","0.0","0.0","0.0","0.0","0.0","0.0","0.0","0.0","0.0","0.0","0.0","0.0","0.0","0.0","0.375","0.0","0.125","0.0","0.0","0.0","0.0","0.0","0.0","0.0","0.0","0.0","0.0","0.0","0.5","0.0","0.0","0.0","0.0","0.0","0.0","0.0","323.0","497.0","1650.0","4.21","0.00041","0.03","https://doi.org/10.1007/s11664-014-3064-y","1.0"
"1178","Bi2Te1.95Se1.05","Bi2Te1.95Se1.05","0.0","0.0","0.0","0.0","0.0","0.0","0.0","0.0","0.0","0.0","0.0","0.0","0.0","0.0","0.0","0.0","0.0","0.39","0.0","0.0","0.0","0.0","0.0","0.0","0.0","0.0","0.0","0.0","0.0","0.0","0.0","0.0","0.0","0.0","0.0","0.0","0.0","0.21000000000000002","0.0","0.0","0.0","0.0","0.0","0.0","0.0","0.0","0.4","0.0","0.0","0.0","0.0","0.0","0.0","0.0","0.0","0.0","0.0","0.0","0.0","0.0","0.0","0.0","0.0","0.0","0.0","323.0","","-167.0","52250.0","0.00146","0.5","https://doi.org/10.1007/s11664-020-08258-9","1.0"
"1179","Bi2Te1.95Se1.05","Bi2Te1.95Se1.05","0.0","0.0","0.0","0.0","0.0","0.0","0.0","0.0","0.0","0.0","0.0","0.0","0.0","0.0","0.0","0.0","0.0","0.39","0.0","0.0","0.0","0.0","0.0","0.0","0.0","0.0","0.0","0.0","0.0","0.0","0.0","0.0","0.0","0.0","0.0","0.0","0.0","0.21000000000000002","0.0","0.0","0.0","0.0","0.0","0.0","0.0","0.0","0.4","0.0","0.0","0.0","0.0","0.0","0.0","0.0","0.0","0.0","0.0","0.0","0.0","0.0","0.0","0.0","0.0","0.0","0.0","373.0","","-176.0","47800.0","0.00149","0.57","https://doi.org/10.1007/s11664-020-08258-9","1.0"
"1180","Bi2Te1.95Se1.05","Bi2Te1.95Se1.05","0.0","0.0","0.0","0.0","0.0","0.0","0.0","0.0","0.0","0.0","0.0","0.0","0.0","0.0","0.0","0.0","0.0","0.39","0.0","0.0","0.0","0.0","0.0","0.0","0.0","0.0","0.0","0.0","0.0","0.0","0.0","0.0","0.0","0.0","0.0","0.0","0.0","0.21000000000000002","0.0","0.0","0.0","0.0","0.0","0.0","0.0","0.0","0.4","0.0","0.0","0.0","0.0","0.0","0.0","0.0","0.0","0.0","0.0","0.0","0.0","0.0","0.0","0.0","0.0","0.0","0.0","423.0","","-185.0","43460.0","0.00148","0.67","https://doi.org/10.1007/s11664-020-08258-9","1.0"
"1181","Bi2Te1.95Se1.05","Bi2Te1.95Se1.05","0.0","0.0","0.0","0.0","0.0","0.0","0.0","0.0","0.0","0.0","0.0","0.0","0.0","0.0","0.0","0.0","0.0","0.39","0.0","0.0","0.0","0.0","0.0","0.0","0.0","0.0","0.0","0.0","0.0","0.0","0.0","0.0","0.0","0.0","0.0","0.0","0.0","0.21000000000000002","0.0","0.0","0.0","0.0","0.0","0.0","0.0","0.0","0.4","0.0","0.0","0.0","0.0","0.0","0.0","0.0","0.0","0.0","0.0","0.0","0.0","0.0","0.0","0.0","0.0","0.0","0.0","573.0","","-185.0","33000.0","0.00113","0.71","https://doi.org/10.1007/s11664-020-08258-9","1.0"
"1182","Bi2Te1.95Se1.05","Bi2Te1.95Se1.05","0.0","0.0","0.0","0.0","0.0","0.0","0.0","0.0","0.0","0.0","0.0","0.0","0.0","0.0","0.0","0.0","0.0","0.39","0.0","0.0","0.0","0.0","0.0","0.0","0.0","0.0","0.0","0.0","0.0","0.0","0.0","0.0","0.0","0.0","0.0","0.0","0.0","0.21000000000000002","0.0","0.0","0.0","0.0","0.0","0.0","0.0","0.0","0.4","0.0","0.0","0.0","0.0","0.0","0.0","0.0","0.0","0.0","0.0","0.0","0.0","0.0","0.0","0.0","0.0","0.0","0.0","473.0","","-188.0","39450.0","0.0014","0.75","https://doi.org/10.1007/s11664-020-08258-9","1.0"
"1183","Bi2Te1.95Se1.05","Bi2Te1.95Se1.05","0.0","0.0","0.0","0.0","0.0","0.0","0.0","0.0","0.0","0.0","0.0","0.0","0.0","0.0","0.0","0.0","0.0","0.39","0.0","0.0","0.0","0.0","0.0","0.0","0.0","0.0","0.0","0.0","0.0","0.0","0.0","0.0","0.0","0.0","0.0","0.0","0.0","0.21000000000000002","0.0","0.0","0.0","0.0","0.0","0.0","0.0","0.0","0.4","0.0","0.0","0.0","0.0","0.0","0.0","0.0","0.0","0.0","0.0","0.0","0.0","0.0","0.0","0.0","0.0","0.0","0.0","523.0","","-189.0","35850.0","0.00129","0.76","https://doi.org/10.1007/s11664-020-08258-9","1.0"
"1184","Bi2Te2.01Se0.99","Bi2Te2.01Se0.99","0.0","0.0","0.0","0.0","0.0","0.0","0.0","0.0","0.0","0.0","0.0","0.0","0.0","0.0","0.0","0.0","0.0","0.40199999999999997","0.0","0.0","0.0","0.0","0.0","0.0","0.0","0.0","0.0","0.0","0.0","0.0","0.0","0.0","0.0","0.0","0.0","0.0","0.0","0.198","0.0","0.0","0.0","0.0","0.0","0.0","0.0","0.0","0.4","0.0","0.0","0.0","0.0","0.0","0.0","0.0","0.0","0.0","0.0","0.0","0.0","0.0","0.0","0.0","0.0","0.0","0.0","323.0","","-149.0","60000.0","0.00134","0.42","https://doi.org/10.1007/s11664-020-08258-9","1.0"
"1185","Bi2Te2.01Se0.99","Bi2Te2.01Se0.99","0.0","0.0","0.0","0.0","0.0","0.0","0.0","0.0","0.0","0.0","0.0","0.0","0.0","0.0","0.0","0.0","0.0","0.40199999999999997","0.0","0.0","0.0","0.0","0.0","0.0","0.0","0.0","0.0","0.0","0.0","0.0","0.0","0.0","0.0","0.0","0.0","0.0","0.0","0.198","0.0","0.0","0.0","0.0","0.0","0.0","0.0","0.0","0.4","0.0","0.0","0.0","0.0","0.0","0.0","0.0","0.0","0.0","0.0","0.0","0.0","0.0","0.0","0.0","0.0","0.0","0.0","373.0","","-158.0","54400.0","0.00136","0.49","https://doi.org/10.1007/s11664-020-08258-9","1.0"
"1186","Bi2Te2.01Se0.99","Bi2Te2.01Se0.99","0.0","0.0","0.0","0.0","0.0","0.0","0.0","0.0","0.0","0.0","0.0","0.0","0.0","0.0","0.0","0.0","0.0","0.40199999999999997","0.0","0.0","0.0","0.0","0.0","0.0","0.0","0.0","0.0","0.0","0.0","0.0","0.0","0.0","0.0","0.0","0.0","0.0","0.0","0.198","0.0","0.0","0.0","0.0","0.0","0.0","0.0","0.0","0.4","0.0","0.0","0.0","0.0","0.0","0.0","0.0","0.0","0.0","0.0","0.0","0.0","0.0","0.0","0.0","0.0","0.0","0.0","423.0","","-166.0","49100.0","0.00135","0.58","https://doi.org/10.1007/s11664-020-08258-9","1.0"
"1187","Bi2Te2.01Se0.99","Bi2Te2.01Se0.99","0.0","0.0","0.0","0.0","0.0","0.0","0.0","0.0","0.0","0.0","0.0","0.0","0.0","0.0","0.0","0.0","0.0","0.40199999999999997","0.0","0.0","0.0","0.0","0.0","0.0","0.0","0.0","0.0","0.0","0.0","0.0","0.0","0.0","0.0","0.0","0.0","0.0","0.0","0.198","0.0","0.0","0.0","0.0","0.0","0.0","0.0","0.0","0.4","0.0","0.0","0.0","0.0","0.0","0.0","0.0","0.0","0.0","0.0","0.0","0.0","0.0","0.0","0.0","0.0","0.0","0.0","473.0","","-174.0","44173.0","0.00133","0.65","https://doi.org/10.1007/s11664-020-08258-9","1.0"
"1188","Bi2Te2.01Se0.99","Bi2Te2.01Se0.99","0.0","0.0","0.0","0.0","0.0","0.0","0.0","0.0","0.0","0.0","0.0","0.0","0.0","0.0","0.0","0.0","0.0","0.40199999999999997","0.0","0.0","0.0","0.0","0.0","0.0","0.0","0.0","0.0","0.0","0.0","0.0","0.0","0.0","0.0","0.0","0.0","0.0","0.0","0.198","0.0","0.0","0.0","0.0","0.0","0.0","0.0","0.0","0.4","0.0","0.0","0.0","0.0","0.0","0.0","0.0","0.0","0.0","0.0","0.0","0.0","0.0","0.0","0.0","0.0","0.0","0.0","523.0","","-176.0","39210.0","0.00121","0.67","https://doi.org/10.1007/s11664-020-08258-9","1.0"
"1189","Bi2Te2.1Se0.9","Bi2Te2.1Se0.9","0.0","0.0","0.0","0.0","0.0","0.0","0.0","0.0","0.0","0.0","0.0","0.0","0.0","0.0","0.0","0.0","0.0","0.42000000000000004","0.0","0.0","0.0","0.0","0.0","0.0","0.0","0.0","0.0","0.0","0.0","0.0","0.0","0.0","0.0","0.0","0.0","0.0","0.0","0.18","0.0","0.0","0.0","0.0","0.0","0.0","0.0","0.0","0.4","0.0","0.0","0.0","0.0","0.0","0.0","0.0","0.0","0.0","0.0","0.0","0.0","0.0","0.0","0.0","0.0","0.0","0.0","323.0","","-152.0","65612.0","0.00151","0.45","https://doi.org/10.1007/s11664-020-08258-9","1.0"
"1190","Bi2Te2.1Se0.9","Bi2Te2.1Se0.9","0.0","0.0","0.0","0.0","0.0","0.0","0.0","0.0","0.0","0.0","0.0","0.0","0.0","0.0","0.0","0.0","0.0","0.42000000000000004","0.0","0.0","0.0","0.0","0.0","0.0","0.0","0.0","0.0","0.0","0.0","0.0","0.0","0.0","0.0","0.0","0.0","0.0","0.0","0.18","0.0","0.0","0.0","0.0","0.0","0.0","0.0","0.0","0.4","0.0","0.0","0.0","0.0","0.0","0.0","0.0","0.0","0.0","0.0","0.0","0.0","0.0","0.0","0.0","0.0","0.0","0.0","373.0","","-159.0","60000.0","0.00151","0.54","https://doi.org/10.1007/s11664-020-08258-9","1.0"
"1191","Bi2Te2.1Se0.9","Bi2Te2.1Se0.9","0.0","0.0","0.0","0.0","0.0","0.0","0.0","0.0","0.0","0.0","0.0","0.0","0.0","0.0","0.0","0.0","0.0","0.42000000000000004","0.0","0.0","0.0","0.0","0.0","0.0","0.0","0.0","0.0","0.0","0.0","0.0","0.0","0.0","0.0","0.0","0.0","0.0","0.0","0.18","0.0","0.0","0.0","0.0","0.0","0.0","0.0","0.0","0.4","0.0","0.0","0.0","0.0","0.0","0.0","0.0","0.0","0.0","0.0","0.0","0.0","0.0","0.0","0.0","0.0","0.0","0.0","423.0","","-170.0","53950.0","0.00156","0.64","https://doi.org/10.1007/s11664-020-08258-9","1.0"
"1192","Bi2Te2.1Se0.9","Bi2Te2.1Se0.9","0.0","0.0","0.0","0.0","0.0","0.0","0.0","0.0","0.0","0.0","0.0","0.0","0.0","0.0","0.0","0.0","0.0","0.42000000000000004","0.0","0.0","0.0","0.0","0.0","0.0","0.0","0.0","0.0","0.0","0.0","0.0","0.0","0.0","0.0","0.0","0.0","0.0","0.0","0.18","0.0","0.0","0.0","0.0","0.0","0.0","0.0","0.0","0.4","0.0","0.0","0.0","0.0","0.0","0.0","0.0","0.0","0.0","0.0","0.0","0.0","0.0","0.0","0.0","0.0","0.0","0.0","573.0","","-176.0","40000.0","0.00124","0.65","https://doi.org/10.1007/s11664-020-08258-9","1.0"
"1193","Bi2Te2.1Se0.9","Bi2Te2.1Se0.9","0.0","0.0","0.0","0.0","0.0","0.0","0.0","0.0","0.0","0.0","0.0","0.0","0.0","0.0","0.0","0.0","0.0","0.42000000000000004","0.0","0.0","0.0","0.0","0.0","0.0","0.0","0.0","0.0","0.0","0.0","0.0","0.0","0.0","0.0","0.0","0.0","0.0","0.0","0.18","0.0","0.0","0.0","0.0","0.0","0.0","0.0","0.0","0.4","0.0","0.0","0.0","0.0","0.0","0.0","0.0","0.0","0.0","0.0","0.0","0.0","0.0","0.0","0.0","0.0","0.0","0.0","473.0","","-175.0","48490.0","0.00148","0.69","https://doi.org/10.1007/s11664-020-08258-9","1.0"
"1194","Bi2Te2.1Se0.9","Bi2Te2.1Se0.9","0.0","0.0","0.0","0.0","0.0","0.0","0.0","0.0","0.0","0.0","0.0","0.0","0.0","0.0","0.0","0.0","0.0","0.42000000000000004","0.0","0.0","0.0","0.0","0.0","0.0","0.0","0.0","0.0","0.0","0.0","0.0","0.0","0.0","0.0","0.0","0.0","0.0","0.0","0.18","0.0","0.0","0.0","0.0","0.0","0.0","0.0","0.0","0.4","0.0","0.0","0.0","0.0","0.0","0.0","0.0","0.0","0.0","0.0","0.0","0.0","0.0","0.0","0.0","0.0","0.0","0.0","523.0","","-180.0","43500.0","0.0014","0.7","https://doi.org/10.1007/s11664-020-08258-9","1.0"
"1195","Bi2Te2.55Se0.45","Bi2Te2.55Se0.45","0.0","0.0","0.0","0.0","0.0","0.0","0.0","0.0","0.0","0.0","0.0","0.0","0.0","0.0","0.0","0.0","0.0","0.51","0.0","0.0","0.0","0.0","0.0","0.0","0.0","0.0","0.0","0.0","0.0","0.0","0.0","0.0","0.0","0.0","0.0","0.0","0.0","0.09","0.0","0.0","0.0","0.0","0.0","0.0","0.0","0.0","0.4","0.0","0.0","0.0","0.0","0.0","0.0","0.0","0.0","0.0","0.0","0.0","0.0","0.0","0.0","0.0","0.0","0.0","0.0","323.0","","-135.0","88489.0","0.00162","0.45","https://doi.org/10.1007/s11664-020-08258-9","1.0"
"1196","Bi2Te2.55Se0.45","Bi2Te2.55Se0.45","0.0","0.0","0.0","0.0","0.0","0.0","0.0","0.0","0.0","0.0","0.0","0.0","0.0","0.0","0.0","0.0","0.0","0.51","0.0","0.0","0.0","0.0","0.0","0.0","0.0","0.0","0.0","0.0","0.0","0.0","0.0","0.0","0.0","0.0","0.0","0.0","0.0","0.09","0.0","0.0","0.0","0.0","0.0","0.0","0.0","0.0","0.4","0.0","0.0","0.0","0.0","0.0","0.0","0.0","0.0","0.0","0.0","0.0","0.0","0.0","0.0","0.0","0.0","0.0","0.0","373.0","","-145.0","79275.0","0.00167","0.53","https://doi.org/10.1007/s11664-020-08258-9","1.0"
"1197","Bi2Te2.55Se0.45","Bi2Te2.55Se0.45","0.0","0.0","0.0","0.0","0.0","0.0","0.0","0.0","0.0","0.0","0.0","0.0","0.0","0.0","0.0","0.0","0.0","0.51","0.0","0.0","0.0","0.0","0.0","0.0","0.0","0.0","0.0","0.0","0.0","0.0","0.0","0.0","0.0","0.0","0.0","0.0","0.0","0.09","0.0","0.0","0.0","0.0","0.0","0.0","0.0","0.0","0.4","0.0","0.0","0.0","0.0","0.0","0.0","0.0","0.0","0.0","0.0","0.0","0.0","0.0","0.0","0.0","0.0","0.0","0.0","573.0","","-149.0","52029.0","0.00116","0.56","https://doi.org/10.1007/s11664-020-08258-9","1.0"
"1198","Bi2Te2.55Se0.45","Bi2Te2.55Se0.45","0.0","0.0","0.0","0.0","0.0","0.0","0.0","0.0","0.0","0.0","0.0","0.0","0.0","0.0","0.0","0.0","0.0","0.51","0.0","0.0","0.0","0.0","0.0","0.0","0.0","0.0","0.0","0.0","0.0","0.0","0.0","0.0","0.0","0.0","0.0","0.0","0.0","0.09","0.0","0.0","0.0","0.0","0.0","0.0","0.0","0.0","0.4","0.0","0.0","0.0","0.0","0.0","0.0","0.0","0.0","0.0","0.0","0.0","0.0","0.0","0.0","0.0","0.0","0.0","0.0","423.0","","-152.0","70435.0","0.00164","0.6","https://doi.org/10.1007/s11664-020-08258-9","1.0"
"1199","Bi2Te2.55Se0.45","Bi2Te2.55Se0.45","0.0","0.0","0.0","0.0","0.0","0.0","0.0","0.0","0.0","0.0","0.0","0.0","0.0","0.0","0.0","0.0","0.0","0.51","0.0","0.0","0.0","0.0","0.0","0.0","0.0","0.0","0.0","0.0","0.0","0.0","0.0","0.0","0.0","0.0","0.0","0.0","0.0","0.09","0.0","0.0","0.0","0.0","0.0","0.0","0.0","0.0","0.4","0.0","0.0","0.0","0.0","0.0","0.0","0.0","0.0","0.0","0.0","0.0","0.0","0.0","0.0","0.0","0.0","0.0","0.0","523.0","","-158.0","56812.0","0.00141","0.63","https://doi.org/10.1007/s11664-020-08258-9","1.0"
"1200","Bi2Te2.55Se0.45","Bi2Te2.55Se0.45","0.0","0.0","0.0","0.0","0.0","0.0","0.0","0.0","0.0","0.0","0.0","0.0","0.0","0.0","0.0","0.0","0.0","0.51","0.0","0.0","0.0","0.0","0.0","0.0","0.0","0.0","0.0","0.0","0.0","0.0","0.0","0.0","0.0","0.0","0.0","0.0","0.0","0.09","0.0","0.0","0.0","0.0","0.0","0.0","0.0","0.0","0.4","0.0","0.0","0.0","0.0","0.0","0.0","0.0","0.0","0.0","0.0","0.0","0.0","0.0","0.0","0.0","0.0","0.0","0.0","473.0","","-157.0","62900.0","0.00154","0.64","https://doi.org/10.1007/s11664-020-08258-9","1.0"
"1201","Bi2Te2.7Se0.3","Bi2Te2.7Se0.3","0.0","0.0","0.0","0.0","0.0","0.0","0.0","0.0","0.0","0.0","0.0","0.0","0.0","0.0","0.0","0.0","0.0","0.54","0.0","0.0","0.0","0.0","0.0","0.0","0.0","0.0","0.0","0.0","0.0","0.0","0.0","0.0","0.0","0.0","0.0","0.0","0.0","0.06","0.0","0.0","0.0","0.0","0.0","0.0","0.0","0.0","0.4","0.0","0.0","0.0","0.0","0.0","0.0","0.0","0.0","0.0","0.0","0.0","0.0","0.0","0.0","0.0","0.0","0.0","0.0","323.0","","-132.0","107200.0","0.00187","0.46","https://doi.org/10.1007/s11664-020-08258-9","1.0"
"1202","Bi2Te2.7Se0.3","Bi2Te2.7Se0.3","0.0","0.0","0.0","0.0","0.0","0.0","0.0","0.0","0.0","0.0","0.0","0.0","0.0","0.0","0.0","0.0","0.0","0.54","0.0","0.0","0.0","0.0","0.0","0.0","0.0","0.0","0.0","0.0","0.0","0.0","0.0","0.0","0.0","0.0","0.0","0.0","0.0","0.06","0.0","0.0","0.0","0.0","0.0","0.0","0.0","0.0","0.4","0.0","0.0","0.0","0.0","0.0","0.0","0.0","0.0","0.0","0.0","0.0","0.0","0.0","0.0","0.0","0.0","0.0","0.0","573.0","","-145.0","60700.0","0.00128","0.51","https://doi.org/10.1007/s11664-020-08258-9","1.0"
"1203","Bi2Te2.7Se0.3","Bi2Te2.7Se0.3","0.0","0.0","0.0","0.0","0.0","0.0","0.0","0.0","0.0","0.0","0.0","0.0","0.0","0.0","0.0","0.0","0.0","0.54","0.0","0.0","0.0","0.0","0.0","0.0","0.0","0.0","0.0","0.0","0.0","0.0","0.0","0.0","0.0","0.0","0.0","0.0","0.0","0.06","0.0","0.0","0.0","0.0","0.0","0.0","0.0","0.0","0.4","0.0","0.0","0.0","0.0","0.0","0.0","0.0","0.0","0.0","0.0","0.0","0.0","0.0","0.0","0.0","0.0","0.0","0.0","373.0","","-140.0","95400.0","0.00188","0.54","https://doi.org/10.1007/s11664-020-08258-9","1.0"
"1204","Bi2Te2.7Se0.3","Bi2Te2.7Se0.3","0.0","0.0","0.0","0.0","0.0","0.0","0.0","0.0","0.0","0.0","0.0","0.0","0.0","0.0","0.0","0.0","0.0","0.54","0.0","0.0","0.0","0.0","0.0","0.0","0.0","0.0","0.0","0.0","0.0","0.0","0.0","0.0","0.0","0.0","0.0","0.0","0.0","0.06","0.0","0.0","0.0","0.0","0.0","0.0","0.0","0.0","0.4","0.0","0.0","0.0","0.0","0.0","0.0","0.0","0.0","0.0","0.0","0.0","0.0","0.0","0.0","0.0","0.0","0.0","0.0","423.0","","-149.0","83320.0","0.00185","0.61","https://doi.org/10.1007/s11664-020-08258-9","1.0"
"1205","Bi2Te2.7Se0.3","Bi2Te2.7Se0.3","0.0","0.0","0.0","0.0","0.0","0.0","0.0","0.0","0.0","0.0","0.0","0.0","0.0","0.0","0.0","0.0","0.0","0.54","0.0","0.0","0.0","0.0","0.0","0.0","0.0","0.0","0.0","0.0","0.0","0.0","0.0","0.0","0.0","0.0","0.0","0.0","0.0","0.06","0.0","0.0","0.0","0.0","0.0","0.0","0.0","0.0","0.4","0.0","0.0","0.0","0.0","0.0","0.0","0.0","0.0","0.0","0.0","0.0","0.0","0.0","0.0","0.0","0.0","0.0","0.0","523.0","","-152.0","66050.0","0.00152","0.61","https://doi.org/10.1007/s11664-020-08258-9","1.0"
"1206","Bi2Te2.7Se0.3","Bi2Te2.7Se0.3","0.0","0.0","0.0","0.0","0.0","0.0","0.0","0.0","0.0","0.0","0.0","0.0","0.0","0.0","0.0","0.0","0.0","0.54","0.0","0.0","0.0","0.0","0.0","0.0","0.0","0.0","0.0","0.0","0.0","0.0","0.0","0.0","0.0","0.0","0.0","0.0","0.0","0.06","0.0","0.0","0.0","0.0","0.0","0.0","0.0","0.0","0.4","0.0","0.0","0.0","0.0","0.0","0.0","0.0","0.0","0.0","0.0","0.0","0.0","0.0","0.0","0.0","0.0","0.0","0.0","473.0","","-153.0","73550.0","0.00173","0.65","https://doi.org/10.1007/s11664-020-08258-9","1.0"
"1207","CrO0.09N0.9","CrO0.09N0.9","0.0","0.0","0.0","0.0","0.0","0.0","0.0","0.0","0.0","0.0","0.0","0.0","0.0","0.0","0.0","0.0","0.0","0.0","0.4522613065326633","0.0","0.0","0.0","0.0","0.0","0.5025125628140703","0.0","0.0","0.0","0.0","0.0","0.0","0.0","0.0","0.0","0.0","0.0","0.0","0.0","0.0","0.0","0.0","0.0","0.0","0.0","0.0","0.0","0.0","0.0","0.0","0.0","0.0","0.0","0.0","0.0","0.0","0.0","0.0","0.0","0.0","0.0","0.045226130653266326","0.0","0.0","0.0","0.0","50.0","-23.0","11616.0","1.22","1e-05","0.0","https://doi.org/10.1016/j.actamat.2010.10.046","0.9999999999999999"
"1208","CrO0.09N0.9","CrO0.09N0.9","0.0","0.0","0.0","0.0","0.0","0.0","0.0","0.0","0.0","0.0","0.0","0.0","0.0","0.0","0.0","0.0","0.0","0.0","0.4522613065326633","0.0","0.0","0.0","0.0","0.0","0.5025125628140703","0.0","0.0","0.0","0.0","0.0","0.0","0.0","0.0","0.0","0.0","0.0","0.0","0.0","0.0","0.0","0.0","0.0","0.0","0.0","0.0","0.0","0.0","0.0","0.0","0.0","0.0","0.0","0.0","0.0","0.0","0.0","0.0","0.0","0.0","0.0","0.045226130653266326","0.0","0.0","0.0","0.0","100.0","-36.0","17934.0","3.06","2e-05","0.0","https://doi.org/10.1016/j.actamat.2010.10.046","0.9999999999999999"
"1209","CrO0.09N0.9","CrO0.09N0.9","0.0","0.0","0.0","0.0","0.0","0.0","0.0","0.0","0.0","0.0","0.0","0.0","0.0","0.0","0.0","0.0","0.0","0.0","0.4522613065326633","0.0","0.0","0.0","0.0","0.0","0.5025125628140703","0.0","0.0","0.0","0.0","0.0","0.0","0.0","0.0","0.0","0.0","0.0","0.0","0.0","0.0","0.0","0.0","0.0","0.0","0.0","0.0","0.0","0.0","0.0","0.0","0.0","0.0","0.0","0.0","0.0","0.0","0.0","0.0","0.0","0.0","0.0","0.045226130653266326","0.0","0.0","0.0","0.0","150.0","-45.0","24147.0","4.19","5e-05","0.0","https://doi.org/10.1016/j.actamat.2010.10.046","0.9999999999999999"
"1210","CrO0.09N0.9","CrO0.09N0.9","0.0","0.0","0.0","0.0","0.0","0.0","0.0","0.0","0.0","0.0","0.0","0.0","0.0","0.0","0.0","0.0","0.0","0.0","0.4522613065326633","0.0","0.0","0.0","0.0","0.0","0.5025125628140703","0.0","0.0","0.0","0.0","0.0","0.0","0.0","0.0","0.0","0.0","0.0","0.0","0.0","0.0","0.0","0.0","0.0","0.0","0.0","0.0","0.0","0.0","0.0","0.0","0.0","0.0","0.0","0.0","0.0","0.0","0.0","0.0","0.0","0.0","0.0","0.045226130653266326","0.0","0.0","0.0","0.0","200.0","-52.0","29773.0","4.59","8e-05","0.0","https://doi.org/10.1016/j.actamat.2010.10.046","0.9999999999999999"
"1211","CrO0.09N0.9","CrO0.09N0.9","0.0","0.0","0.0","0.0","0.0","0.0","0.0","0.0","0.0","0.0","0.0","0.0","0.0","0.0","0.0","0.0","0.0","0.0","0.4522613065326633","0.0","0.0","0.0","0.0","0.0","0.5025125628140703","0.0","0.0","0.0","0.0","0.0","0.0","0.0","0.0","0.0","0.0","0.0","0.0","0.0","0.0","0.0","0.0","0.0","0.0","0.0","0.0","0.0","0.0","0.0","0.0","0.0","0.0","0.0","0.0","0.0","0.0","0.0","0.0","0.0","0.0","0.0","0.045226130653266326","0.0","0.0","0.0","0.0","250.0","-57.0","34457.0","4.39","0.00011","0.01","https://doi.org/10.1016/j.actamat.2010.10.046","0.9999999999999999"
"1212","CrO0.09N0.9","CrO0.09N0.9","0.0","0.0","0.0","0.0","0.0","0.0","0.0","0.0","0.0","0.0","0.0","0.0","0.0","0.0","0.0","0.0","0.0","0.0","0.4522613065326633","0.0","0.0","0.0","0.0","0.0","0.5025125628140703","0.0","0.0","0.0","0.0","0.0","0.0","0.0","0.0","0.0","0.0","0.0","0.0","0.0","0.0","0.0","0.0","0.0","0.0","0.0","0.0","0.0","0.0","0.0","0.0","0.0","0.0","0.0","0.0","0.0","0.0","0.0","0.0","0.0","0.0","0.0","0.045226130653266326","0.0","0.0","0.0","0.0","275.0","-46.0","33713.0","2.68","7e-05","0.01","https://doi.org/10.1016/j.actamat.2010.10.046","0.9999999999999999"
"1213","CrO0.09N0.9","CrO0.09N0.9","0.0","0.0","0.0","0.0","0.0","0.0","0.0","0.0","0.0","0.0","0.0","0.0","0.0","0.0","0.0","0.0","0.0","0.0","0.4522613065326633","0.0","0.0","0.0","0.0","0.0","0.5025125628140703","0.0","0.0","0.0","0.0","0.0","0.0","0.0","0.0","0.0","0.0","0.0","0.0","0.0","0.0","0.0","0.0","0.0","0.0","0.0","0.0","0.0","0.0","0.0","0.0","0.0","0.0","0.0","0.0","0.0","0.0","0.0","0.0","0.0","0.0","0.0","0.045226130653266326","0.0","0.0","0.0","0.0","300.0","-49.0","35660.0","2.75","8e-05","0.01","https://doi.org/10.1016/j.actamat.2010.10.046","0.9999999999999999"
"1214","Mg2.975Na0.025Sb2","Mg2.975Na0.025Sb2","0.0","0.0","0.0","0.0","0.0","0.0","0.0","0.0","0.0","0.0","0.0","0.0","0.0","0.0","0.0","0.0","0.0","0.0","0.0","0.0","0.0","0.0","0.0","0.0","0.0","0.0","0.0","0.0","0.0","0.595","0.0","0.0","0.0","0.0","0.0","0.0","0.0","0.0","0.0","0.0","0.0","0.0","0.0","0.0","0.005","0.4","0.0","0.0","0.0","0.0","0.0","0.0","0.0","0.0","0.0","0.0","0.0","0.0","0.0","0.0","0.0","0.0","0.0","0.0","0.0","323.0","75.0","36600.0","2.01","0.00021","0.03","https://doi.org/10.1016/j.actamat.2015.04.023","1.0"
"1215","Mg2.975Na0.025Sb2","Mg2.975Na0.025Sb2","0.0","0.0","0.0","0.0","0.0","0.0","0.0","0.0","0.0","0.0","0.0","0.0","0.0","0.0","0.0","0.0","0.0","0.0","0.0","0.0","0.0","0.0","0.0","0.0","0.0","0.0","0.0","0.0","0.0","0.595","0.0","0.0","0.0","0.0","0.0","0.0","0.0","0.0","0.0","0.0","0.0","0.0","0.0","0.0","0.005","0.4","0.0","0.0","0.0","0.0","0.0","0.0","0.0","0.0","0.0","0.0","0.0","0.0","0.0","0.0","0.0","0.0","0.0","0.0","0.0","373.0","89.0","39000.0","1.84","0.00031","0.06","https://doi.org/10.1016/j.actamat.2015.04.023","1.0"
"1216","Mg2.975Na0.025Sb2","Mg2.975Na0.025Sb2","0.0","0.0","0.0","0.0","0.0","0.0","0.0","0.0","0.0","0.0","0.0","0.0","0.0","0.0","0.0","0.0","0.0","0.0","0.0","0.0","0.0","0.0","0.0","0.0","0.0","0.0","0.0","0.0","0.0","0.595","0.0","0.0","0.0","0.0","0.0","0.0","0.0","0.0","0.0","0.0","0.0","0.0","0.0","0.0","0.005","0.4","0.0","0.0","0.0","0.0","0.0","0.0","0.0","0.0","0.0","0.0","0.0","0.0","0.0","0.0","0.0","0.0","0.0","0.0","0.0","473.0","109.0","41000.0","1.56","0.00049","0.15","https://doi.org/10.1016/j.actamat.2015.04.023","1.0"
"1217","Mg2.975Na0.025Sb2","Mg2.975Na0.025Sb2","0.0","0.0","0.0","0.0","0.0","0.0","0.0","0.0","0.0","0.0","0.0","0.0","0.0","0.0","0.0","0.0","0.0","0.0","0.0","0.0","0.0","0.0","0.0","0.0","0.0","0.0","0.0","0.0","0.0","0.595","0.0","0.0","0.0","0.0","0.0","0.0","0.0","0.0","0.0","0.0","0.0","0.0","0.0","0.0","0.005","0.4","0.0","0.0","0.0","0.0","0.0","0.0","0.0","0.0","0.0","0.0","0.0","0.0","0.0","0.0","0.0","0.0","0.0","0.0","0.0","573.0","126.0","37200.0","1.35","0.00059","0.25","https://doi.org/10.1016/j.actamat.2015.04.023","1.0"
"1218","Mg2.975Na0.025Sb2","Mg2.975Na0.025Sb2","0.0","0.0","0.0","0.0","0.0","0.0","0.0","0.0","0.0","0.0","0.0","0.0","0.0","0.0","0.0","0.0","0.0","0.0","0.0","0.0","0.0","0.0","0.0","0.0","0.0","0.0","0.0","0.0","0.0","0.595","0.0","0.0","0.0","0.0","0.0","0.0","0.0","0.0","0.0","0.0","0.0","0.0","0.0","0.0","0.005","0.4","0.0","0.0","0.0","0.0","0.0","0.0","0.0","0.0","0.0","0.0","0.0","0.0","0.0","0.0","0.0","0.0","0.0","0.0","0.0","673.0","142.0","33500.0","1.21","0.00068","0.38","https://doi.org/10.1016/j.actamat.2015.04.023","1.0"
"1219","Mg2.9875Na0.0125Sb2","Mg2.9875Na0.0125Sb2","0.0","0.0","0.0","0.0","0.0","0.0","0.0","0.0","0.0","0.0","0.0","0.0","0.0","0.0","0.0","0.0","0.0","0.0","0.0","0.0","0.0","0.0","0.0","0.0","0.0","0.0","0.0","0.0","0.0","0.5974999999999999","0.0","0.0","0.0","0.0","0.0","0.0","0.0","0.0","0.0","0.0","0.0","0.0","0.0","0.0","0.0025","0.4","0.0","0.0","0.0","0.0","0.0","0.0","0.0","0.0","0.0","0.0","0.0","0.0","0.0","0.0","0.0","0.0","0.0","0.0","0.0","323.0","100.0","24000.0","1.73","0.00024","0.04","https://doi.org/10.1016/j.actamat.2015.04.023","0.9999999999999999"
"1220","Mg2.9875Na0.0125Sb2","Mg2.9875Na0.0125Sb2","0.0","0.0","0.0","0.0","0.0","0.0","0.0","0.0","0.0","0.0","0.0","0.0","0.0","0.0","0.0","0.0","0.0","0.0","0.0","0.0","0.0","0.0","0.0","0.0","0.0","0.0","0.0","0.0","0.0","0.5974999999999999","0.0","0.0","0.0","0.0","0.0","0.0","0.0","0.0","0.0","0.0","0.0","0.0","0.0","0.0","0.0025","0.4","0.0","0.0","0.0","0.0","0.0","0.0","0.0","0.0","0.0","0.0","0.0","0.0","0.0","0.0","0.0","0.0","0.0","0.0","0.0","373.0","108.0","26523.0","1.56","0.00031","0.07","https://doi.org/10.1016/j.actamat.2015.04.023","0.9999999999999999"
"1221","Mg2.9875Na0.0125Sb2","Mg2.9875Na0.0125Sb2","0.0","0.0","0.0","0.0","0.0","0.0","0.0","0.0","0.0","0.0","0.0","0.0","0.0","0.0","0.0","0.0","0.0","0.0","0.0","0.0","0.0","0.0","0.0","0.0","0.0","0.0","0.0","0.0","0.0","0.5974999999999999","0.0","0.0","0.0","0.0","0.0","0.0","0.0","0.0","0.0","0.0","0.0","0.0","0.0","0.0","0.0025","0.4","0.0","0.0","0.0","0.0","0.0","0.0","0.0","0.0","0.0","0.0","0.0","0.0","0.0","0.0","0.0","0.0","0.0","0.0","0.0","473.0","134.0","29134.0","1.3","0.00052","0.19","https://doi.org/10.1016/j.actamat.2015.04.023","0.9999999999999999"
"1222","Mg2.9875Na0.0125Sb2","Mg2.9875Na0.0125Sb2","0.0","0.0","0.0","0.0","0.0","0.0","0.0","0.0","0.0","0.0","0.0","0.0","0.0","0.0","0.0","0.0","0.0","0.0","0.0","0.0","0.0","0.0","0.0","0.0","0.0","0.0","0.0","0.0","0.0","0.5974999999999999","0.0","0.0","0.0","0.0","0.0","0.0","0.0","0.0","0.0","0.0","0.0","0.0","0.0","0.0","0.0025","0.4","0.0","0.0","0.0","0.0","0.0","0.0","0.0","0.0","0.0","0.0","0.0","0.0","0.0","0.0","0.0","0.0","0.0","0.0","0.0","573.0","152.0","28300.0","1.11","0.00065","0.34","https://doi.org/10.1016/j.actamat.2015.04.023","0.9999999999999999"
"1223","Mg2.9875Na0.0125Sb2","Mg2.9875Na0.0125Sb2","0.0","0.0","0.0","0.0","0.0","0.0","0.0","0.0","0.0","0.0","0.0","0.0","0.0","0.0","0.0","0.0","0.0","0.0","0.0","0.0","0.0","0.0","0.0","0.0","0.0","0.0","0.0","0.0","0.0","0.5974999999999999","0.0","0.0","0.0","0.0","0.0","0.0","0.0","0.0","0.0","0.0","0.0","0.0","0.0","0.0","0.0025","0.4","0.0","0.0","0.0","0.0","0.0","0.0","0.0","0.0","0.0","0.0","0.0","0.0","0.0","0.0","0.0","0.0","0.0","0.0","0.0","673.0","171.0","24000.0","1.0","0.0007","0.47","https://doi.org/10.1016/j.actamat.2015.04.023","0.9999999999999999"
"1224","Mg2.994Na0.006Sb2","Mg2.994Na0.006Sb2","0.0","0.0","0.0","0.0","0.0","0.0","0.0","0.0","0.0","0.0","0.0","0.0","0.0","0.0","0.0","0.0","0.0","0.0","0.0","0.0","0.0","0.0","0.0","0.0","0.0","0.0","0.0","0.0","0.0","0.5988","0.0","0.0","0.0","0.0","0.0","0.0","0.0","0.0","0.0","0.0","0.0","0.0","0.0","0.0","0.0012000000000000001","0.4","0.0","0.0","0.0","0.0","0.0","0.0","0.0","0.0","0.0","0.0","0.0","0.0","0.0","0.0","0.0","0.0","0.0","0.0","0.0","323.0","123.0","13097.0","1.51","0.0002","0.04","https://doi.org/10.1016/j.actamat.2015.04.023","1.0"
"1225","Mg2.994Na0.006Sb2","Mg2.994Na0.006Sb2","0.0","0.0","0.0","0.0","0.0","0.0","0.0","0.0","0.0","0.0","0.0","0.0","0.0","0.0","0.0","0.0","0.0","0.0","0.0","0.0","0.0","0.0","0.0","0.0","0.0","0.0","0.0","0.0","0.0","0.5988","0.0","0.0","0.0","0.0","0.0","0.0","0.0","0.0","0.0","0.0","0.0","0.0","0.0","0.0","0.0012000000000000001","0.4","0.0","0.0","0.0","0.0","0.0","0.0","0.0","0.0","0.0","0.0","0.0","0.0","0.0","0.0","0.0","0.0","0.0","0.0","0.0","370.0","139.0","16444.0","1.38","0.00032","0.09","https://doi.org/10.1016/j.actamat.2015.04.023","1.0"
"1226","Mg2.994Na0.006Sb2","Mg2.994Na0.006Sb2","0.0","0.0","0.0","0.0","0.0","0.0","0.0","0.0","0.0","0.0","0.0","0.0","0.0","0.0","0.0","0.0","0.0","0.0","0.0","0.0","0.0","0.0","0.0","0.0","0.0","0.0","0.0","0.0","0.0","0.5988","0.0","0.0","0.0","0.0","0.0","0.0","0.0","0.0","0.0","0.0","0.0","0.0","0.0","0.0","0.0012000000000000001","0.4","0.0","0.0","0.0","0.0","0.0","0.0","0.0","0.0","0.0","0.0","0.0","0.0","0.0","0.0","0.0","0.0","0.0","0.0","0.0","468.0","164.0","17660.0","1.16","0.00047","0.19","https://doi.org/10.1016/j.actamat.2015.04.023","1.0"
"1227","Mg2.994Na0.006Sb2","Mg2.994Na0.006Sb2","0.0","0.0","0.0","0.0","0.0","0.0","0.0","0.0","0.0","0.0","0.0","0.0","0.0","0.0","0.0","0.0","0.0","0.0","0.0","0.0","0.0","0.0","0.0","0.0","0.0","0.0","0.0","0.0","0.0","0.5988","0.0","0.0","0.0","0.0","0.0","0.0","0.0","0.0","0.0","0.0","0.0","0.0","0.0","0.0","0.0012000000000000001","0.4","0.0","0.0","0.0","0.0","0.0","0.0","0.0","0.0","0.0","0.0","0.0","0.0","0.0","0.0","0.0","0.0","0.0","0.0","0.0","565.0","190.0","15500.0","0.98","0.00056","0.32","https://doi.org/10.1016/j.actamat.2015.04.023","1.0"
"1228","Mg2.994Na0.006Sb2","Mg2.994Na0.006Sb2","0.0","0.0","0.0","0.0","0.0","0.0","0.0","0.0","0.0","0.0","0.0","0.0","0.0","0.0","0.0","0.0","0.0","0.0","0.0","0.0","0.0","0.0","0.0","0.0","0.0","0.0","0.0","0.0","0.0","0.5988","0.0","0.0","0.0","0.0","0.0","0.0","0.0","0.0","0.0","0.0","0.0","0.0","0.0","0.0","0.0012000000000000001","0.4","0.0","0.0","0.0","0.0","0.0","0.0","0.0","0.0","0.0","0.0","0.0","0.0","0.0","0.0","0.0","0.0","0.0","0.0","0.0","663.0","213.0","12375.0","0.87","0.00056","0.43","https://doi.org/10.1016/j.actamat.2015.04.023","1.0"
"1229","CaTiO3","CaTiO3","0.0","0.0","0.0","0.0","0.0","0.0","0.0","0.0","0.0","0.0","0.0","0.0","0.0","0.0","0.0","0.0","0.0","0.0","0.0","0.2","0.0","0.0","0.0","0.0","0.0","0.0","0.0","0.0","0.2","0.0","0.0","0.0","0.0","0.0","0.0","0.0","0.0","0.0","0.0","0.0","0.0","0.0","0.0","0.0","0.0","0.0","0.0","0.0","0.0","0.0","0.0","0.0","0.0","0.0","0.0","0.0","0.0","0.0","0.0","0.0","0.6","0.0","0.0","0.0","0.0","321.0","-252.0","5400.0","4.69","0.00034","0.02","https://doi.org/10.1016/j.cej.2021.131121","1.0"
"1230","CaTiO3","CaTiO3","0.0","0.0","0.0","0.0","0.0","0.0","0.0","0.0","0.0","0.0","0.0","0.0","0.0","0.0","0.0","0.0","0.0","0.0","0.0","0.2","0.0","0.0","0.0","0.0","0.0","0.0","0.0","0.0","0.2","0.0","0.0","0.0","0.0","0.0","0.0","0.0","0.0","0.0","0.0","0.0","0.0","0.0","0.0","0.0","0.0","0.0","0.0","0.0","0.0","0.0","0.0","0.0","0.0","0.0","0.0","0.0","0.0","0.0","0.0","0.0","0.6","0.0","0.0","0.0","0.0","538.0","-257.0","2600.0","3.67","0.00017","0.03","https://doi.org/10.1016/j.cej.2021.131121","1.0"
"1231","CaTiO3","CaTiO3","0.0","0.0","0.0","0.0","0.0","0.0","0.0","0.0","0.0","0.0","0.0","0.0","0.0","0.0","0.0","0.0","0.0","0.0","0.0","0.2","0.0","0.0","0.0","0.0","0.0","0.0","0.0","0.0","0.2","0.0","0.0","0.0","0.0","0.0","0.0","0.0","0.0","0.0","0.0","0.0","0.0","0.0","0.0","0.0","0.0","0.0","0.0","0.0","0.0","0.0","0.0","0.0","0.0","0.0","0.0","0.0","0.0","0.0","0.0","0.0","0.6","0.0","0.0","0.0","0.0","432.0","-259.0","3600.0","4.03","0.00024","0.03","https://doi.org/10.1016/j.cej.2021.131121","1.0"
"1232","CaTiO3","CaTiO3","0.0","0.0","0.0","0.0","0.0","0.0","0.0","0.0","0.0","0.0","0.0","0.0","0.0","0.0","0.0","0.0","0.0","0.0","0.0","0.2","0.0","0.0","0.0","0.0","0.0","0.0","0.0","0.0","0.2","0.0","0.0","0.0","0.0","0.0","0.0","0.0","0.0","0.0","0.0","0.0","0.0","0.0","0.0","0.0","0.0","0.0","0.0","0.0","0.0","0.0","0.0","0.0","0.0","0.0","0.0","0.0","0.0","0.0","0.0","0.0","0.6","0.0","0.0","0.0","0.0","640.0","-264.0","2450.0","3.46","0.00017","0.03","https://doi.org/10.1016/j.cej.2021.131121","1.0"
"1233","CaTiO3","CaTiO3","0.0","0.0","0.0","0.0","0.0","0.0","0.0","0.0","0.0","0.0","0.0","0.0","0.0","0.0","0.0","0.0","0.0","0.0","0.0","0.2","0.0","0.0","0.0","0.0","0.0","0.0","0.0","0.0","0.2","0.0","0.0","0.0","0.0","0.0","0.0","0.0","0.0","0.0","0.0","0.0","0.0","0.0","0.0","0.0","0.0","0.0","0.0","0.0","0.0","0.0","0.0","0.0","0.0","0.0","0.0","0.0","0.0","0.0","0.0","0.0","0.6","0.0","0.0","0.0","0.0","740.0","-280.0","2450.0","3.35","0.00019","0.04","https://doi.org/10.1016/j.cej.2021.131121","1.0"
"1234","CaTiO3","CaTiO3","0.0","0.0","0.0","0.0","0.0","0.0","0.0","0.0","0.0","0.0","0.0","0.0","0.0","0.0","0.0","0.0","0.0","0.0","0.0","0.2","0.0","0.0","0.0","0.0","0.0","0.0","0.0","0.0","0.2","0.0","0.0","0.0","0.0","0.0","0.0","0.0","0.0","0.0","0.0","0.0","0.0","0.0","0.0","0.0","0.0","0.0","0.0","0.0","0.0","0.0","0.0","0.0","0.0","0.0","0.0","0.0","0.0","0.0","0.0","0.0","0.6","0.0","0.0","0.0","0.0","840.0","-295.0","2150.0","3.14","0.00019","0.05","https://doi.org/10.1016/j.cej.2021.131121","1.0"
"1235","CaTiO3","CaTiO3","0.0","0.0","0.0","0.0","0.0","0.0","0.0","0.0","0.0","0.0","0.0","0.0","0.0","0.0","0.0","0.0","0.0","0.0","0.0","0.2","0.0","0.0","0.0","0.0","0.0","0.0","0.0","0.0","0.2","0.0","0.0","0.0","0.0","0.0","0.0","0.0","0.0","0.0","0.0","0.0","0.0","0.0","0.0","0.0","0.0","0.0","0.0","0.0","0.0","0.0","0.0","0.0","0.0","0.0","0.0","0.0","0.0","0.0","0.0","0.0","0.6","0.0","0.0","0.0","0.0","1016.0","-369.0","1400.0","2.75","0.00019","0.07","https://doi.org/10.1016/j.cej.2021.131121","1.0"
"1236","La0.15Ca0.85TiO3","La0.15Ca0.85TiO3","0.0","0.0","0.03","0.0","0.0","0.0","0.0","0.0","0.0","0.0","0.0","0.0","0.0","0.0","0.0","0.0","0.0","0.0","0.0","0.2","0.0","0.0","0.0","0.0","0.0","0.0","0.0","0.0","0.16999999999999998","0.0","0.0","0.0","0.0","0.0","0.0","0.0","0.0","0.0","0.0","0.0","0.0","0.0","0.0","0.0","0.0","0.0","0.0","0.0","0.0","0.0","0.0","0.0","0.0","0.0","0.0","0.0","0.0","0.0","0.0","0.0","0.6","0.0","0.0","0.0","0.0","432.0","-86.0","115100.0","3.85","0.00085","0.11","https://doi.org/10.1016/j.cej.2021.131121","1.0"
"1237","La0.15Ca0.85TiO3","La0.15Ca0.85TiO3","0.0","0.0","0.03","0.0","0.0","0.0","0.0","0.0","0.0","0.0","0.0","0.0","0.0","0.0","0.0","0.0","0.0","0.0","0.0","0.2","0.0","0.0","0.0","0.0","0.0","0.0","0.0","0.0","0.16999999999999998","0.0","0.0","0.0","0.0","0.0","0.0","0.0","0.0","0.0","0.0","0.0","0.0","0.0","0.0","0.0","0.0","0.0","0.0","0.0","0.0","0.0","0.0","0.0","0.0","0.0","0.0","0.0","0.0","0.0","0.0","0.0","0.6","0.0","0.0","0.0","0.0","538.0","-107.0","73120.0","3.5","0.00084","0.14","https://doi.org/10.1016/j.cej.2021.131121","1.0"
"1238","La0.15Ca0.85TiO3","La0.15Ca0.85TiO3","0.0","0.0","0.03","0.0","0.0","0.0","0.0","0.0","0.0","0.0","0.0","0.0","0.0","0.0","0.0","0.0","0.0","0.0","0.0","0.2","0.0","0.0","0.0","0.0","0.0","0.0","0.0","0.0","0.16999999999999998","0.0","0.0","0.0","0.0","0.0","0.0","0.0","0.0","0.0","0.0","0.0","0.0","0.0","0.0","0.0","0.0","0.0","0.0","0.0","0.0","0.0","0.0","0.0","0.0","0.0","0.0","0.0","0.0","0.0","0.0","0.0","0.6","0.0","0.0","0.0","0.0","640.0","-126.0","48925.0","3.21","0.00078","0.15","https://doi.org/10.1016/j.cej.2021.131121","1.0"
"1239","La0.15Ca0.85TiO3","La0.15Ca0.85TiO3","0.0","0.0","0.03","0.0","0.0","0.0","0.0","0.0","0.0","0.0","0.0","0.0","0.0","0.0","0.0","0.0","0.0","0.0","0.0","0.2","0.0","0.0","0.0","0.0","0.0","0.0","0.0","0.0","0.16999999999999998","0.0","0.0","0.0","0.0","0.0","0.0","0.0","0.0","0.0","0.0","0.0","0.0","0.0","0.0","0.0","0.0","0.0","0.0","0.0","0.0","0.0","0.0","0.0","0.0","0.0","0.0","0.0","0.0","0.0","0.0","0.0","0.6","0.0","0.0","0.0","0.0","740.0","-143.0","35484.0","3.04","0.00073","0.18","https://doi.org/10.1016/j.cej.2021.131121","1.0"
"1240","La0.1Ca0.9TiO3","La0.1Ca0.9TiO3","0.0","0.0","0.02","0.0","0.0","0.0","0.0","0.0","0.0","0.0","0.0","0.0","0.0","0.0","0.0","0.0","0.0","0.0","0.0","0.2","0.0","0.0","0.0","0.0","0.0","0.0","0.0","0.0","0.18","0.0","0.0","0.0","0.0","0.0","0.0","0.0","0.0","0.0","0.0","0.0","0.0","0.0","0.0","0.0","0.0","0.0","0.0","0.0","0.0","0.0","0.0","0.0","0.0","0.0","0.0","0.0","0.0","0.0","0.0","0.0","0.6","0.0","0.0","0.0","0.0","538.0","-129.0","26340.0","3.5","0.00044","0.07","https://doi.org/10.1016/j.cej.2021.131121","1.0"
