Repository: anilkunwar/thermoelectrics

# Machine learning assisted design of thermoelectrics

a. Machine Learning

# Fetching the upto date data of thermoelectricity (Informatics)

# Featurization:

The computer code to convert the multicomponent chemical formula and temperature row into composition-temperature feature vector
Binary alloys/compunds with upload from json files
Multicomponent alloys/compunds with upload from json files

# Informatics approach to classify p-type and n-type thermoelectric materials

Basic Illustrative Tutorials
Querying the Abstracts on the Materials Science, Applied Physics and Condensed Matter Physics on Keyterms Specific to Thermoelectrics
NER analysis for material type classification

File: machine_learning/vae_regression/latent_space_exploration/thermoelectric_materials.csv (part 18 of 71)
"","Formula","modformula","In","Tl","La","Sr","Mn","Ni","Ru","Pd","Hf","Cs","Sc","Co","Si","Fe","Li","Cl","Yb","Te","N","Ti","Cd","Zr","Y","Ga","Cr","Pr","Tm","Br","Ca","Mg","Rb","Au","Nd","Ce","Ho","I","Ba","Se","Pb","Ge","Gd","Tb","Dy","Cu","Na","Sb","Bi","P","As","Sm","Zn","Al","Sn","Ag","Nb","Mo","V","S","K","Lu","O","Eu","Ta","B","Er","temperature(K)","seebeck_coefficient(μV/K)","electrical_conductivity(S/m)","thermal_conductivity(W/mK)","power_factor(W/mK2)","ZT","reference","sum_elements"
"1241","La0.1Ca0.9TiO3","La0.1Ca0.9TiO3","0.0","0.0","0.02","0.0","0.0","0.0","0.0","0.0","0.0","0.0","0.0","0.0","0.0","0.0","0.0","0.0","0.0","0.0","0.0","0.2","0.0","0.0","0.0","0.0","0.0","0.0","0.0","0.0","0.18","0.0","0.0","0.0","0.0","0.0","0.0","0.0","0.0","0.0","0.0","0.0","0.0","0.0","0.0","0.0","0.0","0.0","0.0","0.0","0.0","0.0","0.0","0.0","0.0","0.0","0.0","0.0","0.0","0.0","0.0","0.0","0.6","0.0","0.0","0.0","0.0","640.0","-146.0","19900.0","3.24","0.00042","0.08","https://doi.org/10.1016/j.cej.2021.131121","1.0"
"1242","La0.1Ca0.9TiO3","La0.1Ca0.9TiO3","0.0","0.0","0.02","0.0","0.0","0.0","0.0","0.0","0.0","0.0","0.0","0.0","0.0","0.0","0.0","0.0","0.0","0.0","0.0","0.2","0.0","0.0","0.0","0.0","0.0","0.0","0.0","0.0","0.18","0.0","0.0","0.0","0.0","0.0","0.0","0.0","0.0","0.0","0.0","0.0","0.0","0.0","0.0","0.0","0.0","0.0","0.0","0.0","0.0","0.0","0.0","0.0","0.0","0.0","0.0","0.0","0.0","0.0","0.0","0.0","0.6","0.0","0.0","0.0","0.0","740.0","-163.0","14520.0","3.03","0.00039","0.09","https://doi.org/10.1016/j.cej.2021.131121","1.0"
"1243","La0.1Ca0.9TiO3","La0.1Ca0.9TiO3","0.0","0.0","0.02","0.0","0.0","0.0","0.0","0.0","0.0","0.0","0.0","0.0","0.0","0.0","0.0","0.0","0.0","0.0","0.0","0.2","0.0","0.0","0.0","0.0","0.0","0.0","0.0","0.0","0.18","0.0","0.0","0.0","0.0","0.0","0.0","0.0","0.0","0.0","0.0","0.0","0.0","0.0","0.0","0.0","0.0","0.0","0.0","0.0","0.0","0.0","0.0","0.0","0.0","0.0","0.0","0.0","0.0","0.0","0.0","0.0","0.6","0.0","0.0","0.0","0.0","840.0","-184.0","12000.0","2.94","0.00041","0.12","https://doi.org/10.1016/j.cej.2021.131121","1.0"
"1244","La0.25Ca0.75TiO3","La0.25Ca0.75TiO3","0.0","0.0","0.05","0.0","0.0","0.0","0.0","0.0","0.0","0.0","0.0","0.0","0.0","0.0","0.0","0.0","0.0","0.0","0.0","0.2","0.0","0.0","0.0","0.0","0.0","0.0","0.0","0.0","0.15","0.0","0.0","0.0","0.0","0.0","0.0","0.0","0.0","0.0","0.0","0.0","0.0","0.0","0.0","0.0","0.0","0.0","0.0","0.0","0.0","0.0","0.0","0.0","0.0","0.0","0.0","0.0","0.0","0.0","0.0","0.0","0.6","0.0","0.0","0.0","0.0","321.0","-48.0","245200.0","4.06","0.00056","0.04","https://doi.org/10.1016/j.cej.2021.131121","1.0"
"1245","La0.25Ca0.75TiO3","La0.25Ca0.75TiO3","0.0","0.0","0.05","0.0","0.0","0.0","0.0","0.0","0.0","0.0","0.0","0.0","0.0","0.0","0.0","0.0","0.0","0.0","0.0","0.2","0.0","0.0","0.0","0.0","0.0","0.0","0.0","0.0","0.15","0.0","0.0","0.0","0.0","0.0","0.0","0.0","0.0","0.0","0.0","0.0","0.0","0.0","0.0","0.0","0.0","0.0","0.0","0.0","0.0","0.0","0.0","0.0","0.0","0.0","0.0","0.0","0.0","0.0","0.0","0.0","0.6","0.0","0.0","0.0","0.0","432.0","-66.0","151000.0","3.66","0.00066","0.08","https://doi.org/10.1016/j.cej.2021.131121","1.0"
"1246","La0.25Ca0.75TiO3","La0.25Ca0.75TiO3","0.0","0.0","0.05","0.0","0.0","0.0","0.0","0.0","0.0","0.0","0.0","0.0","0.0","0.0","0.0","0.0","0.0","0.0","0.0","0.2","0.0","0.0","0.0","0.0","0.0","0.0","0.0","0.0","0.15","0.0","0.0","0.0","0.0","0.0","0.0","0.0","0.0","0.0","0.0","0.0","0.0","0.0","0.0","0.0","0.0","0.0","0.0","0.0","0.0","0.0","0.0","0.0","0.0","0.0","0.0","0.0","0.0","0.0","0.0","0.0","0.6","0.0","0.0","0.0","0.0","538.0","-86.0","97300.0","3.3","0.00072","0.12","https://doi.org/10.1016/j.cej.2021.131121","1.0"
"1247","La0.25Ca0.75TiO3","La0.25Ca0.75TiO3","0.0","0.0","0.05","0.0","0.0","0.0","0.0","0.0","0.0","0.0","0.0","0.0","0.0","0.0","0.0","0.0","0.0","0.0","0.0","0.2","0.0","0.0","0.0","0.0","0.0","0.0","0.0","0.0","0.15","0.0","0.0","0.0","0.0","0.0","0.0","0.0","0.0","0.0","0.0","0.0","0.0","0.0","0.0","0.0","0.0","0.0","0.0","0.0","0.0","0.0","0.0","0.0","0.0","0.0","0.0","0.0","0.0","0.0","0.0","0.0","0.6","0.0","0.0","0.0","0.0","640.0","-106.0","66500.0","3.07","0.00074","0.15","https://doi.org/10.1016/j.cej.2021.131121","1.0"
"1248","La0.25Ca0.75TiO3","La0.25Ca0.75TiO3","0.0","0.0","0.05","0.0","0.0","0.0","0.0","0.0","0.0","0.0","0.0","0.0","0.0","0.0","0.0","0.0","0.0","0.0","0.0","0.2","0.0","0.0","0.0","0.0","0.0","0.0","0.0","0.0","0.15","0.0","0.0","0.0","0.0","0.0","0.0","0.0","0.0","0.0","0.0","0.0","0.0","0.0","0.0","0.0","0.0","0.0","0.0","0.0","0.0","0.0","0.0","0.0","0.0","0.0","0.0","0.0","0.0","0.0","0.0","0.0","0.6","0.0","0.0","0.0","0.0","740.0","-127.0","47311.0","2.97","0.00076","0.19","https://doi.org/10.1016/j.cej.2021.131121","1.0"
"1249","La0.25Ca0.75TiO3","La0.25Ca0.75TiO3","0.0","0.0","0.05","0.0","0.0","0.0","0.0","0.0","0.0","0.0","0.0","0.0","0.0","0.0","0.0","0.0","0.0","0.0","0.0","0.2","0.0","0.0","0.0","0.0","0.0","0.0","0.0","0.0","0.15","0.0","0.0","0.0","0.0","0.0","0.0","0.0","0.0","0.0","0.0","0.0","0.0","0.0","0.0","0.0","0.0","0.0","0.0","0.0","0.0","0.0","0.0","0.0","0.0","0.0","0.0","0.0","0.0","0.0","0.0","0.0","0.6","0.0","0.0","0.0","0.0","840.0","-146.0","36560.0","2.9","0.00078","0.23","https://doi.org/10.1016/j.cej.2021.131121","1.0"
"1250","La0.25Ca0.75TiO3","La0.25Ca0.75TiO3","0.0","0.0","0.05","0.0","0.0","0.0","0.0","0.0","0.0","0.0","0.0","0.0","0.0","0.0","0.0","0.0","0.0","0.0","0.0","0.2","0.0","0.0","0.0","0.0","0.0","0.0","0.0","0.0","0.15","0.0","0.0","0.0","0.0","0.0","0.0","0.0","0.0","0.0","0.0","0.0","0.0","0.0","0.0","0.0","0.0","0.0","0.0","0.0","0.0","0.0","0.0","0.0","0.0","0.0","0.0","0.0","0.0","0.0","0.0","0.0","0.6","0.0","0.0","0.0","0.0","1016.0","-185.0","26000.0","2.65","0.00089","0.34","https://doi.org/10.1016/j.cej.2021.131121","1.0"
"1251","La0.2Ca0.8TiO3","La0.2Ca0.8TiO3","0.0","0.0","0.04","0.0","0.0","0.0","0.0","0.0","0.0","0.0","0.0","0.0","0.0","0.0","0.0","0.0","0.0","0.0","0.0","0.2","0.0","0.0","0.0","0.0","0.0","0.0","0.0","0.0","0.16","0.0","0.0","0.0","0.0","0.0","0.0","0.0","0.0","0.0","0.0","0.0","0.0","0.0","0.0","0.0","0.0","0.0","0.0","0.0","0.0","0.0","0.0","0.0","0.0","0.0","0.0","0.0","0.0","0.0","0.0","0.0","0.6","0.0","0.0","0.0","0.0","321.0","-52.0","339247.0","4.27","0.00092","0.07","https://doi.org/10.1016/j.cej.2021.131121","1.0"
"1252","La0.2Ca0.8TiO3","La0.2Ca0.8TiO3","0.0","0.0","0.04","0.0","0.0","0.0","0.0","0.0","0.0","0.0","0.0","0.0","0.0","0.0","0.0","0.0","0.0","0.0","0.0","0.2","0.0","0.0","0.0","0.0","0.0","0.0","0.0","0.0","0.16","0.0","0.0","0.0","0.0","0.0","0.0","0.0","0.0","0.0","0.0","0.0","0.0","0.0","0.0","0.0","0.0","0.0","0.0","0.0","0.0","0.0","0.0","0.0","0.0","0.0","0.0","0.0","0.0","0.0","0.0","0.0","0.6","0.0","0.0","0.0","0.0","432.0","-72.0","192473.0","3.78","0.001","0.11","https://doi.org/10.1016/j.cej.2021.131121","1.0"
"1253","La0.2Ca0.8TiO3","La0.2Ca0.8TiO3","0.0","0.0","0.04","0.0","0.0","0.0","0.0","0.0","0.0","0.0","0.0","0.0","0.0","0.0","0.0","0.0","0.0","0.0","0.0","0.2","0.0","0.0","0.0","0.0","0.0","0.0","0.0","0.0","0.16","0.0","0.0","0.0","0.0","0.0","0.0","0.0","0.0","0.0","0.0","0.0","0.0","0.0","0.0","0.0","0.0","0.0","0.0","0.0","0.0","0.0","0.0","0.0","0.0","0.0","0.0","0.0","0.0","0.0","0.0","0.0","0.6","0.0","0.0","0.0","0.0","538.0","-92.0","118800.0","3.41","0.00101","0.16","https://doi.org/10.1016/j.cej.2021.131121","1.0"
"1254","La0.2Ca0.8TiO3","La0.2Ca0.8TiO3","0.0","0.0","0.04","0.0","0.0","0.0","0.0","0.0","0.0","0.0","0.0","0.0","0.0","0.0","0.0","0.0","0.0","0.0","0.0","0.2","0.0","0.0","0.0","0.0","0.0","0.0","0.0","0.0","0.16","0.0","0.0","0.0","0.0","0.0","0.0","0.0","0.0","0.0","0.0","0.0","0.0","0.0","0.0","0.0","0.0","0.0","0.0","0.0","0.0","0.0","0.0","0.0","0.0","0.0","0.0","0.0","0.0","0.0","0.0","0.0","0.6","0.0","0.0","0.0","0.0","740.0","-133.0","54840.0","2.96","0.00097","0.24","https://doi.org/10.1016/j.cej.2021.131121","1.0"
"1255","La0.2Ca0.8TiO3","La0.2Ca0.8TiO3","0.0","0.0","0.04","0.0","0.0","0.0","0.0","0.0","0.0","0.0","0.0","0.0","0.0","0.0","0.0","0.0","0.0","0.0","0.0","0.2","0.0","0.0","0.0","0.0","0.0","0.0","0.0","0.0","0.16","0.0","0.0","0.0","0.0","0.0","0.0","0.0","0.0","0.0","0.0","0.0","0.0","0.0","0.0","0.0","0.0","0.0","0.0","0.0","0.0","0.0","0.0","0.0","0.0","0.0","0.0","0.0","0.0","0.0","0.0","0.0","0.6","0.0","0.0","0.0","0.0","840.0","-153.0","40322.0","2.85","0.00094","0.28","https://doi.org/10.1016/j.cej.2021.131121","1.0"
"1256","La0.2Ca0.8TiO3","La0.2Ca0.8TiO3","0.0","0.0","0.04","0.0","0.0","0.0","0.0","0.0","0.0","0.0","0.0","0.0","0.0","0.0","0.0","0.0","0.0","0.0","0.0","0.2","0.0","0.0","0.0","0.0","0.0","0.0","0.0","0.0","0.16","0.0","0.0","0.0","0.0","0.0","0.0","0.0","0.0","0.0","0.0","0.0","0.0","0.0","0.0","0.0","0.0","0.0","0.0","0.0","0.0","0.0","0.0","0.0","0.0","0.0","0.0","0.0","0.0","0.0","0.0","0.0","0.6","0.0","0.0","0.0","0.0","1016.0","-200.0","26000.0","2.61","0.00104","0.4","https://doi.org/10.1016/j.cej.2021.131121","1.0"
"1257","(Zn0.95In0.05)4Sb3","Zn3.8In0.2","0.05","0.0","0.0","0.0","0.0","0.0","0.0","0.0","0.0","0.0","0.0","0.0","0.0","0.0","0.0","0.0","0.0","0.0","0.0","0.0","0.0","0.0","0.0","0.0","0.0","0.0","0.0","0.0","0.0","0.0","0.0","0.0","0.0","0.0","0.0","0.0","0.0","0.0","0.0","0.0","0.0","0.0","0.0","0.0","0.0","0.0","0.0","0.0","0.0","0.0","0.95","0.0","0.0","0.0","0.0","0.0","0.0","0.0","0.0","0.0","0.0","0.0","0.0","0.0","0.0","323.0","146.0","26580.0","0.86","0.00057","0.21","https://doi.org/10.1016/j.intermet.2004.02.030","1.0"
"1258","(Zn0.95In0.05)4Sb3","Zn3.8In0.2","0.05","0.0","0.0","0.0","0.0","0.0","0.0","0.0","0.0","0.0","0.0","0.0","0.0","0.0","0.0","0.0","0.0","0.0","0.0","0.0","0.0","0.0","0.0","0.0","0.0","0.0","0.0","0.0","0.0","0.0","0.0","0.0","0.0","0.0","0.0","0.0","0.0","0.0","0.0","0.0","0.0","0.0","0.0","0.0","0.0","0.0","0.0","0.0","0.0","0.0","0.95","0.0","0.0","0.0","0.0","0.0","0.0","0.0","0.0","0.0","0.0","0.0","0.0","0.0","0.0","348.0","154.0","25400.0","0.85","0.0006","0.25","https://doi.org/10.1016/j.intermet.2004.02.030","1.0"
"1259","(Zn0.95In0.05)4Sb3","Zn3.8In0.2","0.05","0.0","0.0","0.0","0.0","0.0","0.0","0.0","0.0","0.0","0.0","0.0","0.0","0.0","0.0","0.0","0.0","0.0","0.0","0.0","0.0","0.0","0.0","0.0","0.0","0.0","0.0","0.0","0.0","0.0","0.0","0.0","0.0","0.0","0.0","0.0","0.0","0.0","0.0","0.0","0.0","0.0","0.0","0.0","0.0","0.0","0.0","0.0","0.0","0.0","0.95","0.0","0.0","0.0","0.0","0.0","0.0","0.0","0.0","0.0","0.0","0.0","0.0","0.0","0.0","373.0","156.0","24528.0","0.84","0.0006","0.26","https://doi.org/10.1016/j.intermet.2004.02.030","1.0"
"1260","(Zn0.95In0.05)4Sb3","Zn3.8In0.2","0.05","0.0","0.0","0.0","0.0","0.0","0.0","0.0","0.0","0.0","0.0","0.0","0.0","0.0","0.0","0.0","0.0","0.0","0.0","0.0","0.0","0.0","0.0","0.0","0.0","0.0","0.0","0.0","0.0","0.0","0.0","0.0","0.0","0.0","0.0","0.0","0.0","0.0","0.0","0.0","0.0","0.0","0.0","0.0","0.0","0.0","0.0","0.0","0.0","0.0","0.95","0.0","0.0","0.0","0.0","0.0","0.0","0.0","0.0","0.0","0.0","0.0","0.0","0.0","0.0","398.0","163.0","24034.0","0.83","0.00064","0.31","https://doi.org/10.1016/j.intermet.2004.02.030","1.0"
"1261","(Zn0.95In0.05)4Sb3","Zn3.8In0.2","0.05","0.0","0.0","0.0","0.0","0.0","0.0","0.0","0.0","0.0","0.0","0.0","0.0","0.0","0.0","0.0","0.0","0.0","0.0","0.0","0.0","0.0","0.0","0.0","0.0","0.0","0.0","0.0","0.0","0.0","0.0","0.0","0.0","0.0","0.0","0.0","0.0","0.0","0.0","0.0","0.0","0.0","0.0","0.0","0.0","0.0","0.0","0.0","0.0","0.0","0.95","0.0","0.0","0.0","0.0","0.0","0.0","0.0","0.0","0.0","0.0","0.0","0.0","0.0","0.0","448.0","177.0","23100.0","0.81","0.00073","0.4","https://doi.org/10.1016/j.intermet.2004.02.030","1.0"
"1262","(Zn0.95In0.05)4Sb3","Zn3.8In0.2","0.05","0.0","0.0","0.0","0.0","0.0","0.0","0.0","0.0","0.0","0.0","0.0","0.0","0.0","0.0","0.0","0.0","0.0","0.0","0.0","0.0","0.0","0.0","0.0","0.0","0.0","0.0","0.0","0.0","0.0","0.0","0.0","0.0","0.0","0.0","0.0","0.0","0.0","0.0","0.0","0.0","0.0","0.0","0.0","0.0","0.0","0.0","0.0","0.0","0.0","0.95","0.0","0.0","0.0","0.0","0.0","0.0","0.0","0.0","0.0","0.0","0.0","0.0","0.0","0.0","473.0","182.0","22700.0","0.81","0.00075","0.44","https://doi.org/10.1016/j.intermet.2004.02.030","1.0"
"1263","(Zn0.98In0.02)4Sb3","Zn3.92In0.08","0.02","0.0","0.0","0.0","0.0","0.0","0.0","0.0","0.0","0.0","0.0","0.0","0.0","0.0","0.0","0.0","0.0","0.0","0.0","0.0","0.0","0.0","0.0","0.0","0.0","0.0","0.0","0.0","0.0","0.0","0.0","0.0","0.0","0.0","0.0","0.0","0.0","0.0","0.0","0.0","0.0","0.0","0.0","0.0","0.0","0.0","0.0","0.0","0.0","0.0","0.98","0.0","0.0","0.0","0.0","0.0","0.0","0.0","0.0","0.0","0.0","0.0","0.0","0.0","0.0","323.0","135.0","38540.0","0.84","0.0007","0.27","https://doi.org/10.1016/j.intermet.2004.02.030","1.0"
"1264","(Zn0.98In0.02)4Sb3","Zn3.92In0.08","0.02","0.0","0.0","0.0","0.0","0.0","0.0","0.0","0.0","0.0","0.0","0.0","0.0","0.0","0.0","0.0","0.0","0.0","0.0","0.0","0.0","0.0","0.0","0.0","0.0","0.0","0.0","0.0","0.0","0.0","0.0","0.0","0.0","0.0","0.0","0.0","0.0","0.0","0.0","0.0","0.0","0.0","0.0","0.0","0.0","0.0","0.0","0.0","0.0","0.0","0.98","0.0","0.0","0.0","0.0","0.0","0.0","0.0","0.0","0.0","0.0","0.0","0.0","0.0","0.0","373.0","136.0","34540.0","0.82","0.00064","0.29","https://doi.org/10.1016/j.intermet.2004.02.030","1.0"
"1265","(Zn0.98In0.02)4Sb3","Zn3.92In0.08","0.02","0.0","0.0","0.0","0.0","0.0","0.0","0.0","0.0","0.0","0.0","0.0","0.0","0.0","0.0","0.0","0.0","0.0","0.0","0.0","0.0","0.0","0.0","0.0","0.0","0.0","0.0","0.0","0.0","0.0","0.0","0.0","0.0","0.0","0.0","0.0","0.0","0.0","0.0","0.0","0.0","0.0","0.0","0.0","0.0","0.0","0.0","0.0","0.0","0.0","0.98","0.0","0.0","0.0","0.0","0.0","0.0","0.0","0.0","0.0","0.0","0.0","0.0","0.0","0.0","423.0","151.0","31920.0","0.81","0.00073","0.38","https://doi.org/10.1016/j.intermet.2004.02.030","1.0"
"1266","(Zn0.9In0.1)4Sb3","Zn3.6In0.4","0.1","0.0","0.0","0.0","0.0","0.0","0.0","0.0","0.0","0.0","0.0","0.0","0.0","0.0","0.0","0.0","0.0","0.0","0.0","0.0","0.0","0.0","0.0","0.0","0.0","0.0","0.0","0.0","0.0","0.0","0.0","0.0","0.0","0.0","0.0","0.0","0.0","0.0","0.0","0.0","0.0","0.0","0.0","0.0","0.0","0.0","0.0","0.0","0.0","0.0","0.9","0.0","0.0","0.0","0.0","0.0","0.0","0.0","0.0","0.0","0.0","0.0","0.0","0.0","0.0","323.0","156.0","13216.0","0.89","0.00032","0.12","https://doi.org/10.1016/j.intermet.2004.02.030","1.0"
"1267","(Zn0.9In0.1)4Sb3","Zn3.6In0.4","0.1","0.0","0.0","0.0","0.0","0.0","0.0","0.0","0.0","0.0","0.0","0.0","0.0","0.0","0.0","0.0","0.0","0.0","0.0","0.0","0.0","0.0","0.0","0.0","0.0","0.0","0.0","0.0","0.0","0.0","0.0","0.0","0.0","0.0","0.0","0.0","0.0","0.0","0.0","0.0","0.0","0.0","0.0","0.0","0.0","0.0","0.0","0.0","0.0","0.0","0.9","0.0","0.0","0.0","0.0","0.0","0.0","0.0","0.0","0.0","0.0","0.0","0.0","0.0","0.0","373.0","175.0","13095.0","0.84","0.0004","0.18","https://doi.org/10.1016/j.intermet.2004.02.030","1.0"
"1268","(Zn0.9In0.1)4Sb3","Zn3.6In0.4","0.1","0.0","0.0","0.0","0.0","0.0","0.0","0.0","0.0","0.0","0.0","0.0","0.0","0.0","0.0","0.0","0.0","0.0","0.0","0.0","0.0","0.0","0.0","0.0","0.0","0.0","0.0","0.0","0.0","0.0","0.0","0.0","0.0","0.0","0.0","0.0","0.0","0.0","0.0","0.0","0.0","0.0","0.0","0.0","0.0","0.0","0.0","0.0","0.0","0.0","0.9","0.0","0.0","0.0","0.0","0.0","0.0","0.0","0.0","0.0","0.0","0.0","0.0","0.0","0.0","423.0","188.0","13143.0","0.82","0.00046","0.24","https://doi.org/10.1016/j.intermet.2004.02.030","1.0"
"1269","(Zn0.9In0.1)4Sb3","Zn3.6In0.4","0.1","0.0","0.0","0.0","0.0","0.0","0.0","0.0","0.0","0.0","0.0","0.0","0.0","0.0","0.0","0.0","0.0","0.0","0.0","0.0","0.0","0.0","0.0","0.0","0.0","0.0","0.0","0.0","0.0","0.0","0.0","0.0","0.0","0.0","0.0","0.0","0.0","0.0","0.0","0.0","0.0","0.0","0.0","0.0","0.0","0.0","0.0","0.0","0.0","0.0","0.9","0.0","0.0","0.0","0.0","0.0","0.0","0.0","0.0","0.0","0.0","0.0","0.0","0.0","0.0","473.0","202.0","13120.0","0.81","0.00054","0.31","https://doi.org/10.1016/j.intermet.2004.02.030","1.0"
"1270","Ag0.4Sb1.1Pb19.6Te18.8","Ag0.4Sb1.1Pb19.6Te18.8","0.0","0.0","0.0","0.0","0.0","0.0","0.0","0.0","0.0","0.0","0.0","0.0","0.0","0.0","0.0","0.0","0.0","0.47117794486215536","0.0","0.0","0.0","0.0","0.0","0.0","0.0","0.0","0.0","0.0","0.0","0.0","0.0","0.0","0.0","0.0","0.0","0.0","0.0","0.0","0.49122807017543857","0.0","0.0","0.0","0.0","0.0","0.0","0.02756892230576441","0.0","0.0","0.0","0.0","0.0","0.0","0.0","0.010025062656641603","0.0","0.0","0.0","0.0","0.0","0.0","0.0","0.0","0.0","0.0","0.0","423.0","-1.0","16247.0","1.56","0.0","0.0","https://doi.org/10.1016/j.jallcom.2004.08.049","1.0"
"1271","Ag0.4Sb1.1Pb19.6Te18.8","Ag0.4Sb1.1Pb19.6Te18.8","0.0","0.0","0.0","0.0","0.0","0.0","0.0","0.0","0.0","0.0","0.0","0.0","0.0","0.0","0.0","0.0","0.0","0.47117794486215536","0.0","0.0","0.0","0.0","0.0","0.0","0.0","0.0","0.0","0.0","0.0","0.0","0.0","0.0","0.0","0.0","0.0","0.0","0.0","0.0","0.49122807017543857","0.0","0.0","0.0","0.0","0.0","0.0","0.02756892230576441","0.0","0.0","0.0","0.0","0.0","0.0","0.0","0.010025062656641603","0.0","0.0","0.0","0.0","0.0","0.0","0.0","0.0","0.0","0.0","0.0","473.0","-18.0","17208.0","1.46","1e-05","0.0","https://doi.org/10.1016/j.jallcom.2004.08.049","1.0"
"1272","Ag0.4Sb1.1Pb19.6Te18.8","Ag0.4Sb1.1Pb19.6Te18.8","0.0","0.0","0.0","0.0","0.0","0.0","0.0","0.0","0.0","0.0","0.0","0.0","0.0","0.0","0.0","0.0","0.0","0.47117794486215536","0.0","0.0","0.0","0.0","0.0","0.0","0.0","0.0","0.0","0.0","0.0","0.0","0.0","0.0","0.0","0.0","0.0","0.0","0.0","0.0","0.49122807017543857","0.0","0.0","0.0","0.0","0.0","0.0","0.02756892230576441","0.0","0.0","0.0","0.0","0.0","0.0","0.0","0.010025062656641603","0.0","0.0","0.0","0.0","0.0","0.0","0.0","0.0","0.0","0.0","0.0","373.0","21.0","18406.0","1.66","1e-05","0.0","https://doi.org/10.1016/j.jallcom.2004.08.049","1.0"
"1273","Ag0.4Sb1.1Pb19.6Te18.8","Ag0.4Sb1.1Pb19.6Te18.8","0.0","0.0","0.0","0.0","0.0","0.0","0.0","0.0","0.0","0.0","0.0","0.0","0.0","0.0","0.0","0.0","0.0","0.47117794486215536","0.0","0.0","0.0","0.0","0.0","0.0","0.0","0.0","0.0","0.0","0.0","0.0","0.0","0.0","0.0","0.0","0.0","0.0","0.0","0.0","0.49122807017543857","0.0","0.0","0.0","0.0","0.0","0.0","0.02756892230576441","0.0","0.0","0.0","0.0","0.0","0.0","0.0","0.010025062656641603","0.0","0.0","0.0","0.0","0.0","0.0","0.0","0.0","0.0","0.0","0.0","523.0","-69.0","17450.0","1.38","8e-05","0.03","https://doi.org/10.1016/j.jallcom.2004.08.049","1.0"
"1274","Ag0.4Sb1.1Pb19.6Te18.8","Ag0.4Sb1.1Pb19.6Te18.8","0.0","0.0","0.0","0.0","0.0","0.0","0.0","0.0","0.0","0.0","0.0","0.0","0.0","0.0","0.0","0.0","0.0","0.47117794486215536","0.0","0.0","0.0","0.0","0.0","0.0","0.0","0.0","0.0","0.0","0.0","0.0","0.0","0.0","0.0","0.0","0.0","0.0","0.0","0.0","0.49122807017543857","0.0","0.0","0.0","0.0","0.0","0.0","0.02756892230576441","0.0","0.0","0.0","0.0","0.0","0.0","0.0","0.010025062656641603","0.0","0.0","0.0","0.0","0.0","0.0","0.0","0.0","0.0","0.0","0.0","573.0","-120.0","18400.0","1.34","0.00026","0.11","https://doi.org/10.1016/j.jallcom.2004.08.049","1.0"
"1275","Ag0.4Sb1.1Pb19.6Te18.8","Ag0.4Sb1.1Pb19.6Te18.8","0.0","0.0","0.0","0.0","0.0","0.0","0.0","0.0","0.0","0.0","0.0","0.0","0.0","0.0","0.0","0.0","0.0","0.47117794486215536","0.0","0.0","0.0","0.0","0.0","0.0","0.0","0.0","0.0","0.0","0.0","0.0","0.0","0.0","0.0","0.0","0.0","0.0","0.0","0.0","0.49122807017543857","0.0","0.0","0.0","0.0","0.0","0.0","0.02756892230576441","0.0","0.0","0.0","0.0","0.0","0.0","0.0","0.010025062656641603","0.0","0.0","0.0","0.0","0.0","0.0","0.0","0.0","0.0","0.0","0.0","623.0","-146.0","24032.0","1.34","0.00051","0.24","https://doi.org/10.1016/j.jallcom.2004.08.049","1.0"
"1276","Ag0.4Sb1.1Pb19.6Te18.8","Ag0.4Sb1.1Pb19.6Te18.8","0.0","0.0","0.0","0.0","0.0","0.0","0.0","0.0","0.0","0.0","0.0","0.0","0.0","0.0","0.0","0.0","0.0","0.47117794486215536","0.0","0.0","0.0","0.0","0.0","0.0","0.0","0.0","0.0","0.0","0.0","0.0","0.0","0.0","0.0","0.0","0.0","0.0","0.0","0.0","0.49122807017543857","0.0","0.0","0.0","0.0","0.0","0.0","0.02756892230576441","0.0","0.0","0.0","0.0","0.0","0.0","0.0","0.010025062656641603","0.0","0.0","0.0","0.0","0.0","0.0","0.0","0.0","0.0","0.0","0.0","673.0","-143.0","37000.0","1.37","0.00076","0.37","https://doi.org/10.1016/j.jallcom.2004.08.049","1.0"
"1277","Ag0.5Sb1.1Pb19.6Te18.8","Ag0.5Sb1.1Pb19.6Te18.8","0.0","0.0","0.0","0.0","0.0","0.0","0.0","0.0","0.0","0.0","0.0","0.0","0.0","0.0","0.0","0.0","0.0","0.47000000000000003","0.0","0.0","0.0","0.0","0.0","0.0","0.0","0.0","0.0","0.0","0.0","0.0","0.0","0.0","0.0","0.0","0.0","0.0","0.0","0.0","0.49000000000000005","0.0","0.0","0.0","0.0","0.0","0.0","0.027500000000000004","0.0","0.0","0.0","0.0","0.0","0.0","0.0","0.0125","0.0","0.0","0.0","0.0","0.0","0.0","0.0","0.0","0.0","0.0","0.0","423.0","2.0","29875.0","1.63","0.0","0.0","https://doi.org/10.1016/j.jallcom.2004.08.049","1.0"
"1278","Ag0.5Sb1.1Pb19.6Te18.8","Ag0.5Sb1.1Pb19.6Te18.8","0.0","0.0","0.0","0.0","0.0","0.0","0.0","0.0","0.0","0.0","0.0","0.0","0.0","0.0","0.0","0.0","0.0","0.47000000000000003","0.0","0.0","0.0","0.0","0.0","0.0","0.0","0.0","0.0","0.0","0.0","0.0","0.0","0.0","0.0","0.0","0.0","0.0","0.0","0.0","0.49000000000000005","0.0","0.0","0.0","0.0","0.0","0.0","0.027500000000000004","0.0","0.0","0.0","0.0","0.0","0.0","0.0","0.0125","0.0","0.0","0.0","0.0","0.0","0.0","0.0","0.0","0.0","0.0","0.0","373.0","5.0","31795.0","1.73","0.0","0.0","https://doi.org/10.1016/j.jallcom.2004.08.049","1.0"
"1279","Ag0.5Sb1.1Pb19.6Te18.8","Ag0.5Sb1.1Pb19.6Te18.8","0.0","0.0","0.0","0.0","0.0","0.0","0.0","0.0","0.0","0.0","0.0","0.0","0.0","0.0","0.0","0.0","0.0","0.47000000000000003","0.0","0.0","0.0","0.0","0.0","0.0","0.0","0.0","0.0","0.0","0.0","0.0","0.0","0.0","0.0","0.0","0.0","0.0","0.0","0.0","0.49000000000000005","0.0","0.0","0.0","0.0","0.0","0.0","0.027500000000000004","0.0","0.0","0.0","0.0","0.0","0.0","0.0","0.0125","0.0","0.0","0.0","0.0","0.0","0.0","0.0","0.0","0.0","0.0","0.0","473.0","-14.0","29250.0","1.56","1e-05","0.0","https://doi.org/10.1016/j.jallcom.2004.08.049","1.0"
"1280","Ag0.5Sb1.1Pb19.6Te18.8","Ag0.5Sb1.1Pb19.6Te18.8","0.0","0.0","0.0","0.0","0.0","0.0","0.0","0.0","0.0","0.0","0.0","0.0","0.0","0.0","0.0","0.0","0.0","0.47000000000000003","0.0","0.0","0.0","0.0","0.0","0.0","0.0","0.0","0.0","0.0","0.0","0.0","0.0","0.0","0.0","0.0","0.0","0.0","0.0","0.0","0.49000000000000005","0.0","0.0","0.0","0.0","0.0","0.0","0.027500000000000004","0.0","0.0","0.0","0.0","0.0","0.0","0.0","0.0125","0.0","0.0","0.0","0.0","0.0","0.0","0.0","0.0","0.0","0.0","0.0","523.0","-50.0","26110.0","1.47","6e-05","0.02","https://doi.org/10.1016/j.jallcom.2004.08.049","1.0"
"1281","Ag0.5Sb1.1Pb19.6Te18.8","Ag0.5Sb1.1Pb19.6Te18.8","0.0","0.0","0.0","0.0","0.0","0.0","0.0","0.0","0.0","0.0","0.0","0.0","0.0","0.0","0.0","0.0","0.0","0.47000000000000003","0.0","0.0","0.0","0.0","0.0","0.0","0.0","0.0","0.0","0.0","0.0","0.0","0.0","0.0","0.0","0.0","0.0","0.0","0.0","0.0","0.49000000000000005","0.0","0.0","0.0","0.0","0.0","0.0","0.027500000000000004","0.0","0.0","0.0","0.0","0.0","0.0","0.0","0.0125","0.0","0.0","0.0","0.0","0.0","0.0","0.0","0.0","0.0","0.0","0.0","573.0","-100.0","24288.0","1.42","0.00024","0.1","https://doi.org/10.1016/j.jallcom.2004.08.049","1.0"
"1282","Ag0.5Sb1.1Pb19.6Te18.8","Ag0.5Sb1.1Pb19.6Te18.8","0.0","0.0","0.0","0.0","0.0","0.0","0.0","0.0","0.0","0.0","0.0","0.0","0.0","0.0","0.0","0.0","0.0","0.47000000000000003","0.0","0.0","0.0","0.0","0.0","0.0","0.0","0.0","0.0","0.0","0.0","0.0","0.0","0.0","0.0","0.0","0.0","0.0","0.0","0.0","0.49000000000000005","0.0","0.0","0.0","0.0","0.0","0.0","0.027500000000000004","0.0","0.0","0.0","0.0","0.0","0.0","0.0","0.0125","0.0","0.0","0.0","0.0","0.0","0.0","0.0","0.0","0.0","0.0","0.0","623.0","-136.0","31140.0","1.4","0.00058","0.26","https://doi.org/10.1016/j.jallcom.2004.08.049","1.0"
"1283","Ag0.5Sb1.1Pb19.6Te18.8","Ag0.5Sb1.1Pb19.6Te18.8","0.0","0.0","0.0","0.0","0.0","0.0","0.0","0.0","0.0","0.0","0.0","0.0","0.0","0.0","0.0","0.0","0.0","0.47000000000000003","0.0","0.0","0.0","0.0","0.0","0.0","0.0","0.0","0.0","0.0","0.0","0.0","0.0","0.0","0.0","0.0","0.0","0.0","0.0","0.0","0.49000000000000005","0.0","0.0","0.0","0.0","0.0","0.0","0.027500000000000004","0.0","0.0","0.0","0.0","0.0","0.0","0.0","0.0125","0.0","0.0","0.0","0.0","0.0","0.0","0.0","0.0","0.0","0.0","0.0","673.0","-133.0","42000.0","1.44","0.00074","0.35","https://doi.org/10.1016/j.jallcom.2004.08.049","1.0"
"1284","Ag0.6Sb0.9Pb19.5Te19.1","Ag0.6Sb0.9Pb19.5Te19.1","0.0","0.0","0.0","0.0","0.0","0.0","0.0","0.0","0.0","0.0","0.0","0.0","0.0","0.0","0.0","0.0","0.0","0.47630922693266836","0.0","0.0","0.0","0.0","0.0","0.0","0.0","0.0","0.0","0.0","0.0","0.0","0.0","0.0","0.0","0.0","0.0","0.0","0.0","0.0","0.48628428927680795","0.0","0.0","0.0","0.0","0.0","0.0","0.022443890274314215","0.0","0.0","0.0","0.0","0.0","0.0","0.0","0.014962593516209476","0.0","0.0","0.0","0.0","0.0","0.0","0.0","0.0","0.0","0.0","0.0","573.0","-190.0","13350.0","1.65","0.00048","0.16","https://doi.org/10.1016/j.jallcom.2004.08.049","1.0"
"1285","Ag0.6Sb0.9Pb19.5Te19.1","Ag0.6Sb0.9Pb19.5Te19.1","0.0","0.0","0.0","0.0","0.0","0.0","0.0","0.0","0.0","0.0","0.0","0.0","0.0","0.0","0.0","0.0","0.0","0.47630922693266836","0.0","0.0","0.0","0.0","0.0","0.0","0.0","0.0","0.0","0.0","0.0","0.0","0.0","0.0","0.0","0.0","0.0","0.0","0.0","0.0","0.48628428927680795","0.0","0.0","0.0","0.0","0.0","0.0","0.022443890274314215","0.0","0.0","0.0","0.0","0.0","0.0","0.0","0.014962593516209476","0.0","0.0","0.0","0.0","0.0","0.0","0.0","0.0","0.0","0.0","0.0","623.0","-200.0","22500.0","1.67","0.0009","0.34","https://doi.org/10.1016/j.jallcom.2004.08.049","1.0"
"1286","Ag0.6Sb0.9Pb19.5Te19.1","Ag0.6Sb0.9Pb19.5Te19.1","0.0","0.0","0.0","0.0","0.0","0.0","0.0","0.0","0.0","0.0","0.0","0.0","0.0","0.0","0.0","0.0","0.0","0.47630922693266836","0.0","0.0","0.0","0.0","0.0","0.0","0.0","0.0","0.0","0.0","0.0","0.0","0.0","0.0","0.0","0.0","0.0","0.0","0.0","0.0","0.48628428927680795","0.0","0.0","0.0","0.0","0.0","0.0","0.022443890274314215","0.0","0.0","0.0","0.0","0.0","0.0","0.0","0.014962593516209476","0.0","0.0","0.0","0.0","0.0","0.0","0.0","0.0","0.0","0.0","0.0","673.0","-198.0","27700.0","1.7","0.00109","0.42","https://doi.org/10.1016/j.jallcom.2004.08.049","1.0"
"1287","Ag0.8Sb0.8Pb18.3Te20.0","Ag0.8Sb0.8Pb18.3Te20.0","0.0","0.0","0.0","0.0","0.0","0.0","0.0","0.0","0.0","0.0","0.0","0.0","0.0","0.0","0.0","0.0","0.0","0.5012531328320802","0.0","0.0","0.0","0.0","0.0","0.0","0.0","0.0","0.0","0.0","0.0","0.0","0.0","0.0","0.0","0.0","0.0","0.0","0.0","0.0","0.45864661654135336","0.0","0.0","0.0","0.0","0.0","0.0","0.020050125313283207","0.0","0.0","0.0","0.0","0.0","0.0","0.0","0.020050125313283207","0.0","0.0","0.0","0.0","0.0","0.0","0.0","0.0","0.0","0.0","0.0","373.0","-336.0","4080.0","0.92","0.00046","0.19","https://doi.org/10.1016/j.jallcom.2004.08.049","1.0"
"1288","Ag0.8Sb0.8Pb18.3Te20.0","Ag0.8Sb0.8Pb18.3Te20.0","0.0","0.0","0.0","0.0","0.0","0.0","0.0","0.0","0.0","0.0","0.0","0.0","0.0","0.0","0.0","0.0","0.0","0.5012531328320802","0.0","0.0","0.0","0.0","0.0","0.0","0.0","0.0","0.0","0.0","0.0","0.0","0.0","0.0","0.0","0.0","0.0","0.0","0.0","0.0","0.45864661654135336","0.0","0.0","0.0","0.0","0.0","0.0","0.020050125313283207","0.0","0.0","0.0","0.0","0.0","0.0","0.0","0.020050125313283207","0.0","0.0","0.0","0.0","0.0","0.0","0.0","0.0","0.0","0.0","0.0","423.0","-337.0","4608.0","0.86","0.00052","0.26","https://doi.org/10.1016/j.jallcom.2004.08.049","1.0"
"1289","Ag0.8Sb0.8Pb18.3Te20.0","Ag0.8Sb0.8Pb18.3Te20.0","0.0","0.0","0.0","0.0","0.0","0.0","0.0","0.0","0.0","0.0","0.0","0.0","0.0","0.0","0.0","0.0","0.0","0.5012531328320802","0.0","0.0","0.0","0.0","0.0","0.0","0.0","0.0","0.0","0.0","0.0","0.0","0.0","0.0","0.0","0.0","0.0","0.0","0.0","0.0","0.45864661654135336","0.0","0.0","0.0","0.0","0.0","0.0","0.020050125313283207","0.0","0.0","0.0","0.0","0.0","0.0","0.0","0.020050125313283207","0.0","0.0","0.0","0.0","0.0","0.0","0.0","0.0","0.0","0.0","0.0","473.0","-315.0","6900.0","0.81","0.00065","0.38","https://doi.org/10.1016/j.jallcom.2004.08.049","1.0"
"1290","Ag0.8Sb0.8Pb18.3Te20.0","Ag0.8Sb0.8Pb18.3Te20.0","0.0","0.0","0.0","0.0","0.0","0.0","0.0","0.0","0.0","0.0","0.0","0.0","0.0","0.0","0.0","0.0","0.0","0.5012531328320802","0.0","0.0","0.0","0.0","0.0","0.0","0.0","0.0","0.0","0.0","0.0","0.0","0.0","0.0","0.0","0.0","0.0","0.0","0.0","0.0","0.45864661654135336","0.0","0.0","0.0","0.0","0.0","0.0","0.020050125313283207","0.0","0.0","0.0","0.0","0.0","0.0","0.0","0.020050125313283207","0.0","0.0","0.0","0.0","0.0","0.0","0.0","0.0","0.0","0.0","0.0","523.0","-294.0","8800.0","0.76","0.00076","0.52","https://doi.org/10.1016/j.jallcom.2004.08.049","1.0"
"1291","Ag0.8Sb0.8Pb18.3Te20.0","Ag0.8Sb0.8Pb18.3Te20.0","0.0","0.0","0.0","0.0","0.0","0.0","0.0","0.0","0.0","0.0","0.0","0.0","0.0","0.0","0.0","0.0","0.0","0.5012531328320802","0.0","0.0","0.0","0.0","0.0","0.0","0.0","0.0","0.0","0.0","0.0","0.0","0.0","0.0","0.0","0.0","0.0","0.0","0.0","0.0","0.45864661654135336","0.0","0.0","0.0","0.0","0.0","0.0","0.020050125313283207","0.0","0.0","0.0","0.0","0.0","0.0","0.0","0.020050125313283207","0.0","0.0","0.0","0.0","0.0","0.0","0.0","0.0","0.0","0.0","0.0","573.0","-274.0","12228.0","0.73","0.00092","0.71","https://doi.org/10.1016/j.jallcom.2004.08.049","1.0"
"1292","Ag0.8Sb0.8Pb18.3Te20.0","Ag0.8Sb0.8Pb18.3Te20.0","0.0","0.0","0.0","0.0","0.0","0.0","0.0","0.0","0.0","0.0","0.0","0.0","0.0","0.0","0.0","0.0","0.0","0.5012531328320802","0.0","0.0","0.0","0.0","0.0","0.0","0.0","0.0","0.0","0.0","0.0","0.0","0.0","0.0","0.0","0.0","0.0","0.0","0.0","0.0","0.45864661654135336","0.0","0.0","0.0","0.0","0.0","0.0","0.020050125313283207","0.0","0.0","0.0","0.0","0.0","0.0","0.0","0.020050125313283207","0.0","0.0","0.0","0.0","0.0","0.0","0.0","0.0","0.0","0.0","0.0","623.0","-260.0","16000.0","0.72","0.00108","0.94","https://doi.org/10.1016/j.jallcom.2004.08.049","1.0"
"1293","Ag0.8Sb0.8Pb18.3Te20.0","Ag0.8Sb0.8Pb18.3Te20.0","0.0","0.0","0.0","0.0","0.0","0.0","0.0","0.0","0.0","0.0","0.0","0.0","0.0","0.0","0.0","0.0","0.0","0.5012531328320802","0.0","0.0","0.0","0.0","0.0","0.0","0.0","0.0","0.0","0.0","0.0","0.0","0.0","0.0","0.0","0.0","0.0","0.0","0.0","0.0","0.45864661654135336","0.0","0.0","0.0","0.0","0.0","0.0","0.020050125313283207","0.0","0.0","0.0","0.0","0.0","0.0","0.0","0.020050125313283207","0.0","0.0","0.0","0.0","0.0","0.0","0.0","0.0","0.0","0.0","0.0","673.0","-242.0","19116.0","0.7","0.00112","1.07","https://doi.org/10.1016/j.jallcom.2004.08.049","1.0"
"1294","Ag0.9Sb0.9Pb18.3Te19.9","Ag0.9Sb0.9Pb18.3Te19.9","0.0","0.0","0.0","0.0","0.0","0.0","0.0","0.0","0.0","0.0","0.0","0.0","0.0","0.0","0.0","0.0","0.0","0.49749999999999994","0.0","0.0","0.0","0.0","0.0","0.0","0.0","0.0","0.0","0.0","0.0","0.0","0.0","0.0","0.0","0.0","0.0","0.0","0.0","0.0","0.4575","0.0","0.0","0.0","0.0","0.0","0.0","0.0225","0.0","0.0","0.0","0.0","0.0","0.0","0.0","0.0225","0.0","0.0","0.0","0.0","0.0","0.0","0.0","0.0","0.0","0.0","0.0","373.0","-373.0","1872.0","1.04","0.00026","0.09","https://doi.org/10.1016/j.jallcom.2004.08.049","0.9999999999999999"
"1295","Ag0.9Sb0.9Pb18.3Te19.9","Ag0.9Sb0.9Pb18.3Te19.9","0.0","0.0","0.0","0.0","0.0","0.0","0.0","0.0","0.0","0.0","0.0","0.0","0.0","0.0","0.0","0.0","0.0","0.49749999999999994","0.0","0.0","0.0","0.0","0.0","0.0","0.0","0.0","0.0","0.0","0.0","0.0","0.0","0.0","0.0","0.0","0.0","0.0","0.0","0.0","0.4575","0.0","0.0","0.0","0.0","0.0","0.0","0.0225","0.0","0.0","0.0","0.0","0.0","0.0","0.0","0.0225","0.0","0.0","0.0","0.0","0.0","0.0","0.0","0.0","0.0","0.0","0.0","423.0","-360.0","3168.0","0.96","0.00041","0.18","https://doi.org/10.1016/j.jallcom.2004.08.049","0.9999999999999999"
"1296","Ag0.9Sb0.9Pb18.3Te19.9","Ag0.9Sb0.9Pb18.3Te19.9","0.0","0.0","0.0","0.0","0.0","0.0","0.0","0.0","0.0","0.0","0.0","0.0","0.0","0.0","0.0","0.0","0.0","0.49749999999999994","0.0","0.0","0.0","0.0","0.0","0.0","0.0","0.0","0.0","0.0","0.0","0.0","0.0","0.0","0.0","0.0","0.0","0.0","0.0","0.0","0.4575","0.0","0.0","0.0","0.0","0.0","0.0","0.0225","0.0","0.0","0.0","0.0","0.0","0.0","0.0","0.0225","0.0","0.0","0.0","0.0","0.0","0.0","0.0","0.0","0.0","0.0","0.0","473.0","-320.0","5800.0","0.91","0.00059","0.31","https://doi.org/10.1016/j.jallcom.2004.08.049","0.9999999999999999"
"1297","Ag0.9Sb0.9Pb18.3Te19.9","Ag0.9Sb0.9Pb18.3Te19.9","0.0","0.0","0.0","0.0","0.0","0.0","0.0","0.0","0.0","0.0","0.0","0.0","0.0","0.0","0.0","0.0","0.0","0.49749999999999994","0.0","0.0","0.0","0.0","0.0","0.0","0.0","0.0","0.0","0.0","0.0","0.0","0.0","0.0","0.0","0.0","0.0","0.0","0.0","0.0","0.4575","0.0","0.0","0.0","0.0","0.0","0.0","0.0225","0.0","0.0","0.0","0.0","0.0","0.0","0.0","0.0225","0.0","0.0","0.0","0.0","0.0","0.0","0.0","0.0","0.0","0.0","0.0","523.0","-296.0","8625.0","0.86","0.00076","0.46","https://doi.org/10.1016/j.jallcom.2004.08.049","0.9999999999999999"
"1298","Ag1.1Sb0.8Pb15.5Te22.6","Ag1.1Sb0.8Pb15.5Te22.6","0.0","0.0","0.0","0.0","0.0","0.0","0.0","0.0","0.0","0.0","0.0","0.0","0.0","0.0","0.0","0.0","0.0","0.5650000000000001","0.0","0.0","0.0","0.0","0.0","0.0","0.0","0.0","0.0","0.0","0.0","0.0","0.0","0.0","0.0","0.0","0.0","0.0","0.0","0.0","0.3875","0.0","0.0","0.0","0.0","0.0","0.0","0.02","0.0","0.0","0.0","0.0","0.0","0.0","0.0","0.027500000000000004","0.0","0.0","0.0","0.0","0.0","0.0","0.0","0.0","0.0","0.0","0.0","573.0","325.0","3050.0","0.94","0.00032","0.2","https://doi.org/10.1016/j.jallcom.2004.08.049","1.0000000000000002"
"1299","Ag1.1Sb0.8Pb15.5Te22.6","Ag1.1Sb0.8Pb15.5Te22.6","0.0","0.0","0.0","0.0","0.0","0.0","0.0","0.0","0.0","0.0","0.0","0.0","0.0","0.0","0.0","0.0","0.0","0.5650000000000001","0.0","0.0","0.0","0.0","0.0","0.0","0.0","0.0","0.0","0.0","0.0","0.0","0.0","0.0","0.0","0.0","0.0","0.0","0.0","0.0","0.3875","0.0","0.0","0.0","0.0","0.0","0.0","0.02","0.0","0.0","0.0","0.0","0.0","0.0","0.0","0.027500000000000004","0.0","0.0","0.0","0.0","0.0","0.0","0.0","0.0","0.0","0.0","0.0","623.0","326.0","3940.0","0.91","0.00042","0.29","https://doi.org/10.1016/j.jallcom.2004.08.049","1.0000000000000002"
"1300","Ag1.1Sb0.8Pb15.5Te22.6","Ag1.1Sb0.8Pb15.5Te22.6","0.0","0.0","0.0","0.0","0.0","0.0","0.0","0.0","0.0","0.0","0.0","0.0","0.0","0.0","0.0","0.0","0.0","0.5650000000000001","0.0","0.0","0.0","0.0","0.0","0.0","0.0","0.0","0.0","0.0","0.0","0.0","0.0","0.0","0.0","0.0","0.0","0.0","0.0","0.0","0.3875","0.0","0.0","0.0","0.0","0.0","0.0","0.02","0.0","0.0","0.0","0.0","0.0","0.0","0.0","0.027500000000000004","0.0","0.0","0.0","0.0","0.0","0.0","0.0","0.0","0.0","0.0","0.0","673.0","312.0","4500.0","0.96","0.00044","0.31","https://doi.org/10.1016/j.jallcom.2004.08.049","1.0000000000000002"
"1301","Ag1.1Sb0.8Pb15.5Te22.6","Ag1.1Sb0.8Pb15.5Te22.6","0.0","0.0","0.0","0.0","0.0","0.0","0.0","0.0","0.0","0.0","0.0","0.0","0.0","0.0","0.0","0.0","0.0","0.5650000000000001","0.0","0.0","0.0","0.0","0.0","0.0","0.0","0.0","0.0","0.0","0.0","0.0","0.0","0.0","0.0","0.0","0.0","0.0","0.0","0.0","0.3875","0.0","0.0","0.0","0.0","0.0","0.0","0.02","0.0","0.0","0.0","0.0","0.0","0.0","0.0","0.027500000000000004","0.0","0.0","0.0","0.0","0.0","0.0","0.0","0.0","0.0","0.0","0.0","373.0","320.0","5000.0","1.11","0.00051","0.19","https://doi.org/10.1016/j.jallcom.2004.08.049","1.0000000000000002"
"1302","Ag1.1Sb0.8Pb15.5Te22.6","Ag1.1Sb0.8Pb15.5Te22.6","0.0","0.0","0.0","0.0","0.0","0.0","0.0","0.0","0.0","0.0","0.0","0.0","0.0","0.0","0.0","0.0","0.0","0.5650000000000001","0.0","0.0","0.0","0.0","0.0","0.0","0.0","0.0","0.0","0.0","0.0","0.0","0.0","0.0","0.0","0.0","0.0","0.0","0.0","0.0","0.3875","0.0","0.0","0.0","0.0","0.0","0.0","0.02","0.0","0.0","0.0","0.0","0.0","0.0","0.0","0.027500000000000004","0.0","0.0","0.0","0.0","0.0","0.0","0.0","0.0","0.0","0.0","0.0","423.0","360.0","4350.0","1.05","0.00056","0.23","https://doi.org/10.1016/j.jallcom.2004.08.049","1.0000000000000002"
"1303","Ag1.1Sb0.8Pb15.5Te22.6","Ag1.1Sb0.8Pb15.5Te22.6","0.0","0.0","0.0","0.0","0.0","0.0","0.0","0.0","0.0","0.0","0.0","0.0","0.0","0.0","0.0","0.0","0.0","0.5650000000000001","0.0","0.0","0.0","0.0","0.0","0.0","0.0","0.0","0.0","0.0","0.0","0.0","0.0","0.0","0.0","0.0","0.0","0.0","0.0","0.0","0.3875","0.0","0.0","0.0","0.0","0.0","0.0","0.02","0.0","0.0","0.0","0.0","0.0","0.0","0.0","0.027500000000000004","0.0","0.0","0.0","0.0","0.0","0.0","0.0","0.0","0.0","0.0","0.0","473.0","340.0","3015.0","1.48","0.00035","0.11","https://doi.org/10.1016/j.jallcom.2004.08.049","1.0000000000000002"
"1304","Ag1.1Sb0.8Pb15.5Te22.6","Ag1.1Sb0.8Pb15.5Te22.6","0.0","0.0","0.0","0.0","0.0","0.0","0.0","0.0","0.0","0.0","0.0","0.0","0.0","0.0","0.0","0.0","0.0","0.5650000000000001","0.0","0.0","0.0","0.0","0.0","0.0","0.0","0.0","0.0","0.0","0.0","0.0","0.0","0.0","0.0","0.0","0.0","0.0","0.0","0.0","0.3875","0.0","0.0","0.0","0.0","0.0","0.0","0.02","0.0","0.0","0.0","0.0","0.0","0.0","0.0","0.027500000000000004","0.0","0.0","0.0","0.0","0.0","0.0","0.0","0.0","0.0","0.0","0.0","523.0","320.0","2685.0","0.97","0.00027","0.15","https://doi.org/10.1016/j.jallcom.2004.08.049","1.0000000000000002"
"1305","Ag1.2Sb0.8Pb14.9Te22.7","Ag1.2Sb0.8Pb14.9Te22.7","0.0","0.0","0.0","0.0","0.0","0.0","0.0","0.0","0.0","0.0","0.0","0.0","0.0","0.0","0.0","0.0","0.0","0.5732323232323233","0.0","0.0","0.0","0.0","0.0","0.0","0.0","0.0","0.0","0.0","0.0","0.0","0.0","0.0","0.0","0.0","0.0","0.0","0.0","0.0","0.3762626262626263","0.0","0.0","0.0","0.0","0.0","0.0","0.020202020202020207","0.0","0.0","0.0","0.0","0.0","0.0","0.0","0.030303030303030307","0.0","0.0","0.0","0.0","0.0","0.0","0.0","0.0","0.0","0.0","0.0","523.0","280.0","1583.0","1.01","0.00012","0.06","https://doi.org/10.1016/j.jallcom.2004.08.049","1.0000000000000002"
"1306","Ag1.2Sb0.8Pb14.9Te22.7","Ag1.2Sb0.8Pb14.9Te22.7","0.0","0.0","0.0","0.0","0.0","0.0","0.0","0.0","0.0","0.0","0.0","0.0","0.0","0.0","0.0","0.0","0.0","0.5732323232323233","0.0","0.0","0.0","0.0","0.0","0.0","0.0","0.0","0.0","0.0","0.0","0.0","0.0","0.0","0.0","0.0","0.0","0.0","0.0","0.0","0.3762626262626263","0.0","0.0","0.0","0.0","0.0","0.0","0.020202020202020207","0.0","0.0","0.0","0.0","0.0","0.0","0.0","0.030303030303030307","0.0","0.0","0.0","0.0","0.0","0.0","0.0","0.0","0.0","0.0","0.0","473.0","344.0","1547.0","1.05","0.00018","0.08","https://doi.org/10.1016/j.jallcom.2004.08.049","1.0000000000000002"
"1307","Ag1.2Sb0.8Pb14.9Te22.7","Ag1.2Sb0.8Pb14.9Te22.7","0.0","0.0","0.0","0.0","0.0","0.0","0.0","0.0","0.0","0.0","0.0","0.0","0.0","0.0","0.0","0.0","0.0","0.5732323232323233","0.0","0.0","0.0","0.0","0.0","0.0","0.0","0.0","0.0","0.0","0.0","0.0","0.0","0.0","0.0","0.0","0.0","0.0","0.0","0.0","0.3762626262626263","0.0","0.0","0.0","0.0","0.0","0.0","0.020202020202020207","0.0","0.0","0.0","0.0","0.0","0.0","0.0","0.030303030303030307","0.0","0.0","0.0","0.0","0.0","0.0","0.0","0.0","0.0","0.0","0.0","573.0","290.0","2112.0","0.95","0.00018","0.11","https://doi.org/10.1016/j.jallcom.2004.08.049","1.0000000000000002"
"1308","Ag1.2Sb0.8Pb14.9Te22.7","Ag1.2Sb0.8Pb14.9Te22.7","0.0","0.0","0.0","0.0","0.0","0.0","0.0","0.0","0.0","0.0","0.0","0.0","0.0","0.0","0.0","0.0","0.0","0.5732323232323233","0.0","0.0","0.0","0.0","0.0","0.0","0.0","0.0","0.0","0.0","0.0","0.0","0.0","0.0","0.0","0.0","0.0","0.0","0.0","0.0","0.3762626262626263","0.0","0.0","0.0","0.0","0.0","0.0","0.020202020202020207","0.0","0.0","0.0","0.0","0.0","0.0","0.0","0.030303030303030307","0.0","0.0","0.0","0.0","0.0","0.0","0.0","0.0","0.0","0.0","0.0","373.0","405.0","2315.0","1.09","0.00038","0.13","https://doi.org/10.1016/j.jallcom.2004.08.049","1.0000000000000002"
"1309","Ag1.2Sb0.8Pb14.9Te22.7","Ag1.2Sb0.8Pb14.9Te22.7","0.0","0.0","0.0","0.0","0.0","0.0","0.0","0.0","0.0","0.0","0.0","0.0","0.0","0.0","0.0","0.0","0.0","0.5732323232323233","0.0","0.0","0.0","0.0","0.0","0.0","0.0","0.0","0.0","0.0","0.0","0.0","0.0","0.0","0.0","0.0","0.0","0.0","0.0","0.0","0.3762626262626263","0.0","0.0","0.0","0.0","0.0","0.0","0.020202020202020207","0.0","0.0","0.0","0.0","0.0","0.0","0.0","0.030303030303030307","0.0","0.0","0.0","0.0","0.0","0.0","0.0","0.0","0.0","0.0","0.0","423.0","439.0","1800.0","1.06","0.00035","0.14","https://doi.org/10.1016/j.jallcom.2004.08.049","1.0000000000000002"
