Repository: anilkunwar/thermoelectrics

# Machine learning assisted design of thermoelectrics

a. Machine Learning

# Fetching the upto date data of thermoelectricity (Informatics)

# Featurization:

The computer code to convert the multicomponent chemical formula and temperature row into composition-temperature feature vector
Binary alloys/compunds with upload from json files
Multicomponent alloys/compunds with upload from json files

# Informatics approach to classify p-type and n-type thermoelectric materials

Basic Illustrative Tutorials
Querying the Abstracts on the Materials Science, Applied Physics and Condensed Matter Physics on Keyterms Specific to Thermoelectrics
NER analysis for material type classification

File: machine_learning/vae_regression/latent_space_exploration/thermoelectric_materials.csv (part 19 of 71)
"","Formula","modformula","In","Tl","La","Sr","Mn","Ni","Ru","Pd","Hf","Cs","Sc","Co","Si","Fe","Li","Cl","Yb","Te","N","Ti","Cd","Zr","Y","Ga","Cr","Pr","Tm","Br","Ca","Mg","Rb","Au","Nd","Ce","Ho","I","Ba","Se","Pb","Ge","Gd","Tb","Dy","Cu","Na","Sb","Bi","P","As","Sm","Zn","Al","Sn","Ag","Nb","Mo","V","S","K","Lu","O","Eu","Ta","B","Er","temperature(K)","seebeck_coefficient(μV/K)","electrical_conductivity(S/m)","thermal_conductivity(W/mK)","power_factor(W/mK2)","ZT","reference","sum_elements"
"1310","Ag1.2Sb0.8Pb14.9Te22.7","Ag1.2Sb0.8Pb14.9Te22.7","0.0","0.0","0.0","0.0","0.0","0.0","0.0","0.0","0.0","0.0","0.0","0.0","0.0","0.0","0.0","0.0","0.0","0.5732323232323233","0.0","0.0","0.0","0.0","0.0","0.0","0.0","0.0","0.0","0.0","0.0","0.0","0.0","0.0","0.0","0.0","0.0","0.0","0.0","0.0","0.3762626262626263","0.0","0.0","0.0","0.0","0.0","0.0","0.020202020202020207","0.0","0.0","0.0","0.0","0.0","0.0","0.0","0.030303030303030307","0.0","0.0","0.0","0.0","0.0","0.0","0.0","0.0","0.0","0.0","0.0","623.0","317.0","3147.0","0.92","0.00032","0.21","https://doi.org/10.1016/j.jallcom.2004.08.049","1.0000000000000002"
"1311","Ag1.2Sb0.8Pb14.9Te22.7","Ag1.2Sb0.8Pb14.9Te22.7","0.0","0.0","0.0","0.0","0.0","0.0","0.0","0.0","0.0","0.0","0.0","0.0","0.0","0.0","0.0","0.0","0.0","0.5732323232323233","0.0","0.0","0.0","0.0","0.0","0.0","0.0","0.0","0.0","0.0","0.0","0.0","0.0","0.0","0.0","0.0","0.0","0.0","0.0","0.0","0.3762626262626263","0.0","0.0","0.0","0.0","0.0","0.0","0.020202020202020207","0.0","0.0","0.0","0.0","0.0","0.0","0.0","0.030303030303030307","0.0","0.0","0.0","0.0","0.0","0.0","0.0","0.0","0.0","0.0","0.0","673.0","305.0","4350.0","0.95","0.0004","0.28","https://doi.org/10.1016/j.jallcom.2004.08.049","1.0000000000000002"
"1312","Ag1.3Sb0.9Pb15.7Te22.0","Ag1.3Sb0.9Pb15.7Te22.0","0.0","0.0","0.0","0.0","0.0","0.0","0.0","0.0","0.0","0.0","0.0","0.0","0.0","0.0","0.0","0.0","0.0","0.5513784461152882","0.0","0.0","0.0","0.0","0.0","0.0","0.0","0.0","0.0","0.0","0.0","0.0","0.0","0.0","0.0","0.0","0.0","0.0","0.0","0.0","0.39348370927318294","0.0","0.0","0.0","0.0","0.0","0.0","0.02255639097744361","0.0","0.0","0.0","0.0","0.0","0.0","0.0","0.03258145363408522","0.0","0.0","0.0","0.0","0.0","0.0","0.0","0.0","0.0","0.0","0.0","623.0","40.0","1670.0","1.05","0.0","0.0","https://doi.org/10.1016/j.jallcom.2004.08.049","1.0"
"1313","Ag1.3Sb0.9Pb15.7Te22.0","Ag1.3Sb0.9Pb15.7Te22.0","0.0","0.0","0.0","0.0","0.0","0.0","0.0","0.0","0.0","0.0","0.0","0.0","0.0","0.0","0.0","0.0","0.0","0.5513784461152882","0.0","0.0","0.0","0.0","0.0","0.0","0.0","0.0","0.0","0.0","0.0","0.0","0.0","0.0","0.0","0.0","0.0","0.0","0.0","0.0","0.39348370927318294","0.0","0.0","0.0","0.0","0.0","0.0","0.02255639097744361","0.0","0.0","0.0","0.0","0.0","0.0","0.0","0.03258145363408522","0.0","0.0","0.0","0.0","0.0","0.0","0.0","0.0","0.0","0.0","0.0","473.0","-99.0","733.0","0.99","1e-05","0.0","https://doi.org/10.1016/j.jallcom.2004.08.049","1.0"
"1314","Ag1.3Sb0.9Pb15.7Te22.0","Ag1.3Sb0.9Pb15.7Te22.0","0.0","0.0","0.0","0.0","0.0","0.0","0.0","0.0","0.0","0.0","0.0","0.0","0.0","0.0","0.0","0.0","0.0","0.5513784461152882","0.0","0.0","0.0","0.0","0.0","0.0","0.0","0.0","0.0","0.0","0.0","0.0","0.0","0.0","0.0","0.0","0.0","0.0","0.0","0.0","0.39348370927318294","0.0","0.0","0.0","0.0","0.0","0.0","0.02255639097744361","0.0","0.0","0.0","0.0","0.0","0.0","0.0","0.03258145363408522","0.0","0.0","0.0","0.0","0.0","0.0","0.0","0.0","0.0","0.0","0.0","573.0","-91.0","1250.0","1.03","1e-05","0.01","https://doi.org/10.1016/j.jallcom.2004.08.049","1.0"
"1315","Ag1.3Sb0.9Pb15.7Te22.0","Ag1.3Sb0.9Pb15.7Te22.0","0.0","0.0","0.0","0.0","0.0","0.0","0.0","0.0","0.0","0.0","0.0","0.0","0.0","0.0","0.0","0.0","0.0","0.5513784461152882","0.0","0.0","0.0","0.0","0.0","0.0","0.0","0.0","0.0","0.0","0.0","0.0","0.0","0.0","0.0","0.0","0.0","0.0","0.0","0.0","0.39348370927318294","0.0","0.0","0.0","0.0","0.0","0.0","0.02255639097744361","0.0","0.0","0.0","0.0","0.0","0.0","0.0","0.03258145363408522","0.0","0.0","0.0","0.0","0.0","0.0","0.0","0.0","0.0","0.0","0.0","423.0","154.0","833.0","1.0","2e-05","0.01","https://doi.org/10.1016/j.jallcom.2004.08.049","1.0"
"1316","Ag1.3Sb0.9Pb15.7Te22.0","Ag1.3Sb0.9Pb15.7Te22.0","0.0","0.0","0.0","0.0","0.0","0.0","0.0","0.0","0.0","0.0","0.0","0.0","0.0","0.0","0.0","0.0","0.0","0.5513784461152882","0.0","0.0","0.0","0.0","0.0","0.0","0.0","0.0","0.0","0.0","0.0","0.0","0.0","0.0","0.0","0.0","0.0","0.0","0.0","0.0","0.39348370927318294","0.0","0.0","0.0","0.0","0.0","0.0","0.02255639097744361","0.0","0.0","0.0","0.0","0.0","0.0","0.0","0.03258145363408522","0.0","0.0","0.0","0.0","0.0","0.0","0.0","0.0","0.0","0.0","0.0","523.0","-171.0","913.0","1.01","3e-05","0.01","https://doi.org/10.1016/j.jallcom.2004.08.049","1.0"
"1317","Ag1.3Sb0.9Pb15.7Te22.0","Ag1.3Sb0.9Pb15.7Te22.0","0.0","0.0","0.0","0.0","0.0","0.0","0.0","0.0","0.0","0.0","0.0","0.0","0.0","0.0","0.0","0.0","0.0","0.5513784461152882","0.0","0.0","0.0","0.0","0.0","0.0","0.0","0.0","0.0","0.0","0.0","0.0","0.0","0.0","0.0","0.0","0.0","0.0","0.0","0.0","0.39348370927318294","0.0","0.0","0.0","0.0","0.0","0.0","0.02255639097744361","0.0","0.0","0.0","0.0","0.0","0.0","0.0","0.03258145363408522","0.0","0.0","0.0","0.0","0.0","0.0","0.0","0.0","0.0","0.0","0.0","673.0","141.0","2317.0","1.06","5e-05","0.03","https://doi.org/10.1016/j.jallcom.2004.08.049","1.0"
"1318","Ag1.3Sb0.9Pb15.7Te22.0","Ag1.3Sb0.9Pb15.7Te22.0","0.0","0.0","0.0","0.0","0.0","0.0","0.0","0.0","0.0","0.0","0.0","0.0","0.0","0.0","0.0","0.0","0.0","0.5513784461152882","0.0","0.0","0.0","0.0","0.0","0.0","0.0","0.0","0.0","0.0","0.0","0.0","0.0","0.0","0.0","0.0","0.0","0.0","0.0","0.0","0.39348370927318294","0.0","0.0","0.0","0.0","0.0","0.0","0.02255639097744361","0.0","0.0","0.0","0.0","0.0","0.0","0.0","0.03258145363408522","0.0","0.0","0.0","0.0","0.0","0.0","0.0","0.0","0.0","0.0","0.0","373.0","449.0","940.0","1.04","0.00018","0.04","https://doi.org/10.1016/j.jallcom.2004.08.049","1.0"
"1319","CoSi","CoSi","0.0","0.0","0.0","0.0","0.0","0.0","0.0","0.0","0.0","0.0","0.0","0.5","0.5","0.0","0.0","0.0","0.0","0.0","0.0","0.0","0.0","0.0","0.0","0.0","0.0","0.0","0.0","0.0","0.0","0.0","0.0","0.0","0.0","0.0","0.0","0.0","0.0","0.0","0.0","0.0","0.0","0.0","0.0","0.0","0.0","0.0","0.0","0.0","0.0","0.0","0.0","0.0","0.0","0.0","0.0","0.0","0.0","0.0","0.0","0.0","0.0","0.0","0.0","0.0","0.0","320.0","-79.0","555190.0","13.69","0.0035","0.08","https://doi.org/10.1016/j.jallcom.2004.09.036","1.0"
"1320","CoSi0.98Ge0.02","CoSi0.98Ge0.02","0.0","0.0","0.0","0.0","0.0","0.0","0.0","0.0","0.0","0.0","0.0","0.5","0.49","0.0","0.0","0.0","0.0","0.0","0.0","0.0","0.0","0.0","0.0","0.0","0.0","0.0","0.0","0.0","0.0","0.0","0.0","0.0","0.0","0.0","0.0","0.0","0.0","0.0","0.0","0.01","0.0","0.0","0.0","0.0","0.0","0.0","0.0","0.0","0.0","0.0","0.0","0.0","0.0","0.0","0.0","0.0","0.0","0.0","0.0","0.0","0.0","0.0","0.0","0.0","0.0","320.0","-81.0","584370.0","12.08","0.00388","0.1","https://doi.org/10.1016/j.jallcom.2004.09.036","1.0"
"1321","CoSi0.995B0.005","CoSi0.995B0.005","0.0","0.0","0.0","0.0","0.0","0.0","0.0","0.0","0.0","0.0","0.0","0.5","0.4975","0.0","0.0","0.0","0.0","0.0","0.0","0.0","0.0","0.0","0.0","0.0","0.0","0.0","0.0","0.0","0.0","0.0","0.0","0.0","0.0","0.0","0.0","0.0","0.0","0.0","0.0","0.0","0.0","0.0","0.0","0.0","0.0","0.0","0.0","0.0","0.0","0.0","0.0","0.0","0.0","0.0","0.0","0.0","0.0","0.0","0.0","0.0","0.0","0.0","0.0","0.0025","0.0","320.0","-82.0","705300.0","14.06","0.00477","0.11","https://doi.org/10.1016/j.jallcom.2004.09.036","1.0"
"1322","Ag8.0GeTe6.0","Ag8.0GeTe6.0","0.0","0.0","0.0","0.0","0.0","0.0","0.0","0.0","0.0","0.0","0.0","0.0","0.0","0.0","0.0","0.0","0.0","0.4","0.0","0.0","0.0","0.0","0.0","0.0","0.0","0.0","0.0","0.0","0.0","0.0","0.0","0.0","0.0","0.0","0.0","0.0","0.0","0.0","0.0","0.06666666666666667","0.0","0.0","0.0","0.0","0.0","0.0","0.0","0.0","0.0","0.0","0.0","0.0","0.0","0.5333333333333333","0.0","0.0","0.0","0.0","0.0","0.0","0.0","0.0","0.0","0.0","0.0","770.0","-20.0","1111.0","0.3","0.0","0.0","https://doi.org/10.1016/j.jallcom.2004.12.038","1.0"
"1323","Sn0.98In0.02Se","Sn0.98In0.02Se","0.01","0.0","0.0","0.0","0.0","0.0","0.0","0.0","0.0","0.0","0.0","0.0","0.0","0.0","0.0","0.0","0.0","0.0","0.0","0.0","0.0","0.0","0.0","0.0","0.0","0.0","0.0","0.0","0.0","0.0","0.0","0.0","0.0","0.0","0.0","0.0","0.0","0.5","0.0","0.0","0.0","0.0","0.0","0.0","0.0","0.0","0.0","0.0","0.0","0.0","0.0","0.0","0.49","0.0","0.0","0.0","0.0","0.0","0.0","0.0","0.0","0.0","0.0","0.0","0.0","373.0","391.0","35.0","0.8","1e-05","0.0","https://doi.org/10.1016/j.jallcom.2016.01.190","1.0"
"1324","Sn0.98In0.02Se","Sn0.98In0.02Se","0.01","0.0","0.0","0.0","0.0","0.0","0.0","0.0","0.0","0.0","0.0","0.0","0.0","0.0","0.0","0.0","0.0","0.0","0.0","0.0","0.0","0.0","0.0","0.0","0.0","0.0","0.0","0.0","0.0","0.0","0.0","0.0","0.0","0.0","0.0","0.0","0.0","0.5","0.0","0.0","0.0","0.0","0.0","0.0","0.0","0.0","0.0","0.0","0.0","0.0","0.0","0.0","0.49","0.0","0.0","0.0","0.0","0.0","0.0","0.0","0.0","0.0","0.0","0.0","0.0","423.0","440.0","46.0","0.72","1e-05","0.01","https://doi.org/10.1016/j.jallcom.2016.01.190","1.0"
"1325","Sn0.98In0.02Se","Sn0.98In0.02Se","0.01","0.0","0.0","0.0","0.0","0.0","0.0","0.0","0.0","0.0","0.0","0.0","0.0","0.0","0.0","0.0","0.0","0.0","0.0","0.0","0.0","0.0","0.0","0.0","0.0","0.0","0.0","0.0","0.0","0.0","0.0","0.0","0.0","0.0","0.0","0.0","0.0","0.5","0.0","0.0","0.0","0.0","0.0","0.0","0.0","0.0","0.0","0.0","0.0","0.0","0.0","0.0","0.49","0.0","0.0","0.0","0.0","0.0","0.0","0.0","0.0","0.0","0.0","0.0","0.0","473.0","472.0","58.0","0.67","1e-05","0.01","https://doi.org/10.1016/j.jallcom.2016.01.190","1.0"
"1326","Sn0.98In0.02Se","Sn0.98In0.02Se","0.01","0.0","0.0","0.0","0.0","0.0","0.0","0.0","0.0","0.0","0.0","0.0","0.0","0.0","0.0","0.0","0.0","0.0","0.0","0.0","0.0","0.0","0.0","0.0","0.0","0.0","0.0","0.0","0.0","0.0","0.0","0.0","0.0","0.0","0.0","0.0","0.0","0.5","0.0","0.0","0.0","0.0","0.0","0.0","0.0","0.0","0.0","0.0","0.0","0.0","0.0","0.0","0.49","0.0","0.0","0.0","0.0","0.0","0.0","0.0","0.0","0.0","0.0","0.0","0.0","523.0","492.0","70.0","0.63","2e-05","0.01","https://doi.org/10.1016/j.jallcom.2016.01.190","1.0"
"1327","Sn0.98In0.02Se","Sn0.98In0.02Se","0.01","0.0","0.0","0.0","0.0","0.0","0.0","0.0","0.0","0.0","0.0","0.0","0.0","0.0","0.0","0.0","0.0","0.0","0.0","0.0","0.0","0.0","0.0","0.0","0.0","0.0","0.0","0.0","0.0","0.0","0.0","0.0","0.0","0.0","0.0","0.0","0.0","0.5","0.0","0.0","0.0","0.0","0.0","0.0","0.0","0.0","0.0","0.0","0.0","0.0","0.0","0.0","0.49","0.0","0.0","0.0","0.0","0.0","0.0","0.0","0.0","0.0","0.0","0.0","0.0","573.0","502.0","90.0","0.62","2e-05","0.02","https://doi.org/10.1016/j.jallcom.2016.01.190","1.0"
"1328","Sn0.98In0.02Se","Sn0.98In0.02Se","0.01","0.0","0.0","0.0","0.0","0.0","0.0","0.0","0.0","0.0","0.0","0.0","0.0","0.0","0.0","0.0","0.0","0.0","0.0","0.0","0.0","0.0","0.0","0.0","0.0","0.0","0.0","0.0","0.0","0.0","0.0","0.0","0.0","0.0","0.0","0.0","0.0","0.5","0.0","0.0","0.0","0.0","0.0","0.0","0.0","0.0","0.0","0.0","0.0","0.0","0.0","0.0","0.49","0.0","0.0","0.0","0.0","0.0","0.0","0.0","0.0","0.0","0.0","0.0","0.0","623.0","493.0","125.0","0.62","3e-05","0.03","https://doi.org/10.1016/j.jallcom.2016.01.190","1.0"
"1329","Sn0.98In0.02Se","Sn0.98In0.02Se","0.01","0.0","0.0","0.0","0.0","0.0","0.0","0.0","0.0","0.0","0.0","0.0","0.0","0.0","0.0","0.0","0.0","0.0","0.0","0.0","0.0","0.0","0.0","0.0","0.0","0.0","0.0","0.0","0.0","0.0","0.0","0.0","0.0","0.0","0.0","0.0","0.0","0.5","0.0","0.0","0.0","0.0","0.0","0.0","0.0","0.0","0.0","0.0","0.0","0.0","0.0","0.0","0.49","0.0","0.0","0.0","0.0","0.0","0.0","0.0","0.0","0.0","0.0","0.0","0.0","673.0","461.0","195.0","0.63","4e-05","0.05","https://doi.org/10.1016/j.jallcom.2016.01.190","1.0"
"1330","Sn0.98In0.02Se","Sn0.98In0.02Se","0.01","0.0","0.0","0.0","0.0","0.0","0.0","0.0","0.0","0.0","0.0","0.0","0.0","0.0","0.0","0.0","0.0","0.0","0.0","0.0","0.0","0.0","0.0","0.0","0.0","0.0","0.0","0.0","0.0","0.0","0.0","0.0","0.0","0.0","0.0","0.0","0.0","0.5","0.0","0.0","0.0","0.0","0.0","0.0","0.0","0.0","0.0","0.0","0.0","0.0","0.0","0.0","0.49","0.0","0.0","0.0","0.0","0.0","0.0","0.0","0.0","0.0","0.0","0.0","0.0","723.0","425.0","324.0","0.64","6e-05","0.07","https://doi.org/10.1016/j.jallcom.2016.01.190","1.0"
"1331","Sn0.98In0.02Se","Sn0.98In0.02Se","0.01","0.0","0.0","0.0","0.0","0.0","0.0","0.0","0.0","0.0","0.0","0.0","0.0","0.0","0.0","0.0","0.0","0.0","0.0","0.0","0.0","0.0","0.0","0.0","0.0","0.0","0.0","0.0","0.0","0.0","0.0","0.0","0.0","0.0","0.0","0.0","0.0","0.5","0.0","0.0","0.0","0.0","0.0","0.0","0.0","0.0","0.0","0.0","0.0","0.0","0.0","0.0","0.49","0.0","0.0","0.0","0.0","0.0","0.0","0.0","0.0","0.0","0.0","0.0","0.0","773.0","378.0","582.0","0.67","8e-05","0.1","https://doi.org/10.1016/j.jallcom.2016.01.190","1.0"
"1332","SnSe","SnSe","0.0","0.0","0.0","0.0","0.0","0.0","0.0","0.0","0.0","0.0","0.0","0.0","0.0","0.0","0.0","0.0","0.0","0.0","0.0","0.0","0.0","0.0","0.0","0.0","0.0","0.0","0.0","0.0","0.0","0.0","0.0","0.0","0.0","0.0","0.0","0.0","0.0","0.5","0.0","0.0","0.0","0.0","0.0","0.0","0.0","0.0","0.0","0.0","0.0","0.0","0.0","0.0","0.5","0.0","0.0","0.0","0.0","0.0","0.0","0.0","0.0","0.0","0.0","0.0","0.0","323.0","357.0","117.0","0.88","1e-05","0.01","https://doi.org/10.1016/j.jallcom.2016.01.190","1.0"
"1333","SnSe","SnSe","0.0","0.0","0.0","0.0","0.0","0.0","0.0","0.0","0.0","0.0","0.0","0.0","0.0","0.0","0.0","0.0","0.0","0.0","0.0","0.0","0.0","0.0","0.0","0.0","0.0","0.0","0.0","0.0","0.0","0.0","0.0","0.0","0.0","0.0","0.0","0.0","0.0","0.5","0.0","0.0","0.0","0.0","0.0","0.0","0.0","0.0","0.0","0.0","0.0","0.0","0.0","0.0","0.5","0.0","0.0","0.0","0.0","0.0","0.0","0.0","0.0","0.0","0.0","0.0","0.0","373.0","379.0","234.0","0.77","3e-05","0.02","https://doi.org/10.1016/j.jallcom.2016.01.190","1.0"
"1334","SnSe","SnSe","0.0","0.0","0.0","0.0","0.0","0.0","0.0","0.0","0.0","0.0","0.0","0.0","0.0","0.0","0.0","0.0","0.0","0.0","0.0","0.0","0.0","0.0","0.0","0.0","0.0","0.0","0.0","0.0","0.0","0.0","0.0","0.0","0.0","0.0","0.0","0.0","0.0","0.5","0.0","0.0","0.0","0.0","0.0","0.0","0.0","0.0","0.0","0.0","0.0","0.0","0.0","0.0","0.5","0.0","0.0","0.0","0.0","0.0","0.0","0.0","0.0","0.0","0.0","0.0","0.0","423.0","397.0","359.0","0.69","6e-05","0.04","https://doi.org/10.1016/j.jallcom.2016.01.190","1.0"
"1335","SnSe","SnSe","0.0","0.0","0.0","0.0","0.0","0.0","0.0","0.0","0.0","0.0","0.0","0.0","0.0","0.0","0.0","0.0","0.0","0.0","0.0","0.0","0.0","0.0","0.0","0.0","0.0","0.0","0.0","0.0","0.0","0.0","0.0","0.0","0.0","0.0","0.0","0.0","0.0","0.5","0.0","0.0","0.0","0.0","0.0","0.0","0.0","0.0","0.0","0.0","0.0","0.0","0.0","0.0","0.5","0.0","0.0","0.0","0.0","0.0","0.0","0.0","0.0","0.0","0.0","0.0","0.0","523.0","371.0","336.0","0.6","5e-05","0.04","https://doi.org/10.1016/j.jallcom.2016.01.190","1.0"
"1336","SnSe","SnSe","0.0","0.0","0.0","0.0","0.0","0.0","0.0","0.0","0.0","0.0","0.0","0.0","0.0","0.0","0.0","0.0","0.0","0.0","0.0","0.0","0.0","0.0","0.0","0.0","0.0","0.0","0.0","0.0","0.0","0.0","0.0","0.0","0.0","0.0","0.0","0.0","0.0","0.5","0.0","0.0","0.0","0.0","0.0","0.0","0.0","0.0","0.0","0.0","0.0","0.0","0.0","0.0","0.5","0.0","0.0","0.0","0.0","0.0","0.0","0.0","0.0","0.0","0.0","0.0","0.0","573.0","384.0","328.0","0.62","5e-05","0.04","https://doi.org/10.1016/j.jallcom.2016.01.190","1.0"
"1337","SnSe","SnSe","0.0","0.0","0.0","0.0","0.0","0.0","0.0","0.0","0.0","0.0","0.0","0.0","0.0","0.0","0.0","0.0","0.0","0.0","0.0","0.0","0.0","0.0","0.0","0.0","0.0","0.0","0.0","0.0","0.0","0.0","0.0","0.0","0.0","0.0","0.0","0.0","0.0","0.5","0.0","0.0","0.0","0.0","0.0","0.0","0.0","0.0","0.0","0.0","0.0","0.0","0.0","0.0","0.5","0.0","0.0","0.0","0.0","0.0","0.0","0.0","0.0","0.0","0.0","0.0","0.0","473.0","391.0","422.0","0.67","6e-05","0.05","https://doi.org/10.1016/j.jallcom.2016.01.190","1.0"
"1338","SnSe","SnSe","0.0","0.0","0.0","0.0","0.0","0.0","0.0","0.0","0.0","0.0","0.0","0.0","0.0","0.0","0.0","0.0","0.0","0.0","0.0","0.0","0.0","0.0","0.0","0.0","0.0","0.0","0.0","0.0","0.0","0.0","0.0","0.0","0.0","0.0","0.0","0.0","0.0","0.5","0.0","0.0","0.0","0.0","0.0","0.0","0.0","0.0","0.0","0.0","0.0","0.0","0.0","0.0","0.5","0.0","0.0","0.0","0.0","0.0","0.0","0.0","0.0","0.0","0.0","0.0","0.0","623.0","384.0","469.0","0.59","7e-05","0.07","https://doi.org/10.1016/j.jallcom.2016.01.190","1.0"
"1339","SnSe","SnSe","0.0","0.0","0.0","0.0","0.0","0.0","0.0","0.0","0.0","0.0","0.0","0.0","0.0","0.0","0.0","0.0","0.0","0.0","0.0","0.0","0.0","0.0","0.0","0.0","0.0","0.0","0.0","0.0","0.0","0.0","0.0","0.0","0.0","0.0","0.0","0.0","0.0","0.5","0.0","0.0","0.0","0.0","0.0","0.0","0.0","0.0","0.0","0.0","0.0","0.0","0.0","0.0","0.5","0.0","0.0","0.0","0.0","0.0","0.0","0.0","0.0","0.0","0.0","0.0","0.0","673.0","375.0","777.0","0.51","0.00011","0.14","https://doi.org/10.1016/j.jallcom.2016.01.190","1.0"
"1340","SnSe","SnSe","0.0","0.0","0.0","0.0","0.0","0.0","0.0","0.0","0.0","0.0","0.0","0.0","0.0","0.0","0.0","0.0","0.0","0.0","0.0","0.0","0.0","0.0","0.0","0.0","0.0","0.0","0.0","0.0","0.0","0.0","0.0","0.0","0.0","0.0","0.0","0.0","0.0","0.5","0.0","0.0","0.0","0.0","0.0","0.0","0.0","0.0","0.0","0.0","0.0","0.0","0.0","0.0","0.5","0.0","0.0","0.0","0.0","0.0","0.0","0.0","0.0","0.0","0.0","0.0","0.0","723.0","356.0","1324.0","0.58","0.00017","0.21","https://doi.org/10.1016/j.jallcom.2016.01.190","1.0"
"1341","SnSe","SnSe","0.0","0.0","0.0","0.0","0.0","0.0","0.0","0.0","0.0","0.0","0.0","0.0","0.0","0.0","0.0","0.0","0.0","0.0","0.0","0.0","0.0","0.0","0.0","0.0","0.0","0.0","0.0","0.0","0.0","0.0","0.0","0.0","0.0","0.0","0.0","0.0","0.0","0.5","0.0","0.0","0.0","0.0","0.0","0.0","0.0","0.0","0.0","0.0","0.0","0.0","0.0","0.0","0.5","0.0","0.0","0.0","0.0","0.0","0.0","0.0","0.0","0.0","0.0","0.0","0.0","773.0","325.0","2570.0","0.56","0.00027","0.37","https://doi.org/10.1016/j.jallcom.2016.01.190","1.0"
"1342","SnS","SnS","0.0","0.0","0.0","0.0","0.0","0.0","0.0","0.0","0.0","0.0","0.0","0.0","0.0","0.0","0.0","0.0","0.0","0.0","0.0","0.0","0.0","0.0","0.0","0.0","0.0","0.0","0.0","0.0","0.0","0.0","0.0","0.0","0.0","0.0","0.0","0.0","0.0","0.0","0.0","0.0","0.0","0.0","0.0","0.0","0.0","0.0","0.0","0.0","0.0","0.0","0.0","0.0","0.5","0.0","0.0","0.0","0.0","0.5","0.0","0.0","0.0","0.0","0.0","0.0","0.0","300.0","525.0","0.1","1.41","0.0","0.0","https://doi.org/10.1016/j.jmat.2019.12.003","1.0"
"1343","SnS","SnS","0.0","0.0","0.0","0.0","0.0","0.0","0.0","0.0","0.0","0.0","0.0","0.0","0.0","0.0","0.0","0.0","0.0","0.0","0.0","0.0","0.0","0.0","0.0","0.0","0.0","0.0","0.0","0.0","0.0","0.0","0.0","0.0","0.0","0.0","0.0","0.0","0.0","0.0","0.0","0.0","0.0","0.0","0.0","0.0","0.0","0.0","0.0","0.0","0.0","0.0","0.0","0.0","0.5","0.0","0.0","0.0","0.0","0.5","0.0","0.0","0.0","0.0","0.0","0.0","0.0","400.0","579.0","0.5","1.09","0.0","0.0","https://doi.org/10.1016/j.jmat.2019.12.003","1.0"
"1344","SnS","SnS","0.0","0.0","0.0","0.0","0.0","0.0","0.0","0.0","0.0","0.0","0.0","0.0","0.0","0.0","0.0","0.0","0.0","0.0","0.0","0.0","0.0","0.0","0.0","0.0","0.0","0.0","0.0","0.0","0.0","0.0","0.0","0.0","0.0","0.0","0.0","0.0","0.0","0.0","0.0","0.0","0.0","0.0","0.0","0.0","0.0","0.0","0.0","0.0","0.0","0.0","0.0","0.0","0.5","0.0","0.0","0.0","0.0","0.5","0.0","0.0","0.0","0.0","0.0","0.0","0.0","500.0","624.0","2.5","0.88","0.0","0.0","https://doi.org/10.1016/j.jmat.2019.12.003","1.0"
"1345","SnS","SnS","0.0","0.0","0.0","0.0","0.0","0.0","0.0","0.0","0.0","0.0","0.0","0.0","0.0","0.0","0.0","0.0","0.0","0.0","0.0","0.0","0.0","0.0","0.0","0.0","0.0","0.0","0.0","0.0","0.0","0.0","0.0","0.0","0.0","0.0","0.0","0.0","0.0","0.0","0.0","0.0","0.0","0.0","0.0","0.0","0.0","0.0","0.0","0.0","0.0","0.0","0.0","0.0","0.5","0.0","0.0","0.0","0.0","0.5","0.0","0.0","0.0","0.0","0.0","0.0","0.0","600.0","653.0","17.0","0.79","1e-05","0.01","https://doi.org/10.1016/j.jmat.2019.12.003","1.0"
"1346","SnS","SnS","0.0","0.0","0.0","0.0","0.0","0.0","0.0","0.0","0.0","0.0","0.0","0.0","0.0","0.0","0.0","0.0","0.0","0.0","0.0","0.0","0.0","0.0","0.0","0.0","0.0","0.0","0.0","0.0","0.0","0.0","0.0","0.0","0.0","0.0","0.0","0.0","0.0","0.0","0.0","0.0","0.0","0.0","0.0","0.0","0.0","0.0","0.0","0.0","0.0","0.0","0.0","0.0","0.5","0.0","0.0","0.0","0.0","0.5","0.0","0.0","0.0","0.0","0.0","0.0","0.0","700.0","620.0","80.0","0.75","3e-05","0.03","https://doi.org/10.1016/j.jmat.2019.12.003","1.0"
"1347","SnS","SnS","0.0","0.0","0.0","0.0","0.0","0.0","0.0","0.0","0.0","0.0","0.0","0.0","0.0","0.0","0.0","0.0","0.0","0.0","0.0","0.0","0.0","0.0","0.0","0.0","0.0","0.0","0.0","0.0","0.0","0.0","0.0","0.0","0.0","0.0","0.0","0.0","0.0","0.0","0.0","0.0","0.0","0.0","0.0","0.0","0.0","0.0","0.0","0.0","0.0","0.0","0.0","0.0","0.5","0.0","0.0","0.0","0.0","0.5","0.0","0.0","0.0","0.0","0.0","0.0","0.0","800.0","548.0","300.0","0.7","9e-05","0.1","https://doi.org/10.1016/j.jmat.2019.12.003","1.0"
"1348","Sn0.87Mn0.1Bi0.03Te","Sn0.87Mn0.1Bi0.03Te","0.0","0.0","0.0","0.0","0.05","0.0","0.0","0.0","0.0","0.0","0.0","0.0","0.0","0.0","0.0","0.0","0.0","0.5","0.0","0.0","0.0","0.0","0.0","0.0","0.0","0.0","0.0","0.0","0.0","0.0","0.0","0.0","0.0","0.0","0.0","0.0","0.0","0.0","0.0","0.0","0.0","0.0","0.0","0.0","0.0","0.0","0.015","0.0","0.0","0.0","0.0","0.0","0.435","0.0","0.0","0.0","0.0","0.0","0.0","0.0","0.0","0.0","0.0","0.0","0.0","323.0","60.0","265500.0","4.24","0.00096","0.07","https://doi.org/10.1016/j.jmst.2020.12.063","1.0"
"1349","Sn0.87Mn0.1Bi0.03Te","Sn0.87Mn0.1Bi0.03Te","0.0","0.0","0.0","0.0","0.05","0.0","0.0","0.0","0.0","0.0","0.0","0.0","0.0","0.0","0.0","0.0","0.0","0.5","0.0","0.0","0.0","0.0","0.0","0.0","0.0","0.0","0.0","0.0","0.0","0.0","0.0","0.0","0.0","0.0","0.0","0.0","0.0","0.0","0.0","0.0","0.0","0.0","0.0","0.0","0.0","0.0","0.015","0.0","0.0","0.0","0.0","0.0","0.435","0.0","0.0","0.0","0.0","0.0","0.0","0.0","0.0","0.0","0.0","0.0","0.0","373.0","64.0","240000.0","4.08","0.00098","0.09","https://doi.org/10.1016/j.jmst.2020.12.063","1.0"
"1350","Sn0.87Mn0.1Bi0.03Te","Sn0.87Mn0.1Bi0.03Te","0.0","0.0","0.0","0.0","0.05","0.0","0.0","0.0","0.0","0.0","0.0","0.0","0.0","0.0","0.0","0.0","0.0","0.5","0.0","0.0","0.0","0.0","0.0","0.0","0.0","0.0","0.0","0.0","0.0","0.0","0.0","0.0","0.0","0.0","0.0","0.0","0.0","0.0","0.0","0.0","0.0","0.0","0.0","0.0","0.0","0.0","0.015","0.0","0.0","0.0","0.0","0.0","0.435","0.0","0.0","0.0","0.0","0.0","0.0","0.0","0.0","0.0","0.0","0.0","0.0","423.0","72.0","218000.0","4.0","0.00113","0.12","https://doi.org/10.1016/j.jmst.2020.12.063","1.0"
"1351","Sn0.87Mn0.1Bi0.03Te","Sn0.87Mn0.1Bi0.03Te","0.0","0.0","0.0","0.0","0.05","0.0","0.0","0.0","0.0","0.0","0.0","0.0","0.0","0.0","0.0","0.0","0.0","0.5","0.0","0.0","0.0","0.0","0.0","0.0","0.0","0.0","0.0","0.0","0.0","0.0","0.0","0.0","0.0","0.0","0.0","0.0","0.0","0.0","0.0","0.0","0.0","0.0","0.0","0.0","0.0","0.0","0.015","0.0","0.0","0.0","0.0","0.0","0.435","0.0","0.0","0.0","0.0","0.0","0.0","0.0","0.0","0.0","0.0","0.0","0.0","473.0","87.0","198000.0","3.85","0.00151","0.19","https://doi.org/10.1016/j.jmst.2020.12.063","1.0"
"1352","Sn0.87Mn0.1Bi0.03Te","Sn0.87Mn0.1Bi0.03Te","0.0","0.0","0.0","0.0","0.05","0.0","0.0","0.0","0.0","0.0","0.0","0.0","0.0","0.0","0.0","0.0","0.0","0.5","0.0","0.0","0.0","0.0","0.0","0.0","0.0","0.0","0.0","0.0","0.0","0.0","0.0","0.0","0.0","0.0","0.0","0.0","0.0","0.0","0.0","0.0","0.0","0.0","0.0","0.0","0.0","0.0","0.015","0.0","0.0","0.0","0.0","0.0","0.435","0.0","0.0","0.0","0.0","0.0","0.0","0.0","0.0","0.0","0.0","0.0","0.0","523.0","94.0","179200.0","3.66","0.00158","0.23","https://doi.org/10.1016/j.jmst.2020.12.063","1.0"
"1353","Sn0.87Mn0.1Bi0.03Te","Sn0.87Mn0.1Bi0.03Te","0.0","0.0","0.0","0.0","0.05","0.0","0.0","0.0","0.0","0.0","0.0","0.0","0.0","0.0","0.0","0.0","0.0","0.5","0.0","0.0","0.0","0.0","0.0","0.0","0.0","0.0","0.0","0.0","0.0","0.0","0.0","0.0","0.0","0.0","0.0","0.0","0.0","0.0","0.0","0.0","0.0","0.0","0.0","0.0","0.0","0.0","0.015","0.0","0.0","0.0","0.0","0.0","0.435","0.0","0.0","0.0","0.0","0.0","0.0","0.0","0.0","0.0","0.0","0.0","0.0","623.0","106.0","154760.0","3.37","0.00174","0.32","https://doi.org/10.1016/j.jmst.2020.12.063","1.0"
"1354","Sn0.87Mn0.1Bi0.03Te","Sn0.87Mn0.1Bi0.03Te","0.0","0.0","0.0","0.0","0.05","0.0","0.0","0.0","0.0","0.0","0.0","0.0","0.0","0.0","0.0","0.0","0.0","0.5","0.0","0.0","0.0","0.0","0.0","0.0","0.0","0.0","0.0","0.0","0.0","0.0","0.0","0.0","0.0","0.0","0.0","0.0","0.0","0.0","0.0","0.0","0.0","0.0","0.0","0.0","0.0","0.0","0.015","0.0","0.0","0.0","0.0","0.0","0.435","0.0","0.0","0.0","0.0","0.0","0.0","0.0","0.0","0.0","0.0","0.0","0.0","773.0","144.0","100000.0","2.67","0.00205","0.59","https://doi.org/10.1016/j.jmst.2020.12.063","1.0"
"1355","Sn0.91Mn0.08Bi0.01Te","Sn0.91Mn0.08Bi0.01Te","0.0","0.0","0.0","0.0","0.04","0.0","0.0","0.0","0.0","0.0","0.0","0.0","0.0","0.0","0.0","0.0","0.0","0.5","0.0","0.0","0.0","0.0","0.0","0.0","0.0","0.0","0.0","0.0","0.0","0.0","0.0","0.0","0.0","0.0","0.0","0.0","0.0","0.0","0.0","0.0","0.0","0.0","0.0","0.0","0.0","0.0","0.005","0.0","0.0","0.0","0.0","0.0","0.455","0.0","0.0","0.0","0.0","0.0","0.0","0.0","0.0","0.0","0.0","0.0","0.0","323.0","51.0","322000.0","4.31","0.00084","0.06","https://doi.org/10.1016/j.jmst.2020.12.063","1.0"
"1356","Sn0.91Mn0.08Bi0.01Te","Sn0.91Mn0.08Bi0.01Te","0.0","0.0","0.0","0.0","0.04","0.0","0.0","0.0","0.0","0.0","0.0","0.0","0.0","0.0","0.0","0.0","0.0","0.5","0.0","0.0","0.0","0.0","0.0","0.0","0.0","0.0","0.0","0.0","0.0","0.0","0.0","0.0","0.0","0.0","0.0","0.0","0.0","0.0","0.0","0.0","0.0","0.0","0.0","0.0","0.0","0.0","0.005","0.0","0.0","0.0","0.0","0.0","0.455","0.0","0.0","0.0","0.0","0.0","0.0","0.0","0.0","0.0","0.0","0.0","0.0","373.0","60.0","297000.0","4.23","0.00105","0.09","https://doi.org/10.1016/j.jmst.2020.12.063","1.0"
"1357","Sn0.91Mn0.08Bi0.01Te","Sn0.91Mn0.08Bi0.01Te","0.0","0.0","0.0","0.0","0.04","0.0","0.0","0.0","0.0","0.0","0.0","0.0","0.0","0.0","0.0","0.0","0.0","0.5","0.0","0.0","0.0","0.0","0.0","0.0","0.0","0.0","0.0","0.0","0.0","0.0","0.0","0.0","0.0","0.0","0.0","0.0","0.0","0.0","0.0","0.0","0.0","0.0","0.0","0.0","0.0","0.0","0.005","0.0","0.0","0.0","0.0","0.0","0.455","0.0","0.0","0.0","0.0","0.0","0.0","0.0","0.0","0.0","0.0","0.0","0.0","423.0","64.0","267800.0","4.1","0.00109","0.11","https://doi.org/10.1016/j.jmst.2020.12.063","1.0"
"1358","Sn0.91Mn0.08Bi0.01Te","Sn0.91Mn0.08Bi0.01Te","0.0","0.0","0.0","0.0","0.04","0.0","0.0","0.0","0.0","0.0","0.0","0.0","0.0","0.0","0.0","0.0","0.0","0.5","0.0","0.0","0.0","0.0","0.0","0.0","0.0","0.0","0.0","0.0","0.0","0.0","0.0","0.0","0.0","0.0","0.0","0.0","0.0","0.0","0.0","0.0","0.0","0.0","0.0","0.0","0.0","0.0","0.005","0.0","0.0","0.0","0.0","0.0","0.455","0.0","0.0","0.0","0.0","0.0","0.0","0.0","0.0","0.0","0.0","0.0","0.0","473.0","75.0","240000.0","3.97","0.00137","0.16","https://doi.org/10.1016/j.jmst.2020.12.063","1.0"
"1359","Sn0.91Mn0.08Bi0.01Te","Sn0.91Mn0.08Bi0.01Te","0.0","0.0","0.0","0.0","0.04","0.0","0.0","0.0","0.0","0.0","0.0","0.0","0.0","0.0","0.0","0.0","0.0","0.5","0.0","0.0","0.0","0.0","0.0","0.0","0.0","0.0","0.0","0.0","0.0","0.0","0.0","0.0","0.0","0.0","0.0","0.0","0.0","0.0","0.0","0.0","0.0","0.0","0.0","0.0","0.0","0.0","0.005","0.0","0.0","0.0","0.0","0.0","0.455","0.0","0.0","0.0","0.0","0.0","0.0","0.0","0.0","0.0","0.0","0.0","0.0","523.0","88.0","216000.0","3.78","0.00167","0.23","https://doi.org/10.1016/j.jmst.2020.12.063","1.0"
"1360","Sn0.91Mn0.08Bi0.01Te","Sn0.91Mn0.08Bi0.01Te","0.0","0.0","0.0","0.0","0.04","0.0","0.0","0.0","0.0","0.0","0.0","0.0","0.0","0.0","0.0","0.0","0.0","0.5","0.0","0.0","0.0","0.0","0.0","0.0","0.0","0.0","0.0","0.0","0.0","0.0","0.0","0.0","0.0","0.0","0.0","0.0","0.0","0.0","0.0","0.0","0.0","0.0","0.0","0.0","0.0","0.0","0.005","0.0","0.0","0.0","0.0","0.0","0.455","0.0","0.0","0.0","0.0","0.0","0.0","0.0","0.0","0.0","0.0","0.0","0.0","773.0","144.0","116000.0","2.48","0.00241","0.75","https://doi.org/10.1016/j.jmst.2020.12.063","1.0"
"1361","SnTe","SnTe","0.0","0.0","0.0","0.0","0.0","0.0","0.0","0.0","0.0","0.0","0.0","0.0","0.0","0.0","0.0","0.0","0.0","0.5","0.0","0.0","0.0","0.0","0.0","0.0","0.0","0.0","0.0","0.0","0.0","0.0","0.0","0.0","0.0","0.0","0.0","0.0","0.0","0.0","0.0","0.0","0.0","0.0","0.0","0.0","0.0","0.0","0.0","0.0","0.0","0.0","0.0","0.0","0.5","0.0","0.0","0.0","0.0","0.0","0.0","0.0","0.0","0.0","0.0","0.0","0.0","323.0","30.0","575600.0","10.29","0.00053","0.02","https://doi.org/10.1016/j.jmst.2020.12.063","1.0"
"1362","SnTe","SnTe","0.0","0.0","0.0","0.0","0.0","0.0","0.0","0.0","0.0","0.0","0.0","0.0","0.0","0.0","0.0","0.0","0.0","0.5","0.0","0.0","0.0","0.0","0.0","0.0","0.0","0.0","0.0","0.0","0.0","0.0","0.0","0.0","0.0","0.0","0.0","0.0","0.0","0.0","0.0","0.0","0.0","0.0","0.0","0.0","0.0","0.0","0.0","0.0","0.0","0.0","0.0","0.0","0.5","0.0","0.0","0.0","0.0","0.0","0.0","0.0","0.0","0.0","0.0","0.0","0.0","373.0","33.0","497600.0","9.84","0.00053","0.02","https://doi.org/10.1016/j.jmst.2020.12.063","1.0"
"1363","SnTe","SnTe","0.0","0.0","0.0","0.0","0.0","0.0","0.0","0.0","0.0","0.0","0.0","0.0","0.0","0.0","0.0","0.0","0.0","0.5","0.0","0.0","0.0","0.0","0.0","0.0","0.0","0.0","0.0","0.0","0.0","0.0","0.0","0.0","0.0","0.0","0.0","0.0","0.0","0.0","0.0","0.0","0.0","0.0","0.0","0.0","0.0","0.0","0.0","0.0","0.0","0.0","0.0","0.0","0.5","0.0","0.0","0.0","0.0","0.0","0.0","0.0","0.0","0.0","0.0","0.0","0.0","423.0","37.0","431500.0","9.3","0.00059","0.03","https://doi.org/10.1016/j.jmst.2020.12.063","1.0"
"1364","SnTe","SnTe","0.0","0.0","0.0","0.0","0.0","0.0","0.0","0.0","0.0","0.0","0.0","0.0","0.0","0.0","0.0","0.0","0.0","0.5","0.0","0.0","0.0","0.0","0.0","0.0","0.0","0.0","0.0","0.0","0.0","0.0","0.0","0.0","0.0","0.0","0.0","0.0","0.0","0.0","0.0","0.0","0.0","0.0","0.0","0.0","0.0","0.0","0.0","0.0","0.0","0.0","0.0","0.0","0.5","0.0","0.0","0.0","0.0","0.0","0.0","0.0","0.0","0.0","0.0","0.0","0.0","473.0","42.0","377380.0","8.85","0.00067","0.04","https://doi.org/10.1016/j.jmst.2020.12.063","1.0"
"1365","SnTe","SnTe","0.0","0.0","0.0","0.0","0.0","0.0","0.0","0.0","0.0","0.0","0.0","0.0","0.0","0.0","0.0","0.0","0.0","0.5","0.0","0.0","0.0","0.0","0.0","0.0","0.0","0.0","0.0","0.0","0.0","0.0","0.0","0.0","0.0","0.0","0.0","0.0","0.0","0.0","0.0","0.0","0.0","0.0","0.0","0.0","0.0","0.0","0.0","0.0","0.0","0.0","0.0","0.0","0.5","0.0","0.0","0.0","0.0","0.0","0.0","0.0","0.0","0.0","0.0","0.0","0.0","523.0","48.0","330000.0","8.3","0.00076","0.05","https://doi.org/10.1016/j.jmst.2020.12.063","1.0"
"1366","SnTe","SnTe","0.0","0.0","0.0","0.0","0.0","0.0","0.0","0.0","0.0","0.0","0.0","0.0","0.0","0.0","0.0","0.0","0.0","0.5","0.0","0.0","0.0","0.0","0.0","0.0","0.0","0.0","0.0","0.0","0.0","0.0","0.0","0.0","0.0","0.0","0.0","0.0","0.0","0.0","0.0","0.0","0.0","0.0","0.0","0.0","0.0","0.0","0.0","0.0","0.0","0.0","0.0","0.0","0.5","0.0","0.0","0.0","0.0","0.0","0.0","0.0","0.0","0.0","0.0","0.0","0.0","573.0","54.0","284000.0","7.67","0.00083","0.06","https://doi.org/10.1016/j.jmst.2020.12.063","1.0"
"1367","SnTe","SnTe","0.0","0.0","0.0","0.0","0.0","0.0","0.0","0.0","0.0","0.0","0.0","0.0","0.0","0.0","0.0","0.0","0.0","0.5","0.0","0.0","0.0","0.0","0.0","0.0","0.0","0.0","0.0","0.0","0.0","0.0","0.0","0.0","0.0","0.0","0.0","0.0","0.0","0.0","0.0","0.0","0.0","0.0","0.0","0.0","0.0","0.0","0.0","0.0","0.0","0.0","0.0","0.0","0.5","0.0","0.0","0.0","0.0","0.0","0.0","0.0","0.0","0.0","0.0","0.0","0.0","623.0","65.0","246430.0","6.95","0.00104","0.09","https://doi.org/10.1016/j.jmst.2020.12.063","1.0"
"1368","SnTe","SnTe","0.0","0.0","0.0","0.0","0.0","0.0","0.0","0.0","0.0","0.0","0.0","0.0","0.0","0.0","0.0","0.0","0.0","0.5","0.0","0.0","0.0","0.0","0.0","0.0","0.0","0.0","0.0","0.0","0.0","0.0","0.0","0.0","0.0","0.0","0.0","0.0","0.0","0.0","0.0","0.0","0.0","0.0","0.0","0.0","0.0","0.0","0.0","0.0","0.0","0.0","0.0","0.0","0.5","0.0","0.0","0.0","0.0","0.0","0.0","0.0","0.0","0.0","0.0","0.0","0.0","673.0","73.0","213100.0","6.22","0.00114","0.12","https://doi.org/10.1016/j.jmst.2020.12.063","1.0"
"1369","SnTe","SnTe","0.0","0.0","0.0","0.0","0.0","0.0","0.0","0.0","0.0","0.0","0.0","0.0","0.0","0.0","0.0","0.0","0.0","0.5","0.0","0.0","0.0","0.0","0.0","0.0","0.0","0.0","0.0","0.0","0.0","0.0","0.0","0.0","0.0","0.0","0.0","0.0","0.0","0.0","0.0","0.0","0.0","0.0","0.0","0.0","0.0","0.0","0.0","0.0","0.0","0.0","0.0","0.0","0.5","0.0","0.0","0.0","0.0","0.0","0.0","0.0","0.0","0.0","0.0","0.0","0.0","723.0","84.0","182740.0","5.53","0.00127","0.17","https://doi.org/10.1016/j.jmst.2020.12.063","1.0"
"1370","SnTe","SnTe","0.0","0.0","0.0","0.0","0.0","0.0","0.0","0.0","0.0","0.0","0.0","0.0","0.0","0.0","0.0","0.0","0.0","0.5","0.0","0.0","0.0","0.0","0.0","0.0","0.0","0.0","0.0","0.0","0.0","0.0","0.0","0.0","0.0","0.0","0.0","0.0","0.0","0.0","0.0","0.0","0.0","0.0","0.0","0.0","0.0","0.0","0.0","0.0","0.0","0.0","0.0","0.0","0.5","0.0","0.0","0.0","0.0","0.0","0.0","0.0","0.0","0.0","0.0","0.0","0.0","773.0","100.0","156550.0","4.87","0.00157","0.25","https://doi.org/10.1016/j.jmst.2020.12.063","1.0"
"1371","Zn0.96Al0.04O","Zn0.96Al0.04O","0.0","0.0","0.0","0.0","0.0","0.0","0.0","0.0","0.0","0.0","0.0","0.0","0.0","0.0","0.0","0.0","0.0","0.0","0.0","0.0","0.0","0.0","0.0","0.0","0.0","0.0","0.0","0.0","0.0","0.0","0.0","0.0","0.0","0.0","0.0","0.0","0.0","0.0","0.0","0.0","0.0","0.0","0.0","0.0","0.0","0.0","0.0","0.0","0.0","0.0","0.48","0.02","0.0","0.0","0.0","0.0","0.0","0.0","0.0","0.0","0.5","0.0","0.0","0.0","0.0","373.0","-65.0","63760.0","5.83","0.00027","0.02","https://doi.org/10.1016/j.jpcs.2010.06.006","1.0"
"1372","Zn0.96Al0.04O","Zn0.96Al0.04O","0.0","0.0","0.0","0.0","0.0","0.0","0.0","0.0","0.0","0.0","0.0","0.0","0.0","0.0","0.0","0.0","0.0","0.0","0.0","0.0","0.0","0.0","0.0","0.0","0.0","0.0","0.0","0.0","0.0","0.0","0.0","0.0","0.0","0.0","0.0","0.0","0.0","0.0","0.0","0.0","0.0","0.0","0.0","0.0","0.0","0.0","0.0","0.0","0.0","0.0","0.48","0.02","0.0","0.0","0.0","0.0","0.0","0.0","0.0","0.0","0.5","0.0","0.0","0.0","0.0","473.0","-75.0","54100.0","4.52","0.0003","0.03","https://doi.org/10.1016/j.jpcs.2010.06.006","1.0"
"1373","Zn0.96Al0.04O","Zn0.96Al0.04O","0.0","0.0","0.0","0.0","0.0","0.0","0.0","0.0","0.0","0.0","0.0","0.0","0.0","0.0","0.0","0.0","0.0","0.0","0.0","0.0","0.0","0.0","0.0","0.0","0.0","0.0","0.0","0.0","0.0","0.0","0.0","0.0","0.0","0.0","0.0","0.0","0.0","0.0","0.0","0.0","0.0","0.0","0.0","0.0","0.0","0.0","0.0","0.0","0.0","0.0","0.48","0.02","0.0","0.0","0.0","0.0","0.0","0.0","0.0","0.0","0.5","0.0","0.0","0.0","0.0","573.0","-81.0","50500.0","3.7","0.00033","0.05","https://doi.org/10.1016/j.jpcs.2010.06.006","1.0"
"1374","Zn0.96Al0.04O","Zn0.96Al0.04O","0.0","0.0","0.0","0.0","0.0","0.0","0.0","0.0","0.0","0.0","0.0","0.0","0.0","0.0","0.0","0.0","0.0","0.0","0.0","0.0","0.0","0.0","0.0","0.0","0.0","0.0","0.0","0.0","0.0","0.0","0.0","0.0","0.0","0.0","0.0","0.0","0.0","0.0","0.0","0.0","0.0","0.0","0.0","0.0","0.0","0.0","0.0","0.0","0.0","0.0","0.48","0.02","0.0","0.0","0.0","0.0","0.0","0.0","0.0","0.0","0.5","0.0","0.0","0.0","0.0","673.0","-88.0","42350.0","2.67","0.00033","0.08","https://doi.org/10.1016/j.jpcs.2010.06.006","1.0"
"1375","Zn0.97Al0.03O","Zn0.97Al0.03O","0.0","0.0","0.0","0.0","0.0","0.0","0.0","0.0","0.0","0.0","0.0","0.0","0.0","0.0","0.0","0.0","0.0","0.0","0.0","0.0","0.0","0.0","0.0","0.0","0.0","0.0","0.0","0.0","0.0","0.0","0.0","0.0","0.0","0.0","0.0","0.0","0.0","0.0","0.0","0.0","0.0","0.0","0.0","0.0","0.0","0.0","0.0","0.0","0.0","0.0","0.485","0.015","0.0","0.0","0.0","0.0","0.0","0.0","0.0","0.0","0.5","0.0","0.0","0.0","0.0","373.0","-68.0","49000.0","7.4","0.00023","0.01","https://doi.org/10.1016/j.jpcs.2010.06.006","1.0"
"1376","Zn0.97Al0.03O","Zn0.97Al0.03O","0.0","0.0","0.0","0.0","0.0","0.0","0.0","0.0","0.0","0.0","0.0","0.0","0.0","0.0","0.0","0.0","0.0","0.0","0.0","0.0","0.0","0.0","0.0","0.0","0.0","0.0","0.0","0.0","0.0","0.0","0.0","0.0","0.0","0.0","0.0","0.0","0.0","0.0","0.0","0.0","0.0","0.0","0.0","0.0","0.0","0.0","0.0","0.0","0.0","0.0","0.485","0.015","0.0","0.0","0.0","0.0","0.0","0.0","0.0","0.0","0.5","0.0","0.0","0.0","0.0","473.0","-78.0","45000.0","6.7","0.00027","0.02","https://doi.org/10.1016/j.jpcs.2010.06.006","1.0"
"1377","Zn0.97Al0.03O","Zn0.97Al0.03O","0.0","0.0","0.0","0.0","0.0","0.0","0.0","0.0","0.0","0.0","0.0","0.0","0.0","0.0","0.0","0.0","0.0","0.0","0.0","0.0","0.0","0.0","0.0","0.0","0.0","0.0","0.0","0.0","0.0","0.0","0.0","0.0","0.0","0.0","0.0","0.0","0.0","0.0","0.0","0.0","0.0","0.0","0.0","0.0","0.0","0.0","0.0","0.0","0.0","0.0","0.485","0.015","0.0","0.0","0.0","0.0","0.0","0.0","0.0","0.0","0.5","0.0","0.0","0.0","0.0","573.0","-85.0","40800.0","5.96","0.00029","0.03","https://doi.org/10.1016/j.jpcs.2010.06.006","1.0"
"1378","Zn0.97Al0.03O","Zn0.97Al0.03O","0.0","0.0","0.0","0.0","0.0","0.0","0.0","0.0","0.0","0.0","0.0","0.0","0.0","0.0","0.0","0.0","0.0","0.0","0.0","0.0","0.0","0.0","0.0","0.0","0.0","0.0","0.0","0.0","0.0","0.0","0.0","0.0","0.0","0.0","0.0","0.0","0.0","0.0","0.0","0.0","0.0","0.0","0.0","0.0","0.0","0.0","0.0","0.0","0.0","0.0","0.485","0.015","0.0","0.0","0.0","0.0","0.0","0.0","0.0","0.0","0.5","0.0","0.0","0.0","0.0","673.0","-94.0","37500.0","5.38","0.00033","0.05","https://doi.org/10.1016/j.jpcs.2010.06.006","1.0"
"1379","Mg2.16(Si0.4Sn0.6)0.97Bi0.03","Mg2.16Si0.388Sn0.582","0.0","0.0","0.0","0.0","0.0","0.0","0.0","0.0","0.0","0.0","0.0","0.0","0.12396166134185305","0.0","0.0","0.0","0.0","0.0","0.0","0.0","0.0","0.0","0.0","0.0","0.0","0.0","0.0","0.0","0.0","0.6900958466453675","0.0","0.0","0.0","0.0","0.0","0.0","0.0","0.0","0.0","0.0","0.0","0.0","0.0","0.0","0.0","0.0","0.0","0.0","0.0","0.0","0.0","0.0","0.18594249201277954","0.0","0.0","0.0","0.0","0.0","0.0","0.0","0.0","0.0","0.0","0.0","0.0","300.0","","-120.0","203876.0","0.00295","0.32","https://doi.org/10.1016/j.jssc.2013.04.041","1.0"
"1380","Mg2.16(Si0.4Sn0.6)0.97Bi0.03","Mg2.16Si0.388Sn0.582","0.0","0.0","0.0","0.0","0.0","0.0","0.0","0.0","0.0","0.0","0.0","0.0","0.12396166134185305","0.0","0.0","0.0","0.0","0.0","0.0","0.0","0.0","0.0","0.0","0.0","0.0","0.0","0.0","0.0","0.0","0.6900958466453675","0.0","0.0","0.0","0.0","0.0","0.0","0.0","0.0","0.0","0.0","0.0","0.0","0.0","0.0","0.0","0.0","0.0","0.0","0.0","0.0","0.0","0.0","0.18594249201277954","0.0","0.0","0.0","0.0","0.0","0.0","0.0","0.0","0.0","0.0","0.0","0.0","400.0","","-143.0","172700.0","0.00353","0.55","https://doi.org/10.1016/j.jssc.2013.04.041","1.0"
"1381","Mg2.16(Si0.4Sn0.6)0.97Bi0.03","Mg2.16Si0.388Sn0.582","0.0","0.0","0.0","0.0","0.0","0.0","0.0","0.0","0.0","0.0","0.0","0.0","0.12396166134185305","0.0","0.0","0.0","0.0","0.0","0.0","0.0","0.0","0.0","0.0","0.0","0.0","0.0","0.0","0.0","0.0","0.6900958466453675","0.0","0.0","0.0","0.0","0.0","0.0","0.0","0.0","0.0","0.0","0.0","0.0","0.0","0.0","0.0","0.0","0.0","0.0","0.0","0.0","0.0","0.0","0.18594249201277954","0.0","0.0","0.0","0.0","0.0","0.0","0.0","0.0","0.0","0.0","0.0","0.0","500.0","","-163.0","146100.0","0.00387","0.81","https://doi.org/10.1016/j.jssc.2013.04.041","1.0"
"1382","Mg2.16(Si0.4Sn0.6)0.97Bi0.03","Mg2.16Si0.388Sn0.582","0.0","0.0","0.0","0.0","0.0","0.0","0.0","0.0","0.0","0.0","0.0","0.0","0.12396166134185305","0.0","0.0","0.0","0.0","0.0","0.0","0.0","0.0","0.0","0.0","0.0","0.0","0.0","0.0","0.0","0.0","0.6900958466453675","0.0","0.0","0.0","0.0","0.0","0.0","0.0","0.0","0.0","0.0","0.0","0.0","0.0","0.0","0.0","0.0","0.0","0.0","0.0","0.0","0.0","0.0","0.18594249201277954","0.0","0.0","0.0","0.0","0.0","0.0","0.0","0.0","0.0","0.0","0.0","0.0","600.0","","-180.0","124603.0","0.00406","1.06","https://doi.org/10.1016/j.jssc.2013.04.041","1.0"
