Repository: anilkunwar/thermoelectrics

# Machine learning assisted design of thermoelectrics

a. Machine Learning

# Fetching the upto date data of thermoelectricity (Informatics)

# Featurization:

The computer code to convert the multicomponent chemical formula and temperature row into composition-temperature feature vector
Binary alloys/compunds with upload from json files
Multicomponent alloys/compunds with upload from json files

# Informatics approach to classify p-type and n-type thermoelectric materials

Basic Illustrative Tutorials
Querying the Abstracts on the Materials Science, Applied Physics and Condensed Matter Physics on Keyterms Specific to Thermoelectrics
NER analysis for material type classification

File: machine_learning/vae_regression/latent_space_exploration/thermoelectric_materials.csv (part 20 of 71)
"","Formula","modformula","In","Tl","La","Sr","Mn","Ni","Ru","Pd","Hf","Cs","Sc","Co","Si","Fe","Li","Cl","Yb","Te","N","Ti","Cd","Zr","Y","Ga","Cr","Pr","Tm","Br","Ca","Mg","Rb","Au","Nd","Ce","Ho","I","Ba","Se","Pb","Ge","Gd","Tb","Dy","Cu","Na","Sb","Bi","P","As","Sm","Zn","Al","Sn","Ag","Nb","Mo","V","S","K","Lu","O","Eu","Ta","B","Er","temperature(K)","seebeck_coefficient(μV/K)","electrical_conductivity(S/m)","thermal_conductivity(W/mK)","power_factor(W/mK2)","ZT","reference","sum_elements"
"1383","Mg2.16(Si0.4Sn0.6)0.97Bi0.03","Mg2.16Si0.388Sn0.582","0.0","0.0","0.0","0.0","0.0","0.0","0.0","0.0","0.0","0.0","0.0","0.0","0.12396166134185305","0.0","0.0","0.0","0.0","0.0","0.0","0.0","0.0","0.0","0.0","0.0","0.0","0.0","0.0","0.0","0.0","0.6900958466453675","0.0","0.0","0.0","0.0","0.0","0.0","0.0","0.0","0.0","0.0","0.0","0.0","0.0","0.0","0.0","0.0","0.0","0.0","0.0","0.0","0.0","0.0","0.18594249201277954","0.0","0.0","0.0","0.0","0.0","0.0","0.0","0.0","0.0","0.0","0.0","0.0","700.0","","-199.0","105555.0","0.00416","1.28","https://doi.org/10.1016/j.jssc.2013.04.041","1.0"
"1384","Mg2.16(Si0.4Sn0.6)0.97Bi0.03","Mg2.16Si0.388Sn0.582","0.0","0.0","0.0","0.0","0.0","0.0","0.0","0.0","0.0","0.0","0.0","0.0","0.12396166134185305","0.0","0.0","0.0","0.0","0.0","0.0","0.0","0.0","0.0","0.0","0.0","0.0","0.0","0.0","0.0","0.0","0.6900958466453675","0.0","0.0","0.0","0.0","0.0","0.0","0.0","0.0","0.0","0.0","0.0","0.0","0.0","0.0","0.0","0.0","0.0","0.0","0.0","0.0","0.0","0.0","0.18594249201277954","0.0","0.0","0.0","0.0","0.0","0.0","0.0","0.0","0.0","0.0","0.0","0.0","800.0","","-217.0","89150.0","0.00419","1.44","https://doi.org/10.1016/j.jssc.2013.04.041","1.0"
"1385","Mg2.16(Si0.4Sn0.6)0.985Bi0.015","Mg2.16Si0.394Sn0.591","0.0","0.0","0.0","0.0","0.0","0.0","0.0","0.0","0.0","0.0","0.0","0.0","0.12527821939586645","0.0","0.0","0.0","0.0","0.0","0.0","0.0","0.0","0.0","0.0","0.0","0.0","0.0","0.0","0.0","0.0","0.6868044515103338","0.0","0.0","0.0","0.0","0.0","0.0","0.0","0.0","0.0","0.0","0.0","0.0","0.0","0.0","0.0","0.0","0.0","0.0","0.0","0.0","0.0","0.0","0.18791732909379966","0.0","0.0","0.0","0.0","0.0","0.0","0.0","0.0","0.0","0.0","0.0","0.0","300.0","","-136.0","177000.0","0.00329","0.37","https://doi.org/10.1016/j.jssc.2013.04.041","0.9999999999999999"
"1386","Mg2.16(Si0.4Sn0.6)0.985Bi0.015","Mg2.16Si0.394Sn0.591","0.0","0.0","0.0","0.0","0.0","0.0","0.0","0.0","0.0","0.0","0.0","0.0","0.12527821939586645","0.0","0.0","0.0","0.0","0.0","0.0","0.0","0.0","0.0","0.0","0.0","0.0","0.0","0.0","0.0","0.0","0.6868044515103338","0.0","0.0","0.0","0.0","0.0","0.0","0.0","0.0","0.0","0.0","0.0","0.0","0.0","0.0","0.0","0.0","0.0","0.0","0.0","0.0","0.0","0.0","0.18791732909379966","0.0","0.0","0.0","0.0","0.0","0.0","0.0","0.0","0.0","0.0","0.0","0.0","400.0","","-159.0","146400.0","0.00372","0.61","https://doi.org/10.1016/j.jssc.2013.04.041","0.9999999999999999"
"1387","Mg2.16(Si0.4Sn0.6)0.985Bi0.015","Mg2.16Si0.394Sn0.591","0.0","0.0","0.0","0.0","0.0","0.0","0.0","0.0","0.0","0.0","0.0","0.0","0.12527821939586645","0.0","0.0","0.0","0.0","0.0","0.0","0.0","0.0","0.0","0.0","0.0","0.0","0.0","0.0","0.0","0.0","0.6868044515103338","0.0","0.0","0.0","0.0","0.0","0.0","0.0","0.0","0.0","0.0","0.0","0.0","0.0","0.0","0.0","0.0","0.0","0.0","0.0","0.0","0.0","0.0","0.18791732909379966","0.0","0.0","0.0","0.0","0.0","0.0","0.0","0.0","0.0","0.0","0.0","0.0","500.0","","-179.0","123333.0","0.00397","0.88","https://doi.org/10.1016/j.jssc.2013.04.041","0.9999999999999999"
"1388","Mg2.16(Si0.4Sn0.6)0.985Bi0.015","Mg2.16Si0.394Sn0.591","0.0","0.0","0.0","0.0","0.0","0.0","0.0","0.0","0.0","0.0","0.0","0.0","0.12527821939586645","0.0","0.0","0.0","0.0","0.0","0.0","0.0","0.0","0.0","0.0","0.0","0.0","0.0","0.0","0.0","0.0","0.6868044515103338","0.0","0.0","0.0","0.0","0.0","0.0","0.0","0.0","0.0","0.0","0.0","0.0","0.0","0.0","0.0","0.0","0.0","0.0","0.0","0.0","0.0","0.0","0.18791732909379966","0.0","0.0","0.0","0.0","0.0","0.0","0.0","0.0","0.0","0.0","0.0","0.0","600.0","","-198.0","104100.0","0.00408","1.12","https://doi.org/10.1016/j.jssc.2013.04.041","0.9999999999999999"
"1389","Mg2.16(Si0.4Sn0.6)0.985Bi0.015","Mg2.16Si0.394Sn0.591","0.0","0.0","0.0","0.0","0.0","0.0","0.0","0.0","0.0","0.0","0.0","0.0","0.12527821939586645","0.0","0.0","0.0","0.0","0.0","0.0","0.0","0.0","0.0","0.0","0.0","0.0","0.0","0.0","0.0","0.0","0.6868044515103338","0.0","0.0","0.0","0.0","0.0","0.0","0.0","0.0","0.0","0.0","0.0","0.0","0.0","0.0","0.0","0.0","0.0","0.0","0.0","0.0","0.0","0.0","0.18791732909379966","0.0","0.0","0.0","0.0","0.0","0.0","0.0","0.0","0.0","0.0","0.0","0.0","700.0","","-214.0","88200.0","0.00403","1.29","https://doi.org/10.1016/j.jssc.2013.04.041","0.9999999999999999"
"1390","Mg2.16(Si0.4Sn0.6)0.985Bi0.015","Mg2.16Si0.394Sn0.591","0.0","0.0","0.0","0.0","0.0","0.0","0.0","0.0","0.0","0.0","0.0","0.0","0.12527821939586645","0.0","0.0","0.0","0.0","0.0","0.0","0.0","0.0","0.0","0.0","0.0","0.0","0.0","0.0","0.0","0.0","0.6868044515103338","0.0","0.0","0.0","0.0","0.0","0.0","0.0","0.0","0.0","0.0","0.0","0.0","0.0","0.0","0.0","0.0","0.0","0.0","0.0","0.0","0.0","0.0","0.18791732909379966","0.0","0.0","0.0","0.0","0.0","0.0","0.0","0.0","0.0","0.0","0.0","0.0","800.0","","-224.0","74610.0","0.00378","1.33","https://doi.org/10.1016/j.jssc.2013.04.041","0.9999999999999999"
"1391","Mg2.16(Si0.4Sn0.6)0.98Bi0.02","Mg2.16Si0.392Sn0.588","0.0","0.0","0.0","0.0","0.0","0.0","0.0","0.0","0.0","0.0","0.0","0.0","0.12484076433121019","0.0","0.0","0.0","0.0","0.0","0.0","0.0","0.0","0.0","0.0","0.0","0.0","0.0","0.0","0.0","0.0","0.6878980891719746","0.0","0.0","0.0","0.0","0.0","0.0","0.0","0.0","0.0","0.0","0.0","0.0","0.0","0.0","0.0","0.0","0.0","0.0","0.0","0.0","0.0","0.0","0.18726114649681527","0.0","0.0","0.0","0.0","0.0","0.0","0.0","0.0","0.0","0.0","0.0","0.0","300.0","","-122.0","185000.0","0.00275","0.3","https://doi.org/10.1016/j.jssc.2013.04.041","1.0"
"1392","Mg2.16(Si0.4Sn0.6)0.98Bi0.02","Mg2.16Si0.392Sn0.588","0.0","0.0","0.0","0.0","0.0","0.0","0.0","0.0","0.0","0.0","0.0","0.0","0.12484076433121019","0.0","0.0","0.0","0.0","0.0","0.0","0.0","0.0","0.0","0.0","0.0","0.0","0.0","0.0","0.0","0.0","0.6878980891719746","0.0","0.0","0.0","0.0","0.0","0.0","0.0","0.0","0.0","0.0","0.0","0.0","0.0","0.0","0.0","0.0","0.0","0.0","0.0","0.0","0.0","0.0","0.18726114649681527","0.0","0.0","0.0","0.0","0.0","0.0","0.0","0.0","0.0","0.0","0.0","0.0","400.0","","-145.0","154100.0","0.00323","0.51","https://doi.org/10.1016/j.jssc.2013.04.041","1.0"
"1393","Mg2.16(Si0.4Sn0.6)0.98Bi0.02","Mg2.16Si0.392Sn0.588","0.0","0.0","0.0","0.0","0.0","0.0","0.0","0.0","0.0","0.0","0.0","0.0","0.12484076433121019","0.0","0.0","0.0","0.0","0.0","0.0","0.0","0.0","0.0","0.0","0.0","0.0","0.0","0.0","0.0","0.0","0.6878980891719746","0.0","0.0","0.0","0.0","0.0","0.0","0.0","0.0","0.0","0.0","0.0","0.0","0.0","0.0","0.0","0.0","0.0","0.0","0.0","0.0","0.0","0.0","0.18726114649681527","0.0","0.0","0.0","0.0","0.0","0.0","0.0","0.0","0.0","0.0","0.0","0.0","500.0","","-168.0","129500.0","0.00366","0.77","https://doi.org/10.1016/j.jssc.2013.04.041","1.0"
"1394","Mg2.16(Si0.4Sn0.6)0.98Bi0.02","Mg2.16Si0.392Sn0.588","0.0","0.0","0.0","0.0","0.0","0.0","0.0","0.0","0.0","0.0","0.0","0.0","0.12484076433121019","0.0","0.0","0.0","0.0","0.0","0.0","0.0","0.0","0.0","0.0","0.0","0.0","0.0","0.0","0.0","0.0","0.6878980891719746","0.0","0.0","0.0","0.0","0.0","0.0","0.0","0.0","0.0","0.0","0.0","0.0","0.0","0.0","0.0","0.0","0.0","0.0","0.0","0.0","0.0","0.0","0.18726114649681527","0.0","0.0","0.0","0.0","0.0","0.0","0.0","0.0","0.0","0.0","0.0","0.0","600.0","","-188.0","110670.0","0.00392","1.03","https://doi.org/10.1016/j.jssc.2013.04.041","1.0"
"1395","Mg2.16(Si0.4Sn0.6)0.98Bi0.02","Mg2.16Si0.392Sn0.588","0.0","0.0","0.0","0.0","0.0","0.0","0.0","0.0","0.0","0.0","0.0","0.0","0.12484076433121019","0.0","0.0","0.0","0.0","0.0","0.0","0.0","0.0","0.0","0.0","0.0","0.0","0.0","0.0","0.0","0.0","0.6878980891719746","0.0","0.0","0.0","0.0","0.0","0.0","0.0","0.0","0.0","0.0","0.0","0.0","0.0","0.0","0.0","0.0","0.0","0.0","0.0","0.0","0.0","0.0","0.18726114649681527","0.0","0.0","0.0","0.0","0.0","0.0","0.0","0.0","0.0","0.0","0.0","0.0","700.0","","-204.0","94500.0","0.00394","1.21","https://doi.org/10.1016/j.jssc.2013.04.041","1.0"
"1396","Mg2.16(Si0.4Sn0.6)0.98Bi0.02","Mg2.16Si0.392Sn0.588","0.0","0.0","0.0","0.0","0.0","0.0","0.0","0.0","0.0","0.0","0.0","0.0","0.12484076433121019","0.0","0.0","0.0","0.0","0.0","0.0","0.0","0.0","0.0","0.0","0.0","0.0","0.0","0.0","0.0","0.0","0.6878980891719746","0.0","0.0","0.0","0.0","0.0","0.0","0.0","0.0","0.0","0.0","0.0","0.0","0.0","0.0","0.0","0.0","0.0","0.0","0.0","0.0","0.0","0.0","0.18726114649681527","0.0","0.0","0.0","0.0","0.0","0.0","0.0","0.0","0.0","0.0","0.0","0.0","800.0","","-213.0","78824.0","0.00357","1.24","https://doi.org/10.1016/j.jssc.2013.04.041","1.0"
"1397","Mg2.16(Si0.4Sn0.6)0.995Bi0.005","Mg2.16Si0.398Sn0.597","0.0","0.0","0.0","0.0","0.0","0.0","0.0","0.0","0.0","0.0","0.0","0.0","0.12614896988906496","0.0","0.0","0.0","0.0","0.0","0.0","0.0","0.0","0.0","0.0","0.0","0.0","0.0","0.0","0.0","0.0","0.6846275752773375","0.0","0.0","0.0","0.0","0.0","0.0","0.0","0.0","0.0","0.0","0.0","0.0","0.0","0.0","0.0","0.0","0.0","0.0","0.0","0.0","0.0","0.0","0.18922345483359745","0.0","0.0","0.0","0.0","0.0","0.0","0.0","0.0","0.0","0.0","0.0","0.0","300.0","","-177.0","75000.0","0.00235","0.31","https://doi.org/10.1016/j.jssc.2013.04.041","1.0"
"1398","Mg2.16(Si0.4Sn0.6)0.995Bi0.005","Mg2.16Si0.398Sn0.597","0.0","0.0","0.0","0.0","0.0","0.0","0.0","0.0","0.0","0.0","0.0","0.0","0.12614896988906496","0.0","0.0","0.0","0.0","0.0","0.0","0.0","0.0","0.0","0.0","0.0","0.0","0.0","0.0","0.0","0.0","0.6846275752773375","0.0","0.0","0.0","0.0","0.0","0.0","0.0","0.0","0.0","0.0","0.0","0.0","0.0","0.0","0.0","0.0","0.0","0.0","0.0","0.0","0.0","0.0","0.18922345483359745","0.0","0.0","0.0","0.0","0.0","0.0","0.0","0.0","0.0","0.0","0.0","0.0","520.0","","-240.0","51744.0","0.00299","0.87","https://doi.org/10.1016/j.jssc.2013.04.041","1.0"
"1399","Mg2.16(Si0.4Sn0.6)0.995Bi0.005","Mg2.16Si0.398Sn0.597","0.0","0.0","0.0","0.0","0.0","0.0","0.0","0.0","0.0","0.0","0.0","0.0","0.12614896988906496","0.0","0.0","0.0","0.0","0.0","0.0","0.0","0.0","0.0","0.0","0.0","0.0","0.0","0.0","0.0","0.0","0.6846275752773375","0.0","0.0","0.0","0.0","0.0","0.0","0.0","0.0","0.0","0.0","0.0","0.0","0.0","0.0","0.0","0.0","0.0","0.0","0.0","0.0","0.0","0.0","0.18922345483359745","0.0","0.0","0.0","0.0","0.0","0.0","0.0","0.0","0.0","0.0","0.0","0.0","760.0","","-263.0","37600.0","0.00259","0.97","https://doi.org/10.1016/j.jssc.2013.04.041","1.0"
"1400","Mg2.16(Si0.4Sn0.6)0.995Bi0.005","Mg2.16Si0.398Sn0.597","0.0","0.0","0.0","0.0","0.0","0.0","0.0","0.0","0.0","0.0","0.0","0.0","0.12614896988906496","0.0","0.0","0.0","0.0","0.0","0.0","0.0","0.0","0.0","0.0","0.0","0.0","0.0","0.0","0.0","0.0","0.6846275752773375","0.0","0.0","0.0","0.0","0.0","0.0","0.0","0.0","0.0","0.0","0.0","0.0","0.0","0.0","0.0","0.0","0.0","0.0","0.0","0.0","0.0","0.0","0.18922345483359745","0.0","0.0","0.0","0.0","0.0","0.0","0.0","0.0","0.0","0.0","0.0","0.0","620.0","","-261.0","44550.0","0.00303","1.08","https://doi.org/10.1016/j.jssc.2013.04.041","1.0"
"1401","Mg2.16(Si0.4Sn0.6)0.99Bi0.01","Mg2.16Si0.396Sn0.594","0.0","0.0","0.0","0.0","0.0","0.0","0.0","0.0","0.0","0.0","0.0","0.0","0.12571428571428572","0.0","0.0","0.0","0.0","0.0","0.0","0.0","0.0","0.0","0.0","0.0","0.0","0.0","0.0","0.0","0.0","0.6857142857142858","0.0","0.0","0.0","0.0","0.0","0.0","0.0","0.0","0.0","0.0","0.0","0.0","0.0","0.0","0.0","0.0","0.0","0.0","0.0","0.0","0.0","0.0","0.18857142857142856","0.0","0.0","0.0","0.0","0.0","0.0","0.0","0.0","0.0","0.0","0.0","0.0","300.0","","-155.0","127519.0","0.00308","0.36","https://doi.org/10.1016/j.jssc.2013.04.041","1.0"
"1402","Mg2.16(Si0.4Sn0.6)0.99Bi0.01","Mg2.16Si0.396Sn0.594","0.0","0.0","0.0","0.0","0.0","0.0","0.0","0.0","0.0","0.0","0.0","0.0","0.12571428571428572","0.0","0.0","0.0","0.0","0.0","0.0","0.0","0.0","0.0","0.0","0.0","0.0","0.0","0.0","0.0","0.0","0.6857142857142858","0.0","0.0","0.0","0.0","0.0","0.0","0.0","0.0","0.0","0.0","0.0","0.0","0.0","0.0","0.0","0.0","0.0","0.0","0.0","0.0","0.0","0.0","0.18857142857142856","0.0","0.0","0.0","0.0","0.0","0.0","0.0","0.0","0.0","0.0","0.0","0.0","400.0","","-175.0","107170.0","0.00329","0.59","https://doi.org/10.1016/j.jssc.2013.04.041","1.0"
"1403","Mg2.16(Si0.4Sn0.6)0.99Bi0.01","Mg2.16Si0.396Sn0.594","0.0","0.0","0.0","0.0","0.0","0.0","0.0","0.0","0.0","0.0","0.0","0.0","0.12571428571428572","0.0","0.0","0.0","0.0","0.0","0.0","0.0","0.0","0.0","0.0","0.0","0.0","0.0","0.0","0.0","0.0","0.6857142857142858","0.0","0.0","0.0","0.0","0.0","0.0","0.0","0.0","0.0","0.0","0.0","0.0","0.0","0.0","0.0","0.0","0.0","0.0","0.0","0.0","0.0","0.0","0.18857142857142856","0.0","0.0","0.0","0.0","0.0","0.0","0.0","0.0","0.0","0.0","0.0","0.0","500.0","","-199.0","90503.0","0.00357","0.87","https://doi.org/10.1016/j.jssc.2013.04.041","1.0"
"1404","Mg2.16(Si0.4Sn0.6)0.99Bi0.01","Mg2.16Si0.396Sn0.594","0.0","0.0","0.0","0.0","0.0","0.0","0.0","0.0","0.0","0.0","0.0","0.0","0.12571428571428572","0.0","0.0","0.0","0.0","0.0","0.0","0.0","0.0","0.0","0.0","0.0","0.0","0.0","0.0","0.0","0.0","0.6857142857142858","0.0","0.0","0.0","0.0","0.0","0.0","0.0","0.0","0.0","0.0","0.0","0.0","0.0","0.0","0.0","0.0","0.0","0.0","0.0","0.0","0.0","0.0","0.18857142857142856","0.0","0.0","0.0","0.0","0.0","0.0","0.0","0.0","0.0","0.0","0.0","0.0","600.0","","-221.0","77300.0","0.00376","1.13","https://doi.org/10.1016/j.jssc.2013.04.041","1.0"
"1405","Mg2.16(Si0.4Sn0.6)0.99Bi0.01","Mg2.16Si0.396Sn0.594","0.0","0.0","0.0","0.0","0.0","0.0","0.0","0.0","0.0","0.0","0.0","0.0","0.12571428571428572","0.0","0.0","0.0","0.0","0.0","0.0","0.0","0.0","0.0","0.0","0.0","0.0","0.0","0.0","0.0","0.0","0.6857142857142858","0.0","0.0","0.0","0.0","0.0","0.0","0.0","0.0","0.0","0.0","0.0","0.0","0.0","0.0","0.0","0.0","0.0","0.0","0.0","0.0","0.0","0.0","0.18857142857142856","0.0","0.0","0.0","0.0","0.0","0.0","0.0","0.0","0.0","0.0","0.0","0.0","800.0","","-239.0","55426.0","0.00316","1.15","https://doi.org/10.1016/j.jssc.2013.04.041","1.0"
"1406","Mg2.16(Si0.4Sn0.6)0.99Bi0.01","Mg2.16Si0.396Sn0.594","0.0","0.0","0.0","0.0","0.0","0.0","0.0","0.0","0.0","0.0","0.0","0.0","0.12571428571428572","0.0","0.0","0.0","0.0","0.0","0.0","0.0","0.0","0.0","0.0","0.0","0.0","0.0","0.0","0.0","0.0","0.6857142857142858","0.0","0.0","0.0","0.0","0.0","0.0","0.0","0.0","0.0","0.0","0.0","0.0","0.0","0.0","0.0","0.0","0.0","0.0","0.0","0.0","0.0","0.0","0.18857142857142856","0.0","0.0","0.0","0.0","0.0","0.0","0.0","0.0","0.0","0.0","0.0","0.0","700.0","","-236.0","65800.0","0.00365","1.25","https://doi.org/10.1016/j.jssc.2013.04.041","1.0"
"1407","Mg2.16Si0.4Sn0.6","Mg2.16Si0.4Sn0.6","0.0","0.0","0.0","0.0","0.0","0.0","0.0","0.0","0.0","0.0","0.0","0.0","0.12658227848101267","0.0","0.0","0.0","0.0","0.0","0.0","0.0","0.0","0.0","0.0","0.0","0.0","0.0","0.0","0.0","0.0","0.6835443037974683","0.0","0.0","0.0","0.0","0.0","0.0","0.0","0.0","0.0","0.0","0.0","0.0","0.0","0.0","0.0","0.0","0.0","0.0","0.0","0.0","0.0","0.0","0.18987341772151897","0.0","0.0","0.0","0.0","0.0","0.0","0.0","0.0","0.0","0.0","0.0","0.0","620.0","","-205.0","5600.0","0.00023","0.08","https://doi.org/10.1016/j.jssc.2013.04.041","1.0"
"1408","Mg2.16Si0.4Sn0.6","Mg2.16Si0.4Sn0.6","0.0","0.0","0.0","0.0","0.0","0.0","0.0","0.0","0.0","0.0","0.0","0.0","0.12658227848101267","0.0","0.0","0.0","0.0","0.0","0.0","0.0","0.0","0.0","0.0","0.0","0.0","0.0","0.0","0.0","0.0","0.6835443037974683","0.0","0.0","0.0","0.0","0.0","0.0","0.0","0.0","0.0","0.0","0.0","0.0","0.0","0.0","0.0","0.0","0.0","0.0","0.0","0.0","0.0","0.0","0.18987341772151897","0.0","0.0","0.0","0.0","0.0","0.0","0.0","0.0","0.0","0.0","0.0","0.0","760.0","","-146.0","12950.0","0.00027","0.09","https://doi.org/10.1016/j.jssc.2013.04.041","1.0"
"1409","La0.1Co4Sb12","La0.1Co4Sb12","0.0","0.0","0.006211180124223602","0.0","0.0","0.0","0.0","0.0","0.0","0.0","0.0","0.24844720496894407","0.0","0.0","0.0","0.0","0.0","0.0","0.0","0.0","0.0","0.0","0.0","0.0","0.0","0.0","0.0","0.0","0.0","0.0","0.0","0.0","0.0","0.0","0.0","0.0","0.0","0.0","0.0","0.0","0.0","0.0","0.0","0.0","0.0","0.7453416149068323","0.0","0.0","0.0","0.0","0.0","0.0","0.0","0.0","0.0","0.0","0.0","0.0","0.0","0.0","0.0","0.0","0.0","0.0","0.0","373.0","71.0","25688.0","3.69","0.00013","0.01","https://doi.org/10.1016/j.matchemphys.2005.07.068","1.0"
"1410","La0.1Co4Sb12","La0.1Co4Sb12","0.0","0.0","0.006211180124223602","0.0","0.0","0.0","0.0","0.0","0.0","0.0","0.0","0.24844720496894407","0.0","0.0","0.0","0.0","0.0","0.0","0.0","0.0","0.0","0.0","0.0","0.0","0.0","0.0","0.0","0.0","0.0","0.0","0.0","0.0","0.0","0.0","0.0","0.0","0.0","0.0","0.0","0.0","0.0","0.0","0.0","0.0","0.0","0.7453416149068323","0.0","0.0","0.0","0.0","0.0","0.0","0.0","0.0","0.0","0.0","0.0","0.0","0.0","0.0","0.0","0.0","0.0","0.0","0.0","473.0","84.0","27613.0","3.72","0.00019","0.02","https://doi.org/10.1016/j.matchemphys.2005.07.068","1.0"
"1411","La0.1Co4Sb12","La0.1Co4Sb12","0.0","0.0","0.006211180124223602","0.0","0.0","0.0","0.0","0.0","0.0","0.0","0.0","0.24844720496894407","0.0","0.0","0.0","0.0","0.0","0.0","0.0","0.0","0.0","0.0","0.0","0.0","0.0","0.0","0.0","0.0","0.0","0.0","0.0","0.0","0.0","0.0","0.0","0.0","0.0","0.0","0.0","0.0","0.0","0.0","0.0","0.0","0.0","0.7453416149068323","0.0","0.0","0.0","0.0","0.0","0.0","0.0","0.0","0.0","0.0","0.0","0.0","0.0","0.0","0.0","0.0","0.0","0.0","0.0","573.0","100.0","27600.0","3.66","0.00028","0.04","https://doi.org/10.1016/j.matchemphys.2005.07.068","1.0"
"1412","La0.1Co4Sb12","La0.1Co4Sb12","0.0","0.0","0.006211180124223602","0.0","0.0","0.0","0.0","0.0","0.0","0.0","0.0","0.24844720496894407","0.0","0.0","0.0","0.0","0.0","0.0","0.0","0.0","0.0","0.0","0.0","0.0","0.0","0.0","0.0","0.0","0.0","0.0","0.0","0.0","0.0","0.0","0.0","0.0","0.0","0.0","0.0","0.0","0.0","0.0","0.0","0.0","0.0","0.7453416149068323","0.0","0.0","0.0","0.0","0.0","0.0","0.0","0.0","0.0","0.0","0.0","0.0","0.0","0.0","0.0","0.0","0.0","0.0","0.0","773.0","102.0","24867.0","4.5","0.00026","0.04","https://doi.org/10.1016/j.matchemphys.2005.07.068","1.0"
"1413","La0.1Co4Sb12","La0.1Co4Sb12","0.0","0.0","0.006211180124223602","0.0","0.0","0.0","0.0","0.0","0.0","0.0","0.0","0.24844720496894407","0.0","0.0","0.0","0.0","0.0","0.0","0.0","0.0","0.0","0.0","0.0","0.0","0.0","0.0","0.0","0.0","0.0","0.0","0.0","0.0","0.0","0.0","0.0","0.0","0.0","0.0","0.0","0.0","0.0","0.0","0.0","0.0","0.0","0.7453416149068323","0.0","0.0","0.0","0.0","0.0","0.0","0.0","0.0","0.0","0.0","0.0","0.0","0.0","0.0","0.0","0.0","0.0","0.0","0.0","673.0","114.0","26120.0","3.81","0.00034","0.06","https://doi.org/10.1016/j.matchemphys.2005.07.068","1.0"
"1414","La0.3Co4Sb12","La0.3Co4Sb12","0.0","0.0","0.01840490797546012","0.0","0.0","0.0","0.0","0.0","0.0","0.0","0.0","0.24539877300613497","0.0","0.0","0.0","0.0","0.0","0.0","0.0","0.0","0.0","0.0","0.0","0.0","0.0","0.0","0.0","0.0","0.0","0.0","0.0","0.0","0.0","0.0","0.0","0.0","0.0","0.0","0.0","0.0","0.0","0.0","0.0","0.0","0.0","0.7361963190184049","0.0","0.0","0.0","0.0","0.0","0.0","0.0","0.0","0.0","0.0","0.0","0.0","0.0","0.0","0.0","0.0","0.0","0.0","0.0","373.0","67.0","25735.0","3.85","0.00012","0.01","https://doi.org/10.1016/j.matchemphys.2005.07.068","1.0"
"1415","La0.3Co4Sb12","La0.3Co4Sb12","0.0","0.0","0.01840490797546012","0.0","0.0","0.0","0.0","0.0","0.0","0.0","0.0","0.24539877300613497","0.0","0.0","0.0","0.0","0.0","0.0","0.0","0.0","0.0","0.0","0.0","0.0","0.0","0.0","0.0","0.0","0.0","0.0","0.0","0.0","0.0","0.0","0.0","0.0","0.0","0.0","0.0","0.0","0.0","0.0","0.0","0.0","0.0","0.7361963190184049","0.0","0.0","0.0","0.0","0.0","0.0","0.0","0.0","0.0","0.0","0.0","0.0","0.0","0.0","0.0","0.0","0.0","0.0","0.0","473.0","80.0","26565.0","3.53","0.00017","0.02","https://doi.org/10.1016/j.matchemphys.2005.07.068","1.0"
"1416","La0.3Co4Sb12","La0.3Co4Sb12","0.0","0.0","0.01840490797546012","0.0","0.0","0.0","0.0","0.0","0.0","0.0","0.0","0.24539877300613497","0.0","0.0","0.0","0.0","0.0","0.0","0.0","0.0","0.0","0.0","0.0","0.0","0.0","0.0","0.0","0.0","0.0","0.0","0.0","0.0","0.0","0.0","0.0","0.0","0.0","0.0","0.0","0.0","0.0","0.0","0.0","0.0","0.0","0.7361963190184049","0.0","0.0","0.0","0.0","0.0","0.0","0.0","0.0","0.0","0.0","0.0","0.0","0.0","0.0","0.0","0.0","0.0","0.0","0.0","573.0","93.0","26217.0","3.33","0.00023","0.04","https://doi.org/10.1016/j.matchemphys.2005.07.068","1.0"
"1417","La0.3Co4Sb12","La0.3Co4Sb12","0.0","0.0","0.01840490797546012","0.0","0.0","0.0","0.0","0.0","0.0","0.0","0.0","0.24539877300613497","0.0","0.0","0.0","0.0","0.0","0.0","0.0","0.0","0.0","0.0","0.0","0.0","0.0","0.0","0.0","0.0","0.0","0.0","0.0","0.0","0.0","0.0","0.0","0.0","0.0","0.0","0.0","0.0","0.0","0.0","0.0","0.0","0.0","0.7361963190184049","0.0","0.0","0.0","0.0","0.0","0.0","0.0","0.0","0.0","0.0","0.0","0.0","0.0","0.0","0.0","0.0","0.0","0.0","0.0","673.0","99.0","25362.0","3.58","0.00025","0.05","https://doi.org/10.1016/j.matchemphys.2005.07.068","1.0"
"1418","La0.5Co4Sb12","La0.5Co4Sb12","0.0","0.0","0.030303030303030304","0.0","0.0","0.0","0.0","0.0","0.0","0.0","0.0","0.24242424242424243","0.0","0.0","0.0","0.0","0.0","0.0","0.0","0.0","0.0","0.0","0.0","0.0","0.0","0.0","0.0","0.0","0.0","0.0","0.0","0.0","0.0","0.0","0.0","0.0","0.0","0.0","0.0","0.0","0.0","0.0","0.0","0.0","0.0","0.7272727272727273","0.0","0.0","0.0","0.0","0.0","0.0","0.0","0.0","0.0","0.0","0.0","0.0","0.0","0.0","0.0","0.0","0.0","0.0","0.0","373.0","59.0","35355.0","2.19","0.00012","0.02","https://doi.org/10.1016/j.matchemphys.2005.07.068","1.0"
"1419","La0.5Co4Sb12","La0.5Co4Sb12","0.0","0.0","0.030303030303030304","0.0","0.0","0.0","0.0","0.0","0.0","0.0","0.0","0.24242424242424243","0.0","0.0","0.0","0.0","0.0","0.0","0.0","0.0","0.0","0.0","0.0","0.0","0.0","0.0","0.0","0.0","0.0","0.0","0.0","0.0","0.0","0.0","0.0","0.0","0.0","0.0","0.0","0.0","0.0","0.0","0.0","0.0","0.0","0.7272727272727273","0.0","0.0","0.0","0.0","0.0","0.0","0.0","0.0","0.0","0.0","0.0","0.0","0.0","0.0","0.0","0.0","0.0","0.0","0.0","473.0","70.0","33898.0","2.17","0.00017","0.04","https://doi.org/10.1016/j.matchemphys.2005.07.068","1.0"
"1420","La0.5Co4Sb12","La0.5Co4Sb12","0.0","0.0","0.030303030303030304","0.0","0.0","0.0","0.0","0.0","0.0","0.0","0.0","0.24242424242424243","0.0","0.0","0.0","0.0","0.0","0.0","0.0","0.0","0.0","0.0","0.0","0.0","0.0","0.0","0.0","0.0","0.0","0.0","0.0","0.0","0.0","0.0","0.0","0.0","0.0","0.0","0.0","0.0","0.0","0.0","0.0","0.0","0.0","0.7272727272727273","0.0","0.0","0.0","0.0","0.0","0.0","0.0","0.0","0.0","0.0","0.0","0.0","0.0","0.0","0.0","0.0","0.0","0.0","0.0","773.0","92.0","26820.0","3.42","0.00023","0.05","https://doi.org/10.1016/j.matchemphys.2005.07.068","1.0"
"1421","La0.5Co4Sb12","La0.5Co4Sb12","0.0","0.0","0.030303030303030304","0.0","0.0","0.0","0.0","0.0","0.0","0.0","0.0","0.24242424242424243","0.0","0.0","0.0","0.0","0.0","0.0","0.0","0.0","0.0","0.0","0.0","0.0","0.0","0.0","0.0","0.0","0.0","0.0","0.0","0.0","0.0","0.0","0.0","0.0","0.0","0.0","0.0","0.0","0.0","0.0","0.0","0.0","0.0","0.7272727272727273","0.0","0.0","0.0","0.0","0.0","0.0","0.0","0.0","0.0","0.0","0.0","0.0","0.0","0.0","0.0","0.0","0.0","0.0","0.0","573.0","87.0","30700.0","2.31","0.00023","0.06","https://doi.org/10.1016/j.matchemphys.2005.07.068","1.0"
"1422","La0.5Co4Sb12","La0.5Co4Sb12","0.0","0.0","0.030303030303030304","0.0","0.0","0.0","0.0","0.0","0.0","0.0","0.0","0.24242424242424243","0.0","0.0","0.0","0.0","0.0","0.0","0.0","0.0","0.0","0.0","0.0","0.0","0.0","0.0","0.0","0.0","0.0","0.0","0.0","0.0","0.0","0.0","0.0","0.0","0.0","0.0","0.0","0.0","0.0","0.0","0.0","0.0","0.0","0.7272727272727273","0.0","0.0","0.0","0.0","0.0","0.0","0.0","0.0","0.0","0.0","0.0","0.0","0.0","0.0","0.0","0.0","0.0","0.0","0.0","673.0","100.0","28283.0","2.71","0.00028","0.07","https://doi.org/10.1016/j.matchemphys.2005.07.068","1.0"
"1423","La0.7Co4Sb12","La0.7Co4Sb12","0.0","0.0","0.041916167664670656","0.0","0.0","0.0","0.0","0.0","0.0","0.0","0.0","0.23952095808383234","0.0","0.0","0.0","0.0","0.0","0.0","0.0","0.0","0.0","0.0","0.0","0.0","0.0","0.0","0.0","0.0","0.0","0.0","0.0","0.0","0.0","0.0","0.0","0.0","0.0","0.0","0.0","0.0","0.0","0.0","0.0","0.0","0.0","0.718562874251497","0.0","0.0","0.0","0.0","0.0","0.0","0.0","0.0","0.0","0.0","0.0","0.0","0.0","0.0","0.0","0.0","0.0","0.0","0.0","373.0","-178.0","33300.0","3.16","0.00105","0.12","https://doi.org/10.1016/j.matchemphys.2005.07.068","1.0"
"1424","La0.7Co4Sb12","La0.7Co4Sb12","0.0","0.0","0.041916167664670656","0.0","0.0","0.0","0.0","0.0","0.0","0.0","0.0","0.23952095808383234","0.0","0.0","0.0","0.0","0.0","0.0","0.0","0.0","0.0","0.0","0.0","0.0","0.0","0.0","0.0","0.0","0.0","0.0","0.0","0.0","0.0","0.0","0.0","0.0","0.0","0.0","0.0","0.0","0.0","0.0","0.0","0.0","0.0","0.718562874251497","0.0","0.0","0.0","0.0","0.0","0.0","0.0","0.0","0.0","0.0","0.0","0.0","0.0","0.0","0.0","0.0","0.0","0.0","0.0","473.0","-197.0","33980.0","4.52","0.00132","0.14","https://doi.org/10.1016/j.matchemphys.2005.07.068","1.0"
"1425","La0.7Co4Sb12","La0.7Co4Sb12","0.0","0.0","0.041916167664670656","0.0","0.0","0.0","0.0","0.0","0.0","0.0","0.0","0.23952095808383234","0.0","0.0","0.0","0.0","0.0","0.0","0.0","0.0","0.0","0.0","0.0","0.0","0.0","0.0","0.0","0.0","0.0","0.0","0.0","0.0","0.0","0.0","0.0","0.0","0.0","0.0","0.0","0.0","0.0","0.0","0.0","0.0","0.0","0.718562874251497","0.0","0.0","0.0","0.0","0.0","0.0","0.0","0.0","0.0","0.0","0.0","0.0","0.0","0.0","0.0","0.0","0.0","0.0","0.0","573.0","-201.0","35088.0","4.46","0.00142","0.18","https://doi.org/10.1016/j.matchemphys.2005.07.068","1.0"
"1426","La0.7Co4Sb12","La0.7Co4Sb12","0.0","0.0","0.041916167664670656","0.0","0.0","0.0","0.0","0.0","0.0","0.0","0.0","0.23952095808383234","0.0","0.0","0.0","0.0","0.0","0.0","0.0","0.0","0.0","0.0","0.0","0.0","0.0","0.0","0.0","0.0","0.0","0.0","0.0","0.0","0.0","0.0","0.0","0.0","0.0","0.0","0.0","0.0","0.0","0.0","0.0","0.0","0.0","0.718562874251497","0.0","0.0","0.0","0.0","0.0","0.0","0.0","0.0","0.0","0.0","0.0","0.0","0.0","0.0","0.0","0.0","0.0","0.0","0.0","773.0","-179.0","41791.0","5.58","0.00134","0.19","https://doi.org/10.1016/j.matchemphys.2005.07.068","1.0"
"1427","La1.25Co4Sb12","La1.25Co4Sb12","0.0","0.0","0.07246376811594203","0.0","0.0","0.0","0.0","0.0","0.0","0.0","0.0","0.2318840579710145","0.0","0.0","0.0","0.0","0.0","0.0","0.0","0.0","0.0","0.0","0.0","0.0","0.0","0.0","0.0","0.0","0.0","0.0","0.0","0.0","0.0","0.0","0.0","0.0","0.0","0.0","0.0","0.0","0.0","0.0","0.0","0.0","0.0","0.6956521739130435","0.0","0.0","0.0","0.0","0.0","0.0","0.0","0.0","0.0","0.0","0.0","0.0","0.0","0.0","0.0","0.0","0.0","0.0","0.0","373.0","-64.0","245000.0","5.26","0.001","0.07","https://doi.org/10.1016/j.matchemphys.2005.07.068","1.0"
"1428","La2.0Co4Sb12","La2.0Co4Sb12","0.0","0.0","0.1111111111111111","0.0","0.0","0.0","0.0","0.0","0.0","0.0","0.0","0.2222222222222222","0.0","0.0","0.0","0.0","0.0","0.0","0.0","0.0","0.0","0.0","0.0","0.0","0.0","0.0","0.0","0.0","0.0","0.0","0.0","0.0","0.0","0.0","0.0","0.0","0.0","0.0","0.0","0.0","0.0","0.0","0.0","0.0","0.0","0.6666666666666666","0.0","0.0","0.0","0.0","0.0","0.0","0.0","0.0","0.0","0.0","0.0","0.0","0.0","0.0","0.0","0.0","0.0","0.0","0.0","373.0","-15.0","358974.0","2.52","9e-05","0.01","https://doi.org/10.1016/j.matchemphys.2005.07.068","1.0"
"1429","LaCo4Sb12","LaCo4Sb12","0.0","0.0","0.058823529411764705","0.0","0.0","0.0","0.0","0.0","0.0","0.0","0.0","0.23529411764705882","0.0","0.0","0.0","0.0","0.0","0.0","0.0","0.0","0.0","0.0","0.0","0.0","0.0","0.0","0.0","0.0","0.0","0.0","0.0","0.0","0.0","0.0","0.0","0.0","0.0","0.0","0.0","0.0","0.0","0.0","0.0","0.0","0.0","0.7058823529411765","0.0","0.0","0.0","0.0","0.0","0.0","0.0","0.0","0.0","0.0","0.0","0.0","0.0","0.0","0.0","0.0","0.0","0.0","0.0","373.0","-89.0","168675.0","3.07","0.00134","0.16","https://doi.org/10.1016/j.matchemphys.2005.07.068","1.0"
"1430","Cu3Sb0.996In0.004Se4","Cu3Sb0.996In0.004Se4","0.0005","0.0","0.0","0.0","0.0","0.0","0.0","0.0","0.0","0.0","0.0","0.0","0.0","0.0","0.0","0.0","0.0","0.0","0.0","0.0","0.0","0.0","0.0","0.0","0.0","0.0","0.0","0.0","0.0","0.0","0.0","0.0","0.0","0.0","0.0","0.0","0.0","0.5","0.0","0.0","0.0","0.0","0.0","0.375","0.0","0.1245","0.0","0.0","0.0","0.0","0.0","0.0","0.0","0.0","0.0","0.0","0.0","0.0","0.0","0.0","0.0","0.0","0.0","0.0","0.0","323.0","230.0","5800.0","2.52","0.00031","0.04","https://doi.org/10.1016/j.matdes.2016.03.001","1.0"
"1431","Cu3Sb0.996In0.004Se4","Cu3Sb0.996In0.004Se4","0.0005","0.0","0.0","0.0","0.0","0.0","0.0","0.0","0.0","0.0","0.0","0.0","0.0","0.0","0.0","0.0","0.0","0.0","0.0","0.0","0.0","0.0","0.0","0.0","0.0","0.0","0.0","0.0","0.0","0.0","0.0","0.0","0.0","0.0","0.0","0.0","0.0","0.5","0.0","0.0","0.0","0.0","0.0","0.375","0.0","0.1245","0.0","0.0","0.0","0.0","0.0","0.0","0.0","0.0","0.0","0.0","0.0","0.0","0.0","0.0","0.0","0.0","0.0","0.0","0.0","373.0","250.0","6182.0","2.0","0.00039","0.07","https://doi.org/10.1016/j.matdes.2016.03.001","1.0"
"1432","Cu3Sb0.996In0.004Se4","Cu3Sb0.996In0.004Se4","0.0005","0.0","0.0","0.0","0.0","0.0","0.0","0.0","0.0","0.0","0.0","0.0","0.0","0.0","0.0","0.0","0.0","0.0","0.0","0.0","0.0","0.0","0.0","0.0","0.0","0.0","0.0","0.0","0.0","0.0","0.0","0.0","0.0","0.0","0.0","0.0","0.0","0.5","0.0","0.0","0.0","0.0","0.0","0.375","0.0","0.1245","0.0","0.0","0.0","0.0","0.0","0.0","0.0","0.0","0.0","0.0","0.0","0.0","0.0","0.0","0.0","0.0","0.0","0.0","0.0","423.0","276.0","6600.0","1.7","0.0005","0.12","https://doi.org/10.1016/j.matdes.2016.03.001","1.0"
"1433","Cu3Sb0.996In0.004Se4","Cu3Sb0.996In0.004Se4","0.0005","0.0","0.0","0.0","0.0","0.0","0.0","0.0","0.0","0.0","0.0","0.0","0.0","0.0","0.0","0.0","0.0","0.0","0.0","0.0","0.0","0.0","0.0","0.0","0.0","0.0","0.0","0.0","0.0","0.0","0.0","0.0","0.0","0.0","0.0","0.0","0.0","0.5","0.0","0.0","0.0","0.0","0.0","0.375","0.0","0.1245","0.0","0.0","0.0","0.0","0.0","0.0","0.0","0.0","0.0","0.0","0.0","0.0","0.0","0.0","0.0","0.0","0.0","0.0","0.0","473.0","290.0","7000.0","1.42","0.00059","0.2","https://doi.org/10.1016/j.matdes.2016.03.001","1.0"
"1434","Cu3Sb0.996In0.004Se4","Cu3Sb0.996In0.004Se4","0.0005","0.0","0.0","0.0","0.0","0.0","0.0","0.0","0.0","0.0","0.0","0.0","0.0","0.0","0.0","0.0","0.0","0.0","0.0","0.0","0.0","0.0","0.0","0.0","0.0","0.0","0.0","0.0","0.0","0.0","0.0","0.0","0.0","0.0","0.0","0.0","0.0","0.5","0.0","0.0","0.0","0.0","0.0","0.375","0.0","0.1245","0.0","0.0","0.0","0.0","0.0","0.0","0.0","0.0","0.0","0.0","0.0","0.0","0.0","0.0","0.0","0.0","0.0","0.0","0.0","523.0","285.0","8010.0","1.27","0.00065","0.27","https://doi.org/10.1016/j.matdes.2016.03.001","1.0"
"1435","Cu3Sb0.996In0.004Se4","Cu3Sb0.996In0.004Se4","0.0005","0.0","0.0","0.0","0.0","0.0","0.0","0.0","0.0","0.0","0.0","0.0","0.0","0.0","0.0","0.0","0.0","0.0","0.0","0.0","0.0","0.0","0.0","0.0","0.0","0.0","0.0","0.0","0.0","0.0","0.0","0.0","0.0","0.0","0.0","0.0","0.0","0.5","0.0","0.0","0.0","0.0","0.0","0.375","0.0","0.1245","0.0","0.0","0.0","0.0","0.0","0.0","0.0","0.0","0.0","0.0","0.0","0.0","0.0","0.0","0.0","0.0","0.0","0.0","0.0","573.0","277.0","9107.0","1.13","0.0007","0.35","https://doi.org/10.1016/j.matdes.2016.03.001","1.0"
"1436","Cu3Sb0.996In0.004Se4","Cu3Sb0.996In0.004Se4","0.0005","0.0","0.0","0.0","0.0","0.0","0.0","0.0","0.0","0.0","0.0","0.0","0.0","0.0","0.0","0.0","0.0","0.0","0.0","0.0","0.0","0.0","0.0","0.0","0.0","0.0","0.0","0.0","0.0","0.0","0.0","0.0","0.0","0.0","0.0","0.0","0.0","0.5","0.0","0.0","0.0","0.0","0.0","0.375","0.0","0.1245","0.0","0.0","0.0","0.0","0.0","0.0","0.0","0.0","0.0","0.0","0.0","0.0","0.0","0.0","0.0","0.0","0.0","0.0","0.0","623.0","267.0","10000.0","1.03","0.00071","0.43","https://doi.org/10.1016/j.matdes.2016.03.001","1.0"
"1437","Cu3Sb0.997In0.003Se4","Cu3Sb0.997In0.003Se4","0.000375","0.0","0.0","0.0","0.0","0.0","0.0","0.0","0.0","0.0","0.0","0.0","0.0","0.0","0.0","0.0","0.0","0.0","0.0","0.0","0.0","0.0","0.0","0.0","0.0","0.0","0.0","0.0","0.0","0.0","0.0","0.0","0.0","0.0","0.0","0.0","0.0","0.5","0.0","0.0","0.0","0.0","0.0","0.375","0.0","0.124625","0.0","0.0","0.0","0.0","0.0","0.0","0.0","0.0","0.0","0.0","0.0","0.0","0.0","0.0","0.0","0.0","0.0","0.0","0.0","323.0","252.0","5600.0","2.48","0.00037","0.05","https://doi.org/10.1016/j.matdes.2016.03.001","1.0"
"1438","Cu3Sb0.997In0.003Se4","Cu3Sb0.997In0.003Se4","0.000375","0.0","0.0","0.0","0.0","0.0","0.0","0.0","0.0","0.0","0.0","0.0","0.0","0.0","0.0","0.0","0.0","0.0","0.0","0.0","0.0","0.0","0.0","0.0","0.0","0.0","0.0","0.0","0.0","0.0","0.0","0.0","0.0","0.0","0.0","0.0","0.0","0.5","0.0","0.0","0.0","0.0","0.0","0.375","0.0","0.124625","0.0","0.0","0.0","0.0","0.0","0.0","0.0","0.0","0.0","0.0","0.0","0.0","0.0","0.0","0.0","0.0","0.0","0.0","0.0","373.0","271.0","5900.0","1.95","0.00044","0.08","https://doi.org/10.1016/j.matdes.2016.03.001","1.0"
"1439","Cu3Sb0.997In0.003Se4","Cu3Sb0.997In0.003Se4","0.000375","0.0","0.0","0.0","0.0","0.0","0.0","0.0","0.0","0.0","0.0","0.0","0.0","0.0","0.0","0.0","0.0","0.0","0.0","0.0","0.0","0.0","0.0","0.0","0.0","0.0","0.0","0.0","0.0","0.0","0.0","0.0","0.0","0.0","0.0","0.0","0.0","0.5","0.0","0.0","0.0","0.0","0.0","0.375","0.0","0.124625","0.0","0.0","0.0","0.0","0.0","0.0","0.0","0.0","0.0","0.0","0.0","0.0","0.0","0.0","0.0","0.0","0.0","0.0","0.0","423.0","284.0","6200.0","1.68","0.00051","0.14","https://doi.org/10.1016/j.matdes.2016.03.001","1.0"
"1440","Cu3Sb0.997In0.003Se4","Cu3Sb0.997In0.003Se4","0.000375","0.0","0.0","0.0","0.0","0.0","0.0","0.0","0.0","0.0","0.0","0.0","0.0","0.0","0.0","0.0","0.0","0.0","0.0","0.0","0.0","0.0","0.0","0.0","0.0","0.0","0.0","0.0","0.0","0.0","0.0","0.0","0.0","0.0","0.0","0.0","0.0","0.5","0.0","0.0","0.0","0.0","0.0","0.375","0.0","0.124625","0.0","0.0","0.0","0.0","0.0","0.0","0.0","0.0","0.0","0.0","0.0","0.0","0.0","0.0","0.0","0.0","0.0","0.0","0.0","473.0","301.0","6700.0","1.41","0.00061","0.21","https://doi.org/10.1016/j.matdes.2016.03.001","1.0"
"1441","Cu3Sb0.997In0.003Se4","Cu3Sb0.997In0.003Se4","0.000375","0.0","0.0","0.0","0.0","0.0","0.0","0.0","0.0","0.0","0.0","0.0","0.0","0.0","0.0","0.0","0.0","0.0","0.0","0.0","0.0","0.0","0.0","0.0","0.0","0.0","0.0","0.0","0.0","0.0","0.0","0.0","0.0","0.0","0.0","0.0","0.0","0.5","0.0","0.0","0.0","0.0","0.0","0.375","0.0","0.124625","0.0","0.0","0.0","0.0","0.0","0.0","0.0","0.0","0.0","0.0","0.0","0.0","0.0","0.0","0.0","0.0","0.0","0.0","0.0","573.0","288.0","8410.0","1.12","0.0007","0.36","https://doi.org/10.1016/j.matdes.2016.03.001","1.0"
"1442","Cu3Sb0.997In0.003Se4","Cu3Sb0.997In0.003Se4","0.000375","0.0","0.0","0.0","0.0","0.0","0.0","0.0","0.0","0.0","0.0","0.0","0.0","0.0","0.0","0.0","0.0","0.0","0.0","0.0","0.0","0.0","0.0","0.0","0.0","0.0","0.0","0.0","0.0","0.0","0.0","0.0","0.0","0.0","0.0","0.0","0.0","0.5","0.0","0.0","0.0","0.0","0.0","0.375","0.0","0.124625","0.0","0.0","0.0","0.0","0.0","0.0","0.0","0.0","0.0","0.0","0.0","0.0","0.0","0.0","0.0","0.0","0.0","0.0","0.0","623.0","286.0","8950.0","1.01","0.00073","0.45","https://doi.org/10.1016/j.matdes.2016.03.001","1.0"
"1443","Cu3Sb0.998In0.002Se4","Cu3Sb0.998In0.002Se4","0.00025","0.0","0.0","0.0","0.0","0.0","0.0","0.0","0.0","0.0","0.0","0.0","0.0","0.0","0.0","0.0","0.0","0.0","0.0","0.0","0.0","0.0","0.0","0.0","0.0","0.0","0.0","0.0","0.0","0.0","0.0","0.0","0.0","0.0","0.0","0.0","0.0","0.5","0.0","0.0","0.0","0.0","0.0","0.375","0.0","0.12475","0.0","0.0","0.0","0.0","0.0","0.0","0.0","0.0","0.0","0.0","0.0","0.0","0.0","0.0","0.0","0.0","0.0","0.0","0.0","323.0","270.0","4255.0","2.4","0.00031","0.04","https://doi.org/10.1016/j.matdes.2016.03.001","1.0"
"1444","Cu3Sb0.998In0.002Se4","Cu3Sb0.998In0.002Se4","0.00025","0.0","0.0","0.0","0.0","0.0","0.0","0.0","0.0","0.0","0.0","0.0","0.0","0.0","0.0","0.0","0.0","0.0","0.0","0.0","0.0","0.0","0.0","0.0","0.0","0.0","0.0","0.0","0.0","0.0","0.0","0.0","0.0","0.0","0.0","0.0","0.0","0.5","0.0","0.0","0.0","0.0","0.0","0.375","0.0","0.12475","0.0","0.0","0.0","0.0","0.0","0.0","0.0","0.0","0.0","0.0","0.0","0.0","0.0","0.0","0.0","0.0","0.0","0.0","0.0","373.0","285.0","4444.0","1.92","0.00036","0.07","https://doi.org/10.1016/j.matdes.2016.03.001","1.0"
"1445","Cu3Sb0.998In0.002Se4","Cu3Sb0.998In0.002Se4","0.00025","0.0","0.0","0.0","0.0","0.0","0.0","0.0","0.0","0.0","0.0","0.0","0.0","0.0","0.0","0.0","0.0","0.0","0.0","0.0","0.0","0.0","0.0","0.0","0.0","0.0","0.0","0.0","0.0","0.0","0.0","0.0","0.0","0.0","0.0","0.0","0.0","0.5","0.0","0.0","0.0","0.0","0.0","0.375","0.0","0.12475","0.0","0.0","0.0","0.0","0.0","0.0","0.0","0.0","0.0","0.0","0.0","0.0","0.0","0.0","0.0","0.0","0.0","0.0","0.0","423.0","303.0","4810.0","1.65","0.00044","0.11","https://doi.org/10.1016/j.matdes.2016.03.001","1.0"
"1446","Cu3Sb0.998In0.002Se4","Cu3Sb0.998In0.002Se4","0.00025","0.0","0.0","0.0","0.0","0.0","0.0","0.0","0.0","0.0","0.0","0.0","0.0","0.0","0.0","0.0","0.0","0.0","0.0","0.0","0.0","0.0","0.0","0.0","0.0","0.0","0.0","0.0","0.0","0.0","0.0","0.0","0.0","0.0","0.0","0.0","0.0","0.5","0.0","0.0","0.0","0.0","0.0","0.375","0.0","0.12475","0.0","0.0","0.0","0.0","0.0","0.0","0.0","0.0","0.0","0.0","0.0","0.0","0.0","0.0","0.0","0.0","0.0","0.0","0.0","473.0","325.0","5200.0","1.38","0.00055","0.19","https://doi.org/10.1016/j.matdes.2016.03.001","1.0"
"1447","Cu3Sb0.998In0.002Se4","Cu3Sb0.998In0.002Se4","0.00025","0.0","0.0","0.0","0.0","0.0","0.0","0.0","0.0","0.0","0.0","0.0","0.0","0.0","0.0","0.0","0.0","0.0","0.0","0.0","0.0","0.0","0.0","0.0","0.0","0.0","0.0","0.0","0.0","0.0","0.0","0.0","0.0","0.0","0.0","0.0","0.0","0.5","0.0","0.0","0.0","0.0","0.0","0.375","0.0","0.12475","0.0","0.0","0.0","0.0","0.0","0.0","0.0","0.0","0.0","0.0","0.0","0.0","0.0","0.0","0.0","0.0","0.0","0.0","0.0","523.0","317.0","5952.0","1.25","0.0006","0.25","https://doi.org/10.1016/j.matdes.2016.03.001","1.0"
"1448","Cu3Sb0.998In0.002Se4","Cu3Sb0.998In0.002Se4","0.00025","0.0","0.0","0.0","0.0","0.0","0.0","0.0","0.0","0.0","0.0","0.0","0.0","0.0","0.0","0.0","0.0","0.0","0.0","0.0","0.0","0.0","0.0","0.0","0.0","0.0","0.0","0.0","0.0","0.0","0.0","0.0","0.0","0.0","0.0","0.0","0.0","0.5","0.0","0.0","0.0","0.0","0.0","0.375","0.0","0.12475","0.0","0.0","0.0","0.0","0.0","0.0","0.0","0.0","0.0","0.0","0.0","0.0","0.0","0.0","0.0","0.0","0.0","0.0","0.0","573.0","311.0","7300.0","1.12","0.0007","0.36","https://doi.org/10.1016/j.matdes.2016.03.001","1.0"
"1449","Cu3SbSe4","Cu3SbSe4","0.0","0.0","0.0","0.0","0.0","0.0","0.0","0.0","0.0","0.0","0.0","0.0","0.0","0.0","0.0","0.0","0.0","0.0","0.0","0.0","0.0","0.0","0.0","0.0","0.0","0.0","0.0","0.0","0.0","0.0","0.0","0.0","0.0","0.0","0.0","0.0","0.0","0.5","0.0","0.0","0.0","0.0","0.0","0.375","0.0","0.125","0.0","0.0","0.0","0.0","0.0","0.0","0.0","0.0","0.0","0.0","0.0","0.0","0.0","0.0","0.0","0.0","0.0","0.0","0.0","323.0","387.0","2310.0","2.8","0.00035","0.04","https://doi.org/10.1016/j.matdes.2016.03.001","1.0"
"1450","Cu3SbSe4","Cu3SbSe4","0.0","0.0","0.0","0.0","0.0","0.0","0.0","0.0","0.0","0.0","0.0","0.0","0.0","0.0","0.0","0.0","0.0","0.0","0.0","0.0","0.0","0.0","0.0","0.0","0.0","0.0","0.0","0.0","0.0","0.0","0.0","0.0","0.0","0.0","0.0","0.0","0.0","0.5","0.0","0.0","0.0","0.0","0.0","0.375","0.0","0.125","0.0","0.0","0.0","0.0","0.0","0.0","0.0","0.0","0.0","0.0","0.0","0.0","0.0","0.0","0.0","0.0","0.0","0.0","0.0","423.0","368.0","3100.0","1.85","0.00041","0.1","https://doi.org/10.1016/j.matdes.2016.03.001","1.0"
"1451","Cu3SbSe4","Cu3SbSe4","0.0","0.0","0.0","0.0","0.0","0.0","0.0","0.0","0.0","0.0","0.0","0.0","0.0","0.0","0.0","0.0","0.0","0.0","0.0","0.0","0.0","0.0","0.0","0.0","0.0","0.0","0.0","0.0","0.0","0.0","0.0","0.0","0.0","0.0","0.0","0.0","0.0","0.5","0.0","0.0","0.0","0.0","0.0","0.375","0.0","0.125","0.0","0.0","0.0","0.0","0.0","0.0","0.0","0.0","0.0","0.0","0.0","0.0","0.0","0.0","0.0","0.0","0.0","0.0","0.0","473.0","351.0","3600.0","1.54","0.00044","0.14","https://doi.org/10.1016/j.matdes.2016.03.001","1.0"
