Repository: anilkunwar/thermoelectrics

# Machine learning assisted design of thermoelectrics

a. Machine Learning

# Fetching the upto date data of thermoelectricity (Informatics)

# Featurization:

The computer code to convert the multicomponent chemical formula and temperature row into composition-temperature feature vector
Binary alloys/compunds with upload from json files
Multicomponent alloys/compunds with upload from json files

# Informatics approach to classify p-type and n-type thermoelectric materials

Basic Illustrative Tutorials
Querying the Abstracts on the Materials Science, Applied Physics and Condensed Matter Physics on Keyterms Specific to Thermoelectrics
NER analysis for material type classification

File: machine_learning/vae_regression/latent_space_exploration/thermoelectric_materials.csv (part 21 of 71)
"","Formula","modformula","In","Tl","La","Sr","Mn","Ni","Ru","Pd","Hf","Cs","Sc","Co","Si","Fe","Li","Cl","Yb","Te","N","Ti","Cd","Zr","Y","Ga","Cr","Pr","Tm","Br","Ca","Mg","Rb","Au","Nd","Ce","Ho","I","Ba","Se","Pb","Ge","Gd","Tb","Dy","Cu","Na","Sb","Bi","P","As","Sm","Zn","Al","Sn","Ag","Nb","Mo","V","S","K","Lu","O","Eu","Ta","B","Er","temperature(K)","seebeck_coefficient(μV/K)","electrical_conductivity(S/m)","thermal_conductivity(W/mK)","power_factor(W/mK2)","ZT","reference","sum_elements"
"1452","Cu3SbSe4","Cu3SbSe4","0.0","0.0","0.0","0.0","0.0","0.0","0.0","0.0","0.0","0.0","0.0","0.0","0.0","0.0","0.0","0.0","0.0","0.0","0.0","0.0","0.0","0.0","0.0","0.0","0.0","0.0","0.0","0.0","0.0","0.0","0.0","0.0","0.0","0.0","0.0","0.0","0.0","0.5","0.0","0.0","0.0","0.0","0.0","0.375","0.0","0.125","0.0","0.0","0.0","0.0","0.0","0.0","0.0","0.0","0.0","0.0","0.0","0.0","0.0","0.0","0.0","0.0","0.0","0.0","0.0","523.0","340.0","4000.0","1.39","0.00046","0.17","https://doi.org/10.1016/j.matdes.2016.03.001","1.0"
"1453","Cu3SbSe4","Cu3SbSe4","0.0","0.0","0.0","0.0","0.0","0.0","0.0","0.0","0.0","0.0","0.0","0.0","0.0","0.0","0.0","0.0","0.0","0.0","0.0","0.0","0.0","0.0","0.0","0.0","0.0","0.0","0.0","0.0","0.0","0.0","0.0","0.0","0.0","0.0","0.0","0.0","0.0","0.5","0.0","0.0","0.0","0.0","0.0","0.375","0.0","0.125","0.0","0.0","0.0","0.0","0.0","0.0","0.0","0.0","0.0","0.0","0.0","0.0","0.0","0.0","0.0","0.0","0.0","0.0","0.0","573.0","320.0","4700.0","1.2","0.00048","0.23","https://doi.org/10.1016/j.matdes.2016.03.001","1.0"
"1454","Cu3SbSe4","Cu3SbSe4","0.0","0.0","0.0","0.0","0.0","0.0","0.0","0.0","0.0","0.0","0.0","0.0","0.0","0.0","0.0","0.0","0.0","0.0","0.0","0.0","0.0","0.0","0.0","0.0","0.0","0.0","0.0","0.0","0.0","0.0","0.0","0.0","0.0","0.0","0.0","0.0","0.0","0.5","0.0","0.0","0.0","0.0","0.0","0.375","0.0","0.125","0.0","0.0","0.0","0.0","0.0","0.0","0.0","0.0","0.0","0.0","0.0","0.0","0.0","0.0","0.0","0.0","0.0","0.0","0.0","623.0","303.0","5650.0","1.1","0.00051","0.28","https://doi.org/10.1016/j.matdes.2016.03.001","1.0"
"1455","Sn0.97Ce0.03Te","Sn0.97Ce0.03Te","0.0","0.0","0.0","0.0","0.0","0.0","0.0","0.0","0.0","0.0","0.0","0.0","0.0","0.0","0.0","0.0","0.0","0.5","0.0","0.0","0.0","0.0","0.0","0.0","0.0","0.0","0.0","0.0","0.0","0.0","0.0","0.0","0.0","0.015","0.0","0.0","0.0","0.0","0.0","0.0","0.0","0.0","0.0","0.0","0.0","0.0","0.0","0.0","0.0","0.0","0.0","0.0","0.485","0.0","0.0","0.0","0.0","0.0","0.0","0.0","0.0","0.0","0.0","0.0","0.0","323.0","47.0","353200.0","4.18","0.00078","0.06","https://doi.org/10.1016/j.mtphys.2019.100156","1.0"
"1456","Sn0.97Ce0.03Te","Sn0.97Ce0.03Te","0.0","0.0","0.0","0.0","0.0","0.0","0.0","0.0","0.0","0.0","0.0","0.0","0.0","0.0","0.0","0.0","0.0","0.5","0.0","0.0","0.0","0.0","0.0","0.0","0.0","0.0","0.0","0.0","0.0","0.0","0.0","0.0","0.0","0.015","0.0","0.0","0.0","0.0","0.0","0.0","0.0","0.0","0.0","0.0","0.0","0.0","0.0","0.0","0.0","0.0","0.0","0.0","0.485","0.0","0.0","0.0","0.0","0.0","0.0","0.0","0.0","0.0","0.0","0.0","0.0","423.0","71.0","231645.0","3.5","0.00118","0.14","https://doi.org/10.1016/j.mtphys.2019.100156","1.0"
"1457","Sn0.97Ce0.03Te","Sn0.97Ce0.03Te","0.0","0.0","0.0","0.0","0.0","0.0","0.0","0.0","0.0","0.0","0.0","0.0","0.0","0.0","0.0","0.0","0.0","0.5","0.0","0.0","0.0","0.0","0.0","0.0","0.0","0.0","0.0","0.0","0.0","0.0","0.0","0.0","0.0","0.015","0.0","0.0","0.0","0.0","0.0","0.0","0.0","0.0","0.0","0.0","0.0","0.0","0.0","0.0","0.0","0.0","0.0","0.0","0.485","0.0","0.0","0.0","0.0","0.0","0.0","0.0","0.0","0.0","0.0","0.0","0.0","523.0","107.0","149480.0","2.83","0.00171","0.3","https://doi.org/10.1016/j.mtphys.2019.100156","1.0"
"1458","Sn0.97Ce0.03Te","Sn0.97Ce0.03Te","0.0","0.0","0.0","0.0","0.0","0.0","0.0","0.0","0.0","0.0","0.0","0.0","0.0","0.0","0.0","0.0","0.0","0.5","0.0","0.0","0.0","0.0","0.0","0.0","0.0","0.0","0.0","0.0","0.0","0.0","0.0","0.0","0.0","0.015","0.0","0.0","0.0","0.0","0.0","0.0","0.0","0.0","0.0","0.0","0.0","0.0","0.0","0.0","0.0","0.0","0.0","0.0","0.485","0.0","0.0","0.0","0.0","0.0","0.0","0.0","0.0","0.0","0.0","0.0","0.0","623.0","150.0","73420.0","2.25","0.00165","0.48","https://doi.org/10.1016/j.mtphys.2019.100156","1.0"
"1459","Sn0.97Ce0.03Te","Sn0.97Ce0.03Te","0.0","0.0","0.0","0.0","0.0","0.0","0.0","0.0","0.0","0.0","0.0","0.0","0.0","0.0","0.0","0.0","0.0","0.5","0.0","0.0","0.0","0.0","0.0","0.0","0.0","0.0","0.0","0.0","0.0","0.0","0.0","0.0","0.0","0.015","0.0","0.0","0.0","0.0","0.0","0.0","0.0","0.0","0.0","0.0","0.0","0.0","0.0","0.0","0.0","0.0","0.0","0.0","0.485","0.0","0.0","0.0","0.0","0.0","0.0","0.0","0.0","0.0","0.0","0.0","0.0","723.0","185.0","50000.0","2.0","0.00171","0.62","https://doi.org/10.1016/j.mtphys.2019.100156","1.0"
"1460","Sn0.98Ce0.02Te","Sn0.98Ce0.02Te","0.0","0.0","0.0","0.0","0.0","0.0","0.0","0.0","0.0","0.0","0.0","0.0","0.0","0.0","0.0","0.0","0.0","0.5","0.0","0.0","0.0","0.0","0.0","0.0","0.0","0.0","0.0","0.0","0.0","0.0","0.0","0.0","0.0","0.01","0.0","0.0","0.0","0.0","0.0","0.0","0.0","0.0","0.0","0.0","0.0","0.0","0.0","0.0","0.0","0.0","0.0","0.0","0.49","0.0","0.0","0.0","0.0","0.0","0.0","0.0","0.0","0.0","0.0","0.0","0.0","323.0","25.0","462025.0","5.0","0.00029","0.02","https://doi.org/10.1016/j.mtphys.2019.100156","1.0"
"1461","Sn0.98Ce0.02Te","Sn0.98Ce0.02Te","0.0","0.0","0.0","0.0","0.0","0.0","0.0","0.0","0.0","0.0","0.0","0.0","0.0","0.0","0.0","0.0","0.0","0.5","0.0","0.0","0.0","0.0","0.0","0.0","0.0","0.0","0.0","0.0","0.0","0.0","0.0","0.0","0.0","0.01","0.0","0.0","0.0","0.0","0.0","0.0","0.0","0.0","0.0","0.0","0.0","0.0","0.0","0.0","0.0","0.0","0.0","0.0","0.49","0.0","0.0","0.0","0.0","0.0","0.0","0.0","0.0","0.0","0.0","0.0","0.0","423.0","41.0","321520.0","4.15","0.00054","0.05","https://doi.org/10.1016/j.mtphys.2019.100156","1.0"
"1462","Sn0.98Ce0.02Te","Sn0.98Ce0.02Te","0.0","0.0","0.0","0.0","0.0","0.0","0.0","0.0","0.0","0.0","0.0","0.0","0.0","0.0","0.0","0.0","0.0","0.5","0.0","0.0","0.0","0.0","0.0","0.0","0.0","0.0","0.0","0.0","0.0","0.0","0.0","0.0","0.0","0.01","0.0","0.0","0.0","0.0","0.0","0.0","0.0","0.0","0.0","0.0","0.0","0.0","0.0","0.0","0.0","0.0","0.0","0.0","0.49","0.0","0.0","0.0","0.0","0.0","0.0","0.0","0.0","0.0","0.0","0.0","0.0","523.0","66.0","213924.0","3.33","0.00093","0.15","https://doi.org/10.1016/j.mtphys.2019.100156","1.0"
"1463","Sn0.98Ce0.02Te","Sn0.98Ce0.02Te","0.0","0.0","0.0","0.0","0.0","0.0","0.0","0.0","0.0","0.0","0.0","0.0","0.0","0.0","0.0","0.0","0.0","0.5","0.0","0.0","0.0","0.0","0.0","0.0","0.0","0.0","0.0","0.0","0.0","0.0","0.0","0.0","0.0","0.01","0.0","0.0","0.0","0.0","0.0","0.0","0.0","0.0","0.0","0.0","0.0","0.0","0.0","0.0","0.0","0.0","0.0","0.0","0.49","0.0","0.0","0.0","0.0","0.0","0.0","0.0","0.0","0.0","0.0","0.0","0.0","623.0","102.0","129114.0","2.54","0.00134","0.33","https://doi.org/10.1016/j.mtphys.2019.100156","1.0"
"1464","Sn0.98Ce0.02Te","Sn0.98Ce0.02Te","0.0","0.0","0.0","0.0","0.0","0.0","0.0","0.0","0.0","0.0","0.0","0.0","0.0","0.0","0.0","0.0","0.0","0.5","0.0","0.0","0.0","0.0","0.0","0.0","0.0","0.0","0.0","0.0","0.0","0.0","0.0","0.0","0.0","0.01","0.0","0.0","0.0","0.0","0.0","0.0","0.0","0.0","0.0","0.0","0.0","0.0","0.0","0.0","0.0","0.0","0.0","0.0","0.49","0.0","0.0","0.0","0.0","0.0","0.0","0.0","0.0","0.0","0.0","0.0","0.0","723.0","142.0","76000.0","2.09","0.00154","0.55","https://doi.org/10.1016/j.mtphys.2019.100156","1.0"
"1465","Sn0.99Ce0.01Te","Sn0.99Ce0.01Te","0.0","0.0","0.0","0.0","0.0","0.0","0.0","0.0","0.0","0.0","0.0","0.0","0.0","0.0","0.0","0.0","0.0","0.5","0.0","0.0","0.0","0.0","0.0","0.0","0.0","0.0","0.0","0.0","0.0","0.0","0.0","0.0","0.0","0.005","0.0","0.0","0.0","0.0","0.0","0.0","0.0","0.0","0.0","0.0","0.0","0.0","0.0","0.0","0.0","0.0","0.0","0.0","0.495","0.0","0.0","0.0","0.0","0.0","0.0","0.0","0.0","0.0","0.0","0.0","0.0","323.0","20.0","560700.0","6.15","0.00023","0.01","https://doi.org/10.1016/j.mtphys.2019.100156","1.0"
"1466","Sn0.99Ce0.01Te","Sn0.99Ce0.01Te","0.0","0.0","0.0","0.0","0.0","0.0","0.0","0.0","0.0","0.0","0.0","0.0","0.0","0.0","0.0","0.0","0.0","0.5","0.0","0.0","0.0","0.0","0.0","0.0","0.0","0.0","0.0","0.0","0.0","0.0","0.0","0.0","0.0","0.005","0.0","0.0","0.0","0.0","0.0","0.0","0.0","0.0","0.0","0.0","0.0","0.0","0.0","0.0","0.0","0.0","0.0","0.0","0.495","0.0","0.0","0.0","0.0","0.0","0.0","0.0","0.0","0.0","0.0","0.0","0.0","423.0","32.0","400000.0","5.32","0.00041","0.03","https://doi.org/10.1016/j.mtphys.2019.100156","1.0"
"1467","Sn0.99Ce0.01Te","Sn0.99Ce0.01Te","0.0","0.0","0.0","0.0","0.0","0.0","0.0","0.0","0.0","0.0","0.0","0.0","0.0","0.0","0.0","0.0","0.0","0.5","0.0","0.0","0.0","0.0","0.0","0.0","0.0","0.0","0.0","0.0","0.0","0.0","0.0","0.0","0.0","0.005","0.0","0.0","0.0","0.0","0.0","0.0","0.0","0.0","0.0","0.0","0.0","0.0","0.0","0.0","0.0","0.0","0.0","0.0","0.495","0.0","0.0","0.0","0.0","0.0","0.0","0.0","0.0","0.0","0.0","0.0","0.0","523.0","53.0","278500.0","4.34","0.00078","0.09","https://doi.org/10.1016/j.mtphys.2019.100156","1.0"
"1468","Sn0.99Ce0.01Te","Sn0.99Ce0.01Te","0.0","0.0","0.0","0.0","0.0","0.0","0.0","0.0","0.0","0.0","0.0","0.0","0.0","0.0","0.0","0.0","0.0","0.5","0.0","0.0","0.0","0.0","0.0","0.0","0.0","0.0","0.0","0.0","0.0","0.0","0.0","0.0","0.0","0.005","0.0","0.0","0.0","0.0","0.0","0.0","0.0","0.0","0.0","0.0","0.0","0.0","0.0","0.0","0.0","0.0","0.0","0.0","0.495","0.0","0.0","0.0","0.0","0.0","0.0","0.0","0.0","0.0","0.0","0.0","0.0","623.0","85.0","178500.0","3.35","0.0013","0.24","https://doi.org/10.1016/j.mtphys.2019.100156","1.0"
"1469","Sn0.99Ce0.01Te","Sn0.99Ce0.01Te","0.0","0.0","0.0","0.0","0.0","0.0","0.0","0.0","0.0","0.0","0.0","0.0","0.0","0.0","0.0","0.0","0.0","0.5","0.0","0.0","0.0","0.0","0.0","0.0","0.0","0.0","0.0","0.0","0.0","0.0","0.0","0.0","0.0","0.005","0.0","0.0","0.0","0.0","0.0","0.0","0.0","0.0","0.0","0.0","0.0","0.0","0.0","0.0","0.0","0.0","0.0","0.0","0.495","0.0","0.0","0.0","0.0","0.0","0.0","0.0","0.0","0.0","0.0","0.0","0.0","723.0","123.0","107600.0","2.6","0.00163","0.45","https://doi.org/10.1016/j.mtphys.2019.100156","1.0"
"1470","Cu2.7Ag0.3ErTe3","Cu2.7Ag0.3ErTe3","0.0","0.0","0.0","0.0","0.0","0.0","0.0","0.0","0.0","0.0","0.0","0.0","0.0","0.0","0.0","0.0","0.0","0.42857142857142855","0.0","0.0","0.0","0.0","0.0","0.0","0.0","0.0","0.0","0.0","0.0","0.0","0.0","0.0","0.0","0.0","0.0","0.0","0.0","0.0","0.0","0.0","0.0","0.0","0.0","0.38571428571428573","0.0","0.0","0.0","0.0","0.0","0.0","0.0","0.0","0.0","0.04285714285714286","0.0","0.0","0.0","0.0","0.0","0.0","0.0","0.0","0.0","0.0","0.14285714285714285","300.0","41.0","271000.0","2.35","0.00046","0.06","https://doi.org/10.1016/j.mtphys.2020.100180","1.0"
"1471","Cu2.7Ag0.3ErTe3","Cu2.7Ag0.3ErTe3","0.0","0.0","0.0","0.0","0.0","0.0","0.0","0.0","0.0","0.0","0.0","0.0","0.0","0.0","0.0","0.0","0.0","0.42857142857142855","0.0","0.0","0.0","0.0","0.0","0.0","0.0","0.0","0.0","0.0","0.0","0.0","0.0","0.0","0.0","0.0","0.0","0.0","0.0","0.0","0.0","0.0","0.0","0.0","0.0","0.38571428571428573","0.0","0.0","0.0","0.0","0.0","0.0","0.0","0.0","0.0","0.04285714285714286","0.0","0.0","0.0","0.0","0.0","0.0","0.0","0.0","0.0","0.0","0.14285714285714285","400.0","48.0","260000.0","2.33","0.00059","0.1","https://doi.org/10.1016/j.mtphys.2020.100180","1.0"
"1472","Cu2.7Ag0.3ErTe3","Cu2.7Ag0.3ErTe3","0.0","0.0","0.0","0.0","0.0","0.0","0.0","0.0","0.0","0.0","0.0","0.0","0.0","0.0","0.0","0.0","0.0","0.42857142857142855","0.0","0.0","0.0","0.0","0.0","0.0","0.0","0.0","0.0","0.0","0.0","0.0","0.0","0.0","0.0","0.0","0.0","0.0","0.0","0.0","0.0","0.0","0.0","0.0","0.0","0.38571428571428573","0.0","0.0","0.0","0.0","0.0","0.0","0.0","0.0","0.0","0.04285714285714286","0.0","0.0","0.0","0.0","0.0","0.0","0.0","0.0","0.0","0.0","0.14285714285714285","500.0","56.0","228400.0","2.07","0.00072","0.17","https://doi.org/10.1016/j.mtphys.2020.100180","1.0"
"1473","Cu2.7Ag0.3ErTe3","Cu2.7Ag0.3ErTe3","0.0","0.0","0.0","0.0","0.0","0.0","0.0","0.0","0.0","0.0","0.0","0.0","0.0","0.0","0.0","0.0","0.0","0.42857142857142855","0.0","0.0","0.0","0.0","0.0","0.0","0.0","0.0","0.0","0.0","0.0","0.0","0.0","0.0","0.0","0.0","0.0","0.0","0.0","0.0","0.0","0.0","0.0","0.0","0.0","0.38571428571428573","0.0","0.0","0.0","0.0","0.0","0.0","0.0","0.0","0.0","0.04285714285714286","0.0","0.0","0.0","0.0","0.0","0.0","0.0","0.0","0.0","0.0","0.14285714285714285","600.0","68.0","150000.0","1.34","0.00069","0.31","https://doi.org/10.1016/j.mtphys.2020.100180","1.0"
"1474","Cu2.7Ag0.3ErTe3","Cu2.7Ag0.3ErTe3","0.0","0.0","0.0","0.0","0.0","0.0","0.0","0.0","0.0","0.0","0.0","0.0","0.0","0.0","0.0","0.0","0.0","0.42857142857142855","0.0","0.0","0.0","0.0","0.0","0.0","0.0","0.0","0.0","0.0","0.0","0.0","0.0","0.0","0.0","0.0","0.0","0.0","0.0","0.0","0.0","0.0","0.0","0.0","0.0","0.38571428571428573","0.0","0.0","0.0","0.0","0.0","0.0","0.0","0.0","0.0","0.04285714285714286","0.0","0.0","0.0","0.0","0.0","0.0","0.0","0.0","0.0","0.0","0.14285714285714285","700.0","99.0","55000.0","0.59","0.00054","0.63","https://doi.org/10.1016/j.mtphys.2020.100180","1.0"
"1475","Cu2.7Ag0.3ErTe3","Cu2.7Ag0.3ErTe3","0.0","0.0","0.0","0.0","0.0","0.0","0.0","0.0","0.0","0.0","0.0","0.0","0.0","0.0","0.0","0.0","0.0","0.42857142857142855","0.0","0.0","0.0","0.0","0.0","0.0","0.0","0.0","0.0","0.0","0.0","0.0","0.0","0.0","0.0","0.0","0.0","0.0","0.0","0.0","0.0","0.0","0.0","0.0","0.0","0.38571428571428573","0.0","0.0","0.0","0.0","0.0","0.0","0.0","0.0","0.0","0.04285714285714286","0.0","0.0","0.0","0.0","0.0","0.0","0.0","0.0","0.0","0.0","0.14285714285714285","800.0","117.0","43560.0","0.66","0.0006","0.72","https://doi.org/10.1016/j.mtphys.2020.100180","1.0"
"1476","Cu2.7Ag0.3ErTe3","Cu2.7Ag0.3ErTe3","0.0","0.0","0.0","0.0","0.0","0.0","0.0","0.0","0.0","0.0","0.0","0.0","0.0","0.0","0.0","0.0","0.0","0.42857142857142855","0.0","0.0","0.0","0.0","0.0","0.0","0.0","0.0","0.0","0.0","0.0","0.0","0.0","0.0","0.0","0.0","0.0","0.0","0.0","0.0","0.0","0.0","0.0","0.0","0.0","0.38571428571428573","0.0","0.0","0.0","0.0","0.0","0.0","0.0","0.0","0.0","0.04285714285714286","0.0","0.0","0.0","0.0","0.0","0.0","0.0","0.0","0.0","0.0","0.14285714285714285","900.0","145.0","31000.0","0.61","0.00065","0.96","https://doi.org/10.1016/j.mtphys.2020.100180","1.0"
"1477","Cu2.9Ag0.1ErTe3","Cu2.9Ag0.1ErTe3","0.0","0.0","0.0","0.0","0.0","0.0","0.0","0.0","0.0","0.0","0.0","0.0","0.0","0.0","0.0","0.0","0.0","0.42857142857142855","0.0","0.0","0.0","0.0","0.0","0.0","0.0","0.0","0.0","0.0","0.0","0.0","0.0","0.0","0.0","0.0","0.0","0.0","0.0","0.0","0.0","0.0","0.0","0.0","0.0","0.41428571428571426","0.0","0.0","0.0","0.0","0.0","0.0","0.0","0.0","0.0","0.014285714285714287","0.0","0.0","0.0","0.0","0.0","0.0","0.0","0.0","0.0","0.0","0.14285714285714285","300.0","42.0","233000.0","2.26","0.00041","0.05","https://doi.org/10.1016/j.mtphys.2020.100180","0.9999999999999999"
"1478","Cu2.9Ag0.1ErTe3","Cu2.9Ag0.1ErTe3","0.0","0.0","0.0","0.0","0.0","0.0","0.0","0.0","0.0","0.0","0.0","0.0","0.0","0.0","0.0","0.0","0.0","0.42857142857142855","0.0","0.0","0.0","0.0","0.0","0.0","0.0","0.0","0.0","0.0","0.0","0.0","0.0","0.0","0.0","0.0","0.0","0.0","0.0","0.0","0.0","0.0","0.0","0.0","0.0","0.41428571428571426","0.0","0.0","0.0","0.0","0.0","0.0","0.0","0.0","0.0","0.014285714285714287","0.0","0.0","0.0","0.0","0.0","0.0","0.0","0.0","0.0","0.0","0.14285714285714285","400.0","50.0","221778.0","2.24","0.00055","0.1","https://doi.org/10.1016/j.mtphys.2020.100180","0.9999999999999999"
"1479","Cu2.9Ag0.1ErTe3","Cu2.9Ag0.1ErTe3","0.0","0.0","0.0","0.0","0.0","0.0","0.0","0.0","0.0","0.0","0.0","0.0","0.0","0.0","0.0","0.0","0.0","0.42857142857142855","0.0","0.0","0.0","0.0","0.0","0.0","0.0","0.0","0.0","0.0","0.0","0.0","0.0","0.0","0.0","0.0","0.0","0.0","0.0","0.0","0.0","0.0","0.0","0.0","0.0","0.41428571428571426","0.0","0.0","0.0","0.0","0.0","0.0","0.0","0.0","0.0","0.014285714285714287","0.0","0.0","0.0","0.0","0.0","0.0","0.0","0.0","0.0","0.0","0.14285714285714285","500.0","57.0","203556.0","2.06","0.00066","0.16","https://doi.org/10.1016/j.mtphys.2020.100180","0.9999999999999999"
"1480","Cu2.9Ag0.1ErTe3","Cu2.9Ag0.1ErTe3","0.0","0.0","0.0","0.0","0.0","0.0","0.0","0.0","0.0","0.0","0.0","0.0","0.0","0.0","0.0","0.0","0.0","0.42857142857142855","0.0","0.0","0.0","0.0","0.0","0.0","0.0","0.0","0.0","0.0","0.0","0.0","0.0","0.0","0.0","0.0","0.0","0.0","0.0","0.0","0.0","0.0","0.0","0.0","0.0","0.41428571428571426","0.0","0.0","0.0","0.0","0.0","0.0","0.0","0.0","0.0","0.014285714285714287","0.0","0.0","0.0","0.0","0.0","0.0","0.0","0.0","0.0","0.0","0.14285714285714285","600.0","65.0","168000.0","1.64","0.00071","0.26","https://doi.org/10.1016/j.mtphys.2020.100180","0.9999999999999999"
"1481","Cu2.9Ag0.1ErTe3","Cu2.9Ag0.1ErTe3","0.0","0.0","0.0","0.0","0.0","0.0","0.0","0.0","0.0","0.0","0.0","0.0","0.0","0.0","0.0","0.0","0.0","0.42857142857142855","0.0","0.0","0.0","0.0","0.0","0.0","0.0","0.0","0.0","0.0","0.0","0.0","0.0","0.0","0.0","0.0","0.0","0.0","0.0","0.0","0.0","0.0","0.0","0.0","0.0","0.41428571428571426","0.0","0.0","0.0","0.0","0.0","0.0","0.0","0.0","0.0","0.014285714285714287","0.0","0.0","0.0","0.0","0.0","0.0","0.0","0.0","0.0","0.0","0.14285714285714285","700.0","85.0","72000.0","0.68","0.00052","0.54","https://doi.org/10.1016/j.mtphys.2020.100180","0.9999999999999999"
"1482","Cu2.9Ag0.1ErTe3","Cu2.9Ag0.1ErTe3","0.0","0.0","0.0","0.0","0.0","0.0","0.0","0.0","0.0","0.0","0.0","0.0","0.0","0.0","0.0","0.0","0.0","0.42857142857142855","0.0","0.0","0.0","0.0","0.0","0.0","0.0","0.0","0.0","0.0","0.0","0.0","0.0","0.0","0.0","0.0","0.0","0.0","0.0","0.0","0.0","0.0","0.0","0.0","0.0","0.41428571428571426","0.0","0.0","0.0","0.0","0.0","0.0","0.0","0.0","0.0","0.014285714285714287","0.0","0.0","0.0","0.0","0.0","0.0","0.0","0.0","0.0","0.0","0.14285714285714285","800.0","104.0","50000.0","0.75","0.00054","0.58","https://doi.org/10.1016/j.mtphys.2020.100180","0.9999999999999999"
"1483","Cu2.9Ag0.1ErTe3","Cu2.9Ag0.1ErTe3","0.0","0.0","0.0","0.0","0.0","0.0","0.0","0.0","0.0","0.0","0.0","0.0","0.0","0.0","0.0","0.0","0.0","0.42857142857142855","0.0","0.0","0.0","0.0","0.0","0.0","0.0","0.0","0.0","0.0","0.0","0.0","0.0","0.0","0.0","0.0","0.0","0.0","0.0","0.0","0.0","0.0","0.0","0.0","0.0","0.41428571428571426","0.0","0.0","0.0","0.0","0.0","0.0","0.0","0.0","0.0","0.014285714285714287","0.0","0.0","0.0","0.0","0.0","0.0","0.0","0.0","0.0","0.0","0.14285714285714285","900.0","133.0","35000.0","0.66","0.00062","0.84","https://doi.org/10.1016/j.mtphys.2020.100180","0.9999999999999999"
"1484","Cu3ErTe3","Cu3ErTe3","0.0","0.0","0.0","0.0","0.0","0.0","0.0","0.0","0.0","0.0","0.0","0.0","0.0","0.0","0.0","0.0","0.0","0.42857142857142855","0.0","0.0","0.0","0.0","0.0","0.0","0.0","0.0","0.0","0.0","0.0","0.0","0.0","0.0","0.0","0.0","0.0","0.0","0.0","0.0","0.0","0.0","0.0","0.0","0.0","0.42857142857142855","0.0","0.0","0.0","0.0","0.0","0.0","0.0","0.0","0.0","0.0","0.0","0.0","0.0","0.0","0.0","0.0","0.0","0.0","0.0","0.0","0.14285714285714285","300.0","39.0","293000.0","2.56","0.00045","0.05","https://doi.org/10.1016/j.mtphys.2020.100180","1.0"
"1485","Cu3ErTe3","Cu3ErTe3","0.0","0.0","0.0","0.0","0.0","0.0","0.0","0.0","0.0","0.0","0.0","0.0","0.0","0.0","0.0","0.0","0.0","0.42857142857142855","0.0","0.0","0.0","0.0","0.0","0.0","0.0","0.0","0.0","0.0","0.0","0.0","0.0","0.0","0.0","0.0","0.0","0.0","0.0","0.0","0.0","0.0","0.0","0.0","0.0","0.42857142857142855","0.0","0.0","0.0","0.0","0.0","0.0","0.0","0.0","0.0","0.0","0.0","0.0","0.0","0.0","0.0","0.0","0.0","0.0","0.0","0.0","0.14285714285714285","400.0","49.0","244890.0","2.38","0.00058","0.1","https://doi.org/10.1016/j.mtphys.2020.100180","1.0"
"1486","Cu3ErTe3","Cu3ErTe3","0.0","0.0","0.0","0.0","0.0","0.0","0.0","0.0","0.0","0.0","0.0","0.0","0.0","0.0","0.0","0.0","0.0","0.42857142857142855","0.0","0.0","0.0","0.0","0.0","0.0","0.0","0.0","0.0","0.0","0.0","0.0","0.0","0.0","0.0","0.0","0.0","0.0","0.0","0.0","0.0","0.0","0.0","0.0","0.0","0.42857142857142855","0.0","0.0","0.0","0.0","0.0","0.0","0.0","0.0","0.0","0.0","0.0","0.0","0.0","0.0","0.0","0.0","0.0","0.0","0.0","0.0","0.14285714285714285","500.0","56.0","216000.0","2.18","0.00068","0.16","https://doi.org/10.1016/j.mtphys.2020.100180","1.0"
"1487","Cu3ErTe3","Cu3ErTe3","0.0","0.0","0.0","0.0","0.0","0.0","0.0","0.0","0.0","0.0","0.0","0.0","0.0","0.0","0.0","0.0","0.0","0.42857142857142855","0.0","0.0","0.0","0.0","0.0","0.0","0.0","0.0","0.0","0.0","0.0","0.0","0.0","0.0","0.0","0.0","0.0","0.0","0.0","0.0","0.0","0.0","0.0","0.0","0.0","0.42857142857142855","0.0","0.0","0.0","0.0","0.0","0.0","0.0","0.0","0.0","0.0","0.0","0.0","0.0","0.0","0.0","0.0","0.0","0.0","0.0","0.0","0.14285714285714285","600.0","61.0","184000.0","1.74","0.00069","0.24","https://doi.org/10.1016/j.mtphys.2020.100180","1.0"
"1488","Cu3ErTe3","Cu3ErTe3","0.0","0.0","0.0","0.0","0.0","0.0","0.0","0.0","0.0","0.0","0.0","0.0","0.0","0.0","0.0","0.0","0.0","0.42857142857142855","0.0","0.0","0.0","0.0","0.0","0.0","0.0","0.0","0.0","0.0","0.0","0.0","0.0","0.0","0.0","0.0","0.0","0.0","0.0","0.0","0.0","0.0","0.0","0.0","0.0","0.42857142857142855","0.0","0.0","0.0","0.0","0.0","0.0","0.0","0.0","0.0","0.0","0.0","0.0","0.0","0.0","0.0","0.0","0.0","0.0","0.0","0.0","0.14285714285714285","800.0","101.0","46667.0","0.7","0.00048","0.54","https://doi.org/10.1016/j.mtphys.2020.100180","1.0"
"1489","Cu3ErTe3","Cu3ErTe3","0.0","0.0","0.0","0.0","0.0","0.0","0.0","0.0","0.0","0.0","0.0","0.0","0.0","0.0","0.0","0.0","0.0","0.42857142857142855","0.0","0.0","0.0","0.0","0.0","0.0","0.0","0.0","0.0","0.0","0.0","0.0","0.0","0.0","0.0","0.0","0.0","0.0","0.0","0.0","0.0","0.0","0.0","0.0","0.0","0.42857142857142855","0.0","0.0","0.0","0.0","0.0","0.0","0.0","0.0","0.0","0.0","0.0","0.0","0.0","0.0","0.0","0.0","0.0","0.0","0.0","0.0","0.14285714285714285","700.0","84.0","74222.0","0.62","0.00052","0.59","https://doi.org/10.1016/j.mtphys.2020.100180","1.0"
"1490","Cu3ErTe3","Cu3ErTe3","0.0","0.0","0.0","0.0","0.0","0.0","0.0","0.0","0.0","0.0","0.0","0.0","0.0","0.0","0.0","0.0","0.0","0.42857142857142855","0.0","0.0","0.0","0.0","0.0","0.0","0.0","0.0","0.0","0.0","0.0","0.0","0.0","0.0","0.0","0.0","0.0","0.0","0.0","0.0","0.0","0.0","0.0","0.0","0.0","0.42857142857142855","0.0","0.0","0.0","0.0","0.0","0.0","0.0","0.0","0.0","0.0","0.0","0.0","0.0","0.0","0.0","0.0","0.0","0.0","0.0","0.0","0.14285714285714285","900.0","124.0","33333.0","0.62","0.00051","0.75","https://doi.org/10.1016/j.mtphys.2020.100180","1.0"
"1491","CoSb3.0","CoSb3.0","0.0","0.0","0.0","0.0","0.0","0.0","0.0","0.0","0.0","0.0","0.0","0.25","0.0","0.0","0.0","0.0","0.0","0.0","0.0","0.0","0.0","0.0","0.0","0.0","0.0","0.0","0.0","0.0","0.0","0.0","0.0","0.0","0.0","0.0","0.0","0.0","0.0","0.0","0.0","0.0","0.0","0.0","0.0","0.0","0.0","0.75","0.0","0.0","0.0","0.0","0.0","0.0","0.0","0.0","0.0","0.0","0.0","0.0","0.0","0.0","0.0","0.0","0.0","0.0","0.0","523.0","25.6","4400.0","4.79","0.0","0.0","https://doi.org/10.1016/S0925-8388(00)01275-5","1.0"
"1492","CoSb3.0","CoSb3.0","0.0","0.0","0.0","0.0","0.0","0.0","0.0","0.0","0.0","0.0","0.0","0.25","0.0","0.0","0.0","0.0","0.0","0.0","0.0","0.0","0.0","0.0","0.0","0.0","0.0","0.0","0.0","0.0","0.0","0.0","0.0","0.0","0.0","0.0","0.0","0.0","0.0","0.0","0.0","0.0","0.0","0.0","0.0","0.0","0.0","0.75","0.0","0.0","0.0","0.0","0.0","0.0","0.0","0.0","0.0","0.0","0.0","0.0","0.0","0.0","0.0","0.0","0.0","0.0","0.0","473.0","-105.0","3125.0","5.1","3e-05","0.0","https://doi.org/10.1016/S0925-8388(00)01275-5","1.0"
"1493","CoSb3.0","CoSb3.0","0.0","0.0","0.0","0.0","0.0","0.0","0.0","0.0","0.0","0.0","0.0","0.25","0.0","0.0","0.0","0.0","0.0","0.0","0.0","0.0","0.0","0.0","0.0","0.0","0.0","0.0","0.0","0.0","0.0","0.0","0.0","0.0","0.0","0.0","0.0","0.0","0.0","0.0","0.0","0.0","0.0","0.0","0.0","0.0","0.0","0.75","0.0","0.0","0.0","0.0","0.0","0.0","0.0","0.0","0.0","0.0","0.0","0.0","0.0","0.0","0.0","0.0","0.0","0.0","0.0","323.0","-224.0","3571.0","6.9","0.00018","0.01","https://doi.org/10.1016/S0925-8388(00)01275-5","1.0"
"1494","CoSb3.0","CoSb3.0","0.0","0.0","0.0","0.0","0.0","0.0","0.0","0.0","0.0","0.0","0.0","0.25","0.0","0.0","0.0","0.0","0.0","0.0","0.0","0.0","0.0","0.0","0.0","0.0","0.0","0.0","0.0","0.0","0.0","0.0","0.0","0.0","0.0","0.0","0.0","0.0","0.0","0.0","0.0","0.0","0.0","0.0","0.0","0.0","0.0","0.75","0.0","0.0","0.0","0.0","0.0","0.0","0.0","0.0","0.0","0.0","0.0","0.0","0.0","0.0","0.0","0.0","0.0","0.0","0.0","373.0","-218.0","3125.0","6.1","0.00015","0.01","https://doi.org/10.1016/S0925-8388(00)01275-5","1.0"
"1495","CoSb3.0","CoSb3.0","0.0","0.0","0.0","0.0","0.0","0.0","0.0","0.0","0.0","0.0","0.0","0.25","0.0","0.0","0.0","0.0","0.0","0.0","0.0","0.0","0.0","0.0","0.0","0.0","0.0","0.0","0.0","0.0","0.0","0.0","0.0","0.0","0.0","0.0","0.0","0.0","0.0","0.0","0.0","0.0","0.0","0.0","0.0","0.0","0.0","0.75","0.0","0.0","0.0","0.0","0.0","0.0","0.0","0.0","0.0","0.0","0.0","0.0","0.0","0.0","0.0","0.0","0.0","0.0","0.0","423.0","-200.0","2941.0","5.4","0.00012","0.01","https://doi.org/10.1016/S0925-8388(00)01275-5","1.0"
"1496","CoSb3.0","CoSb3.0","0.0","0.0","0.0","0.0","0.0","0.0","0.0","0.0","0.0","0.0","0.0","0.25","0.0","0.0","0.0","0.0","0.0","0.0","0.0","0.0","0.0","0.0","0.0","0.0","0.0","0.0","0.0","0.0","0.0","0.0","0.0","0.0","0.0","0.0","0.0","0.0","0.0","0.0","0.0","0.0","0.0","0.0","0.0","0.0","0.0","0.75","0.0","0.0","0.0","0.0","0.0","0.0","0.0","0.0","0.0","0.0","0.0","0.0","0.0","0.0","0.0","0.0","0.0","0.0","0.0","573.0","117.0","6250.0","4.5","9e-05","0.01","https://doi.org/10.1016/S0925-8388(00)01275-5","1.0"
"1497","CoSb3.0","CoSb3.0","0.0","0.0","0.0","0.0","0.0","0.0","0.0","0.0","0.0","0.0","0.0","0.25","0.0","0.0","0.0","0.0","0.0","0.0","0.0","0.0","0.0","0.0","0.0","0.0","0.0","0.0","0.0","0.0","0.0","0.0","0.0","0.0","0.0","0.0","0.0","0.0","0.0","0.0","0.0","0.0","0.0","0.0","0.0","0.0","0.0","0.75","0.0","0.0","0.0","0.0","0.0","0.0","0.0","0.0","0.0","0.0","0.0","0.0","0.0","0.0","0.0","0.0","0.0","0.0","0.0","623.0","150.0","10526.0","4.3","0.00024","0.03","https://doi.org/10.1016/S0925-8388(00)01275-5","1.0"
"1498","CoSb3.0","CoSb3.0","0.0","0.0","0.0","0.0","0.0","0.0","0.0","0.0","0.0","0.0","0.0","0.25","0.0","0.0","0.0","0.0","0.0","0.0","0.0","0.0","0.0","0.0","0.0","0.0","0.0","0.0","0.0","0.0","0.0","0.0","0.0","0.0","0.0","0.0","0.0","0.0","0.0","0.0","0.0","0.0","0.0","0.0","0.0","0.0","0.0","0.75","0.0","0.0","0.0","0.0","0.0","0.0","0.0","0.0","0.0","0.0","0.0","0.0","0.0","0.0","0.0","0.0","0.0","0.0","0.0","673.0","139.0","15385.0","4.4","0.0003","0.05","https://doi.org/10.1016/S0925-8388(00)01275-5","1.0"
"1499","CoSb3.0","CoSb3.0","0.0","0.0","0.0","0.0","0.0","0.0","0.0","0.0","0.0","0.0","0.0","0.25","0.0","0.0","0.0","0.0","0.0","0.0","0.0","0.0","0.0","0.0","0.0","0.0","0.0","0.0","0.0","0.0","0.0","0.0","0.0","0.0","0.0","0.0","0.0","0.0","0.0","0.0","0.0","0.0","0.0","0.0","0.0","0.0","0.0","0.75","0.0","0.0","0.0","0.0","0.0","0.0","0.0","0.0","0.0","0.0","0.0","0.0","0.0","0.0","0.0","0.0","0.0","0.0","0.0","723.0","137.0","16129.0","4.4","0.0003","0.05","https://doi.org/10.1016/S0925-8388(00)01275-5","1.0"
"1500","Ag2Mo6Te8","Ag2Mo6Te8","0.0","0.0","0.0","0.0","0.0","0.0","0.0","0.0","0.0","0.0","0.0","0.0","0.0","0.0","0.0","0.0","0.0","0.5","0.0","0.0","0.0","0.0","0.0","0.0","0.0","0.0","0.0","0.0","0.0","0.0","0.0","0.0","0.0","0.0","0.0","0.0","0.0","0.0","0.0","0.0","0.0","0.0","0.0","0.0","0.0","0.0","0.0","0.0","0.0","0.0","0.0","0.0","0.0","0.125","0.0","0.375","0.0","0.0","0.0","0.0","0.0","0.0","0.0","0.0","0.0","500.0","","13.0","202768.0","3e-05","0.0","https://doi.org/10.1016/S1003-6326(08)60326-X","1.0"
"1501","Ag2Mo6Te8","Ag2Mo6Te8","0.0","0.0","0.0","0.0","0.0","0.0","0.0","0.0","0.0","0.0","0.0","0.0","0.0","0.0","0.0","0.0","0.0","0.5","0.0","0.0","0.0","0.0","0.0","0.0","0.0","0.0","0.0","0.0","0.0","0.0","0.0","0.0","0.0","0.0","0.0","0.0","0.0","0.0","0.0","0.0","0.0","0.0","0.0","0.0","0.0","0.0","0.0","0.0","0.0","0.0","0.0","0.0","0.0","0.125","0.0","0.375","0.0","0.0","0.0","0.0","0.0","0.0","0.0","0.0","0.0","600.0","","18.0","195675.0","6e-05","0.01","https://doi.org/10.1016/S1003-6326(08)60326-X","1.0"
"1502","Ag2Mo6Te8","Ag2Mo6Te8","0.0","0.0","0.0","0.0","0.0","0.0","0.0","0.0","0.0","0.0","0.0","0.0","0.0","0.0","0.0","0.0","0.0","0.5","0.0","0.0","0.0","0.0","0.0","0.0","0.0","0.0","0.0","0.0","0.0","0.0","0.0","0.0","0.0","0.0","0.0","0.0","0.0","0.0","0.0","0.0","0.0","0.0","0.0","0.0","0.0","0.0","0.0","0.0","0.0","0.0","0.0","0.0","0.0","0.125","0.0","0.375","0.0","0.0","0.0","0.0","0.0","0.0","0.0","0.0","0.0","700.0","","21.0","189200.0","9e-05","0.01","https://doi.org/10.1016/S1003-6326(08)60326-X","1.0"
"1503","Ag2Mo6Te8","Ag2Mo6Te8","0.0","0.0","0.0","0.0","0.0","0.0","0.0","0.0","0.0","0.0","0.0","0.0","0.0","0.0","0.0","0.0","0.0","0.5","0.0","0.0","0.0","0.0","0.0","0.0","0.0","0.0","0.0","0.0","0.0","0.0","0.0","0.0","0.0","0.0","0.0","0.0","0.0","0.0","0.0","0.0","0.0","0.0","0.0","0.0","0.0","0.0","0.0","0.0","0.0","0.0","0.0","0.0","0.0","0.125","0.0","0.375","0.0","0.0","0.0","0.0","0.0","0.0","0.0","0.0","0.0","800.0","","25.0","182699.0","0.00011","0.02","https://doi.org/10.1016/S1003-6326(08)60326-X","1.0"
"1504","AgMo6Te8","AgMo6Te8","0.0","0.0","0.0","0.0","0.0","0.0","0.0","0.0","0.0","0.0","0.0","0.0","0.0","0.0","0.0","0.0","0.0","0.5333333333333333","0.0","0.0","0.0","0.0","0.0","0.0","0.0","0.0","0.0","0.0","0.0","0.0","0.0","0.0","0.0","0.0","0.0","0.0","0.0","0.0","0.0","0.0","0.0","0.0","0.0","0.0","0.0","0.0","0.0","0.0","0.0","0.0","0.0","0.0","0.0","0.06666666666666667","0.0","0.4","0.0","0.0","0.0","0.0","0.0","0.0","0.0","0.0","0.0","400.0","","6.0","169860.0","1e-05","0.0","https://doi.org/10.1016/S1003-6326(08)60326-X","1.0"
"1505","AgMo6Te8","AgMo6Te8","0.0","0.0","0.0","0.0","0.0","0.0","0.0","0.0","0.0","0.0","0.0","0.0","0.0","0.0","0.0","0.0","0.0","0.5333333333333333","0.0","0.0","0.0","0.0","0.0","0.0","0.0","0.0","0.0","0.0","0.0","0.0","0.0","0.0","0.0","0.0","0.0","0.0","0.0","0.0","0.0","0.0","0.0","0.0","0.0","0.0","0.0","0.0","0.0","0.0","0.0","0.0","0.0","0.0","0.0","0.06666666666666667","0.0","0.4","0.0","0.0","0.0","0.0","0.0","0.0","0.0","0.0","0.0","500.0","","14.0","168000.0","3e-05","0.0","https://doi.org/10.1016/S1003-6326(08)60326-X","1.0"
"1506","AgMo6Te8","AgMo6Te8","0.0","0.0","0.0","0.0","0.0","0.0","0.0","0.0","0.0","0.0","0.0","0.0","0.0","0.0","0.0","0.0","0.0","0.5333333333333333","0.0","0.0","0.0","0.0","0.0","0.0","0.0","0.0","0.0","0.0","0.0","0.0","0.0","0.0","0.0","0.0","0.0","0.0","0.0","0.0","0.0","0.0","0.0","0.0","0.0","0.0","0.0","0.0","0.0","0.0","0.0","0.0","0.0","0.0","0.0","0.06666666666666667","0.0","0.4","0.0","0.0","0.0","0.0","0.0","0.0","0.0","0.0","0.0","600.0","","20.0","169800.0","7e-05","0.01","https://doi.org/10.1016/S1003-6326(08)60326-X","1.0"
"1507","AgMo6Te8","AgMo6Te8","0.0","0.0","0.0","0.0","0.0","0.0","0.0","0.0","0.0","0.0","0.0","0.0","0.0","0.0","0.0","0.0","0.0","0.5333333333333333","0.0","0.0","0.0","0.0","0.0","0.0","0.0","0.0","0.0","0.0","0.0","0.0","0.0","0.0","0.0","0.0","0.0","0.0","0.0","0.0","0.0","0.0","0.0","0.0","0.0","0.0","0.0","0.0","0.0","0.0","0.0","0.0","0.0","0.0","0.0","0.06666666666666667","0.0","0.4","0.0","0.0","0.0","0.0","0.0","0.0","0.0","0.0","0.0","700.0","","26.0","170069.0","0.00011","0.02","https://doi.org/10.1016/S1003-6326(08)60326-X","1.0"
"1508","AgMo6Te8","AgMo6Te8","0.0","0.0","0.0","0.0","0.0","0.0","0.0","0.0","0.0","0.0","0.0","0.0","0.0","0.0","0.0","0.0","0.0","0.5333333333333333","0.0","0.0","0.0","0.0","0.0","0.0","0.0","0.0","0.0","0.0","0.0","0.0","0.0","0.0","0.0","0.0","0.0","0.0","0.0","0.0","0.0","0.0","0.0","0.0","0.0","0.0","0.0","0.0","0.0","0.0","0.0","0.0","0.0","0.0","0.0","0.06666666666666667","0.0","0.4","0.0","0.0","0.0","0.0","0.0","0.0","0.0","0.0","0.0","800.0","","34.0","168200.0","0.00019","0.03","https://doi.org/10.1016/S1003-6326(08)60326-X","1.0"
"1509","Cu2Mo6Te8","Cu2Mo6Te8","0.0","0.0","0.0","0.0","0.0","0.0","0.0","0.0","0.0","0.0","0.0","0.0","0.0","0.0","0.0","0.0","0.0","0.5","0.0","0.0","0.0","0.0","0.0","0.0","0.0","0.0","0.0","0.0","0.0","0.0","0.0","0.0","0.0","0.0","0.0","0.0","0.0","0.0","0.0","0.0","0.0","0.0","0.0","0.125","0.0","0.0","0.0","0.0","0.0","0.0","0.0","0.0","0.0","0.0","0.0","0.375","0.0","0.0","0.0","0.0","0.0","0.0","0.0","0.0","0.0","500.0","","3.0","214200.0","0.0","0.0","https://doi.org/10.1016/S1003-6326(08)60326-X","1.0"
"1510","CuMo6Te8","CuMo6Te8","0.0","0.0","0.0","0.0","0.0","0.0","0.0","0.0","0.0","0.0","0.0","0.0","0.0","0.0","0.0","0.0","0.0","0.5333333333333333","0.0","0.0","0.0","0.0","0.0","0.0","0.0","0.0","0.0","0.0","0.0","0.0","0.0","0.0","0.0","0.0","0.0","0.0","0.0","0.0","0.0","0.0","0.0","0.0","0.0","0.06666666666666667","0.0","0.0","0.0","0.0","0.0","0.0","0.0","0.0","0.0","0.0","0.0","0.4","0.0","0.0","0.0","0.0","0.0","0.0","0.0","0.0","0.0","400.0","","-2.0","200346.0","0.0","0.0","https://doi.org/10.1016/S1003-6326(08)60326-X","1.0"
"1511","CuMo6Te8","CuMo6Te8","0.0","0.0","0.0","0.0","0.0","0.0","0.0","0.0","0.0","0.0","0.0","0.0","0.0","0.0","0.0","0.0","0.0","0.5333333333333333","0.0","0.0","0.0","0.0","0.0","0.0","0.0","0.0","0.0","0.0","0.0","0.0","0.0","0.0","0.0","0.0","0.0","0.0","0.0","0.0","0.0","0.0","0.0","0.0","0.0","0.06666666666666667","0.0","0.0","0.0","0.0","0.0","0.0","0.0","0.0","0.0","0.0","0.0","0.4","0.0","0.0","0.0","0.0","0.0","0.0","0.0","0.0","0.0","500.0","","4.0","186200.0","0.0","0.0","https://doi.org/10.1016/S1003-6326(08)60326-X","1.0"
"1512","CuMo6Te8","CuMo6Te8","0.0","0.0","0.0","0.0","0.0","0.0","0.0","0.0","0.0","0.0","0.0","0.0","0.0","0.0","0.0","0.0","0.0","0.5333333333333333","0.0","0.0","0.0","0.0","0.0","0.0","0.0","0.0","0.0","0.0","0.0","0.0","0.0","0.0","0.0","0.0","0.0","0.0","0.0","0.0","0.0","0.0","0.0","0.0","0.0","0.06666666666666667","0.0","0.0","0.0","0.0","0.0","0.0","0.0","0.0","0.0","0.0","0.0","0.4","0.0","0.0","0.0","0.0","0.0","0.0","0.0","0.0","0.0","600.0","","12.0","178000.0","2e-05","0.0","https://doi.org/10.1016/S1003-6326(08)60326-X","1.0"
"1513","CuMo6Te8","CuMo6Te8","0.0","0.0","0.0","0.0","0.0","0.0","0.0","0.0","0.0","0.0","0.0","0.0","0.0","0.0","0.0","0.0","0.0","0.5333333333333333","0.0","0.0","0.0","0.0","0.0","0.0","0.0","0.0","0.0","0.0","0.0","0.0","0.0","0.0","0.0","0.0","0.0","0.0","0.0","0.0","0.0","0.0","0.0","0.0","0.0","0.06666666666666667","0.0","0.0","0.0","0.0","0.0","0.0","0.0","0.0","0.0","0.0","0.0","0.4","0.0","0.0","0.0","0.0","0.0","0.0","0.0","0.0","0.0","700.0","","18.0","174048.0","6e-05","0.01","https://doi.org/10.1016/S1003-6326(08)60326-X","1.0"
"1514","CuMo6Te8","CuMo6Te8","0.0","0.0","0.0","0.0","0.0","0.0","0.0","0.0","0.0","0.0","0.0","0.0","0.0","0.0","0.0","0.0","0.0","0.5333333333333333","0.0","0.0","0.0","0.0","0.0","0.0","0.0","0.0","0.0","0.0","0.0","0.0","0.0","0.0","0.0","0.0","0.0","0.0","0.0","0.0","0.0","0.0","0.0","0.0","0.0","0.06666666666666667","0.0","0.0","0.0","0.0","0.0","0.0","0.0","0.0","0.0","0.0","0.0","0.4","0.0","0.0","0.0","0.0","0.0","0.0","0.0","0.0","0.0","800.0","","24.0","172400.0","0.0001","0.02","https://doi.org/10.1016/S1003-6326(08)60326-X","1.0"
"1515","AgBi0.94Pb0.06Se2.12","AgBi0.94Pb0.06Se2.12","0.0","0.0","0.0","0.0","0.0","0.0","0.0","0.0","0.0","0.0","0.0","0.0","0.0","0.0","0.0","0.0","0.0","0.0","0.0","0.0","0.0","0.0","0.0","0.0","0.0","0.0","0.0","0.0","0.0","0.0","0.0","0.0","0.0","0.0","0.0","0.0","0.0","0.5145631067961165","0.014563106796116504","0.0","0.0","0.0","0.0","0.0","0.0","0.0","0.22815533980582522","0.0","0.0","0.0","0.0","0.0","0.0","0.24271844660194175","0.0","0.0","0.0","0.0","0.0","0.0","0.0","0.0","0.0","0.0","0.0","300.0","302.0","4080.0","0.6","","","","1.0"
"1516","AgBi0.94Pb0.06Se2.12","AgBi0.94Pb0.06Se2.12","0.0","0.0","0.0","0.0","0.0","0.0","0.0","0.0","0.0","0.0","0.0","0.0","0.0","0.0","0.0","0.0","0.0","0.0","0.0","0.0","0.0","0.0","0.0","0.0","0.0","0.0","0.0","0.0","0.0","0.0","0.0","0.0","0.0","0.0","0.0","0.0","0.0","0.5145631067961165","0.014563106796116504","0.0","0.0","0.0","0.0","0.0","0.0","0.0","0.22815533980582522","0.0","0.0","0.0","0.0","0.0","0.0","0.24271844660194175","0.0","0.0","0.0","0.0","0.0","0.0","0.0","0.0","0.0","0.0","0.0","350.0","318.0","6074.0","0.64","","","","1.0"
"1517","AgBi0.94Pb0.06Se2.12","AgBi0.94Pb0.06Se2.12","0.0","0.0","0.0","0.0","0.0","0.0","0.0","0.0","0.0","0.0","0.0","0.0","0.0","0.0","0.0","0.0","0.0","0.0","0.0","0.0","0.0","0.0","0.0","0.0","0.0","0.0","0.0","0.0","0.0","0.0","0.0","0.0","0.0","0.0","0.0","0.0","0.0","0.5145631067961165","0.014563106796116504","0.0","0.0","0.0","0.0","0.0","0.0","0.0","0.22815533980582522","0.0","0.0","0.0","0.0","0.0","0.0","0.24271844660194175","0.0","0.0","0.0","0.0","0.0","0.0","0.0","0.0","0.0","0.0","0.0","400.0","329.0","6298.0","0.68","","","","1.0"
"1518","AgBi0.95Pb0.05Se2.12","AgBi0.95Pb0.05Se2.12","0.0","0.0","0.0","0.0","0.0","0.0","0.0","0.0","0.0","0.0","0.0","0.0","0.0","0.0","0.0","0.0","0.0","0.0","0.0","0.0","0.0","0.0","0.0","0.0","0.0","0.0","0.0","0.0","0.0","0.0","0.0","0.0","0.0","0.0","0.0","0.0","0.0","0.5145631067961165","0.012135922330097087","0.0","0.0","0.0","0.0","0.0","0.0","0.0","0.23058252427184464","0.0","0.0","0.0","0.0","0.0","0.0","0.24271844660194175","0.0","0.0","0.0","0.0","0.0","0.0","0.0","0.0","0.0","0.0","0.0","300.0","329.0","2735.0","0.57","","","","1.0"
"1519","AgBi0.95Pb0.05Se2.12","AgBi0.95Pb0.05Se2.12","0.0","0.0","0.0","0.0","0.0","0.0","0.0","0.0","0.0","0.0","0.0","0.0","0.0","0.0","0.0","0.0","0.0","0.0","0.0","0.0","0.0","0.0","0.0","0.0","0.0","0.0","0.0","0.0","0.0","0.0","0.0","0.0","0.0","0.0","0.0","0.0","0.0","0.5145631067961165","0.012135922330097087","0.0","0.0","0.0","0.0","0.0","0.0","0.0","0.23058252427184464","0.0","0.0","0.0","0.0","0.0","0.0","0.24271844660194175","0.0","0.0","0.0","0.0","0.0","0.0","0.0","0.0","0.0","0.0","0.0","350.0","334.0","4265.0","0.59","","","","1.0"
"1520","AgBi0.95Pb0.05Se2.12","AgBi0.95Pb0.05Se2.12","0.0","0.0","0.0","0.0","0.0","0.0","0.0","0.0","0.0","0.0","0.0","0.0","0.0","0.0","0.0","0.0","0.0","0.0","0.0","0.0","0.0","0.0","0.0","0.0","0.0","0.0","0.0","0.0","0.0","0.0","0.0","0.0","0.0","0.0","0.0","0.0","0.0","0.5145631067961165","0.012135922330097087","0.0","0.0","0.0","0.0","0.0","0.0","0.0","0.23058252427184464","0.0","0.0","0.0","0.0","0.0","0.0","0.24271844660194175","0.0","0.0","0.0","0.0","0.0","0.0","0.0","0.0","0.0","0.0","0.0","400.0","340.0","5497.0","0.66","","","","1.0"
"1521","AgBi0.96Pb0.04Se2.12","AgBi0.96Pb0.04Se2.12","0.0","0.0","0.0","0.0","0.0","0.0","0.0","0.0","0.0","0.0","0.0","0.0","0.0","0.0","0.0","0.0","0.0","0.0","0.0","0.0","0.0","0.0","0.0","0.0","0.0","0.0","0.0","0.0","0.0","0.0","0.0","0.0","0.0","0.0","0.0","0.0","0.0","0.5145631067961165","0.009708737864077669","0.0","0.0","0.0","0.0","0.0","0.0","0.0","0.23300970873786406","0.0","0.0","0.0","0.0","0.0","0.0","0.24271844660194175","0.0","0.0","0.0","0.0","0.0","0.0","0.0","0.0","0.0","0.0","0.0","300.0","377.0","1560.0","0.55","","","","1.0"
"1522","AgBi0.96Pb0.04Se2.12","AgBi0.96Pb0.04Se2.12","0.0","0.0","0.0","0.0","0.0","0.0","0.0","0.0","0.0","0.0","0.0","0.0","0.0","0.0","0.0","0.0","0.0","0.0","0.0","0.0","0.0","0.0","0.0","0.0","0.0","0.0","0.0","0.0","0.0","0.0","0.0","0.0","0.0","0.0","0.0","0.0","0.0","0.5145631067961165","0.009708737864077669","0.0","0.0","0.0","0.0","0.0","0.0","0.0","0.23300970873786406","0.0","0.0","0.0","0.0","0.0","0.0","0.24271844660194175","0.0","0.0","0.0","0.0","0.0","0.0","0.0","0.0","0.0","0.0","0.0","350.0","377.0","2221.0","0.55","","","","1.0"
"1523","AgBi0.96Pb0.04Se2.12","AgBi0.96Pb0.04Se2.12","0.0","0.0","0.0","0.0","0.0","0.0","0.0","0.0","0.0","0.0","0.0","0.0","0.0","0.0","0.0","0.0","0.0","0.0","0.0","0.0","0.0","0.0","0.0","0.0","0.0","0.0","0.0","0.0","0.0","0.0","0.0","0.0","0.0","0.0","0.0","0.0","0.0","0.5145631067961165","0.009708737864077669","0.0","0.0","0.0","0.0","0.0","0.0","0.0","0.23300970873786406","0.0","0.0","0.0","0.0","0.0","0.0","0.24271844660194175","0.0","0.0","0.0","0.0","0.0","0.0","0.0","0.0","0.0","0.0","0.0","400.0","358.0","4756.0","0.61","","","","1.0"
