Repository: anilkunwar/thermoelectrics

# Machine learning assisted design of thermoelectrics

a. Machine Learning

# Fetching the upto date data of thermoelectricity (Informatics)

# Featurization:

The computer code to convert the multicomponent chemical formula and temperature row into composition-temperature feature vector
Binary alloys/compunds with upload from json files
Multicomponent alloys/compunds with upload from json files

# Informatics approach to classify p-type and n-type thermoelectric materials

Basic Illustrative Tutorials
Querying the Abstracts on the Materials Science, Applied Physics and Condensed Matter Physics on Keyterms Specific to Thermoelectrics
NER analysis for material type classification

File: machine_learning/vae_regression/latent_space_exploration/thermoelectric_materials.csv (part 22 of 71)
"","Formula","modformula","In","Tl","La","Sr","Mn","Ni","Ru","Pd","Hf","Cs","Sc","Co","Si","Fe","Li","Cl","Yb","Te","N","Ti","Cd","Zr","Y","Ga","Cr","Pr","Tm","Br","Ca","Mg","Rb","Au","Nd","Ce","Ho","I","Ba","Se","Pb","Ge","Gd","Tb","Dy","Cu","Na","Sb","Bi","P","As","Sm","Zn","Al","Sn","Ag","Nb","Mo","V","S","K","Lu","O","Eu","Ta","B","Er","temperature(K)","seebeck_coefficient(μV/K)","electrical_conductivity(S/m)","thermal_conductivity(W/mK)","power_factor(W/mK2)","ZT","reference","sum_elements"
"1524","AgBi0.97Pb0.03Se2.12","AgBi0.97Pb0.03Se2.12","0.0","0.0","0.0","0.0","0.0","0.0","0.0","0.0","0.0","0.0","0.0","0.0","0.0","0.0","0.0","0.0","0.0","0.0","0.0","0.0","0.0","0.0","0.0","0.0","0.0","0.0","0.0","0.0","0.0","0.0","0.0","0.0","0.0","0.0","0.0","0.0","0.0","0.5145631067961165","0.007281553398058252","0.0","0.0","0.0","0.0","0.0","0.0","0.0","0.23543689320388347","0.0","0.0","0.0","0.0","0.0","0.0","0.24271844660194175","0.0","0.0","0.0","0.0","0.0","0.0","0.0","0.0","0.0","0.0","0.0","300.0","422.0","930.0","0.52","","","","1.0"
"1525","AgBi0.97Pb0.03Se2.12","AgBi0.97Pb0.03Se2.12","0.0","0.0","0.0","0.0","0.0","0.0","0.0","0.0","0.0","0.0","0.0","0.0","0.0","0.0","0.0","0.0","0.0","0.0","0.0","0.0","0.0","0.0","0.0","0.0","0.0","0.0","0.0","0.0","0.0","0.0","0.0","0.0","0.0","0.0","0.0","0.0","0.0","0.5145631067961165","0.007281553398058252","0.0","0.0","0.0","0.0","0.0","0.0","0.0","0.23543689320388347","0.0","0.0","0.0","0.0","0.0","0.0","0.24271844660194175","0.0","0.0","0.0","0.0","0.0","0.0","0.0","0.0","0.0","0.0","0.0","350.0","423.0","1301.0","0.53","","","","1.0"
"1526","AgBi0.97Pb0.03Se2.12","AgBi0.97Pb0.03Se2.12","0.0","0.0","0.0","0.0","0.0","0.0","0.0","0.0","0.0","0.0","0.0","0.0","0.0","0.0","0.0","0.0","0.0","0.0","0.0","0.0","0.0","0.0","0.0","0.0","0.0","0.0","0.0","0.0","0.0","0.0","0.0","0.0","0.0","0.0","0.0","0.0","0.0","0.5145631067961165","0.007281553398058252","0.0","0.0","0.0","0.0","0.0","0.0","0.0","0.23543689320388347","0.0","0.0","0.0","0.0","0.0","0.0","0.24271844660194175","0.0","0.0","0.0","0.0","0.0","0.0","0.0","0.0","0.0","0.0","0.0","400.0","376.0","3723.0","0.6","","","","1.0"
"1527","AgBi0.97Pb0.03Se2.12","AgBi0.97Pb0.03Se2.12","0.0","0.0","0.0","0.0","0.0","0.0","0.0","0.0","0.0","0.0","0.0","0.0","0.0","0.0","0.0","0.0","0.0","0.0","0.0","0.0","0.0","0.0","0.0","0.0","0.0","0.0","0.0","0.0","0.0","0.0","0.0","0.0","0.0","0.0","0.0","0.0","0.0","0.5145631067961165","0.007281553398058252","0.0","0.0","0.0","0.0","0.0","0.0","0.0","0.23543689320388347","0.0","0.0","0.0","0.0","0.0","0.0","0.24271844660194175","0.0","0.0","0.0","0.0","0.0","0.0","0.0","0.0","0.0","0.0","0.0","450.0","371.0","4864.0","0.62","","","","1.0"
"1528","AgBi0.98Pb0.02Se2.12","AgBi0.98Pb0.02Se2.12","0.0","0.0","0.0","0.0","0.0","0.0","0.0","0.0","0.0","0.0","0.0","0.0","0.0","0.0","0.0","0.0","0.0","0.0","0.0","0.0","0.0","0.0","0.0","0.0","0.0","0.0","0.0","0.0","0.0","0.0","0.0","0.0","0.0","0.0","0.0","0.0","0.0","0.5145631067961165","0.0048543689320388345","0.0","0.0","0.0","0.0","0.0","0.0","0.0","0.2378640776699029","0.0","0.0","0.0","0.0","0.0","0.0","0.24271844660194175","0.0","0.0","0.0","0.0","0.0","0.0","0.0","0.0","0.0","0.0","0.0","300.0","484.0","471.0","0.5","","","","1.0"
"1529","AgBi0.98Pb0.02Se2.12","AgBi0.98Pb0.02Se2.12","0.0","0.0","0.0","0.0","0.0","0.0","0.0","0.0","0.0","0.0","0.0","0.0","0.0","0.0","0.0","0.0","0.0","0.0","0.0","0.0","0.0","0.0","0.0","0.0","0.0","0.0","0.0","0.0","0.0","0.0","0.0","0.0","0.0","0.0","0.0","0.0","0.0","0.5145631067961165","0.0048543689320388345","0.0","0.0","0.0","0.0","0.0","0.0","0.0","0.2378640776699029","0.0","0.0","0.0","0.0","0.0","0.0","0.24271844660194175","0.0","0.0","0.0","0.0","0.0","0.0","0.0","0.0","0.0","0.0","0.0","350.0","493.0","696.0","0.53","","","","1.0"
"1530","AgBi0.98Pb0.02Se2.12","AgBi0.98Pb0.02Se2.12","0.0","0.0","0.0","0.0","0.0","0.0","0.0","0.0","0.0","0.0","0.0","0.0","0.0","0.0","0.0","0.0","0.0","0.0","0.0","0.0","0.0","0.0","0.0","0.0","0.0","0.0","0.0","0.0","0.0","0.0","0.0","0.0","0.0","0.0","0.0","0.0","0.0","0.5145631067961165","0.0048543689320388345","0.0","0.0","0.0","0.0","0.0","0.0","0.0","0.2378640776699029","0.0","0.0","0.0","0.0","0.0","0.0","0.24271844660194175","0.0","0.0","0.0","0.0","0.0","0.0","0.0","0.0","0.0","0.0","0.0","400.0","454.0","1477.0","0.57","","","","1.0"
"1531","AgBi0.98Pb0.02Se2.12","AgBi0.98Pb0.02Se2.12","0.0","0.0","0.0","0.0","0.0","0.0","0.0","0.0","0.0","0.0","0.0","0.0","0.0","0.0","0.0","0.0","0.0","0.0","0.0","0.0","0.0","0.0","0.0","0.0","0.0","0.0","0.0","0.0","0.0","0.0","0.0","0.0","0.0","0.0","0.0","0.0","0.0","0.5145631067961165","0.0048543689320388345","0.0","0.0","0.0","0.0","0.0","0.0","0.0","0.2378640776699029","0.0","0.0","0.0","0.0","0.0","0.0","0.24271844660194175","0.0","0.0","0.0","0.0","0.0","0.0","0.0","0.0","0.0","0.0","0.0","450.0","401.0","4150.0","0.62","","","","1.0"
"1532","AgBi0.99Pb0.01Se2.12","AgBi0.99Pb0.01Se2.12","0.0","0.0","0.0","0.0","0.0","0.0","0.0","0.0","0.0","0.0","0.0","0.0","0.0","0.0","0.0","0.0","0.0","0.0","0.0","0.0","0.0","0.0","0.0","0.0","0.0","0.0","0.0","0.0","0.0","0.0","0.0","0.0","0.0","0.0","0.0","0.0","0.0","0.5145631067961165","0.0024271844660194173","0.0","0.0","0.0","0.0","0.0","0.0","0.0","0.24029126213592233","0.0","0.0","0.0","0.0","0.0","0.0","0.24271844660194175","0.0","0.0","0.0","0.0","0.0","0.0","0.0","0.0","0.0","0.0","0.0","300.0","565.0","142.0","0.56","","","","1.0"
"1533","AgBi0.99Pb0.01Se2.12","AgBi0.99Pb0.01Se2.12","0.0","0.0","0.0","0.0","0.0","0.0","0.0","0.0","0.0","0.0","0.0","0.0","0.0","0.0","0.0","0.0","0.0","0.0","0.0","0.0","0.0","0.0","0.0","0.0","0.0","0.0","0.0","0.0","0.0","0.0","0.0","0.0","0.0","0.0","0.0","0.0","0.0","0.5145631067961165","0.0024271844660194173","0.0","0.0","0.0","0.0","0.0","0.0","0.0","0.24029126213592233","0.0","0.0","0.0","0.0","0.0","0.0","0.24271844660194175","0.0","0.0","0.0","0.0","0.0","0.0","0.0","0.0","0.0","0.0","0.0","350.0","579.0","174.0","0.54","","","","1.0"
"1534","AgBi0.99Pb0.01Se2.12","AgBi0.99Pb0.01Se2.12","0.0","0.0","0.0","0.0","0.0","0.0","0.0","0.0","0.0","0.0","0.0","0.0","0.0","0.0","0.0","0.0","0.0","0.0","0.0","0.0","0.0","0.0","0.0","0.0","0.0","0.0","0.0","0.0","0.0","0.0","0.0","0.0","0.0","0.0","0.0","0.0","0.0","0.5145631067961165","0.0024271844660194173","0.0","0.0","0.0","0.0","0.0","0.0","0.0","0.24029126213592233","0.0","0.0","0.0","0.0","0.0","0.0","0.24271844660194175","0.0","0.0","0.0","0.0","0.0","0.0","0.0","0.0","0.0","0.0","0.0","400.0","549.0","379.0","0.53","","","","1.0"
"1535","AgBi0.99Pb0.01Se2.12","AgBi0.99Pb0.01Se2.12","0.0","0.0","0.0","0.0","0.0","0.0","0.0","0.0","0.0","0.0","0.0","0.0","0.0","0.0","0.0","0.0","0.0","0.0","0.0","0.0","0.0","0.0","0.0","0.0","0.0","0.0","0.0","0.0","0.0","0.0","0.0","0.0","0.0","0.0","0.0","0.0","0.0","0.5145631067961165","0.0024271844660194173","0.0","0.0","0.0","0.0","0.0","0.0","0.0","0.24029126213592233","0.0","0.0","0.0","0.0","0.0","0.0","0.24271844660194175","0.0","0.0","0.0","0.0","0.0","0.0","0.0","0.0","0.0","0.0","0.0","450.0","482.0","1095.0","0.55","","","","1.0"
"1536","AgBiSe2.12","AgBiSe2.12","0.0","0.0","0.0","0.0","0.0","0.0","0.0","0.0","0.0","0.0","0.0","0.0","0.0","0.0","0.0","0.0","0.0","0.0","0.0","0.0","0.0","0.0","0.0","0.0","0.0","0.0","0.0","0.0","0.0","0.0","0.0","0.0","0.0","0.0","0.0","0.0","0.0","0.5145631067961165","0.0","0.0","0.0","0.0","0.0","0.0","0.0","0.0","0.24271844660194175","0.0","0.0","0.0","0.0","0.0","0.0","0.24271844660194175","0.0","0.0","0.0","0.0","0.0","0.0","0.0","0.0","0.0","0.0","0.0","300.0","637.0","45.0","0.64","","","","1.0"
"1537","AgBiSe2.12","AgBiSe2.12","0.0","0.0","0.0","0.0","0.0","0.0","0.0","0.0","0.0","0.0","0.0","0.0","0.0","0.0","0.0","0.0","0.0","0.0","0.0","0.0","0.0","0.0","0.0","0.0","0.0","0.0","0.0","0.0","0.0","0.0","0.0","0.0","0.0","0.0","0.0","0.0","0.0","0.5145631067961165","0.0","0.0","0.0","0.0","0.0","0.0","0.0","0.0","0.24271844660194175","0.0","0.0","0.0","0.0","0.0","0.0","0.24271844660194175","0.0","0.0","0.0","0.0","0.0","0.0","0.0","0.0","0.0","0.0","0.0","350.0","658.0","72.0","0.65","","","","1.0"
"1538","AgBiSe2.12","AgBiSe2.12","0.0","0.0","0.0","0.0","0.0","0.0","0.0","0.0","0.0","0.0","0.0","0.0","0.0","0.0","0.0","0.0","0.0","0.0","0.0","0.0","0.0","0.0","0.0","0.0","0.0","0.0","0.0","0.0","0.0","0.0","0.0","0.0","0.0","0.0","0.0","0.0","0.0","0.5145631067961165","0.0","0.0","0.0","0.0","0.0","0.0","0.0","0.0","0.24271844660194175","0.0","0.0","0.0","0.0","0.0","0.0","0.24271844660194175","0.0","0.0","0.0","0.0","0.0","0.0","0.0","0.0","0.0","0.0","0.0","400.0","642.0","123.0","0.64","","","","1.0"
"1539","AgBiSe2.12","AgBiSe2.12","0.0","0.0","0.0","0.0","0.0","0.0","0.0","0.0","0.0","0.0","0.0","0.0","0.0","0.0","0.0","0.0","0.0","0.0","0.0","0.0","0.0","0.0","0.0","0.0","0.0","0.0","0.0","0.0","0.0","0.0","0.0","0.0","0.0","0.0","0.0","0.0","0.0","0.5145631067961165","0.0","0.0","0.0","0.0","0.0","0.0","0.0","0.0","0.24271844660194175","0.0","0.0","0.0","0.0","0.0","0.0","0.24271844660194175","0.0","0.0","0.0","0.0","0.0","0.0","0.0","0.0","0.0","0.0","0.0","450.0","573.0","230.0","0.65","","","","1.0"
"1540","Rb2Bi8Se12.909","Rb2Bi8Se12.909","0.0","0.0","0.0","0.0","0.0","0.0","0.0","0.0","0.0","0.0","0.0","0.0","0.0","0.0","0.0","0.0","0.0","0.0","0.0","0.0","0.0","0.0","0.0","0.0","0.0","0.0","0.0","0.0","0.0","0.0","0.0873019337378323","0.0","0.0","0.0","0.0","0.0","0.0","0.5634903313108386","0.0","0.0","0.0","0.0","0.0","0.0","0.0","0.0","0.3492077349513292","0.0","0.0","0.0","0.0","0.0","0.0","0.0","0.0","0.0","0.0","0.0","0.0","0.0","0.0","0.0","0.0","0.0","0.0","330.0","-142.0","15700.0","0.84","","","","1.0"
"1541","Rb2Bi8Se12.909","Rb2Bi8Se12.909","0.0","0.0","0.0","0.0","0.0","0.0","0.0","0.0","0.0","0.0","0.0","0.0","0.0","0.0","0.0","0.0","0.0","0.0","0.0","0.0","0.0","0.0","0.0","0.0","0.0","0.0","0.0","0.0","0.0","0.0","0.0873019337378323","0.0","0.0","0.0","0.0","0.0","0.0","0.5634903313108386","0.0","0.0","0.0","0.0","0.0","0.0","0.0","0.0","0.3492077349513292","0.0","0.0","0.0","0.0","0.0","0.0","0.0","0.0","0.0","0.0","0.0","0.0","0.0","0.0","0.0","0.0","0.0","0.0","428.0","-166.0","10795.0","0.71","","","","1.0"
"1542","Rb2Bi8Se12.909","Rb2Bi8Se12.909","0.0","0.0","0.0","0.0","0.0","0.0","0.0","0.0","0.0","0.0","0.0","0.0","0.0","0.0","0.0","0.0","0.0","0.0","0.0","0.0","0.0","0.0","0.0","0.0","0.0","0.0","0.0","0.0","0.0","0.0","0.0873019337378323","0.0","0.0","0.0","0.0","0.0","0.0","0.5634903313108386","0.0","0.0","0.0","0.0","0.0","0.0","0.0","0.0","0.3492077349513292","0.0","0.0","0.0","0.0","0.0","0.0","0.0","0.0","0.0","0.0","0.0","0.0","0.0","0.0","0.0","0.0","0.0","0.0","526.0","-184.0","7600.0","0.65","","","","1.0"
"1543","Rb2Bi8Se12.909","Rb2Bi8Se12.909","0.0","0.0","0.0","0.0","0.0","0.0","0.0","0.0","0.0","0.0","0.0","0.0","0.0","0.0","0.0","0.0","0.0","0.0","0.0","0.0","0.0","0.0","0.0","0.0","0.0","0.0","0.0","0.0","0.0","0.0","0.0873019337378323","0.0","0.0","0.0","0.0","0.0","0.0","0.5634903313108386","0.0","0.0","0.0","0.0","0.0","0.0","0.0","0.0","0.3492077349513292","0.0","0.0","0.0","0.0","0.0","0.0","0.0","0.0","0.0","0.0","0.0","0.0","0.0","0.0","0.0","0.0","0.0","0.0","625.0","-193.0","7955.0","0.63","","","","1.0"
"1544","Rb2Bi8Se12.909","Rb2Bi8Se12.909","0.0","0.0","0.0","0.0","0.0","0.0","0.0","0.0","0.0","0.0","0.0","0.0","0.0","0.0","0.0","0.0","0.0","0.0","0.0","0.0","0.0","0.0","0.0","0.0","0.0","0.0","0.0","0.0","0.0","0.0","0.0873019337378323","0.0","0.0","0.0","0.0","0.0","0.0","0.5634903313108386","0.0","0.0","0.0","0.0","0.0","0.0","0.0","0.0","0.3492077349513292","0.0","0.0","0.0","0.0","0.0","0.0","0.0","0.0","0.0","0.0","0.0","0.0","0.0","0.0","0.0","0.0","0.0","0.0","724.0","-194.0","9120.0","0.63","","","","1.0"
"1545","Rb2Bi8Se12.909","Rb2Bi8Se12.909","0.0","0.0","0.0","0.0","0.0","0.0","0.0","0.0","0.0","0.0","0.0","0.0","0.0","0.0","0.0","0.0","0.0","0.0","0.0","0.0","0.0","0.0","0.0","0.0","0.0","0.0","0.0","0.0","0.0","0.0","0.0873019337378323","0.0","0.0","0.0","0.0","0.0","0.0","0.5634903313108386","0.0","0.0","0.0","0.0","0.0","0.0","0.0","0.0","0.3492077349513292","0.0","0.0","0.0","0.0","0.0","0.0","0.0","0.0","0.0","0.0","0.0","0.0","0.0","0.0","0.0","0.0","0.0","0.0","823.0","-185.0","11200.0","0.62","","","","1.0"
"1546","Rb2Bi8Se12.9415","Rb2Bi8Se12.9415","0.0","0.0","0.0","0.0","0.0","0.0","0.0","0.0","0.0","0.0","0.0","0.0","0.0","0.0","0.0","0.0","0.0","0.0","0.0","0.0","0.0","0.0","0.0","0.0","0.0","0.0","0.0","0.0","0.0","0.0","0.08717825774251903","0.0","0.0","0.0","0.0","0.0","0.0","0.5641087112874049","0.0","0.0","0.0","0.0","0.0","0.0","0.0","0.0","0.3487130309700761","0.0","0.0","0.0","0.0","0.0","0.0","0.0","0.0","0.0","0.0","0.0","0.0","0.0","0.0","0.0","0.0","0.0","0.0","330.0","-167.0","11260.0","0.75","","","","1.0"
"1547","Rb2Bi8Se12.9415","Rb2Bi8Se12.9415","0.0","0.0","0.0","0.0","0.0","0.0","0.0","0.0","0.0","0.0","0.0","0.0","0.0","0.0","0.0","0.0","0.0","0.0","0.0","0.0","0.0","0.0","0.0","0.0","0.0","0.0","0.0","0.0","0.0","0.0","0.08717825774251903","0.0","0.0","0.0","0.0","0.0","0.0","0.5641087112874049","0.0","0.0","0.0","0.0","0.0","0.0","0.0","0.0","0.3487130309700761","0.0","0.0","0.0","0.0","0.0","0.0","0.0","0.0","0.0","0.0","0.0","0.0","0.0","0.0","0.0","0.0","0.0","0.0","428.0","-194.0","8030.0","0.66","","","","1.0"
"1548","Rb2Bi8Se12.9415","Rb2Bi8Se12.9415","0.0","0.0","0.0","0.0","0.0","0.0","0.0","0.0","0.0","0.0","0.0","0.0","0.0","0.0","0.0","0.0","0.0","0.0","0.0","0.0","0.0","0.0","0.0","0.0","0.0","0.0","0.0","0.0","0.0","0.0","0.08717825774251903","0.0","0.0","0.0","0.0","0.0","0.0","0.5641087112874049","0.0","0.0","0.0","0.0","0.0","0.0","0.0","0.0","0.3487130309700761","0.0","0.0","0.0","0.0","0.0","0.0","0.0","0.0","0.0","0.0","0.0","0.0","0.0","0.0","0.0","0.0","0.0","0.0","526.0","-220.0","5950.0","0.59","","","","1.0"
"1549","Rb2Bi8Se12.9415","Rb2Bi8Se12.9415","0.0","0.0","0.0","0.0","0.0","0.0","0.0","0.0","0.0","0.0","0.0","0.0","0.0","0.0","0.0","0.0","0.0","0.0","0.0","0.0","0.0","0.0","0.0","0.0","0.0","0.0","0.0","0.0","0.0","0.0","0.08717825774251903","0.0","0.0","0.0","0.0","0.0","0.0","0.5641087112874049","0.0","0.0","0.0","0.0","0.0","0.0","0.0","0.0","0.3487130309700761","0.0","0.0","0.0","0.0","0.0","0.0","0.0","0.0","0.0","0.0","0.0","0.0","0.0","0.0","0.0","0.0","0.0","0.0","625.0","-218.0","6439.0","0.59","","","","1.0"
"1550","Rb2Bi8Se12.9415","Rb2Bi8Se12.9415","0.0","0.0","0.0","0.0","0.0","0.0","0.0","0.0","0.0","0.0","0.0","0.0","0.0","0.0","0.0","0.0","0.0","0.0","0.0","0.0","0.0","0.0","0.0","0.0","0.0","0.0","0.0","0.0","0.0","0.0","0.08717825774251903","0.0","0.0","0.0","0.0","0.0","0.0","0.5641087112874049","0.0","0.0","0.0","0.0","0.0","0.0","0.0","0.0","0.3487130309700761","0.0","0.0","0.0","0.0","0.0","0.0","0.0","0.0","0.0","0.0","0.0","0.0","0.0","0.0","0.0","0.0","0.0","0.0","724.0","-214.0","7841.0","0.59","","","","1.0"
"1551","Rb2Bi8Se12.9415","Rb2Bi8Se12.9415","0.0","0.0","0.0","0.0","0.0","0.0","0.0","0.0","0.0","0.0","0.0","0.0","0.0","0.0","0.0","0.0","0.0","0.0","0.0","0.0","0.0","0.0","0.0","0.0","0.0","0.0","0.0","0.0","0.0","0.0","0.08717825774251903","0.0","0.0","0.0","0.0","0.0","0.0","0.5641087112874049","0.0","0.0","0.0","0.0","0.0","0.0","0.0","0.0","0.3487130309700761","0.0","0.0","0.0","0.0","0.0","0.0","0.0","0.0","0.0","0.0","0.0","0.0","0.0","0.0","0.0","0.0","0.0","0.0","823.0","-193.0","10644.0","0.6","","","","1.0"
"1552","Rb2Bi8Se12.961","Rb2Bi8Se12.961","0.0","0.0","0.0","0.0","0.0","0.0","0.0","0.0","0.0","0.0","0.0","0.0","0.0","0.0","0.0","0.0","0.0","0.0","0.0","0.0","0.0","0.0","0.0","0.0","0.0","0.0","0.0","0.0","0.0","0.0","0.08710422019946867","0.0","0.0","0.0","0.0","0.0","0.0","0.5644788990026567","0.0","0.0","0.0","0.0","0.0","0.0","0.0","0.0","0.3484168807978747","0.0","0.0","0.0","0.0","0.0","0.0","0.0","0.0","0.0","0.0","0.0","0.0","0.0","0.0","0.0","0.0","0.0","0.0","330.0","-186.0","11200.0","0.68","","","","1.0"
"1553","Rb2Bi8Se12.961","Rb2Bi8Se12.961","0.0","0.0","0.0","0.0","0.0","0.0","0.0","0.0","0.0","0.0","0.0","0.0","0.0","0.0","0.0","0.0","0.0","0.0","0.0","0.0","0.0","0.0","0.0","0.0","0.0","0.0","0.0","0.0","0.0","0.0","0.08710422019946867","0.0","0.0","0.0","0.0","0.0","0.0","0.5644788990026567","0.0","0.0","0.0","0.0","0.0","0.0","0.0","0.0","0.3484168807978747","0.0","0.0","0.0","0.0","0.0","0.0","0.0","0.0","0.0","0.0","0.0","0.0","0.0","0.0","0.0","0.0","0.0","0.0","428.0","-219.0","8480.0","0.59","","","","1.0"
"1554","Rb2Bi8Se12.961","Rb2Bi8Se12.961","0.0","0.0","0.0","0.0","0.0","0.0","0.0","0.0","0.0","0.0","0.0","0.0","0.0","0.0","0.0","0.0","0.0","0.0","0.0","0.0","0.0","0.0","0.0","0.0","0.0","0.0","0.0","0.0","0.0","0.0","0.08710422019946867","0.0","0.0","0.0","0.0","0.0","0.0","0.5644788990026567","0.0","0.0","0.0","0.0","0.0","0.0","0.0","0.0","0.3484168807978747","0.0","0.0","0.0","0.0","0.0","0.0","0.0","0.0","0.0","0.0","0.0","0.0","0.0","0.0","0.0","0.0","0.0","0.0","526.0","-241.0","6060.0","0.54","","","","1.0"
"1555","Rb2Bi8Se12.961","Rb2Bi8Se12.961","0.0","0.0","0.0","0.0","0.0","0.0","0.0","0.0","0.0","0.0","0.0","0.0","0.0","0.0","0.0","0.0","0.0","0.0","0.0","0.0","0.0","0.0","0.0","0.0","0.0","0.0","0.0","0.0","0.0","0.0","0.08710422019946867","0.0","0.0","0.0","0.0","0.0","0.0","0.5644788990026567","0.0","0.0","0.0","0.0","0.0","0.0","0.0","0.0","0.3484168807978747","0.0","0.0","0.0","0.0","0.0","0.0","0.0","0.0","0.0","0.0","0.0","0.0","0.0","0.0","0.0","0.0","0.0","0.0","625.0","-243.0","6439.0","0.52","","","","1.0"
"1556","Rb2Bi8Se12.961","Rb2Bi8Se12.961","0.0","0.0","0.0","0.0","0.0","0.0","0.0","0.0","0.0","0.0","0.0","0.0","0.0","0.0","0.0","0.0","0.0","0.0","0.0","0.0","0.0","0.0","0.0","0.0","0.0","0.0","0.0","0.0","0.0","0.0","0.08710422019946867","0.0","0.0","0.0","0.0","0.0","0.0","0.5644788990026567","0.0","0.0","0.0","0.0","0.0","0.0","0.0","0.0","0.3484168807978747","0.0","0.0","0.0","0.0","0.0","0.0","0.0","0.0","0.0","0.0","0.0","0.0","0.0","0.0","0.0","0.0","0.0","0.0","724.0","-229.0","8295.0","0.53","","","","1.0"
"1557","Rb2Bi8Se12.961","Rb2Bi8Se12.961","0.0","0.0","0.0","0.0","0.0","0.0","0.0","0.0","0.0","0.0","0.0","0.0","0.0","0.0","0.0","0.0","0.0","0.0","0.0","0.0","0.0","0.0","0.0","0.0","0.0","0.0","0.0","0.0","0.0","0.0","0.08710422019946867","0.0","0.0","0.0","0.0","0.0","0.0","0.5644788990026567","0.0","0.0","0.0","0.0","0.0","0.0","0.0","0.0","0.3484168807978747","0.0","0.0","0.0","0.0","0.0","0.0","0.0","0.0","0.0","0.0","0.0","0.0","0.0","0.0","0.0","0.0","0.0","0.0","823.0","-202.0","11818.0","0.54","","","","1.0"
"1558","Rb2Bi8Se12.974Cl0.026","Rb2Bi8Se12.974Cl0.026","0.0","0.0","0.0","0.0","0.0","0.0","0.0","0.0","0.0","0.0","0.0","0.0","0.0","0.0","0.0","0.0011304347826086956","0.0","0.0","0.0","0.0","0.0","0.0","0.0","0.0","0.0","0.0","0.0","0.0","0.0","0.0","0.08695652173913043","0.0","0.0","0.0","0.0","0.0","0.0","0.5640869565217391","0.0","0.0","0.0","0.0","0.0","0.0","0.0","0.0","0.34782608695652173","0.0","0.0","0.0","0.0","0.0","0.0","0.0","0.0","0.0","0.0","0.0","0.0","0.0","0.0","0.0","0.0","0.0","0.0","330.0","-92.0","30150.0","0.9","","","","1.0"
"1559","Rb2Bi8Se12.974Cl0.026","Rb2Bi8Se12.974Cl0.026","0.0","0.0","0.0","0.0","0.0","0.0","0.0","0.0","0.0","0.0","0.0","0.0","0.0","0.0","0.0","0.0011304347826086956","0.0","0.0","0.0","0.0","0.0","0.0","0.0","0.0","0.0","0.0","0.0","0.0","0.0","0.0","0.08695652173913043","0.0","0.0","0.0","0.0","0.0","0.0","0.5640869565217391","0.0","0.0","0.0","0.0","0.0","0.0","0.0","0.0","0.34782608695652173","0.0","0.0","0.0","0.0","0.0","0.0","0.0","0.0","0.0","0.0","0.0","0.0","0.0","0.0","0.0","0.0","0.0","0.0","428.0","-107.0","21770.0","0.77","","","","1.0"
"1560","Rb2Bi8Se12.974Cl0.026","Rb2Bi8Se12.974Cl0.026","0.0","0.0","0.0","0.0","0.0","0.0","0.0","0.0","0.0","0.0","0.0","0.0","0.0","0.0","0.0","0.0011304347826086956","0.0","0.0","0.0","0.0","0.0","0.0","0.0","0.0","0.0","0.0","0.0","0.0","0.0","0.0","0.08695652173913043","0.0","0.0","0.0","0.0","0.0","0.0","0.5640869565217391","0.0","0.0","0.0","0.0","0.0","0.0","0.0","0.0","0.34782608695652173","0.0","0.0","0.0","0.0","0.0","0.0","0.0","0.0","0.0","0.0","0.0","0.0","0.0","0.0","0.0","0.0","0.0","0.0","526.0","-118.0","14490.0","0.73","","","","1.0"
"1561","Rb2Bi8Se12.974Cl0.026","Rb2Bi8Se12.974Cl0.026","0.0","0.0","0.0","0.0","0.0","0.0","0.0","0.0","0.0","0.0","0.0","0.0","0.0","0.0","0.0","0.0011304347826086956","0.0","0.0","0.0","0.0","0.0","0.0","0.0","0.0","0.0","0.0","0.0","0.0","0.0","0.0","0.08695652173913043","0.0","0.0","0.0","0.0","0.0","0.0","0.5640869565217391","0.0","0.0","0.0","0.0","0.0","0.0","0.0","0.0","0.34782608695652173","0.0","0.0","0.0","0.0","0.0","0.0","0.0","0.0","0.0","0.0","0.0","0.0","0.0","0.0","0.0","0.0","0.0","0.0","625.0","-128.0","13470.0","0.71","","","","1.0"
"1562","Rb2Bi8Se12.974Cl0.026","Rb2Bi8Se12.974Cl0.026","0.0","0.0","0.0","0.0","0.0","0.0","0.0","0.0","0.0","0.0","0.0","0.0","0.0","0.0","0.0","0.0011304347826086956","0.0","0.0","0.0","0.0","0.0","0.0","0.0","0.0","0.0","0.0","0.0","0.0","0.0","0.0","0.08695652173913043","0.0","0.0","0.0","0.0","0.0","0.0","0.5640869565217391","0.0","0.0","0.0","0.0","0.0","0.0","0.0","0.0","0.34782608695652173","0.0","0.0","0.0","0.0","0.0","0.0","0.0","0.0","0.0","0.0","0.0","0.0","0.0","0.0","0.0","0.0","0.0","0.0","724.0","-145.0","14338.0","0.7","","","","1.0"
"1563","Rb2Bi8Se12.974Cl0.026","Rb2Bi8Se12.974Cl0.026","0.0","0.0","0.0","0.0","0.0","0.0","0.0","0.0","0.0","0.0","0.0","0.0","0.0","0.0","0.0","0.0011304347826086956","0.0","0.0","0.0","0.0","0.0","0.0","0.0","0.0","0.0","0.0","0.0","0.0","0.0","0.0","0.08695652173913043","0.0","0.0","0.0","0.0","0.0","0.0","0.5640869565217391","0.0","0.0","0.0","0.0","0.0","0.0","0.0","0.0","0.34782608695652173","0.0","0.0","0.0","0.0","0.0","0.0","0.0","0.0","0.0","0.0","0.0","0.0","0.0","0.0","0.0","0.0","0.0","0.0","823.0","-151.0","15960.0","0.69","","","","1.0"
"1564","Rb2Bi8Se12.9805","Rb2Bi8Se12.9805","0.0","0.0","0.0","0.0","0.0","0.0","0.0","0.0","0.0","0.0","0.0","0.0","0.0","0.0","0.0","0.0","0.0","0.0","0.0","0.0","0.0","0.0","0.0","0.0","0.0","0.0","0.0","0.0","0.0","0.0","0.08703030830486717","0.0","0.0","0.0","0.0","0.0","0.0","0.5648484584756641","0.0","0.0","0.0","0.0","0.0","0.0","0.0","0.0","0.3481212332194687","0.0","0.0","0.0","0.0","0.0","0.0","0.0","0.0","0.0","0.0","0.0","0.0","0.0","0.0","0.0","0.0","0.0","0.0","330.0","-223.0","8106.0","0.74","","","","1.0"
"1565","Rb2Bi8Se12.9805","Rb2Bi8Se12.9805","0.0","0.0","0.0","0.0","0.0","0.0","0.0","0.0","0.0","0.0","0.0","0.0","0.0","0.0","0.0","0.0","0.0","0.0","0.0","0.0","0.0","0.0","0.0","0.0","0.0","0.0","0.0","0.0","0.0","0.0","0.08703030830486717","0.0","0.0","0.0","0.0","0.0","0.0","0.5648484584756641","0.0","0.0","0.0","0.0","0.0","0.0","0.0","0.0","0.3481212332194687","0.0","0.0","0.0","0.0","0.0","0.0","0.0","0.0","0.0","0.0","0.0","0.0","0.0","0.0","0.0","0.0","0.0","0.0","428.0","-257.0","5455.0","0.62","","","","1.0"
"1566","Rb2Bi8Se12.9805","Rb2Bi8Se12.9805","0.0","0.0","0.0","0.0","0.0","0.0","0.0","0.0","0.0","0.0","0.0","0.0","0.0","0.0","0.0","0.0","0.0","0.0","0.0","0.0","0.0","0.0","0.0","0.0","0.0","0.0","0.0","0.0","0.0","0.0","0.08703030830486717","0.0","0.0","0.0","0.0","0.0","0.0","0.5648484584756641","0.0","0.0","0.0","0.0","0.0","0.0","0.0","0.0","0.3481212332194687","0.0","0.0","0.0","0.0","0.0","0.0","0.0","0.0","0.0","0.0","0.0","0.0","0.0","0.0","0.0","0.0","0.0","0.0","526.0","-292.0","3598.0","0.55","","","","1.0"
"1567","Rb2Bi8Se12.9805","Rb2Bi8Se12.9805","0.0","0.0","0.0","0.0","0.0","0.0","0.0","0.0","0.0","0.0","0.0","0.0","0.0","0.0","0.0","0.0","0.0","0.0","0.0","0.0","0.0","0.0","0.0","0.0","0.0","0.0","0.0","0.0","0.0","0.0","0.08703030830486717","0.0","0.0","0.0","0.0","0.0","0.0","0.5648484584756641","0.0","0.0","0.0","0.0","0.0","0.0","0.0","0.0","0.3481212332194687","0.0","0.0","0.0","0.0","0.0","0.0","0.0","0.0","0.0","0.0","0.0","0.0","0.0","0.0","0.0","0.0","0.0","0.0","625.0","-275.0","3290.0","0.54","","","","1.0"
"1568","Rb2Bi8Se12.9805","Rb2Bi8Se12.9805","0.0","0.0","0.0","0.0","0.0","0.0","0.0","0.0","0.0","0.0","0.0","0.0","0.0","0.0","0.0","0.0","0.0","0.0","0.0","0.0","0.0","0.0","0.0","0.0","0.0","0.0","0.0","0.0","0.0","0.0","0.08703030830486717","0.0","0.0","0.0","0.0","0.0","0.0","0.5648484584756641","0.0","0.0","0.0","0.0","0.0","0.0","0.0","0.0","0.3481212332194687","0.0","0.0","0.0","0.0","0.0","0.0","0.0","0.0","0.0","0.0","0.0","0.0","0.0","0.0","0.0","0.0","0.0","0.0","724.0","-254.0","3890.0","0.57","","","","1.0"
"1569","Rb2Bi8Se12.9805","Rb2Bi8Se12.9805","0.0","0.0","0.0","0.0","0.0","0.0","0.0","0.0","0.0","0.0","0.0","0.0","0.0","0.0","0.0","0.0","0.0","0.0","0.0","0.0","0.0","0.0","0.0","0.0","0.0","0.0","0.0","0.0","0.0","0.0","0.08703030830486717","0.0","0.0","0.0","0.0","0.0","0.0","0.5648484584756641","0.0","0.0","0.0","0.0","0.0","0.0","0.0","0.0","0.3481212332194687","0.0","0.0","0.0","0.0","0.0","0.0","0.0","0.0","0.0","0.0","0.0","0.0","0.0","0.0","0.0","0.0","0.0","0.0","823.0","-214.0","7045.0","0.57","","","","1.0"
"1570","Rb2Bi8Se12.9805Cl0.0195","Rb2Bi8Se12.9805Cl0.0195","0.0","0.0","0.0","0.0","0.0","0.0","0.0","0.0","0.0","0.0","0.0","0.0","0.0","0.0","0.0","0.0008478260869565217","0.0","0.0","0.0","0.0","0.0","0.0","0.0","0.0","0.0","0.0","0.0","0.0","0.0","0.0","0.08695652173913043","0.0","0.0","0.0","0.0","0.0","0.0","0.5643695652173912","0.0","0.0","0.0","0.0","0.0","0.0","0.0","0.0","0.34782608695652173","0.0","0.0","0.0","0.0","0.0","0.0","0.0","0.0","0.0","0.0","0.0","0.0","0.0","0.0","0.0","0.0","0.0","0.0","330.0","-113.0","21029.0","0.8","","","","1.0"
"1571","Rb2Bi8Se12.9805Cl0.0195","Rb2Bi8Se12.9805Cl0.0195","0.0","0.0","0.0","0.0","0.0","0.0","0.0","0.0","0.0","0.0","0.0","0.0","0.0","0.0","0.0","0.0008478260869565217","0.0","0.0","0.0","0.0","0.0","0.0","0.0","0.0","0.0","0.0","0.0","0.0","0.0","0.0","0.08695652173913043","0.0","0.0","0.0","0.0","0.0","0.0","0.5643695652173912","0.0","0.0","0.0","0.0","0.0","0.0","0.0","0.0","0.34782608695652173","0.0","0.0","0.0","0.0","0.0","0.0","0.0","0.0","0.0","0.0","0.0","0.0","0.0","0.0","0.0","0.0","0.0","0.0","428.0","-132.0","14485.0","0.7","","","","1.0"
"1572","Rb2Bi8Se12.9805Cl0.0195","Rb2Bi8Se12.9805Cl0.0195","0.0","0.0","0.0","0.0","0.0","0.0","0.0","0.0","0.0","0.0","0.0","0.0","0.0","0.0","0.0","0.0008478260869565217","0.0","0.0","0.0","0.0","0.0","0.0","0.0","0.0","0.0","0.0","0.0","0.0","0.0","0.0","0.08695652173913043","0.0","0.0","0.0","0.0","0.0","0.0","0.5643695652173912","0.0","0.0","0.0","0.0","0.0","0.0","0.0","0.0","0.34782608695652173","0.0","0.0","0.0","0.0","0.0","0.0","0.0","0.0","0.0","0.0","0.0","0.0","0.0","0.0","0.0","0.0","0.0","0.0","526.0","-147.0","9412.0","0.65","","","","1.0"
"1573","Rb2Bi8Se12.9805Cl0.0195","Rb2Bi8Se12.9805Cl0.0195","0.0","0.0","0.0","0.0","0.0","0.0","0.0","0.0","0.0","0.0","0.0","0.0","0.0","0.0","0.0","0.0008478260869565217","0.0","0.0","0.0","0.0","0.0","0.0","0.0","0.0","0.0","0.0","0.0","0.0","0.0","0.0","0.08695652173913043","0.0","0.0","0.0","0.0","0.0","0.0","0.5643695652173912","0.0","0.0","0.0","0.0","0.0","0.0","0.0","0.0","0.34782608695652173","0.0","0.0","0.0","0.0","0.0","0.0","0.0","0.0","0.0","0.0","0.0","0.0","0.0","0.0","0.0","0.0","0.0","0.0","625.0","-160.0","9338.0","0.63","","","","1.0"
"1574","Rb2Bi8Se12.9805Cl0.0195","Rb2Bi8Se12.9805Cl0.0195","0.0","0.0","0.0","0.0","0.0","0.0","0.0","0.0","0.0","0.0","0.0","0.0","0.0","0.0","0.0","0.0008478260869565217","0.0","0.0","0.0","0.0","0.0","0.0","0.0","0.0","0.0","0.0","0.0","0.0","0.0","0.0","0.08695652173913043","0.0","0.0","0.0","0.0","0.0","0.0","0.5643695652173912","0.0","0.0","0.0","0.0","0.0","0.0","0.0","0.0","0.34782608695652173","0.0","0.0","0.0","0.0","0.0","0.0","0.0","0.0","0.0","0.0","0.0","0.0","0.0","0.0","0.0","0.0","0.0","0.0","724.0","-169.0","10368.0","0.62","","","","1.0"
"1575","Rb2Bi8Se12.9805Cl0.0195","Rb2Bi8Se12.9805Cl0.0195","0.0","0.0","0.0","0.0","0.0","0.0","0.0","0.0","0.0","0.0","0.0","0.0","0.0","0.0","0.0","0.0008478260869565217","0.0","0.0","0.0","0.0","0.0","0.0","0.0","0.0","0.0","0.0","0.0","0.0","0.0","0.0","0.08695652173913043","0.0","0.0","0.0","0.0","0.0","0.0","0.5643695652173912","0.0","0.0","0.0","0.0","0.0","0.0","0.0","0.0","0.34782608695652173","0.0","0.0","0.0","0.0","0.0","0.0","0.0","0.0","0.0","0.0","0.0","0.0","0.0","0.0","0.0","0.0","0.0","0.0","823.0","-168.0","12132.0","0.6","","","","1.0"
"1576","Rb2Bi8Se12.9909Cl0.0091","Rb2Bi8Se12.9909Cl0.0091","0.0","0.0","0.0","0.0","0.0","0.0","0.0","0.0","0.0","0.0","0.0","0.0","0.0","0.0","0.0","0.0003956521739130435","0.0","0.0","0.0","0.0","0.0","0.0","0.0","0.0","0.0","0.0","0.0","0.0","0.0","0.0","0.08695652173913043","0.0","0.0","0.0","0.0","0.0","0.0","0.5648217391304348","0.0","0.0","0.0","0.0","0.0","0.0","0.0","0.0","0.34782608695652173","0.0","0.0","0.0","0.0","0.0","0.0","0.0","0.0","0.0","0.0","0.0","0.0","0.0","0.0","0.0","0.0","0.0","0.0","330.0","-160.0","12500.0","0.66","","","","1.0"
"1577","Rb2Bi8Se12.9909Cl0.0091","Rb2Bi8Se12.9909Cl0.0091","0.0","0.0","0.0","0.0","0.0","0.0","0.0","0.0","0.0","0.0","0.0","0.0","0.0","0.0","0.0","0.0003956521739130435","0.0","0.0","0.0","0.0","0.0","0.0","0.0","0.0","0.0","0.0","0.0","0.0","0.0","0.0","0.08695652173913043","0.0","0.0","0.0","0.0","0.0","0.0","0.5648217391304348","0.0","0.0","0.0","0.0","0.0","0.0","0.0","0.0","0.34782608695652173","0.0","0.0","0.0","0.0","0.0","0.0","0.0","0.0","0.0","0.0","0.0","0.0","0.0","0.0","0.0","0.0","0.0","0.0","428.0","-179.0","8603.0","0.59","","","","1.0"
"1578","Rb2Bi8Se12.9909Cl0.0091","Rb2Bi8Se12.9909Cl0.0091","0.0","0.0","0.0","0.0","0.0","0.0","0.0","0.0","0.0","0.0","0.0","0.0","0.0","0.0","0.0","0.0003956521739130435","0.0","0.0","0.0","0.0","0.0","0.0","0.0","0.0","0.0","0.0","0.0","0.0","0.0","0.0","0.08695652173913043","0.0","0.0","0.0","0.0","0.0","0.0","0.5648217391304348","0.0","0.0","0.0","0.0","0.0","0.0","0.0","0.0","0.34782608695652173","0.0","0.0","0.0","0.0","0.0","0.0","0.0","0.0","0.0","0.0","0.0","0.0","0.0","0.0","0.0","0.0","0.0","0.0","526.0","-201.0","6176.0","0.54","","","","1.0"
"1579","Rb2Bi8Se12.9909Cl0.0091","Rb2Bi8Se12.9909Cl0.0091","0.0","0.0","0.0","0.0","0.0","0.0","0.0","0.0","0.0","0.0","0.0","0.0","0.0","0.0","0.0","0.0003956521739130435","0.0","0.0","0.0","0.0","0.0","0.0","0.0","0.0","0.0","0.0","0.0","0.0","0.0","0.0","0.08695652173913043","0.0","0.0","0.0","0.0","0.0","0.0","0.5648217391304348","0.0","0.0","0.0","0.0","0.0","0.0","0.0","0.0","0.34782608695652173","0.0","0.0","0.0","0.0","0.0","0.0","0.0","0.0","0.0","0.0","0.0","0.0","0.0","0.0","0.0","0.0","0.0","0.0","625.0","-201.0","6471.0","0.52","","","","1.0"
"1580","Rb2Bi8Se12.9909Cl0.0091","Rb2Bi8Se12.9909Cl0.0091","0.0","0.0","0.0","0.0","0.0","0.0","0.0","0.0","0.0","0.0","0.0","0.0","0.0","0.0","0.0","0.0003956521739130435","0.0","0.0","0.0","0.0","0.0","0.0","0.0","0.0","0.0","0.0","0.0","0.0","0.0","0.0","0.08695652173913043","0.0","0.0","0.0","0.0","0.0","0.0","0.5648217391304348","0.0","0.0","0.0","0.0","0.0","0.0","0.0","0.0","0.34782608695652173","0.0","0.0","0.0","0.0","0.0","0.0","0.0","0.0","0.0","0.0","0.0","0.0","0.0","0.0","0.0","0.0","0.0","0.0","724.0","-195.0","7500.0","0.52","","","","1.0"
"1581","Rb2Bi8Se12.9909Cl0.0091","Rb2Bi8Se12.9909Cl0.0091","0.0","0.0","0.0","0.0","0.0","0.0","0.0","0.0","0.0","0.0","0.0","0.0","0.0","0.0","0.0","0.0003956521739130435","0.0","0.0","0.0","0.0","0.0","0.0","0.0","0.0","0.0","0.0","0.0","0.0","0.0","0.0","0.08695652173913043","0.0","0.0","0.0","0.0","0.0","0.0","0.5648217391304348","0.0","0.0","0.0","0.0","0.0","0.0","0.0","0.0","0.34782608695652173","0.0","0.0","0.0","0.0","0.0","0.0","0.0","0.0","0.0","0.0","0.0","0.0","0.0","0.0","0.0","0.0","0.0","0.0","823.0","-191.0","8750.0","0.53","","","","1.0"
"1582","Rb2Bi8Se12.9935","Rb2Bi8Se12.9935","0.0","0.0","0.0","0.0","0.0","0.0","0.0","0.0","0.0","0.0","0.0","0.0","0.0","0.0","0.0","0.0","0.0","0.0","0.0","0.0","0.0","0.0","0.0","0.0","0.0","0.0","0.0","0.0","0.0","0.0","0.08698110335529607","0.0","0.0","0.0","0.0","0.0","0.0","0.5650944832235197","0.0","0.0","0.0","0.0","0.0","0.0","0.0","0.0","0.3479244134211843","0.0","0.0","0.0","0.0","0.0","0.0","0.0","0.0","0.0","0.0","0.0","0.0","0.0","0.0","0.0","0.0","0.0","0.0","330.0","-220.0","8485.0","0.71","","","","1.0"
"1583","Rb2Bi8Se12.9935","Rb2Bi8Se12.9935","0.0","0.0","0.0","0.0","0.0","0.0","0.0","0.0","0.0","0.0","0.0","0.0","0.0","0.0","0.0","0.0","0.0","0.0","0.0","0.0","0.0","0.0","0.0","0.0","0.0","0.0","0.0","0.0","0.0","0.0","0.08698110335529607","0.0","0.0","0.0","0.0","0.0","0.0","0.5650944832235197","0.0","0.0","0.0","0.0","0.0","0.0","0.0","0.0","0.3479244134211843","0.0","0.0","0.0","0.0","0.0","0.0","0.0","0.0","0.0","0.0","0.0","0.0","0.0","0.0","0.0","0.0","0.0","0.0","428.0","-264.0","5455.0","0.61","","","","1.0"
"1584","Rb2Bi8Se12.9935","Rb2Bi8Se12.9935","0.0","0.0","0.0","0.0","0.0","0.0","0.0","0.0","0.0","0.0","0.0","0.0","0.0","0.0","0.0","0.0","0.0","0.0","0.0","0.0","0.0","0.0","0.0","0.0","0.0","0.0","0.0","0.0","0.0","0.0","0.08698110335529607","0.0","0.0","0.0","0.0","0.0","0.0","0.5650944832235197","0.0","0.0","0.0","0.0","0.0","0.0","0.0","0.0","0.3479244134211843","0.0","0.0","0.0","0.0","0.0","0.0","0.0","0.0","0.0","0.0","0.0","0.0","0.0","0.0","0.0","0.0","0.0","0.0","526.0","-291.0","4015.0","0.53","","","","1.0"
"1585","Rb2Bi8Se12.9935","Rb2Bi8Se12.9935","0.0","0.0","0.0","0.0","0.0","0.0","0.0","0.0","0.0","0.0","0.0","0.0","0.0","0.0","0.0","0.0","0.0","0.0","0.0","0.0","0.0","0.0","0.0","0.0","0.0","0.0","0.0","0.0","0.0","0.0","0.08698110335529607","0.0","0.0","0.0","0.0","0.0","0.0","0.5650944832235197","0.0","0.0","0.0","0.0","0.0","0.0","0.0","0.0","0.3479244134211843","0.0","0.0","0.0","0.0","0.0","0.0","0.0","0.0","0.0","0.0","0.0","0.0","0.0","0.0","0.0","0.0","0.0","0.0","625.0","-273.0","5000.0","0.53","","","","1.0"
"1586","Rb2Bi8Se12.9935","Rb2Bi8Se12.9935","0.0","0.0","0.0","0.0","0.0","0.0","0.0","0.0","0.0","0.0","0.0","0.0","0.0","0.0","0.0","0.0","0.0","0.0","0.0","0.0","0.0","0.0","0.0","0.0","0.0","0.0","0.0","0.0","0.0","0.0","0.08698110335529607","0.0","0.0","0.0","0.0","0.0","0.0","0.5650944832235197","0.0","0.0","0.0","0.0","0.0","0.0","0.0","0.0","0.3479244134211843","0.0","0.0","0.0","0.0","0.0","0.0","0.0","0.0","0.0","0.0","0.0","0.0","0.0","0.0","0.0","0.0","0.0","0.0","724.0","-262.0","5420.0","0.53","","","","1.0"
"1587","Rb2Bi8Se12.9935","Rb2Bi8Se12.9935","0.0","0.0","0.0","0.0","0.0","0.0","0.0","0.0","0.0","0.0","0.0","0.0","0.0","0.0","0.0","0.0","0.0","0.0","0.0","0.0","0.0","0.0","0.0","0.0","0.0","0.0","0.0","0.0","0.0","0.0","0.08698110335529607","0.0","0.0","0.0","0.0","0.0","0.0","0.5650944832235197","0.0","0.0","0.0","0.0","0.0","0.0","0.0","0.0","0.3479244134211843","0.0","0.0","0.0","0.0","0.0","0.0","0.0","0.0","0.0","0.0","0.0","0.0","0.0","0.0","0.0","0.0","0.0","0.0","823.0","-220.0","7386.0","0.56","","","","1.0"
"1588","Rb2Bi8Se12.9935Cl0.0065","Rb2Bi8Se12.9935Cl0.0065","0.0","0.0","0.0","0.0","0.0","0.0","0.0","0.0","0.0","0.0","0.0","0.0","0.0","0.0","0.0","0.00028260869565217394","0.0","0.0","0.0","0.0","0.0","0.0","0.0","0.0","0.0","0.0","0.0","0.0","0.0","0.0","0.08695652173913045","0.0","0.0","0.0","0.0","0.0","0.0","0.5649347826086957","0.0","0.0","0.0","0.0","0.0","0.0","0.0","0.0","0.3478260869565218","0.0","0.0","0.0","0.0","0.0","0.0","0.0","0.0","0.0","0.0","0.0","0.0","0.0","0.0","0.0","0.0","0.0","0.0","330.0","-199.0","9559.0","0.62","","","","1.0000000000000002"
"1589","Rb2Bi8Se12.9935Cl0.0065","Rb2Bi8Se12.9935Cl0.0065","0.0","0.0","0.0","0.0","0.0","0.0","0.0","0.0","0.0","0.0","0.0","0.0","0.0","0.0","0.0","0.00028260869565217394","0.0","0.0","0.0","0.0","0.0","0.0","0.0","0.0","0.0","0.0","0.0","0.0","0.0","0.0","0.08695652173913045","0.0","0.0","0.0","0.0","0.0","0.0","0.5649347826086957","0.0","0.0","0.0","0.0","0.0","0.0","0.0","0.0","0.3478260869565218","0.0","0.0","0.0","0.0","0.0","0.0","0.0","0.0","0.0","0.0","0.0","0.0","0.0","0.0","0.0","0.0","0.0","0.0","428.0","-237.0","6029.0","0.53","","","","1.0000000000000002"
"1590","Rb2Bi8Se12.9935Cl0.0065","Rb2Bi8Se12.9935Cl0.0065","0.0","0.0","0.0","0.0","0.0","0.0","0.0","0.0","0.0","0.0","0.0","0.0","0.0","0.0","0.0","0.00028260869565217394","0.0","0.0","0.0","0.0","0.0","0.0","0.0","0.0","0.0","0.0","0.0","0.0","0.0","0.0","0.08695652173913045","0.0","0.0","0.0","0.0","0.0","0.0","0.5649347826086957","0.0","0.0","0.0","0.0","0.0","0.0","0.0","0.0","0.3478260869565218","0.0","0.0","0.0","0.0","0.0","0.0","0.0","0.0","0.0","0.0","0.0","0.0","0.0","0.0","0.0","0.0","0.0","0.0","526.0","-270.0","3676.0","0.48","","","","1.0000000000000002"
"1591","Rb2Bi8Se12.9935Cl0.0065","Rb2Bi8Se12.9935Cl0.0065","0.0","0.0","0.0","0.0","0.0","0.0","0.0","0.0","0.0","0.0","0.0","0.0","0.0","0.0","0.0","0.00028260869565217394","0.0","0.0","0.0","0.0","0.0","0.0","0.0","0.0","0.0","0.0","0.0","0.0","0.0","0.0","0.08695652173913045","0.0","0.0","0.0","0.0","0.0","0.0","0.5649347826086957","0.0","0.0","0.0","0.0","0.0","0.0","0.0","0.0","0.3478260869565218","0.0","0.0","0.0","0.0","0.0","0.0","0.0","0.0","0.0","0.0","0.0","0.0","0.0","0.0","0.0","0.0","0.0","0.0","625.0","-261.0","3824.0","0.47","","","","1.0000000000000002"
"1592","Rb2Bi8Se12.9935Cl0.0065","Rb2Bi8Se12.9935Cl0.0065","0.0","0.0","0.0","0.0","0.0","0.0","0.0","0.0","0.0","0.0","0.0","0.0","0.0","0.0","0.0","0.00028260869565217394","0.0","0.0","0.0","0.0","0.0","0.0","0.0","0.0","0.0","0.0","0.0","0.0","0.0","0.0","0.08695652173913045","0.0","0.0","0.0","0.0","0.0","0.0","0.5649347826086957","0.0","0.0","0.0","0.0","0.0","0.0","0.0","0.0","0.3478260869565218","0.0","0.0","0.0","0.0","0.0","0.0","0.0","0.0","0.0","0.0","0.0","0.0","0.0","0.0","0.0","0.0","0.0","0.0","724.0","-250.0","4007.0","0.5","","","","1.0000000000000002"
"1593","Rb2Bi8Se12.9935Cl0.0065","Rb2Bi8Se12.9935Cl0.0065","0.0","0.0","0.0","0.0","0.0","0.0","0.0","0.0","0.0","0.0","0.0","0.0","0.0","0.0","0.0","0.00028260869565217394","0.0","0.0","0.0","0.0","0.0","0.0","0.0","0.0","0.0","0.0","0.0","0.0","0.0","0.0","0.08695652173913045","0.0","0.0","0.0","0.0","0.0","0.0","0.5649347826086957","0.0","0.0","0.0","0.0","0.0","0.0","0.0","0.0","0.3478260869565218","0.0","0.0","0.0","0.0","0.0","0.0","0.0","0.0","0.0","0.0","0.0","0.0","0.0","0.0","0.0","0.0","0.0","0.0","823.0","-215.0","5441.0","0.49","","","","1.0000000000000002"
"1594","Rb2Bi8Se13","Rb2Bi8Se13","0.0","0.0","0.0","0.0","0.0","0.0","0.0","0.0","0.0","0.0","0.0","0.0","0.0","0.0","0.0","0.0","0.0","0.0","0.0","0.0","0.0","0.0","0.0","0.0","0.0","0.0","0.0","0.0","0.0","0.0","0.08695652173913043","0.0","0.0","0.0","0.0","0.0","0.0","0.5652173913043478","0.0","0.0","0.0","0.0","0.0","0.0","0.0","0.0","0.34782608695652173","0.0","0.0","0.0","0.0","0.0","0.0","0.0","0.0","0.0","0.0","0.0","0.0","0.0","0.0","0.0","0.0","0.0","0.0","330.0","-268.0","1591.0","0.51","","","","1.0"
"1595","Rb2Bi8Se13","Rb2Bi8Se13","0.0","0.0","0.0","0.0","0.0","0.0","0.0","0.0","0.0","0.0","0.0","0.0","0.0","0.0","0.0","0.0","0.0","0.0","0.0","0.0","0.0","0.0","0.0","0.0","0.0","0.0","0.0","0.0","0.0","0.0","0.08695652173913043","0.0","0.0","0.0","0.0","0.0","0.0","0.5652173913043478","0.0","0.0","0.0","0.0","0.0","0.0","0.0","0.0","0.34782608695652173","0.0","0.0","0.0","0.0","0.0","0.0","0.0","0.0","0.0","0.0","0.0","0.0","0.0","0.0","0.0","0.0","0.0","0.0","428.0","-287.0","1180.0","0.46","","","","1.0"
"1596","Rb2Bi8Se13","Rb2Bi8Se13","0.0","0.0","0.0","0.0","0.0","0.0","0.0","0.0","0.0","0.0","0.0","0.0","0.0","0.0","0.0","0.0","0.0","0.0","0.0","0.0","0.0","0.0","0.0","0.0","0.0","0.0","0.0","0.0","0.0","0.0","0.08695652173913043","0.0","0.0","0.0","0.0","0.0","0.0","0.5652173913043478","0.0","0.0","0.0","0.0","0.0","0.0","0.0","0.0","0.34782608695652173","0.0","0.0","0.0","0.0","0.0","0.0","0.0","0.0","0.0","0.0","0.0","0.0","0.0","0.0","0.0","0.0","0.0","0.0","526.0","-306.0","948.0","0.44","","","","1.0"
