Repository: anilkunwar/thermoelectrics

# Machine learning assisted design of thermoelectrics

a. Machine Learning

# Fetching the upto date data of thermoelectricity (Informatics)

# Featurization:

The computer code to convert the multicomponent chemical formula and temperature row into composition-temperature feature vector
Binary alloys/compunds with upload from json files
Multicomponent alloys/compunds with upload from json files

# Informatics approach to classify p-type and n-type thermoelectric materials

Basic Illustrative Tutorials
Querying the Abstracts on the Materials Science, Applied Physics and Condensed Matter Physics on Keyterms Specific to Thermoelectrics
NER analysis for material type classification

File: machine_learning/vae_regression/latent_space_exploration/thermoelectric_materials.csv (part 23 of 71)
"","Formula","modformula","In","Tl","La","Sr","Mn","Ni","Ru","Pd","Hf","Cs","Sc","Co","Si","Fe","Li","Cl","Yb","Te","N","Ti","Cd","Zr","Y","Ga","Cr","Pr","Tm","Br","Ca","Mg","Rb","Au","Nd","Ce","Ho","I","Ba","Se","Pb","Ge","Gd","Tb","Dy","Cu","Na","Sb","Bi","P","As","Sm","Zn","Al","Sn","Ag","Nb","Mo","V","S","K","Lu","O","Eu","Ta","B","Er","temperature(K)","seebeck_coefficient(μV/K)","electrical_conductivity(S/m)","thermal_conductivity(W/mK)","power_factor(W/mK2)","ZT","reference","sum_elements"
"1597","Rb2Bi8Se13","Rb2Bi8Se13","0.0","0.0","0.0","0.0","0.0","0.0","0.0","0.0","0.0","0.0","0.0","0.0","0.0","0.0","0.0","0.0","0.0","0.0","0.0","0.0","0.0","0.0","0.0","0.0","0.0","0.0","0.0","0.0","0.0","0.0","0.08695652173913043","0.0","0.0","0.0","0.0","0.0","0.0","0.5652173913043478","0.0","0.0","0.0","0.0","0.0","0.0","0.0","0.0","0.34782608695652173","0.0","0.0","0.0","0.0","0.0","0.0","0.0","0.0","0.0","0.0","0.0","0.0","0.0","0.0","0.0","0.0","0.0","0.0","625.0","-281.0","1023.0","0.45","","","","1.0"
"1598","Rb2Bi8Se13","Rb2Bi8Se13","0.0","0.0","0.0","0.0","0.0","0.0","0.0","0.0","0.0","0.0","0.0","0.0","0.0","0.0","0.0","0.0","0.0","0.0","0.0","0.0","0.0","0.0","0.0","0.0","0.0","0.0","0.0","0.0","0.0","0.0","0.08695652173913043","0.0","0.0","0.0","0.0","0.0","0.0","0.5652173913043478","0.0","0.0","0.0","0.0","0.0","0.0","0.0","0.0","0.34782608695652173","0.0","0.0","0.0","0.0","0.0","0.0","0.0","0.0","0.0","0.0","0.0","0.0","0.0","0.0","0.0","0.0","0.0","0.0","724.0","-237.0","1403.0","0.48","","","","1.0"
"1599","Rb2Bi8Se13","Rb2Bi8Se13","0.0","0.0","0.0","0.0","0.0","0.0","0.0","0.0","0.0","0.0","0.0","0.0","0.0","0.0","0.0","0.0","0.0","0.0","0.0","0.0","0.0","0.0","0.0","0.0","0.0","0.0","0.0","0.0","0.0","0.0","0.08695652173913043","0.0","0.0","0.0","0.0","0.0","0.0","0.5652173913043478","0.0","0.0","0.0","0.0","0.0","0.0","0.0","0.0","0.34782608695652173","0.0","0.0","0.0","0.0","0.0","0.0","0.0","0.0","0.0","0.0","0.0","0.0","0.0","0.0","0.0","0.0","0.0","0.0","823.0","-247.0","3220.0","0.5","","","","1.0"
"1600","VFeSb","VFeSb","0.0","0.0","0.0","0.0","0.0","0.0","0.0","0.0","0.0","0.0","0.0","0.0","0.0","0.3333333333333333","0.0","0.0","0.0","0.0","0.0","0.0","0.0","0.0","0.0","0.0","0.0","0.0","0.0","0.0","0.0","0.0","0.0","0.0","0.0","0.0","0.0","0.0","0.0","0.0","0.0","0.0","0.0","0.0","0.0","0.0","0.0","0.3333333333333333","0.0","0.0","0.0","0.0","0.0","0.0","0.0","0.0","0.0","0.0","0.3333333333333333","0.0","0.0","0.0","0.0","0.0","0.0","0.0","0.0","350.0","-180.0","129819.0","6.75","","","","1.0"
"1601","VFeSb","VFeSb","0.0","0.0","0.0","0.0","0.0","0.0","0.0","0.0","0.0","0.0","0.0","0.0","0.0","0.3333333333333333","0.0","0.0","0.0","0.0","0.0","0.0","0.0","0.0","0.0","0.0","0.0","0.0","0.0","0.0","0.0","0.0","0.0","0.0","0.0","0.0","0.0","0.0","0.0","0.0","0.0","0.0","0.0","0.0","0.0","0.0","0.0","0.3333333333333333","0.0","0.0","0.0","0.0","0.0","0.0","0.0","0.0","0.0","0.0","0.3333333333333333","0.0","0.0","0.0","0.0","0.0","0.0","0.0","0.0","400.0","-189.0","113554.0","6.07","","","","1.0"
"1602","VFeSb","VFeSb","0.0","0.0","0.0","0.0","0.0","0.0","0.0","0.0","0.0","0.0","0.0","0.0","0.0","0.3333333333333333","0.0","0.0","0.0","0.0","0.0","0.0","0.0","0.0","0.0","0.0","0.0","0.0","0.0","0.0","0.0","0.0","0.0","0.0","0.0","0.0","0.0","0.0","0.0","0.0","0.0","0.0","0.0","0.0","0.0","0.0","0.0","0.3333333333333333","0.0","0.0","0.0","0.0","0.0","0.0","0.0","0.0","0.0","0.0","0.3333333333333333","0.0","0.0","0.0","0.0","0.0","0.0","0.0","0.0","500.0","-202.0","86140.0","5.2","","","","1.0"
"1603","VFeSb","VFeSb","0.0","0.0","0.0","0.0","0.0","0.0","0.0","0.0","0.0","0.0","0.0","0.0","0.0","0.3333333333333333","0.0","0.0","0.0","0.0","0.0","0.0","0.0","0.0","0.0","0.0","0.0","0.0","0.0","0.0","0.0","0.0","0.0","0.0","0.0","0.0","0.0","0.0","0.0","0.0","0.0","0.0","0.0","0.0","0.0","0.0","0.0","0.3333333333333333","0.0","0.0","0.0","0.0","0.0","0.0","0.0","0.0","0.0","0.0","0.3333333333333333","0.0","0.0","0.0","0.0","0.0","0.0","0.0","0.0","550.0","-205.0","75900.0","4.96","","","","1.0"
"1604","VFeSb","VFeSb","0.0","0.0","0.0","0.0","0.0","0.0","0.0","0.0","0.0","0.0","0.0","0.0","0.0","0.3333333333333333","0.0","0.0","0.0","0.0","0.0","0.0","0.0","0.0","0.0","0.0","0.0","0.0","0.0","0.0","0.0","0.0","0.0","0.0","0.0","0.0","0.0","0.0","0.0","0.0","0.0","0.0","0.0","0.0","0.0","0.0","0.0","0.3333333333333333","0.0","0.0","0.0","0.0","0.0","0.0","0.0","0.0","0.0","0.0","0.3333333333333333","0.0","0.0","0.0","0.0","0.0","0.0","0.0","0.0","600.0","-204.0","67200.0","4.87","","","","1.0"
"1605","VFeSb","VFeSb","0.0","0.0","0.0","0.0","0.0","0.0","0.0","0.0","0.0","0.0","0.0","0.0","0.0","0.3333333333333333","0.0","0.0","0.0","0.0","0.0","0.0","0.0","0.0","0.0","0.0","0.0","0.0","0.0","0.0","0.0","0.0","0.0","0.0","0.0","0.0","0.0","0.0","0.0","0.0","0.0","0.0","0.0","0.0","0.0","0.0","0.0","0.3333333333333333","0.0","0.0","0.0","0.0","0.0","0.0","0.0","0.0","0.0","0.0","0.3333333333333333","0.0","0.0","0.0","0.0","0.0","0.0","0.0","0.0","700.0","-187.0","56024.0","4.72","","","","1.0"
"1606","VFeSb","VFeSb","0.0","0.0","0.0","0.0","0.0","0.0","0.0","0.0","0.0","0.0","0.0","0.0","0.0","0.3333333333333333","0.0","0.0","0.0","0.0","0.0","0.0","0.0","0.0","0.0","0.0","0.0","0.0","0.0","0.0","0.0","0.0","0.0","0.0","0.0","0.0","0.0","0.0","0.0","0.0","0.0","0.0","0.0","0.0","0.0","0.0","0.0","0.3333333333333333","0.0","0.0","0.0","0.0","0.0","0.0","0.0","0.0","0.0","0.0","0.3333333333333333","0.0","0.0","0.0","0.0","0.0","0.0","0.0","0.0","800.0","-146.0","51807.0","4.05","","","","1.0"
"1607","Yb13.43Ce0.44Mn1.07Sb11.07","Yb13.43Ce0.44Mn1.07Sb11.07","0.0","0.0","0.0","0.0","0.04113802383698578","0.0","0.0","0.0","0.0","0.0","0.0","0.0","0.0","0.0","0.0","0.0","0.5163398692810458","0.0","0.0","0.0","0.0","0.0","0.0","0.0","0.0","0.0","0.0","0.0","0.0","0.0","0.0","0.0","0.0","0.016916570549788543","0.0","0.0","0.0","0.0","0.0","0.0","0.0","0.0","0.0","0.0","0.0","0.42560553633217996","0.0","0.0","0.0","0.0","0.0","0.0","0.0","0.0","0.0","0.0","0.0","0.0","0.0","0.0","0.0","0.0","0.0","0.0","0.0","300.0","28.0","43750.0","0.72","","","","1.0000000000000002"
"1608","Yb13.43Ce0.44Mn1.07Sb11.07","Yb13.43Ce0.44Mn1.07Sb11.07","0.0","0.0","0.0","0.0","0.04113802383698578","0.0","0.0","0.0","0.0","0.0","0.0","0.0","0.0","0.0","0.0","0.0","0.5163398692810458","0.0","0.0","0.0","0.0","0.0","0.0","0.0","0.0","0.0","0.0","0.0","0.0","0.0","0.0","0.0","0.0","0.016916570549788543","0.0","0.0","0.0","0.0","0.0","0.0","0.0","0.0","0.0","0.0","0.0","0.42560553633217996","0.0","0.0","0.0","0.0","0.0","0.0","0.0","0.0","0.0","0.0","0.0","0.0","0.0","0.0","0.0","0.0","0.0","0.0","0.0","373.0","65.0","41057.0","0.73","","","","1.0000000000000002"
"1609","Yb13.43Ce0.44Mn1.07Sb11.07","Yb13.43Ce0.44Mn1.07Sb11.07","0.0","0.0","0.0","0.0","0.04113802383698578","0.0","0.0","0.0","0.0","0.0","0.0","0.0","0.0","0.0","0.0","0.0","0.5163398692810458","0.0","0.0","0.0","0.0","0.0","0.0","0.0","0.0","0.0","0.0","0.0","0.0","0.0","0.0","0.0","0.0","0.016916570549788543","0.0","0.0","0.0","0.0","0.0","0.0","0.0","0.0","0.0","0.0","0.0","0.42560553633217996","0.0","0.0","0.0","0.0","0.0","0.0","0.0","0.0","0.0","0.0","0.0","0.0","0.0","0.0","0.0","0.0","0.0","0.0","0.0","473.0","99.0","33440.0","0.72","","","","1.0000000000000002"
"1610","Yb13.43Ce0.44Mn1.07Sb11.07","Yb13.43Ce0.44Mn1.07Sb11.07","0.0","0.0","0.0","0.0","0.04113802383698578","0.0","0.0","0.0","0.0","0.0","0.0","0.0","0.0","0.0","0.0","0.0","0.5163398692810458","0.0","0.0","0.0","0.0","0.0","0.0","0.0","0.0","0.0","0.0","0.0","0.0","0.0","0.0","0.0","0.0","0.016916570549788543","0.0","0.0","0.0","0.0","0.0","0.0","0.0","0.0","0.0","0.0","0.0","0.42560553633217996","0.0","0.0","0.0","0.0","0.0","0.0","0.0","0.0","0.0","0.0","0.0","0.0","0.0","0.0","0.0","0.0","0.0","0.0","0.0","573.0","124.0","27520.0","0.72","","","","1.0000000000000002"
"1611","Yb13.43Ce0.44Mn1.07Sb11.07","Yb13.43Ce0.44Mn1.07Sb11.07","0.0","0.0","0.0","0.0","0.04113802383698578","0.0","0.0","0.0","0.0","0.0","0.0","0.0","0.0","0.0","0.0","0.0","0.5163398692810458","0.0","0.0","0.0","0.0","0.0","0.0","0.0","0.0","0.0","0.0","0.0","0.0","0.0","0.0","0.0","0.0","0.016916570549788543","0.0","0.0","0.0","0.0","0.0","0.0","0.0","0.0","0.0","0.0","0.0","0.42560553633217996","0.0","0.0","0.0","0.0","0.0","0.0","0.0","0.0","0.0","0.0","0.0","0.0","0.0","0.0","0.0","0.0","0.0","0.0","0.0","673.0","149.0","22900.0","0.68","","","","1.0000000000000002"
"1612","Yb13.43Ce0.44Mn1.07Sb11.07","Yb13.43Ce0.44Mn1.07Sb11.07","0.0","0.0","0.0","0.0","0.04113802383698578","0.0","0.0","0.0","0.0","0.0","0.0","0.0","0.0","0.0","0.0","0.0","0.5163398692810458","0.0","0.0","0.0","0.0","0.0","0.0","0.0","0.0","0.0","0.0","0.0","0.0","0.0","0.0","0.0","0.0","0.016916570549788543","0.0","0.0","0.0","0.0","0.0","0.0","0.0","0.0","0.0","0.0","0.0","0.42560553633217996","0.0","0.0","0.0","0.0","0.0","0.0","0.0","0.0","0.0","0.0","0.0","0.0","0.0","0.0","0.0","0.0","0.0","0.0","0.0","773.0","174.0","19060.0","0.66","","","","1.0000000000000002"
"1613","Yb13.43Ce0.44Mn1.07Sb11.07","Yb13.43Ce0.44Mn1.07Sb11.07","0.0","0.0","0.0","0.0","0.04113802383698578","0.0","0.0","0.0","0.0","0.0","0.0","0.0","0.0","0.0","0.0","0.0","0.5163398692810458","0.0","0.0","0.0","0.0","0.0","0.0","0.0","0.0","0.0","0.0","0.0","0.0","0.0","0.0","0.0","0.0","0.016916570549788543","0.0","0.0","0.0","0.0","0.0","0.0","0.0","0.0","0.0","0.0","0.0","0.42560553633217996","0.0","0.0","0.0","0.0","0.0","0.0","0.0","0.0","0.0","0.0","0.0","0.0","0.0","0.0","0.0","0.0","0.0","0.0","0.0","873.0","197.0","16130.0","0.63","","","","1.0000000000000002"
"1614","Yb13.43Ce0.44Mn1.07Sb11.07","Yb13.43Ce0.44Mn1.07Sb11.07","0.0","0.0","0.0","0.0","0.04113802383698578","0.0","0.0","0.0","0.0","0.0","0.0","0.0","0.0","0.0","0.0","0.0","0.5163398692810458","0.0","0.0","0.0","0.0","0.0","0.0","0.0","0.0","0.0","0.0","0.0","0.0","0.0","0.0","0.0","0.0","0.016916570549788543","0.0","0.0","0.0","0.0","0.0","0.0","0.0","0.0","0.0","0.0","0.0","0.42560553633217996","0.0","0.0","0.0","0.0","0.0","0.0","0.0","0.0","0.0","0.0","0.0","0.0","0.0","0.0","0.0","0.0","0.0","0.0","0.0","973.0","218.0","13700.0","0.62","","","","1.0000000000000002"
"1615","Yb13.43Ce0.44Mn1.07Sb11.07","Yb13.43Ce0.44Mn1.07Sb11.07","0.0","0.0","0.0","0.0","0.04113802383698578","0.0","0.0","0.0","0.0","0.0","0.0","0.0","0.0","0.0","0.0","0.0","0.5163398692810458","0.0","0.0","0.0","0.0","0.0","0.0","0.0","0.0","0.0","0.0","0.0","0.0","0.0","0.0","0.0","0.0","0.016916570549788543","0.0","0.0","0.0","0.0","0.0","0.0","0.0","0.0","0.0","0.0","0.0","0.42560553633217996","0.0","0.0","0.0","0.0","0.0","0.0","0.0","0.0","0.0","0.0","0.0","0.0","0.0","0.0","0.0","0.0","0.0","0.0","0.0","1073.0","232.0","12500.0","0.63","","","","1.0000000000000002"
"1616","Yb13.43Ce0.44Mn1.07Sb11.07","Yb13.43Ce0.44Mn1.07Sb11.07","0.0","0.0","0.0","0.0","0.04113802383698578","0.0","0.0","0.0","0.0","0.0","0.0","0.0","0.0","0.0","0.0","0.0","0.5163398692810458","0.0","0.0","0.0","0.0","0.0","0.0","0.0","0.0","0.0","0.0","0.0","0.0","0.0","0.0","0.0","0.0","0.016916570549788543","0.0","0.0","0.0","0.0","0.0","0.0","0.0","0.0","0.0","0.0","0.0","0.42560553633217996","0.0","0.0","0.0","0.0","0.0","0.0","0.0","0.0","0.0","0.0","0.0","0.0","0.0","0.0","0.0","0.0","0.0","0.0","0.0","1173.0","238.0","12520.0","0.69","","","","1.0000000000000002"
"1617","Yb13.44Ce0.4Mn1.09Sb11.07","Yb13.44Ce0.4Mn1.09Sb11.07","0.0","0.0","0.0","0.0","0.041923076923076924","0.0","0.0","0.0","0.0","0.0","0.0","0.0","0.0","0.0","0.0","0.0","0.5169230769230769","0.0","0.0","0.0","0.0","0.0","0.0","0.0","0.0","0.0","0.0","0.0","0.0","0.0","0.0","0.0","0.0","0.015384615384615385","0.0","0.0","0.0","0.0","0.0","0.0","0.0","0.0","0.0","0.0","0.0","0.4257692307692308","0.0","0.0","0.0","0.0","0.0","0.0","0.0","0.0","0.0","0.0","0.0","0.0","0.0","0.0","0.0","0.0","0.0","0.0","0.0","300.0","44.0","36727.0","0.75","","","","1.0"
"1618","Yb13.44Ce0.4Mn1.09Sb11.07","Yb13.44Ce0.4Mn1.09Sb11.07","0.0","0.0","0.0","0.0","0.041923076923076924","0.0","0.0","0.0","0.0","0.0","0.0","0.0","0.0","0.0","0.0","0.0","0.5169230769230769","0.0","0.0","0.0","0.0","0.0","0.0","0.0","0.0","0.0","0.0","0.0","0.0","0.0","0.0","0.0","0.0","0.015384615384615385","0.0","0.0","0.0","0.0","0.0","0.0","0.0","0.0","0.0","0.0","0.0","0.4257692307692308","0.0","0.0","0.0","0.0","0.0","0.0","0.0","0.0","0.0","0.0","0.0","0.0","0.0","0.0","0.0","0.0","0.0","0.0","0.0","373.0","72.0","34590.0","0.76","","","","1.0"
"1619","Yb13.44Ce0.4Mn1.09Sb11.07","Yb13.44Ce0.4Mn1.09Sb11.07","0.0","0.0","0.0","0.0","0.041923076923076924","0.0","0.0","0.0","0.0","0.0","0.0","0.0","0.0","0.0","0.0","0.0","0.5169230769230769","0.0","0.0","0.0","0.0","0.0","0.0","0.0","0.0","0.0","0.0","0.0","0.0","0.0","0.0","0.0","0.0","0.015384615384615385","0.0","0.0","0.0","0.0","0.0","0.0","0.0","0.0","0.0","0.0","0.0","0.4257692307692308","0.0","0.0","0.0","0.0","0.0","0.0","0.0","0.0","0.0","0.0","0.0","0.0","0.0","0.0","0.0","0.0","0.0","0.0","0.0","473.0","103.0","28150.0","0.74","","","","1.0"
"1620","Yb13.44Ce0.4Mn1.09Sb11.07","Yb13.44Ce0.4Mn1.09Sb11.07","0.0","0.0","0.0","0.0","0.041923076923076924","0.0","0.0","0.0","0.0","0.0","0.0","0.0","0.0","0.0","0.0","0.0","0.5169230769230769","0.0","0.0","0.0","0.0","0.0","0.0","0.0","0.0","0.0","0.0","0.0","0.0","0.0","0.0","0.0","0.0","0.015384615384615385","0.0","0.0","0.0","0.0","0.0","0.0","0.0","0.0","0.0","0.0","0.0","0.4257692307692308","0.0","0.0","0.0","0.0","0.0","0.0","0.0","0.0","0.0","0.0","0.0","0.0","0.0","0.0","0.0","0.0","0.0","0.0","0.0","573.0","131.0","23502.0","0.74","","","","1.0"
"1621","Yb13.44Ce0.4Mn1.09Sb11.07","Yb13.44Ce0.4Mn1.09Sb11.07","0.0","0.0","0.0","0.0","0.041923076923076924","0.0","0.0","0.0","0.0","0.0","0.0","0.0","0.0","0.0","0.0","0.0","0.5169230769230769","0.0","0.0","0.0","0.0","0.0","0.0","0.0","0.0","0.0","0.0","0.0","0.0","0.0","0.0","0.0","0.0","0.015384615384615385","0.0","0.0","0.0","0.0","0.0","0.0","0.0","0.0","0.0","0.0","0.0","0.4257692307692308","0.0","0.0","0.0","0.0","0.0","0.0","0.0","0.0","0.0","0.0","0.0","0.0","0.0","0.0","0.0","0.0","0.0","0.0","0.0","673.0","156.0","19810.0","0.72","","","","1.0"
"1622","Yb13.44Ce0.4Mn1.09Sb11.07","Yb13.44Ce0.4Mn1.09Sb11.07","0.0","0.0","0.0","0.0","0.041923076923076924","0.0","0.0","0.0","0.0","0.0","0.0","0.0","0.0","0.0","0.0","0.0","0.5169230769230769","0.0","0.0","0.0","0.0","0.0","0.0","0.0","0.0","0.0","0.0","0.0","0.0","0.0","0.0","0.0","0.0","0.015384615384615385","0.0","0.0","0.0","0.0","0.0","0.0","0.0","0.0","0.0","0.0","0.0","0.4257692307692308","0.0","0.0","0.0","0.0","0.0","0.0","0.0","0.0","0.0","0.0","0.0","0.0","0.0","0.0","0.0","0.0","0.0","0.0","0.0","773.0","180.0","16420.0","0.68","","","","1.0"
"1623","Yb13.44Ce0.4Mn1.09Sb11.07","Yb13.44Ce0.4Mn1.09Sb11.07","0.0","0.0","0.0","0.0","0.041923076923076924","0.0","0.0","0.0","0.0","0.0","0.0","0.0","0.0","0.0","0.0","0.0","0.5169230769230769","0.0","0.0","0.0","0.0","0.0","0.0","0.0","0.0","0.0","0.0","0.0","0.0","0.0","0.0","0.0","0.0","0.015384615384615385","0.0","0.0","0.0","0.0","0.0","0.0","0.0","0.0","0.0","0.0","0.0","0.4257692307692308","0.0","0.0","0.0","0.0","0.0","0.0","0.0","0.0","0.0","0.0","0.0","0.0","0.0","0.0","0.0","0.0","0.0","0.0","0.0","873.0","199.0","13840.0","0.66","","","","1.0"
"1624","Yb13.44Ce0.4Mn1.09Sb11.07","Yb13.44Ce0.4Mn1.09Sb11.07","0.0","0.0","0.0","0.0","0.041923076923076924","0.0","0.0","0.0","0.0","0.0","0.0","0.0","0.0","0.0","0.0","0.0","0.5169230769230769","0.0","0.0","0.0","0.0","0.0","0.0","0.0","0.0","0.0","0.0","0.0","0.0","0.0","0.0","0.0","0.0","0.015384615384615385","0.0","0.0","0.0","0.0","0.0","0.0","0.0","0.0","0.0","0.0","0.0","0.4257692307692308","0.0","0.0","0.0","0.0","0.0","0.0","0.0","0.0","0.0","0.0","0.0","0.0","0.0","0.0","0.0","0.0","0.0","0.0","0.0","973.0","215.0","11800.0","0.65","","","","1.0"
"1625","Yb13.44Ce0.4Mn1.09Sb11.07","Yb13.44Ce0.4Mn1.09Sb11.07","0.0","0.0","0.0","0.0","0.041923076923076924","0.0","0.0","0.0","0.0","0.0","0.0","0.0","0.0","0.0","0.0","0.0","0.5169230769230769","0.0","0.0","0.0","0.0","0.0","0.0","0.0","0.0","0.0","0.0","0.0","0.0","0.0","0.0","0.0","0.0","0.015384615384615385","0.0","0.0","0.0","0.0","0.0","0.0","0.0","0.0","0.0","0.0","0.0","0.4257692307692308","0.0","0.0","0.0","0.0","0.0","0.0","0.0","0.0","0.0","0.0","0.0","0.0","0.0","0.0","0.0","0.0","0.0","0.0","0.0","1073.0","224.0","11340.0","0.66","","","","1.0"
"1626","Yb13.44Ce0.4Mn1.09Sb11.07","Yb13.44Ce0.4Mn1.09Sb11.07","0.0","0.0","0.0","0.0","0.041923076923076924","0.0","0.0","0.0","0.0","0.0","0.0","0.0","0.0","0.0","0.0","0.0","0.5169230769230769","0.0","0.0","0.0","0.0","0.0","0.0","0.0","0.0","0.0","0.0","0.0","0.0","0.0","0.0","0.0","0.0","0.015384615384615385","0.0","0.0","0.0","0.0","0.0","0.0","0.0","0.0","0.0","0.0","0.0","0.4257692307692308","0.0","0.0","0.0","0.0","0.0","0.0","0.0","0.0","0.0","0.0","0.0","0.0","0.0","0.0","0.0","0.0","0.0","0.0","0.0","1173.0","230.0","11750.0","0.73","","","","1.0"
"1627","Yb13.49Ce0.39Mn1.05Sb11.08","Yb13.49Ce0.39Mn1.05Sb11.08","0.0","0.0","0.0","0.0","0.040369088811995385","0.0","0.0","0.0","0.0","0.0","0.0","0.0","0.0","0.0","0.0","0.0","0.5186466743560169","0.0","0.0","0.0","0.0","0.0","0.0","0.0","0.0","0.0","0.0","0.0","0.0","0.0","0.0","0.0","0.0","0.014994232987312572","0.0","0.0","0.0","0.0","0.0","0.0","0.0","0.0","0.0","0.0","0.0","0.4259900038446751","0.0","0.0","0.0","0.0","0.0","0.0","0.0","0.0","0.0","0.0","0.0","0.0","0.0","0.0","0.0","0.0","0.0","0.0","0.0","300.0","40.0","43723.0","0.77","","","","1.0"
"1628","Yb13.49Ce0.39Mn1.05Sb11.08","Yb13.49Ce0.39Mn1.05Sb11.08","0.0","0.0","0.0","0.0","0.040369088811995385","0.0","0.0","0.0","0.0","0.0","0.0","0.0","0.0","0.0","0.0","0.0","0.5186466743560169","0.0","0.0","0.0","0.0","0.0","0.0","0.0","0.0","0.0","0.0","0.0","0.0","0.0","0.0","0.0","0.0","0.014994232987312572","0.0","0.0","0.0","0.0","0.0","0.0","0.0","0.0","0.0","0.0","0.0","0.4259900038446751","0.0","0.0","0.0","0.0","0.0","0.0","0.0","0.0","0.0","0.0","0.0","0.0","0.0","0.0","0.0","0.0","0.0","0.0","0.0","473.0","98.0","33007.0","0.77","","","","1.0"
"1629","Yb13.49Ce0.39Mn1.05Sb11.08","Yb13.49Ce0.39Mn1.05Sb11.08","0.0","0.0","0.0","0.0","0.040369088811995385","0.0","0.0","0.0","0.0","0.0","0.0","0.0","0.0","0.0","0.0","0.0","0.5186466743560169","0.0","0.0","0.0","0.0","0.0","0.0","0.0","0.0","0.0","0.0","0.0","0.0","0.0","0.0","0.0","0.0","0.014994232987312572","0.0","0.0","0.0","0.0","0.0","0.0","0.0","0.0","0.0","0.0","0.0","0.4259900038446751","0.0","0.0","0.0","0.0","0.0","0.0","0.0","0.0","0.0","0.0","0.0","0.0","0.0","0.0","0.0","0.0","0.0","0.0","0.0","573.0","125.0","27151.0","0.76","","","","1.0"
"1630","Yb13.49Ce0.39Mn1.05Sb11.08","Yb13.49Ce0.39Mn1.05Sb11.08","0.0","0.0","0.0","0.0","0.040369088811995385","0.0","0.0","0.0","0.0","0.0","0.0","0.0","0.0","0.0","0.0","0.0","0.5186466743560169","0.0","0.0","0.0","0.0","0.0","0.0","0.0","0.0","0.0","0.0","0.0","0.0","0.0","0.0","0.0","0.0","0.014994232987312572","0.0","0.0","0.0","0.0","0.0","0.0","0.0","0.0","0.0","0.0","0.0","0.4259900038446751","0.0","0.0","0.0","0.0","0.0","0.0","0.0","0.0","0.0","0.0","0.0","0.0","0.0","0.0","0.0","0.0","0.0","0.0","0.0","673.0","149.0","22616.0","0.73","","","","1.0"
"1631","Yb13.49Ce0.39Mn1.05Sb11.08","Yb13.49Ce0.39Mn1.05Sb11.08","0.0","0.0","0.0","0.0","0.040369088811995385","0.0","0.0","0.0","0.0","0.0","0.0","0.0","0.0","0.0","0.0","0.0","0.5186466743560169","0.0","0.0","0.0","0.0","0.0","0.0","0.0","0.0","0.0","0.0","0.0","0.0","0.0","0.0","0.0","0.0","0.014994232987312572","0.0","0.0","0.0","0.0","0.0","0.0","0.0","0.0","0.0","0.0","0.0","0.4259900038446751","0.0","0.0","0.0","0.0","0.0","0.0","0.0","0.0","0.0","0.0","0.0","0.0","0.0","0.0","0.0","0.0","0.0","0.0","0.0","873.0","191.0","15850.0","0.68","","","","1.0"
"1632","Yb13.49Ce0.39Mn1.05Sb11.08","Yb13.49Ce0.39Mn1.05Sb11.08","0.0","0.0","0.0","0.0","0.040369088811995385","0.0","0.0","0.0","0.0","0.0","0.0","0.0","0.0","0.0","0.0","0.0","0.5186466743560169","0.0","0.0","0.0","0.0","0.0","0.0","0.0","0.0","0.0","0.0","0.0","0.0","0.0","0.0","0.0","0.0","0.014994232987312572","0.0","0.0","0.0","0.0","0.0","0.0","0.0","0.0","0.0","0.0","0.0","0.4259900038446751","0.0","0.0","0.0","0.0","0.0","0.0","0.0","0.0","0.0","0.0","0.0","0.0","0.0","0.0","0.0","0.0","0.0","0.0","0.0","973.0","209.0","13521.0","0.65","","","","1.0"
"1633","Yb13.49Ce0.39Mn1.05Sb11.08","Yb13.49Ce0.39Mn1.05Sb11.08","0.0","0.0","0.0","0.0","0.040369088811995385","0.0","0.0","0.0","0.0","0.0","0.0","0.0","0.0","0.0","0.0","0.0","0.5186466743560169","0.0","0.0","0.0","0.0","0.0","0.0","0.0","0.0","0.0","0.0","0.0","0.0","0.0","0.0","0.0","0.0","0.014994232987312572","0.0","0.0","0.0","0.0","0.0","0.0","0.0","0.0","0.0","0.0","0.0","0.4259900038446751","0.0","0.0","0.0","0.0","0.0","0.0","0.0","0.0","0.0","0.0","0.0","0.0","0.0","0.0","0.0","0.0","0.0","0.0","0.0","1073.0","223.0","12393.0","0.66","","","","1.0"
"1634","Yb13.49Ce0.39Mn1.05Sb11.08","Yb13.49Ce0.39Mn1.05Sb11.08","0.0","0.0","0.0","0.0","0.040369088811995385","0.0","0.0","0.0","0.0","0.0","0.0","0.0","0.0","0.0","0.0","0.0","0.5186466743560169","0.0","0.0","0.0","0.0","0.0","0.0","0.0","0.0","0.0","0.0","0.0","0.0","0.0","0.0","0.0","0.0","0.014994232987312572","0.0","0.0","0.0","0.0","0.0","0.0","0.0","0.0","0.0","0.0","0.0","0.4259900038446751","0.0","0.0","0.0","0.0","0.0","0.0","0.0","0.0","0.0","0.0","0.0","0.0","0.0","0.0","0.0","0.0","0.0","0.0","0.0","1173.0","229.0","12270.0","0.71","","","","1.0"
"1635","Yb13.6Ce0.363Mn0.99Sb11.05","Yb13.6Ce0.363Mn0.99Sb11.05","0.0","0.0","0.0","0.0","0.03807253009268161","0.0","0.0","0.0","0.0","0.0","0.0","0.0","0.0","0.0","0.0","0.0","0.5230165750105756","0.0","0.0","0.0","0.0","0.0","0.0","0.0","0.0","0.0","0.0","0.0","0.0","0.0","0.0","0.0","0.0","0.013959927700649924","0.0","0.0","0.0","0.0","0.0","0.0","0.0","0.0","0.0","0.0","0.0","0.42495096719609277","0.0","0.0","0.0","0.0","0.0","0.0","0.0","0.0","0.0","0.0","0.0","0.0","0.0","0.0","0.0","0.0","0.0","0.0","0.0","300.0","31.0","49029.0","0.86","","","","1.0"
"1636","Yb13.6Ce0.363Mn0.99Sb11.05","Yb13.6Ce0.363Mn0.99Sb11.05","0.0","0.0","0.0","0.0","0.03807253009268161","0.0","0.0","0.0","0.0","0.0","0.0","0.0","0.0","0.0","0.0","0.0","0.5230165750105756","0.0","0.0","0.0","0.0","0.0","0.0","0.0","0.0","0.0","0.0","0.0","0.0","0.0","0.0","0.0","0.0","0.013959927700649924","0.0","0.0","0.0","0.0","0.0","0.0","0.0","0.0","0.0","0.0","0.0","0.42495096719609277","0.0","0.0","0.0","0.0","0.0","0.0","0.0","0.0","0.0","0.0","0.0","0.0","0.0","0.0","0.0","0.0","0.0","0.0","0.0","373.0","59.0","46330.0","0.88","","","","1.0"
"1637","Yb13.6Ce0.363Mn0.99Sb11.05","Yb13.6Ce0.363Mn0.99Sb11.05","0.0","0.0","0.0","0.0","0.03807253009268161","0.0","0.0","0.0","0.0","0.0","0.0","0.0","0.0","0.0","0.0","0.0","0.5230165750105756","0.0","0.0","0.0","0.0","0.0","0.0","0.0","0.0","0.0","0.0","0.0","0.0","0.0","0.0","0.0","0.0","0.013959927700649924","0.0","0.0","0.0","0.0","0.0","0.0","0.0","0.0","0.0","0.0","0.0","0.42495096719609277","0.0","0.0","0.0","0.0","0.0","0.0","0.0","0.0","0.0","0.0","0.0","0.0","0.0","0.0","0.0","0.0","0.0","0.0","0.0","473.0","88.0","37828.0","0.87","","","","1.0"
"1638","Yb13.6Ce0.363Mn0.99Sb11.05","Yb13.6Ce0.363Mn0.99Sb11.05","0.0","0.0","0.0","0.0","0.03807253009268161","0.0","0.0","0.0","0.0","0.0","0.0","0.0","0.0","0.0","0.0","0.0","0.5230165750105756","0.0","0.0","0.0","0.0","0.0","0.0","0.0","0.0","0.0","0.0","0.0","0.0","0.0","0.0","0.0","0.0","0.013959927700649924","0.0","0.0","0.0","0.0","0.0","0.0","0.0","0.0","0.0","0.0","0.0","0.42495096719609277","0.0","0.0","0.0","0.0","0.0","0.0","0.0","0.0","0.0","0.0","0.0","0.0","0.0","0.0","0.0","0.0","0.0","0.0","0.0","573.0","114.0","31077.0","0.86","","","","1.0"
"1639","Yb13.6Ce0.363Mn0.99Sb11.05","Yb13.6Ce0.363Mn0.99Sb11.05","0.0","0.0","0.0","0.0","0.03807253009268161","0.0","0.0","0.0","0.0","0.0","0.0","0.0","0.0","0.0","0.0","0.0","0.5230165750105756","0.0","0.0","0.0","0.0","0.0","0.0","0.0","0.0","0.0","0.0","0.0","0.0","0.0","0.0","0.0","0.0","0.013959927700649924","0.0","0.0","0.0","0.0","0.0","0.0","0.0","0.0","0.0","0.0","0.0","0.42495096719609277","0.0","0.0","0.0","0.0","0.0","0.0","0.0","0.0","0.0","0.0","0.0","0.0","0.0","0.0","0.0","0.0","0.0","0.0","0.0","673.0","139.0","25897.0","0.83","","","","1.0"
"1640","Yb13.6Ce0.363Mn0.99Sb11.05","Yb13.6Ce0.363Mn0.99Sb11.05","0.0","0.0","0.0","0.0","0.03807253009268161","0.0","0.0","0.0","0.0","0.0","0.0","0.0","0.0","0.0","0.0","0.0","0.5230165750105756","0.0","0.0","0.0","0.0","0.0","0.0","0.0","0.0","0.0","0.0","0.0","0.0","0.0","0.0","0.0","0.0","0.013959927700649924","0.0","0.0","0.0","0.0","0.0","0.0","0.0","0.0","0.0","0.0","0.0","0.42495096719609277","0.0","0.0","0.0","0.0","0.0","0.0","0.0","0.0","0.0","0.0","0.0","0.0","0.0","0.0","0.0","0.0","0.0","0.0","0.0","773.0","162.0","21627.0","0.78","","","","1.0"
"1641","Yb13.6Ce0.363Mn0.99Sb11.05","Yb13.6Ce0.363Mn0.99Sb11.05","0.0","0.0","0.0","0.0","0.03807253009268161","0.0","0.0","0.0","0.0","0.0","0.0","0.0","0.0","0.0","0.0","0.0","0.5230165750105756","0.0","0.0","0.0","0.0","0.0","0.0","0.0","0.0","0.0","0.0","0.0","0.0","0.0","0.0","0.0","0.0","0.013959927700649924","0.0","0.0","0.0","0.0","0.0","0.0","0.0","0.0","0.0","0.0","0.0","0.42495096719609277","0.0","0.0","0.0","0.0","0.0","0.0","0.0","0.0","0.0","0.0","0.0","0.0","0.0","0.0","0.0","0.0","0.0","0.0","0.0","873.0","180.0","18149.0","0.78","","","","1.0"
"1642","Yb13.6Ce0.363Mn0.99Sb11.05","Yb13.6Ce0.363Mn0.99Sb11.05","0.0","0.0","0.0","0.0","0.03807253009268161","0.0","0.0","0.0","0.0","0.0","0.0","0.0","0.0","0.0","0.0","0.0","0.5230165750105756","0.0","0.0","0.0","0.0","0.0","0.0","0.0","0.0","0.0","0.0","0.0","0.0","0.0","0.0","0.0","0.0","0.013959927700649924","0.0","0.0","0.0","0.0","0.0","0.0","0.0","0.0","0.0","0.0","0.0","0.42495096719609277","0.0","0.0","0.0","0.0","0.0","0.0","0.0","0.0","0.0","0.0","0.0","0.0","0.0","0.0","0.0","0.0","0.0","0.0","0.0","973.0","196.0","15396.0","0.74","","","","1.0"
"1643","Yb13.6Ce0.363Mn0.99Sb11.05","Yb13.6Ce0.363Mn0.99Sb11.05","0.0","0.0","0.0","0.0","0.03807253009268161","0.0","0.0","0.0","0.0","0.0","0.0","0.0","0.0","0.0","0.0","0.0","0.5230165750105756","0.0","0.0","0.0","0.0","0.0","0.0","0.0","0.0","0.0","0.0","0.0","0.0","0.0","0.0","0.0","0.0","0.013959927700649924","0.0","0.0","0.0","0.0","0.0","0.0","0.0","0.0","0.0","0.0","0.0","0.42495096719609277","0.0","0.0","0.0","0.0","0.0","0.0","0.0","0.0","0.0","0.0","0.0","0.0","0.0","0.0","0.0","0.0","0.0","0.0","0.0","1073.0","211.0","13686.0","0.74","","","","1.0"
"1644","Yb13.6Ce0.363Mn0.99Sb11.05","Yb13.6Ce0.363Mn0.99Sb11.05","0.0","0.0","0.0","0.0","0.03807253009268161","0.0","0.0","0.0","0.0","0.0","0.0","0.0","0.0","0.0","0.0","0.0","0.5230165750105756","0.0","0.0","0.0","0.0","0.0","0.0","0.0","0.0","0.0","0.0","0.0","0.0","0.0","0.0","0.0","0.0","0.013959927700649924","0.0","0.0","0.0","0.0","0.0","0.0","0.0","0.0","0.0","0.0","0.0","0.42495096719609277","0.0","0.0","0.0","0.0","0.0","0.0","0.0","0.0","0.0","0.0","0.0","0.0","0.0","0.0","0.0","0.0","0.0","0.0","0.0","1173.0","221.0","12999.0","0.77","","","","1.0"
"1645","Gd2.75Se4","Gd2.75Se4","0.0","0.0","0.0","0.0","0.0","0.0","0.0","0.0","0.0","0.0","0.0","0.0","0.0","0.0","0.0","0.0","0.0","0.0","0.0","0.0","0.0","0.0","0.0","0.0","0.0","0.0","0.0","0.0","0.0","0.0","0.0","0.0","0.0","0.0","0.0","0.0","0.0","0.5925925925925926","0.0","0.0","0.4074074074074074","0.0","0.0","0.0","0.0","0.0","0.0","0.0","0.0","0.0","0.0","0.0","0.0","0.0","0.0","0.0","0.0","0.0","0.0","0.0","0.0","0.0","0.0","0.0","0.0","350.0","-93.0","7107.0","0.88","","","","1.0"
"1646","Gd2.75Se4","Gd2.75Se4","0.0","0.0","0.0","0.0","0.0","0.0","0.0","0.0","0.0","0.0","0.0","0.0","0.0","0.0","0.0","0.0","0.0","0.0","0.0","0.0","0.0","0.0","0.0","0.0","0.0","0.0","0.0","0.0","0.0","0.0","0.0","0.0","0.0","0.0","0.0","0.0","0.0","0.5925925925925926","0.0","0.0","0.4074074074074074","0.0","0.0","0.0","0.0","0.0","0.0","0.0","0.0","0.0","0.0","0.0","0.0","0.0","0.0","0.0","0.0","0.0","0.0","0.0","0.0","0.0","0.0","0.0","0.0","450.0","-122.0","7610.0","0.84","","","","1.0"
"1647","Gd2.75Se4","Gd2.75Se4","0.0","0.0","0.0","0.0","0.0","0.0","0.0","0.0","0.0","0.0","0.0","0.0","0.0","0.0","0.0","0.0","0.0","0.0","0.0","0.0","0.0","0.0","0.0","0.0","0.0","0.0","0.0","0.0","0.0","0.0","0.0","0.0","0.0","0.0","0.0","0.0","0.0","0.5925925925925926","0.0","0.0","0.4074074074074074","0.0","0.0","0.0","0.0","0.0","0.0","0.0","0.0","0.0","0.0","0.0","0.0","0.0","0.0","0.0","0.0","0.0","0.0","0.0","0.0","0.0","0.0","0.0","0.0","550.0","-147.0","7230.0","0.81","","","","1.0"
"1648","Gd2.75Se4","Gd2.75Se4","0.0","0.0","0.0","0.0","0.0","0.0","0.0","0.0","0.0","0.0","0.0","0.0","0.0","0.0","0.0","0.0","0.0","0.0","0.0","0.0","0.0","0.0","0.0","0.0","0.0","0.0","0.0","0.0","0.0","0.0","0.0","0.0","0.0","0.0","0.0","0.0","0.0","0.5925925925925926","0.0","0.0","0.4074074074074074","0.0","0.0","0.0","0.0","0.0","0.0","0.0","0.0","0.0","0.0","0.0","0.0","0.0","0.0","0.0","0.0","0.0","0.0","0.0","0.0","0.0","0.0","0.0","0.0","650.0","-169.0","5720.0","0.79","","","","1.0"
"1649","Gd2.75Se4","Gd2.75Se4","0.0","0.0","0.0","0.0","0.0","0.0","0.0","0.0","0.0","0.0","0.0","0.0","0.0","0.0","0.0","0.0","0.0","0.0","0.0","0.0","0.0","0.0","0.0","0.0","0.0","0.0","0.0","0.0","0.0","0.0","0.0","0.0","0.0","0.0","0.0","0.0","0.0","0.5925925925925926","0.0","0.0","0.4074074074074074","0.0","0.0","0.0","0.0","0.0","0.0","0.0","0.0","0.0","0.0","0.0","0.0","0.0","0.0","0.0","0.0","0.0","0.0","0.0","0.0","0.0","0.0","0.0","0.0","750.0","-187.0","4780.0","0.77","","","","1.0"
"1650","Gd2.75Se4","Gd2.75Se4","0.0","0.0","0.0","0.0","0.0","0.0","0.0","0.0","0.0","0.0","0.0","0.0","0.0","0.0","0.0","0.0","0.0","0.0","0.0","0.0","0.0","0.0","0.0","0.0","0.0","0.0","0.0","0.0","0.0","0.0","0.0","0.0","0.0","0.0","0.0","0.0","0.0","0.5925925925925926","0.0","0.0","0.4074074074074074","0.0","0.0","0.0","0.0","0.0","0.0","0.0","0.0","0.0","0.0","0.0","0.0","0.0","0.0","0.0","0.0","0.0","0.0","0.0","0.0","0.0","0.0","0.0","0.0","850.0","-203.0","4340.0","0.74","","","","1.0"
"1651","Gd2.79Se4","Gd2.79Se4","0.0","0.0","0.0","0.0","0.0","0.0","0.0","0.0","0.0","0.0","0.0","0.0","0.0","0.0","0.0","0.0","0.0","0.0","0.0","0.0","0.0","0.0","0.0","0.0","0.0","0.0","0.0","0.0","0.0","0.0","0.0","0.0","0.0","0.0","0.0","0.0","0.0","0.5891016200294551","0.0","0.0","0.4108983799705449","0.0","0.0","0.0","0.0","0.0","0.0","0.0","0.0","0.0","0.0","0.0","0.0","0.0","0.0","0.0","0.0","0.0","0.0","0.0","0.0","0.0","0.0","0.0","0.0","350.0","-66.0","19310.0","1.29","","","","1.0"
"1652","Gd2.79Se4","Gd2.79Se4","0.0","0.0","0.0","0.0","0.0","0.0","0.0","0.0","0.0","0.0","0.0","0.0","0.0","0.0","0.0","0.0","0.0","0.0","0.0","0.0","0.0","0.0","0.0","0.0","0.0","0.0","0.0","0.0","0.0","0.0","0.0","0.0","0.0","0.0","0.0","0.0","0.0","0.5891016200294551","0.0","0.0","0.4108983799705449","0.0","0.0","0.0","0.0","0.0","0.0","0.0","0.0","0.0","0.0","0.0","0.0","0.0","0.0","0.0","0.0","0.0","0.0","0.0","0.0","0.0","0.0","0.0","0.0","450.0","-86.0","19360.0","1.28","","","","1.0"
"1653","Gd2.79Se4","Gd2.79Se4","0.0","0.0","0.0","0.0","0.0","0.0","0.0","0.0","0.0","0.0","0.0","0.0","0.0","0.0","0.0","0.0","0.0","0.0","0.0","0.0","0.0","0.0","0.0","0.0","0.0","0.0","0.0","0.0","0.0","0.0","0.0","0.0","0.0","0.0","0.0","0.0","0.0","0.5891016200294551","0.0","0.0","0.4108983799705449","0.0","0.0","0.0","0.0","0.0","0.0","0.0","0.0","0.0","0.0","0.0","0.0","0.0","0.0","0.0","0.0","0.0","0.0","0.0","0.0","0.0","0.0","0.0","0.0","550.0","-105.0","19937.0","1.27","","","","1.0"
"1654","Gd2.79Se4","Gd2.79Se4","0.0","0.0","0.0","0.0","0.0","0.0","0.0","0.0","0.0","0.0","0.0","0.0","0.0","0.0","0.0","0.0","0.0","0.0","0.0","0.0","0.0","0.0","0.0","0.0","0.0","0.0","0.0","0.0","0.0","0.0","0.0","0.0","0.0","0.0","0.0","0.0","0.0","0.5891016200294551","0.0","0.0","0.4108983799705449","0.0","0.0","0.0","0.0","0.0","0.0","0.0","0.0","0.0","0.0","0.0","0.0","0.0","0.0","0.0","0.0","0.0","0.0","0.0","0.0","0.0","0.0","0.0","0.0","650.0","-122.0","18170.0","1.26","","","","1.0"
"1655","Gd2.79Se4","Gd2.79Se4","0.0","0.0","0.0","0.0","0.0","0.0","0.0","0.0","0.0","0.0","0.0","0.0","0.0","0.0","0.0","0.0","0.0","0.0","0.0","0.0","0.0","0.0","0.0","0.0","0.0","0.0","0.0","0.0","0.0","0.0","0.0","0.0","0.0","0.0","0.0","0.0","0.0","0.5891016200294551","0.0","0.0","0.4108983799705449","0.0","0.0","0.0","0.0","0.0","0.0","0.0","0.0","0.0","0.0","0.0","0.0","0.0","0.0","0.0","0.0","0.0","0.0","0.0","0.0","0.0","0.0","0.0","0.0","750.0","-137.0","15440.0","1.26","","","","1.0"
"1656","Gd2.79Se4","Gd2.79Se4","0.0","0.0","0.0","0.0","0.0","0.0","0.0","0.0","0.0","0.0","0.0","0.0","0.0","0.0","0.0","0.0","0.0","0.0","0.0","0.0","0.0","0.0","0.0","0.0","0.0","0.0","0.0","0.0","0.0","0.0","0.0","0.0","0.0","0.0","0.0","0.0","0.0","0.5891016200294551","0.0","0.0","0.4108983799705449","0.0","0.0","0.0","0.0","0.0","0.0","0.0","0.0","0.0","0.0","0.0","0.0","0.0","0.0","0.0","0.0","0.0","0.0","0.0","0.0","0.0","0.0","0.0","0.0","850.0","-150.0","15130.0","1.26","","","","1.0"
"1657","Gd2.84Se4","Gd2.84Se4","0.0","0.0","0.0","0.0","0.0","0.0","0.0","0.0","0.0","0.0","0.0","0.0","0.0","0.0","0.0","0.0","0.0","0.0","0.0","0.0","0.0","0.0","0.0","0.0","0.0","0.0","0.0","0.0","0.0","0.0","0.0","0.0","0.0","0.0","0.0","0.0","0.0","0.5847953216374269","0.0","0.0","0.4152046783625731","0.0","0.0","0.0","0.0","0.0","0.0","0.0","0.0","0.0","0.0","0.0","0.0","0.0","0.0","0.0","0.0","0.0","0.0","0.0","0.0","0.0","0.0","0.0","0.0","350.0","-59.0","35100.0","1.28","","","","1.0"
"1658","Gd2.84Se4","Gd2.84Se4","0.0","0.0","0.0","0.0","0.0","0.0","0.0","0.0","0.0","0.0","0.0","0.0","0.0","0.0","0.0","0.0","0.0","0.0","0.0","0.0","0.0","0.0","0.0","0.0","0.0","0.0","0.0","0.0","0.0","0.0","0.0","0.0","0.0","0.0","0.0","0.0","0.0","0.5847953216374269","0.0","0.0","0.4152046783625731","0.0","0.0","0.0","0.0","0.0","0.0","0.0","0.0","0.0","0.0","0.0","0.0","0.0","0.0","0.0","0.0","0.0","0.0","0.0","0.0","0.0","0.0","0.0","0.0","450.0","-78.0","31600.0","1.29","","","","1.0"
"1659","Gd2.84Se4","Gd2.84Se4","0.0","0.0","0.0","0.0","0.0","0.0","0.0","0.0","0.0","0.0","0.0","0.0","0.0","0.0","0.0","0.0","0.0","0.0","0.0","0.0","0.0","0.0","0.0","0.0","0.0","0.0","0.0","0.0","0.0","0.0","0.0","0.0","0.0","0.0","0.0","0.0","0.0","0.5847953216374269","0.0","0.0","0.4152046783625731","0.0","0.0","0.0","0.0","0.0","0.0","0.0","0.0","0.0","0.0","0.0","0.0","0.0","0.0","0.0","0.0","0.0","0.0","0.0","0.0","0.0","0.0","0.0","0.0","550.0","-96.0","28734.0","1.27","","","","1.0"
"1660","Gd2.84Se4","Gd2.84Se4","0.0","0.0","0.0","0.0","0.0","0.0","0.0","0.0","0.0","0.0","0.0","0.0","0.0","0.0","0.0","0.0","0.0","0.0","0.0","0.0","0.0","0.0","0.0","0.0","0.0","0.0","0.0","0.0","0.0","0.0","0.0","0.0","0.0","0.0","0.0","0.0","0.0","0.5847953216374269","0.0","0.0","0.4152046783625731","0.0","0.0","0.0","0.0","0.0","0.0","0.0","0.0","0.0","0.0","0.0","0.0","0.0","0.0","0.0","0.0","0.0","0.0","0.0","0.0","0.0","0.0","0.0","0.0","650.0","-112.0","25696.0","1.27","","","","1.0"
"1661","Gd2.84Se4","Gd2.84Se4","0.0","0.0","0.0","0.0","0.0","0.0","0.0","0.0","0.0","0.0","0.0","0.0","0.0","0.0","0.0","0.0","0.0","0.0","0.0","0.0","0.0","0.0","0.0","0.0","0.0","0.0","0.0","0.0","0.0","0.0","0.0","0.0","0.0","0.0","0.0","0.0","0.0","0.5847953216374269","0.0","0.0","0.4152046783625731","0.0","0.0","0.0","0.0","0.0","0.0","0.0","0.0","0.0","0.0","0.0","0.0","0.0","0.0","0.0","0.0","0.0","0.0","0.0","0.0","0.0","0.0","0.0","0.0","750.0","-127.0","23040.0","1.26","","","","1.0"
"1662","Gd2.84Se4","Gd2.84Se4","0.0","0.0","0.0","0.0","0.0","0.0","0.0","0.0","0.0","0.0","0.0","0.0","0.0","0.0","0.0","0.0","0.0","0.0","0.0","0.0","0.0","0.0","0.0","0.0","0.0","0.0","0.0","0.0","0.0","0.0","0.0","0.0","0.0","0.0","0.0","0.0","0.0","0.5847953216374269","0.0","0.0","0.4152046783625731","0.0","0.0","0.0","0.0","0.0","0.0","0.0","0.0","0.0","0.0","0.0","0.0","0.0","0.0","0.0","0.0","0.0","0.0","0.0","0.0","0.0","0.0","0.0","0.0","850.0","-139.0","21582.0","1.29","","","","1.0"
"1663","Gd2Se2.92","Gd2Se2.92","0.0","0.0","0.0","0.0","0.0","0.0","0.0","0.0","0.0","0.0","0.0","0.0","0.0","0.0","0.0","0.0","0.0","0.0","0.0","0.0","0.0","0.0","0.0","0.0","0.0","0.0","0.0","0.0","0.0","0.0","0.0","0.0","0.0","0.0","0.0","0.0","0.0","0.5934959349593496","0.0","0.0","0.4065040650406504","0.0","0.0","0.0","0.0","0.0","0.0","0.0","0.0","0.0","0.0","0.0","0.0","0.0","0.0","0.0","0.0","0.0","0.0","0.0","0.0","0.0","0.0","0.0","0.0","350.0","-81.0","35380.0","1.91","","","","1.0"
"1664","Gd2Se2.92","Gd2Se2.92","0.0","0.0","0.0","0.0","0.0","0.0","0.0","0.0","0.0","0.0","0.0","0.0","0.0","0.0","0.0","0.0","0.0","0.0","0.0","0.0","0.0","0.0","0.0","0.0","0.0","0.0","0.0","0.0","0.0","0.0","0.0","0.0","0.0","0.0","0.0","0.0","0.0","0.5934959349593496","0.0","0.0","0.4065040650406504","0.0","0.0","0.0","0.0","0.0","0.0","0.0","0.0","0.0","0.0","0.0","0.0","0.0","0.0","0.0","0.0","0.0","0.0","0.0","0.0","0.0","0.0","0.0","0.0","450.0","-99.0","30316.0","1.6","","","","1.0"
"1665","Gd2Se2.92","Gd2Se2.92","0.0","0.0","0.0","0.0","0.0","0.0","0.0","0.0","0.0","0.0","0.0","0.0","0.0","0.0","0.0","0.0","0.0","0.0","0.0","0.0","0.0","0.0","0.0","0.0","0.0","0.0","0.0","0.0","0.0","0.0","0.0","0.0","0.0","0.0","0.0","0.0","0.0","0.5934959349593496","0.0","0.0","0.4065040650406504","0.0","0.0","0.0","0.0","0.0","0.0","0.0","0.0","0.0","0.0","0.0","0.0","0.0","0.0","0.0","0.0","0.0","0.0","0.0","0.0","0.0","0.0","0.0","0.0","550.0","-116.0","25380.0","1.4","","","","1.0"
"1666","Gd2Se2.92","Gd2Se2.92","0.0","0.0","0.0","0.0","0.0","0.0","0.0","0.0","0.0","0.0","0.0","0.0","0.0","0.0","0.0","0.0","0.0","0.0","0.0","0.0","0.0","0.0","0.0","0.0","0.0","0.0","0.0","0.0","0.0","0.0","0.0","0.0","0.0","0.0","0.0","0.0","0.0","0.5934959349593496","0.0","0.0","0.4065040650406504","0.0","0.0","0.0","0.0","0.0","0.0","0.0","0.0","0.0","0.0","0.0","0.0","0.0","0.0","0.0","0.0","0.0","0.0","0.0","0.0","0.0","0.0","0.0","0.0","650.0","-131.0","21329.0","1.25","","","","1.0"
"1667","Gd2Se2.92","Gd2Se2.92","0.0","0.0","0.0","0.0","0.0","0.0","0.0","0.0","0.0","0.0","0.0","0.0","0.0","0.0","0.0","0.0","0.0","0.0","0.0","0.0","0.0","0.0","0.0","0.0","0.0","0.0","0.0","0.0","0.0","0.0","0.0","0.0","0.0","0.0","0.0","0.0","0.0","0.5934959349593496","0.0","0.0","0.4065040650406504","0.0","0.0","0.0","0.0","0.0","0.0","0.0","0.0","0.0","0.0","0.0","0.0","0.0","0.0","0.0","0.0","0.0","0.0","0.0","0.0","0.0","0.0","0.0","0.0","750.0","-145.0","17799.0","1.13","","","","1.0"
"1668","Gd2Se2.92","Gd2Se2.92","0.0","0.0","0.0","0.0","0.0","0.0","0.0","0.0","0.0","0.0","0.0","0.0","0.0","0.0","0.0","0.0","0.0","0.0","0.0","0.0","0.0","0.0","0.0","0.0","0.0","0.0","0.0","0.0","0.0","0.0","0.0","0.0","0.0","0.0","0.0","0.0","0.0","0.5934959349593496","0.0","0.0","0.4065040650406504","0.0","0.0","0.0","0.0","0.0","0.0","0.0","0.0","0.0","0.0","0.0","0.0","0.0","0.0","0.0","0.0","0.0","0.0","0.0","0.0","0.0","0.0","0.0","0.0","850.0","-158.0","15031.0","1.02","","","","1.0"
"1669","Gd2Se2.94","Gd2Se2.94","0.0","0.0","0.0","0.0","0.0","0.0","0.0","0.0","0.0","0.0","0.0","0.0","0.0","0.0","0.0","0.0","0.0","0.0","0.0","0.0","0.0","0.0","0.0","0.0","0.0","0.0","0.0","0.0","0.0","0.0","0.0","0.0","0.0","0.0","0.0","0.0","0.0","0.5951417004048584","0.0","0.0","0.40485829959514175","0.0","0.0","0.0","0.0","0.0","0.0","0.0","0.0","0.0","0.0","0.0","0.0","0.0","0.0","0.0","0.0","0.0","0.0","0.0","0.0","0.0","0.0","0.0","0.0","350.0","-85.0","35600.0","2.13","","","","1.0"
"1670","Gd2Se2.94","Gd2Se2.94","0.0","0.0","0.0","0.0","0.0","0.0","0.0","0.0","0.0","0.0","0.0","0.0","0.0","0.0","0.0","0.0","0.0","0.0","0.0","0.0","0.0","0.0","0.0","0.0","0.0","0.0","0.0","0.0","0.0","0.0","0.0","0.0","0.0","0.0","0.0","0.0","0.0","0.5951417004048584","0.0","0.0","0.40485829959514175","0.0","0.0","0.0","0.0","0.0","0.0","0.0","0.0","0.0","0.0","0.0","0.0","0.0","0.0","0.0","0.0","0.0","0.0","0.0","0.0","0.0","0.0","0.0","0.0","450.0","-109.0","30650.0","1.77","","","","1.0"
