Repository: anilkunwar/thermoelectrics

# Machine learning assisted design of thermoelectrics

a. Machine Learning

# Fetching the upto date data of thermoelectricity (Informatics)

# Featurization:

The computer code to convert the multicomponent chemical formula and temperature row into composition-temperature feature vector
Binary alloys/compunds with upload from json files
Multicomponent alloys/compunds with upload from json files

# Informatics approach to classify p-type and n-type thermoelectric materials

Basic Illustrative Tutorials
Querying the Abstracts on the Materials Science, Applied Physics and Condensed Matter Physics on Keyterms Specific to Thermoelectrics
NER analysis for material type classification

File: machine_learning/vae_regression/latent_space_exploration/thermoelectric_materials.csv (part 24 of 71)
"","Formula","modformula","In","Tl","La","Sr","Mn","Ni","Ru","Pd","Hf","Cs","Sc","Co","Si","Fe","Li","Cl","Yb","Te","N","Ti","Cd","Zr","Y","Ga","Cr","Pr","Tm","Br","Ca","Mg","Rb","Au","Nd","Ce","Ho","I","Ba","Se","Pb","Ge","Gd","Tb","Dy","Cu","Na","Sb","Bi","P","As","Sm","Zn","Al","Sn","Ag","Nb","Mo","V","S","K","Lu","O","Eu","Ta","B","Er","temperature(K)","seebeck_coefficient(μV/K)","electrical_conductivity(S/m)","thermal_conductivity(W/mK)","power_factor(W/mK2)","ZT","reference","sum_elements"
"1671","Gd2Se2.94","Gd2Se2.94","0.0","0.0","0.0","0.0","0.0","0.0","0.0","0.0","0.0","0.0","0.0","0.0","0.0","0.0","0.0","0.0","0.0","0.0","0.0","0.0","0.0","0.0","0.0","0.0","0.0","0.0","0.0","0.0","0.0","0.0","0.0","0.0","0.0","0.0","0.0","0.0","0.0","0.5951417004048584","0.0","0.0","0.40485829959514175","0.0","0.0","0.0","0.0","0.0","0.0","0.0","0.0","0.0","0.0","0.0","0.0","0.0","0.0","0.0","0.0","0.0","0.0","0.0","0.0","0.0","0.0","0.0","0.0","550.0","-130.0","24850.0","1.53","","","","1.0"
"1672","Gd2Se2.94","Gd2Se2.94","0.0","0.0","0.0","0.0","0.0","0.0","0.0","0.0","0.0","0.0","0.0","0.0","0.0","0.0","0.0","0.0","0.0","0.0","0.0","0.0","0.0","0.0","0.0","0.0","0.0","0.0","0.0","0.0","0.0","0.0","0.0","0.0","0.0","0.0","0.0","0.0","0.0","0.5951417004048584","0.0","0.0","0.40485829959514175","0.0","0.0","0.0","0.0","0.0","0.0","0.0","0.0","0.0","0.0","0.0","0.0","0.0","0.0","0.0","0.0","0.0","0.0","0.0","0.0","0.0","0.0","0.0","0.0","650.0","-148.0","20300.0","1.37","","","","1.0"
"1673","Gd2Se2.94","Gd2Se2.94","0.0","0.0","0.0","0.0","0.0","0.0","0.0","0.0","0.0","0.0","0.0","0.0","0.0","0.0","0.0","0.0","0.0","0.0","0.0","0.0","0.0","0.0","0.0","0.0","0.0","0.0","0.0","0.0","0.0","0.0","0.0","0.0","0.0","0.0","0.0","0.0","0.0","0.5951417004048584","0.0","0.0","0.40485829959514175","0.0","0.0","0.0","0.0","0.0","0.0","0.0","0.0","0.0","0.0","0.0","0.0","0.0","0.0","0.0","0.0","0.0","0.0","0.0","0.0","0.0","0.0","0.0","0.0","750.0","-162.0","18300.0","1.25","","","","1.0"
"1674","Gd2Se2.94","Gd2Se2.94","0.0","0.0","0.0","0.0","0.0","0.0","0.0","0.0","0.0","0.0","0.0","0.0","0.0","0.0","0.0","0.0","0.0","0.0","0.0","0.0","0.0","0.0","0.0","0.0","0.0","0.0","0.0","0.0","0.0","0.0","0.0","0.0","0.0","0.0","0.0","0.0","0.0","0.5951417004048584","0.0","0.0","0.40485829959514175","0.0","0.0","0.0","0.0","0.0","0.0","0.0","0.0","0.0","0.0","0.0","0.0","0.0","0.0","0.0","0.0","0.0","0.0","0.0","0.0","0.0","0.0","0.0","0.0","850.0","-173.0","15250.0","1.16","","","","1.0"
"1675","Gd2Se2.98","Gd2Se2.98","0.0","0.0","0.0","0.0","0.0","0.0","0.0","0.0","0.0","0.0","0.0","0.0","0.0","0.0","0.0","0.0","0.0","0.0","0.0","0.0","0.0","0.0","0.0","0.0","0.0","0.0","0.0","0.0","0.0","0.0","0.0","0.0","0.0","0.0","0.0","0.0","0.0","0.5983935742971886","0.0","0.0","0.4016064257028112","0.0","0.0","0.0","0.0","0.0","0.0","0.0","0.0","0.0","0.0","0.0","0.0","0.0","0.0","0.0","0.0","0.0","0.0","0.0","0.0","0.0","0.0","0.0","0.0","350.0","-124.0","41835.0","2.03","","","","0.9999999999999998"
"1676","Gd2Se2.98","Gd2Se2.98","0.0","0.0","0.0","0.0","0.0","0.0","0.0","0.0","0.0","0.0","0.0","0.0","0.0","0.0","0.0","0.0","0.0","0.0","0.0","0.0","0.0","0.0","0.0","0.0","0.0","0.0","0.0","0.0","0.0","0.0","0.0","0.0","0.0","0.0","0.0","0.0","0.0","0.5983935742971886","0.0","0.0","0.4016064257028112","0.0","0.0","0.0","0.0","0.0","0.0","0.0","0.0","0.0","0.0","0.0","0.0","0.0","0.0","0.0","0.0","0.0","0.0","0.0","0.0","0.0","0.0","0.0","0.0","450.0","-147.0","34430.0","1.71","","","","0.9999999999999998"
"1677","Gd2Se2.98","Gd2Se2.98","0.0","0.0","0.0","0.0","0.0","0.0","0.0","0.0","0.0","0.0","0.0","0.0","0.0","0.0","0.0","0.0","0.0","0.0","0.0","0.0","0.0","0.0","0.0","0.0","0.0","0.0","0.0","0.0","0.0","0.0","0.0","0.0","0.0","0.0","0.0","0.0","0.0","0.5983935742971886","0.0","0.0","0.4016064257028112","0.0","0.0","0.0","0.0","0.0","0.0","0.0","0.0","0.0","0.0","0.0","0.0","0.0","0.0","0.0","0.0","0.0","0.0","0.0","0.0","0.0","0.0","0.0","0.0","550.0","-167.0","28600.0","1.51","","","","0.9999999999999998"
"1678","Gd2Se2.98","Gd2Se2.98","0.0","0.0","0.0","0.0","0.0","0.0","0.0","0.0","0.0","0.0","0.0","0.0","0.0","0.0","0.0","0.0","0.0","0.0","0.0","0.0","0.0","0.0","0.0","0.0","0.0","0.0","0.0","0.0","0.0","0.0","0.0","0.0","0.0","0.0","0.0","0.0","0.0","0.5983935742971886","0.0","0.0","0.4016064257028112","0.0","0.0","0.0","0.0","0.0","0.0","0.0","0.0","0.0","0.0","0.0","0.0","0.0","0.0","0.0","0.0","0.0","0.0","0.0","0.0","0.0","0.0","0.0","0.0","650.0","-184.0","24060.0","1.36","","","","0.9999999999999998"
"1679","Gd2Se2.98","Gd2Se2.98","0.0","0.0","0.0","0.0","0.0","0.0","0.0","0.0","0.0","0.0","0.0","0.0","0.0","0.0","0.0","0.0","0.0","0.0","0.0","0.0","0.0","0.0","0.0","0.0","0.0","0.0","0.0","0.0","0.0","0.0","0.0","0.0","0.0","0.0","0.0","0.0","0.0","0.5983935742971886","0.0","0.0","0.4016064257028112","0.0","0.0","0.0","0.0","0.0","0.0","0.0","0.0","0.0","0.0","0.0","0.0","0.0","0.0","0.0","0.0","0.0","0.0","0.0","0.0","0.0","0.0","0.0","0.0","750.0","-196.0","20127.0","1.24","","","","0.9999999999999998"
"1680","Gd2Se2.98","Gd2Se2.98","0.0","0.0","0.0","0.0","0.0","0.0","0.0","0.0","0.0","0.0","0.0","0.0","0.0","0.0","0.0","0.0","0.0","0.0","0.0","0.0","0.0","0.0","0.0","0.0","0.0","0.0","0.0","0.0","0.0","0.0","0.0","0.0","0.0","0.0","0.0","0.0","0.0","0.5983935742971886","0.0","0.0","0.4016064257028112","0.0","0.0","0.0","0.0","0.0","0.0","0.0","0.0","0.0","0.0","0.0","0.0","0.0","0.0","0.0","0.0","0.0","0.0","0.0","0.0","0.0","0.0","0.0","0.0","850.0","-206.0","16918.0","1.12","","","","0.9999999999999998"
"1681","Sn0.965Pb0.01Cd0.025Se","Sn0.965Pb0.01Cd0.025Se","0.0","0.0","0.0","0.0","0.0","0.0","0.0","0.0","0.0","0.0","0.0","0.0","0.0","0.0","0.0","0.0","0.0","0.0","0.0","0.0","0.0125","0.0","0.0","0.0","0.0","0.0","0.0","0.0","0.0","0.0","0.0","0.0","0.0","0.0","0.0","0.0","0.0","0.5","0.005","0.0","0.0","0.0","0.0","0.0","0.0","0.0","0.0","0.0","0.0","0.0","0.0","0.0","0.4825","0.0","0.0","0.0","0.0","0.0","0.0","0.0","0.0","0.0","0.0","0.0","0.0","300.0","315.0","2286.0","1.02","","","","1.0"
"1682","Sn0.965Pb0.01Cd0.025Se","Sn0.965Pb0.01Cd0.025Se","0.0","0.0","0.0","0.0","0.0","0.0","0.0","0.0","0.0","0.0","0.0","0.0","0.0","0.0","0.0","0.0","0.0","0.0","0.0","0.0","0.0125","0.0","0.0","0.0","0.0","0.0","0.0","0.0","0.0","0.0","0.0","0.0","0.0","0.0","0.0","0.0","0.0","0.5","0.005","0.0","0.0","0.0","0.0","0.0","0.0","0.0","0.0","0.0","0.0","0.0","0.0","0.0","0.4825","0.0","0.0","0.0","0.0","0.0","0.0","0.0","0.0","0.0","0.0","0.0","0.0","373.0","336.0","3317.0","0.78","","","","1.0"
"1683","Sn0.965Pb0.01Cd0.025Se","Sn0.965Pb0.01Cd0.025Se","0.0","0.0","0.0","0.0","0.0","0.0","0.0","0.0","0.0","0.0","0.0","0.0","0.0","0.0","0.0","0.0","0.0","0.0","0.0","0.0","0.0125","0.0","0.0","0.0","0.0","0.0","0.0","0.0","0.0","0.0","0.0","0.0","0.0","0.0","0.0","0.0","0.0","0.5","0.005","0.0","0.0","0.0","0.0","0.0","0.0","0.0","0.0","0.0","0.0","0.0","0.0","0.0","0.4825","0.0","0.0","0.0","0.0","0.0","0.0","0.0","0.0","0.0","0.0","0.0","0.0","423.0","348.0","3587.0","0.7","","","","1.0"
"1684","Sn0.965Pb0.01Cd0.025Se","Sn0.965Pb0.01Cd0.025Se","0.0","0.0","0.0","0.0","0.0","0.0","0.0","0.0","0.0","0.0","0.0","0.0","0.0","0.0","0.0","0.0","0.0","0.0","0.0","0.0","0.0125","0.0","0.0","0.0","0.0","0.0","0.0","0.0","0.0","0.0","0.0","0.0","0.0","0.0","0.0","0.0","0.0","0.5","0.005","0.0","0.0","0.0","0.0","0.0","0.0","0.0","0.0","0.0","0.0","0.0","0.0","0.0","0.4825","0.0","0.0","0.0","0.0","0.0","0.0","0.0","0.0","0.0","0.0","0.0","0.0","473.0","360.0","3349.0","0.62","","","","1.0"
"1685","Sn0.965Pb0.01Cd0.025Se","Sn0.965Pb0.01Cd0.025Se","0.0","0.0","0.0","0.0","0.0","0.0","0.0","0.0","0.0","0.0","0.0","0.0","0.0","0.0","0.0","0.0","0.0","0.0","0.0","0.0","0.0125","0.0","0.0","0.0","0.0","0.0","0.0","0.0","0.0","0.0","0.0","0.0","0.0","0.0","0.0","0.0","0.0","0.5","0.005","0.0","0.0","0.0","0.0","0.0","0.0","0.0","0.0","0.0","0.0","0.0","0.0","0.0","0.4825","0.0","0.0","0.0","0.0","0.0","0.0","0.0","0.0","0.0","0.0","0.0","0.0","573.0","393.0","2460.0","0.5","","","","1.0"
"1686","Sn0.965Pb0.01Cd0.025Se","Sn0.965Pb0.01Cd0.025Se","0.0","0.0","0.0","0.0","0.0","0.0","0.0","0.0","0.0","0.0","0.0","0.0","0.0","0.0","0.0","0.0","0.0","0.0","0.0","0.0","0.0125","0.0","0.0","0.0","0.0","0.0","0.0","0.0","0.0","0.0","0.0","0.0","0.0","0.0","0.0","0.0","0.0","0.5","0.005","0.0","0.0","0.0","0.0","0.0","0.0","0.0","0.0","0.0","0.0","0.0","0.0","0.0","0.4825","0.0","0.0","0.0","0.0","0.0","0.0","0.0","0.0","0.0","0.0","0.0","0.0","673.0","410.0","1762.0","0.41","","","","1.0"
"1687","Sn0.965Pb0.01Cd0.025Se","Sn0.965Pb0.01Cd0.025Se","0.0","0.0","0.0","0.0","0.0","0.0","0.0","0.0","0.0","0.0","0.0","0.0","0.0","0.0","0.0","0.0","0.0","0.0","0.0","0.0","0.0125","0.0","0.0","0.0","0.0","0.0","0.0","0.0","0.0","0.0","0.0","0.0","0.0","0.0","0.0","0.0","0.0","0.5","0.005","0.0","0.0","0.0","0.0","0.0","0.0","0.0","0.0","0.0","0.0","0.0","0.0","0.0","0.4825","0.0","0.0","0.0","0.0","0.0","0.0","0.0","0.0","0.0","0.0","0.0","0.0","723.0","385.0","2635.0","0.41","","","","1.0"
"1688","Sn0.965Pb0.01Cd0.025Se","Sn0.965Pb0.01Cd0.025Se","0.0","0.0","0.0","0.0","0.0","0.0","0.0","0.0","0.0","0.0","0.0","0.0","0.0","0.0","0.0","0.0","0.0","0.0","0.0","0.0","0.0125","0.0","0.0","0.0","0.0","0.0","0.0","0.0","0.0","0.0","0.0","0.0","0.0","0.0","0.0","0.0","0.0","0.5","0.005","0.0","0.0","0.0","0.0","0.0","0.0","0.0","0.0","0.0","0.0","0.0","0.0","0.0","0.4825","0.0","0.0","0.0","0.0","0.0","0.0","0.0","0.0","0.0","0.0","0.0","0.0","823.0","298.0","7603.0","0.42","","","","1.0"
"1689","Sn0.965Pb0.01Cd0.025Se","Sn0.965Pb0.01Cd0.025Se","0.0","0.0","0.0","0.0","0.0","0.0","0.0","0.0","0.0","0.0","0.0","0.0","0.0","0.0","0.0","0.0","0.0","0.0","0.0","0.0","0.0125","0.0","0.0","0.0","0.0","0.0","0.0","0.0","0.0","0.0","0.0","0.0","0.0","0.0","0.0","0.0","0.0","0.5","0.005","0.0","0.0","0.0","0.0","0.0","0.0","0.0","0.0","0.0","0.0","0.0","0.0","0.0","0.4825","0.0","0.0","0.0","0.0","0.0","0.0","0.0","0.0","0.0","0.0","0.0","0.0","873.0","311.0","7413.0","0.41","","","","1.0"
"1690","Sn0.96Pb0.01Cd0.035Se","Sn0.96Pb0.01Cd0.035Se","0.0","0.0","0.0","0.0","0.0","0.0","0.0","0.0","0.0","0.0","0.0","0.0","0.0","0.0","0.0","0.0","0.0","0.0","0.0","0.0","0.01745635910224439","0.0","0.0","0.0","0.0","0.0","0.0","0.0","0.0","0.0","0.0","0.0","0.0","0.0","0.0","0.0","0.0","0.49875311720698257","0.004987531172069826","0.0","0.0","0.0","0.0","0.0","0.0","0.0","0.0","0.0","0.0","0.0","0.0","0.0","0.47880299251870323","0.0","0.0","0.0","0.0","0.0","0.0","0.0","0.0","0.0","0.0","0.0","0.0","300.0","314.0","2508.0","0.88","","","","1.0"
"1691","Sn0.96Pb0.01Cd0.035Se","Sn0.96Pb0.01Cd0.035Se","0.0","0.0","0.0","0.0","0.0","0.0","0.0","0.0","0.0","0.0","0.0","0.0","0.0","0.0","0.0","0.0","0.0","0.0","0.0","0.0","0.01745635910224439","0.0","0.0","0.0","0.0","0.0","0.0","0.0","0.0","0.0","0.0","0.0","0.0","0.0","0.0","0.0","0.0","0.49875311720698257","0.004987531172069826","0.0","0.0","0.0","0.0","0.0","0.0","0.0","0.0","0.0","0.0","0.0","0.0","0.0","0.47880299251870323","0.0","0.0","0.0","0.0","0.0","0.0","0.0","0.0","0.0","0.0","0.0","0.0","373.0","331.0","3651.0","0.67","","","","1.0"
"1692","Sn0.96Pb0.01Cd0.035Se","Sn0.96Pb0.01Cd0.035Se","0.0","0.0","0.0","0.0","0.0","0.0","0.0","0.0","0.0","0.0","0.0","0.0","0.0","0.0","0.0","0.0","0.0","0.0","0.0","0.0","0.01745635910224439","0.0","0.0","0.0","0.0","0.0","0.0","0.0","0.0","0.0","0.0","0.0","0.0","0.0","0.0","0.0","0.0","0.49875311720698257","0.004987531172069826","0.0","0.0","0.0","0.0","0.0","0.0","0.0","0.0","0.0","0.0","0.0","0.0","0.0","0.47880299251870323","0.0","0.0","0.0","0.0","0.0","0.0","0.0","0.0","0.0","0.0","0.0","0.0","423.0","342.0","3889.0","0.57","","","","1.0"
"1693","Sn0.96Pb0.01Cd0.035Se","Sn0.96Pb0.01Cd0.035Se","0.0","0.0","0.0","0.0","0.0","0.0","0.0","0.0","0.0","0.0","0.0","0.0","0.0","0.0","0.0","0.0","0.0","0.0","0.0","0.0","0.01745635910224439","0.0","0.0","0.0","0.0","0.0","0.0","0.0","0.0","0.0","0.0","0.0","0.0","0.0","0.0","0.0","0.0","0.49875311720698257","0.004987531172069826","0.0","0.0","0.0","0.0","0.0","0.0","0.0","0.0","0.0","0.0","0.0","0.0","0.0","0.47880299251870323","0.0","0.0","0.0","0.0","0.0","0.0","0.0","0.0","0.0","0.0","0.0","0.0","473.0","357.0","3651.0","0.51","","","","1.0"
"1694","Sn0.96Pb0.01Cd0.035Se","Sn0.96Pb0.01Cd0.035Se","0.0","0.0","0.0","0.0","0.0","0.0","0.0","0.0","0.0","0.0","0.0","0.0","0.0","0.0","0.0","0.0","0.0","0.0","0.0","0.0","0.01745635910224439","0.0","0.0","0.0","0.0","0.0","0.0","0.0","0.0","0.0","0.0","0.0","0.0","0.0","0.0","0.0","0.0","0.49875311720698257","0.004987531172069826","0.0","0.0","0.0","0.0","0.0","0.0","0.0","0.0","0.0","0.0","0.0","0.0","0.0","0.47880299251870323","0.0","0.0","0.0","0.0","0.0","0.0","0.0","0.0","0.0","0.0","0.0","0.0","573.0","391.0","2698.0","0.41","","","","1.0"
"1695","Sn0.96Pb0.01Cd0.035Se","Sn0.96Pb0.01Cd0.035Se","0.0","0.0","0.0","0.0","0.0","0.0","0.0","0.0","0.0","0.0","0.0","0.0","0.0","0.0","0.0","0.0","0.0","0.0","0.0","0.0","0.01745635910224439","0.0","0.0","0.0","0.0","0.0","0.0","0.0","0.0","0.0","0.0","0.0","0.0","0.0","0.0","0.0","0.0","0.49875311720698257","0.004987531172069826","0.0","0.0","0.0","0.0","0.0","0.0","0.0","0.0","0.0","0.0","0.0","0.0","0.0","0.47880299251870323","0.0","0.0","0.0","0.0","0.0","0.0","0.0","0.0","0.0","0.0","0.0","0.0","673.0","408.0","2048.0","0.34","","","","1.0"
"1696","Sn0.96Pb0.01Cd0.035Se","Sn0.96Pb0.01Cd0.035Se","0.0","0.0","0.0","0.0","0.0","0.0","0.0","0.0","0.0","0.0","0.0","0.0","0.0","0.0","0.0","0.0","0.0","0.0","0.0","0.0","0.01745635910224439","0.0","0.0","0.0","0.0","0.0","0.0","0.0","0.0","0.0","0.0","0.0","0.0","0.0","0.0","0.0","0.0","0.49875311720698257","0.004987531172069826","0.0","0.0","0.0","0.0","0.0","0.0","0.0","0.0","0.0","0.0","0.0","0.0","0.0","0.47880299251870323","0.0","0.0","0.0","0.0","0.0","0.0","0.0","0.0","0.0","0.0","0.0","0.0","723.0","377.0","3238.0","0.34","","","","1.0"
"1697","Sn0.96Pb0.01Cd0.035Se","Sn0.96Pb0.01Cd0.035Se","0.0","0.0","0.0","0.0","0.0","0.0","0.0","0.0","0.0","0.0","0.0","0.0","0.0","0.0","0.0","0.0","0.0","0.0","0.0","0.0","0.01745635910224439","0.0","0.0","0.0","0.0","0.0","0.0","0.0","0.0","0.0","0.0","0.0","0.0","0.0","0.0","0.0","0.0","0.49875311720698257","0.004987531172069826","0.0","0.0","0.0","0.0","0.0","0.0","0.0","0.0","0.0","0.0","0.0","0.0","0.0","0.47880299251870323","0.0","0.0","0.0","0.0","0.0","0.0","0.0","0.0","0.0","0.0","0.0","0.0","823.0","284.0","8864.0","0.36","","","","1.0"
"1698","Sn0.96Pb0.01Cd0.035Se","Sn0.96Pb0.01Cd0.035Se","0.0","0.0","0.0","0.0","0.0","0.0","0.0","0.0","0.0","0.0","0.0","0.0","0.0","0.0","0.0","0.0","0.0","0.0","0.0","0.0","0.01745635910224439","0.0","0.0","0.0","0.0","0.0","0.0","0.0","0.0","0.0","0.0","0.0","0.0","0.0","0.0","0.0","0.0","0.49875311720698257","0.004987531172069826","0.0","0.0","0.0","0.0","0.0","0.0","0.0","0.0","0.0","0.0","0.0","0.0","0.0","0.47880299251870323","0.0","0.0","0.0","0.0","0.0","0.0","0.0","0.0","0.0","0.0","0.0","0.0","873.0","294.0","8707.0","0.34","","","","1.0"
"1699","Sn0.975Pb0.01Cd0.015Se","Sn0.975Pb0.01Cd0.015Se","0.0","0.0","0.0","0.0","0.0","0.0","0.0","0.0","0.0","0.0","0.0","0.0","0.0","0.0","0.0","0.0","0.0","0.0","0.0","0.0","0.0075","0.0","0.0","0.0","0.0","0.0","0.0","0.0","0.0","0.0","0.0","0.0","0.0","0.0","0.0","0.0","0.0","0.5","0.005","0.0","0.0","0.0","0.0","0.0","0.0","0.0","0.0","0.0","0.0","0.0","0.0","0.0","0.4875","0.0","0.0","0.0","0.0","0.0","0.0","0.0","0.0","0.0","0.0","0.0","0.0","300.0","313.0","1587.0","1.24","","","","0.9999999999999999"
"1700","Sn0.975Pb0.01Cd0.015Se","Sn0.975Pb0.01Cd0.015Se","0.0","0.0","0.0","0.0","0.0","0.0","0.0","0.0","0.0","0.0","0.0","0.0","0.0","0.0","0.0","0.0","0.0","0.0","0.0","0.0","0.0075","0.0","0.0","0.0","0.0","0.0","0.0","0.0","0.0","0.0","0.0","0.0","0.0","0.0","0.0","0.0","0.0","0.5","0.005","0.0","0.0","0.0","0.0","0.0","0.0","0.0","0.0","0.0","0.0","0.0","0.0","0.0","0.4875","0.0","0.0","0.0","0.0","0.0","0.0","0.0","0.0","0.0","0.0","0.0","0.0","373.0","344.0","2416.0","0.96","","","","0.9999999999999999"
"1701","Sn0.975Pb0.01Cd0.015Se","Sn0.975Pb0.01Cd0.015Se","0.0","0.0","0.0","0.0","0.0","0.0","0.0","0.0","0.0","0.0","0.0","0.0","0.0","0.0","0.0","0.0","0.0","0.0","0.0","0.0","0.0075","0.0","0.0","0.0","0.0","0.0","0.0","0.0","0.0","0.0","0.0","0.0","0.0","0.0","0.0","0.0","0.0","0.5","0.005","0.0","0.0","0.0","0.0","0.0","0.0","0.0","0.0","0.0","0.0","0.0","0.0","0.0","0.4875","0.0","0.0","0.0","0.0","0.0","0.0","0.0","0.0","0.0","0.0","0.0","0.0","423.0","356.0","2720.0","0.85","","","","0.9999999999999999"
"1702","Sn0.975Pb0.01Cd0.015Se","Sn0.975Pb0.01Cd0.015Se","0.0","0.0","0.0","0.0","0.0","0.0","0.0","0.0","0.0","0.0","0.0","0.0","0.0","0.0","0.0","0.0","0.0","0.0","0.0","0.0","0.0075","0.0","0.0","0.0","0.0","0.0","0.0","0.0","0.0","0.0","0.0","0.0","0.0","0.0","0.0","0.0","0.0","0.5","0.005","0.0","0.0","0.0","0.0","0.0","0.0","0.0","0.0","0.0","0.0","0.0","0.0","0.0","0.4875","0.0","0.0","0.0","0.0","0.0","0.0","0.0","0.0","0.0","0.0","0.0","0.0","473.0","370.0","2512.0","0.76","","","","0.9999999999999999"
"1703","Sn0.975Pb0.01Cd0.015Se","Sn0.975Pb0.01Cd0.015Se","0.0","0.0","0.0","0.0","0.0","0.0","0.0","0.0","0.0","0.0","0.0","0.0","0.0","0.0","0.0","0.0","0.0","0.0","0.0","0.0","0.0075","0.0","0.0","0.0","0.0","0.0","0.0","0.0","0.0","0.0","0.0","0.0","0.0","0.0","0.0","0.0","0.0","0.5","0.005","0.0","0.0","0.0","0.0","0.0","0.0","0.0","0.0","0.0","0.0","0.0","0.0","0.0","0.4875","0.0","0.0","0.0","0.0","0.0","0.0","0.0","0.0","0.0","0.0","0.0","0.0","573.0","400.0","1746.0","0.62","","","","0.9999999999999999"
"1704","Sn0.975Pb0.01Cd0.015Se","Sn0.975Pb0.01Cd0.015Se","0.0","0.0","0.0","0.0","0.0","0.0","0.0","0.0","0.0","0.0","0.0","0.0","0.0","0.0","0.0","0.0","0.0","0.0","0.0","0.0","0.0075","0.0","0.0","0.0","0.0","0.0","0.0","0.0","0.0","0.0","0.0","0.0","0.0","0.0","0.0","0.0","0.0","0.5","0.005","0.0","0.0","0.0","0.0","0.0","0.0","0.0","0.0","0.0","0.0","0.0","0.0","0.0","0.4875","0.0","0.0","0.0","0.0","0.0","0.0","0.0","0.0","0.0","0.0","0.0","0.0","673.0","423.0","1429.0","0.52","","","","0.9999999999999999"
"1705","Sn0.975Pb0.01Cd0.015Se","Sn0.975Pb0.01Cd0.015Se","0.0","0.0","0.0","0.0","0.0","0.0","0.0","0.0","0.0","0.0","0.0","0.0","0.0","0.0","0.0","0.0","0.0","0.0","0.0","0.0","0.0075","0.0","0.0","0.0","0.0","0.0","0.0","0.0","0.0","0.0","0.0","0.0","0.0","0.0","0.0","0.0","0.0","0.5","0.005","0.0","0.0","0.0","0.0","0.0","0.0","0.0","0.0","0.0","0.0","0.0","0.0","0.0","0.4875","0.0","0.0","0.0","0.0","0.0","0.0","0.0","0.0","0.0","0.0","0.0","0.0","723.0","400.0","2127.0","0.52","","","","0.9999999999999999"
"1706","Sn0.975Pb0.01Cd0.015Se","Sn0.975Pb0.01Cd0.015Se","0.0","0.0","0.0","0.0","0.0","0.0","0.0","0.0","0.0","0.0","0.0","0.0","0.0","0.0","0.0","0.0","0.0","0.0","0.0","0.0","0.0075","0.0","0.0","0.0","0.0","0.0","0.0","0.0","0.0","0.0","0.0","0.0","0.0","0.0","0.0","0.0","0.0","0.5","0.005","0.0","0.0","0.0","0.0","0.0","0.0","0.0","0.0","0.0","0.0","0.0","0.0","0.0","0.4875","0.0","0.0","0.0","0.0","0.0","0.0","0.0","0.0","0.0","0.0","0.0","0.0","823.0","314.0","6254.0","0.53","","","","0.9999999999999999"
"1707","Sn0.975Pb0.01Cd0.015Se","Sn0.975Pb0.01Cd0.015Se","0.0","0.0","0.0","0.0","0.0","0.0","0.0","0.0","0.0","0.0","0.0","0.0","0.0","0.0","0.0","0.0","0.0","0.0","0.0","0.0","0.0075","0.0","0.0","0.0","0.0","0.0","0.0","0.0","0.0","0.0","0.0","0.0","0.0","0.0","0.0","0.0","0.0","0.5","0.005","0.0","0.0","0.0","0.0","0.0","0.0","0.0","0.0","0.0","0.0","0.0","0.0","0.0","0.4875","0.0","0.0","0.0","0.0","0.0","0.0","0.0","0.0","0.0","0.0","0.0","0.0","873.0","323.0","6032.0","0.52","","","","0.9999999999999999"
"1708","Sn0.97Pb0.01Cd0.025Se","Sn0.97Pb0.01Cd0.025Se","0.0","0.0","0.0","0.0","0.0","0.0","0.0","0.0","0.0","0.0","0.0","0.0","0.0","0.0","0.0","0.0","0.0","0.0","0.0","0.0","0.012468827930174564","0.0","0.0","0.0","0.0","0.0","0.0","0.0","0.0","0.0","0.0","0.0","0.0","0.0","0.0","0.0","0.0","0.49875311720698257","0.004987531172069826","0.0","0.0","0.0","0.0","0.0","0.0","0.0","0.0","0.0","0.0","0.0","0.0","0.0","0.4837905236907731","0.0","0.0","0.0","0.0","0.0","0.0","0.0","0.0","0.0","0.0","0.0","0.0","300.0","314.0","2095.0","1.13","","","","1.0"
"1709","Sn0.97Pb0.01Cd0.025Se","Sn0.97Pb0.01Cd0.025Se","0.0","0.0","0.0","0.0","0.0","0.0","0.0","0.0","0.0","0.0","0.0","0.0","0.0","0.0","0.0","0.0","0.0","0.0","0.0","0.0","0.012468827930174564","0.0","0.0","0.0","0.0","0.0","0.0","0.0","0.0","0.0","0.0","0.0","0.0","0.0","0.0","0.0","0.0","0.49875311720698257","0.004987531172069826","0.0","0.0","0.0","0.0","0.0","0.0","0.0","0.0","0.0","0.0","0.0","0.0","0.0","0.4837905236907731","0.0","0.0","0.0","0.0","0.0","0.0","0.0","0.0","0.0","0.0","0.0","0.0","373.0","337.0","2889.0","0.88","","","","1.0"
"1710","Sn0.97Pb0.01Cd0.025Se","Sn0.97Pb0.01Cd0.025Se","0.0","0.0","0.0","0.0","0.0","0.0","0.0","0.0","0.0","0.0","0.0","0.0","0.0","0.0","0.0","0.0","0.0","0.0","0.0","0.0","0.012468827930174564","0.0","0.0","0.0","0.0","0.0","0.0","0.0","0.0","0.0","0.0","0.0","0.0","0.0","0.0","0.0","0.0","0.49875311720698257","0.004987531172069826","0.0","0.0","0.0","0.0","0.0","0.0","0.0","0.0","0.0","0.0","0.0","0.0","0.0","0.4837905236907731","0.0","0.0","0.0","0.0","0.0","0.0","0.0","0.0","0.0","0.0","0.0","0.0","423.0","350.0","3111.0","0.79","","","","1.0"
"1711","Sn0.97Pb0.01Cd0.025Se","Sn0.97Pb0.01Cd0.025Se","0.0","0.0","0.0","0.0","0.0","0.0","0.0","0.0","0.0","0.0","0.0","0.0","0.0","0.0","0.0","0.0","0.0","0.0","0.0","0.0","0.012468827930174564","0.0","0.0","0.0","0.0","0.0","0.0","0.0","0.0","0.0","0.0","0.0","0.0","0.0","0.0","0.0","0.0","0.49875311720698257","0.004987531172069826","0.0","0.0","0.0","0.0","0.0","0.0","0.0","0.0","0.0","0.0","0.0","0.0","0.0","0.4837905236907731","0.0","0.0","0.0","0.0","0.0","0.0","0.0","0.0","0.0","0.0","0.0","0.0","473.0","365.0","2873.0","0.7","","","","1.0"
"1712","Sn0.97Pb0.01Cd0.025Se","Sn0.97Pb0.01Cd0.025Se","0.0","0.0","0.0","0.0","0.0","0.0","0.0","0.0","0.0","0.0","0.0","0.0","0.0","0.0","0.0","0.0","0.0","0.0","0.0","0.0","0.012468827930174564","0.0","0.0","0.0","0.0","0.0","0.0","0.0","0.0","0.0","0.0","0.0","0.0","0.0","0.0","0.0","0.0","0.49875311720698257","0.004987531172069826","0.0","0.0","0.0","0.0","0.0","0.0","0.0","0.0","0.0","0.0","0.0","0.0","0.0","0.4837905236907731","0.0","0.0","0.0","0.0","0.0","0.0","0.0","0.0","0.0","0.0","0.0","0.0","573.0","396.0","2079.0","0.56","","","","1.0"
"1713","Sn0.97Pb0.01Cd0.025Se","Sn0.97Pb0.01Cd0.025Se","0.0","0.0","0.0","0.0","0.0","0.0","0.0","0.0","0.0","0.0","0.0","0.0","0.0","0.0","0.0","0.0","0.0","0.0","0.0","0.0","0.012468827930174564","0.0","0.0","0.0","0.0","0.0","0.0","0.0","0.0","0.0","0.0","0.0","0.0","0.0","0.0","0.0","0.0","0.49875311720698257","0.004987531172069826","0.0","0.0","0.0","0.0","0.0","0.0","0.0","0.0","0.0","0.0","0.0","0.0","0.0","0.4837905236907731","0.0","0.0","0.0","0.0","0.0","0.0","0.0","0.0","0.0","0.0","0.0","0.0","673.0","416.0","1651.0","0.48","","","","1.0"
"1714","Sn0.97Pb0.01Cd0.025Se","Sn0.97Pb0.01Cd0.025Se","0.0","0.0","0.0","0.0","0.0","0.0","0.0","0.0","0.0","0.0","0.0","0.0","0.0","0.0","0.0","0.0","0.0","0.0","0.0","0.0","0.012468827930174564","0.0","0.0","0.0","0.0","0.0","0.0","0.0","0.0","0.0","0.0","0.0","0.0","0.0","0.0","0.0","0.0","0.49875311720698257","0.004987531172069826","0.0","0.0","0.0","0.0","0.0","0.0","0.0","0.0","0.0","0.0","0.0","0.0","0.0","0.4837905236907731","0.0","0.0","0.0","0.0","0.0","0.0","0.0","0.0","0.0","0.0","0.0","0.0","723.0","398.0","2333.0","0.48","","","","1.0"
"1715","Sn0.97Pb0.01Cd0.025Se","Sn0.97Pb0.01Cd0.025Se","0.0","0.0","0.0","0.0","0.0","0.0","0.0","0.0","0.0","0.0","0.0","0.0","0.0","0.0","0.0","0.0","0.0","0.0","0.0","0.0","0.012468827930174564","0.0","0.0","0.0","0.0","0.0","0.0","0.0","0.0","0.0","0.0","0.0","0.0","0.0","0.0","0.0","0.0","0.49875311720698257","0.004987531172069826","0.0","0.0","0.0","0.0","0.0","0.0","0.0","0.0","0.0","0.0","0.0","0.0","0.0","0.4837905236907731","0.0","0.0","0.0","0.0","0.0","0.0","0.0","0.0","0.0","0.0","0.0","0.0","823.0","306.0","7016.0","0.5","","","","1.0"
"1716","Sn0.97Pb0.01Cd0.025Se","Sn0.97Pb0.01Cd0.025Se","0.0","0.0","0.0","0.0","0.0","0.0","0.0","0.0","0.0","0.0","0.0","0.0","0.0","0.0","0.0","0.0","0.0","0.0","0.0","0.0","0.012468827930174564","0.0","0.0","0.0","0.0","0.0","0.0","0.0","0.0","0.0","0.0","0.0","0.0","0.0","0.0","0.0","0.0","0.49875311720698257","0.004987531172069826","0.0","0.0","0.0","0.0","0.0","0.0","0.0","0.0","0.0","0.0","0.0","0.0","0.0","0.4837905236907731","0.0","0.0","0.0","0.0","0.0","0.0","0.0","0.0","0.0","0.0","0.0","0.0","873.0","315.0","6857.0","0.48","","","","1.0"
"1717","SnSe","SnSe","0.0","0.0","0.0","0.0","0.0","0.0","0.0","0.0","0.0","0.0","0.0","0.0","0.0","0.0","0.0","0.0","0.0","0.0","0.0","0.0","0.0","0.0","0.0","0.0","0.0","0.0","0.0","0.0","0.0","0.0","0.0","0.0","0.0","0.0","0.0","0.0","0.0","0.5","0.0","0.0","0.0","0.0","0.0","0.0","0.0","0.0","0.0","0.0","0.0","0.0","0.0","0.0","0.5","0.0","0.0","0.0","0.0","0.0","0.0","0.0","0.0","0.0","0.0","0.0","0.0","300.0","332.0","1174.0","1.4","","","","1.0"
"1718","SnSe","SnSe","0.0","0.0","0.0","0.0","0.0","0.0","0.0","0.0","0.0","0.0","0.0","0.0","0.0","0.0","0.0","0.0","0.0","0.0","0.0","0.0","0.0","0.0","0.0","0.0","0.0","0.0","0.0","0.0","0.0","0.0","0.0","0.0","0.0","0.0","0.0","0.0","0.0","0.5","0.0","0.0","0.0","0.0","0.0","0.0","0.0","0.0","0.0","0.0","0.0","0.0","0.0","0.0","0.5","0.0","0.0","0.0","0.0","0.0","0.0","0.0","0.0","0.0","0.0","0.0","0.0","373.0","349.0","2047.0","1.15","","","","1.0"
"1719","SnSe","SnSe","0.0","0.0","0.0","0.0","0.0","0.0","0.0","0.0","0.0","0.0","0.0","0.0","0.0","0.0","0.0","0.0","0.0","0.0","0.0","0.0","0.0","0.0","0.0","0.0","0.0","0.0","0.0","0.0","0.0","0.0","0.0","0.0","0.0","0.0","0.0","0.0","0.0","0.5","0.0","0.0","0.0","0.0","0.0","0.0","0.0","0.0","0.0","0.0","0.0","0.0","0.0","0.0","0.5","0.0","0.0","0.0","0.0","0.0","0.0","0.0","0.0","0.0","0.0","0.0","0.0","423.0","363.0","2365.0","1.02","","","","1.0"
"1720","SnSe","SnSe","0.0","0.0","0.0","0.0","0.0","0.0","0.0","0.0","0.0","0.0","0.0","0.0","0.0","0.0","0.0","0.0","0.0","0.0","0.0","0.0","0.0","0.0","0.0","0.0","0.0","0.0","0.0","0.0","0.0","0.0","0.0","0.0","0.0","0.0","0.0","0.0","0.0","0.5","0.0","0.0","0.0","0.0","0.0","0.0","0.0","0.0","0.0","0.0","0.0","0.0","0.0","0.0","0.5","0.0","0.0","0.0","0.0","0.0","0.0","0.0","0.0","0.0","0.0","0.0","0.0","473.0","376.0","2222.0","0.9","","","","1.0"
"1721","SnSe","SnSe","0.0","0.0","0.0","0.0","0.0","0.0","0.0","0.0","0.0","0.0","0.0","0.0","0.0","0.0","0.0","0.0","0.0","0.0","0.0","0.0","0.0","0.0","0.0","0.0","0.0","0.0","0.0","0.0","0.0","0.0","0.0","0.0","0.0","0.0","0.0","0.0","0.0","0.5","0.0","0.0","0.0","0.0","0.0","0.0","0.0","0.0","0.0","0.0","0.0","0.0","0.0","0.0","0.5","0.0","0.0","0.0","0.0","0.0","0.0","0.0","0.0","0.0","0.0","0.0","0.0","573.0","411.0","1556.0","0.73","","","","1.0"
"1722","SnSe","SnSe","0.0","0.0","0.0","0.0","0.0","0.0","0.0","0.0","0.0","0.0","0.0","0.0","0.0","0.0","0.0","0.0","0.0","0.0","0.0","0.0","0.0","0.0","0.0","0.0","0.0","0.0","0.0","0.0","0.0","0.0","0.0","0.0","0.0","0.0","0.0","0.0","0.0","0.5","0.0","0.0","0.0","0.0","0.0","0.0","0.0","0.0","0.0","0.0","0.0","0.0","0.0","0.0","0.5","0.0","0.0","0.0","0.0","0.0","0.0","0.0","0.0","0.0","0.0","0.0","0.0","673.0","431.0","1143.0","0.62","","","","1.0"
"1723","SnSe","SnSe","0.0","0.0","0.0","0.0","0.0","0.0","0.0","0.0","0.0","0.0","0.0","0.0","0.0","0.0","0.0","0.0","0.0","0.0","0.0","0.0","0.0","0.0","0.0","0.0","0.0","0.0","0.0","0.0","0.0","0.0","0.0","0.0","0.0","0.0","0.0","0.0","0.0","0.5","0.0","0.0","0.0","0.0","0.0","0.0","0.0","0.0","0.0","0.0","0.0","0.0","0.0","0.0","0.5","0.0","0.0","0.0","0.0","0.0","0.0","0.0","0.0","0.0","0.0","0.0","0.0","723.0","418.0","1540.0","0.61","","","","1.0"
"1724","SnSe","SnSe","0.0","0.0","0.0","0.0","0.0","0.0","0.0","0.0","0.0","0.0","0.0","0.0","0.0","0.0","0.0","0.0","0.0","0.0","0.0","0.0","0.0","0.0","0.0","0.0","0.0","0.0","0.0","0.0","0.0","0.0","0.0","0.0","0.0","0.0","0.0","0.0","0.0","0.5","0.0","0.0","0.0","0.0","0.0","0.0","0.0","0.0","0.0","0.0","0.0","0.0","0.0","0.0","0.5","0.0","0.0","0.0","0.0","0.0","0.0","0.0","0.0","0.0","0.0","0.0","0.0","823.0","325.0","5302.0","0.64","","","","1.0"
"1725","SnSe","SnSe","0.0","0.0","0.0","0.0","0.0","0.0","0.0","0.0","0.0","0.0","0.0","0.0","0.0","0.0","0.0","0.0","0.0","0.0","0.0","0.0","0.0","0.0","0.0","0.0","0.0","0.0","0.0","0.0","0.0","0.0","0.0","0.0","0.0","0.0","0.0","0.0","0.0","0.5","0.0","0.0","0.0","0.0","0.0","0.0","0.0","0.0","0.0","0.0","0.0","0.0","0.0","0.0","0.5","0.0","0.0","0.0","0.0","0.0","0.0","0.0","0.0","0.0","0.0","0.0","0.0","873.0","332.0","5238.0","0.64","","","","1.0"
"1726","Ca10GaSb9","Ca10GaSb9","0.0","0.0","0.0","0.0","0.0","0.0","0.0","0.0","0.0","0.0","0.0","0.0","0.0","0.0","0.0","0.0","0.0","0.0","0.0","0.0","0.0","0.0","0.0","0.05","0.0","0.0","0.0","0.0","0.5","0.0","0.0","0.0","0.0","0.0","0.0","0.0","0.0","0.0","0.0","0.0","0.0","0.0","0.0","0.0","0.0","0.45","0.0","0.0","0.0","0.0","0.0","0.0","0.0","0.0","0.0","0.0","0.0","0.0","0.0","0.0","0.0","0.0","0.0","0.0","0.0","398.0","32.0","203.0","0.68","","","","1.0"
"1727","Ca10GaSb9","Ca10GaSb9","0.0","0.0","0.0","0.0","0.0","0.0","0.0","0.0","0.0","0.0","0.0","0.0","0.0","0.0","0.0","0.0","0.0","0.0","0.0","0.0","0.0","0.0","0.0","0.05","0.0","0.0","0.0","0.0","0.5","0.0","0.0","0.0","0.0","0.0","0.0","0.0","0.0","0.0","0.0","0.0","0.0","0.0","0.0","0.0","0.0","0.45","0.0","0.0","0.0","0.0","0.0","0.0","0.0","0.0","0.0","0.0","0.0","0.0","0.0","0.0","0.0","0.0","0.0","0.0","0.0","473.0","46.0","314.0","0.65","","","","1.0"
"1728","Ca10GaSb9","Ca10GaSb9","0.0","0.0","0.0","0.0","0.0","0.0","0.0","0.0","0.0","0.0","0.0","0.0","0.0","0.0","0.0","0.0","0.0","0.0","0.0","0.0","0.0","0.0","0.0","0.05","0.0","0.0","0.0","0.0","0.5","0.0","0.0","0.0","0.0","0.0","0.0","0.0","0.0","0.0","0.0","0.0","0.0","0.0","0.0","0.0","0.0","0.45","0.0","0.0","0.0","0.0","0.0","0.0","0.0","0.0","0.0","0.0","0.0","0.0","0.0","0.0","0.0","0.0","0.0","0.0","0.0","573.0","65.0","500.0","0.6","","","","1.0"
"1729","Ca10GaSb9","Ca10GaSb9","0.0","0.0","0.0","0.0","0.0","0.0","0.0","0.0","0.0","0.0","0.0","0.0","0.0","0.0","0.0","0.0","0.0","0.0","0.0","0.0","0.0","0.0","0.0","0.05","0.0","0.0","0.0","0.0","0.5","0.0","0.0","0.0","0.0","0.0","0.0","0.0","0.0","0.0","0.0","0.0","0.0","0.0","0.0","0.0","0.0","0.45","0.0","0.0","0.0","0.0","0.0","0.0","0.0","0.0","0.0","0.0","0.0","0.0","0.0","0.0","0.0","0.0","0.0","0.0","0.0","673.0","86.0","727.0","0.61","","","","1.0"
"1730","Ca10InSb9","Ca10InSb9","0.05","0.0","0.0","0.0","0.0","0.0","0.0","0.0","0.0","0.0","0.0","0.0","0.0","0.0","0.0","0.0","0.0","0.0","0.0","0.0","0.0","0.0","0.0","0.0","0.0","0.0","0.0","0.0","0.5","0.0","0.0","0.0","0.0","0.0","0.0","0.0","0.0","0.0","0.0","0.0","0.0","0.0","0.0","0.0","0.0","0.45","0.0","0.0","0.0","0.0","0.0","0.0","0.0","0.0","0.0","0.0","0.0","0.0","0.0","0.0","0.0","0.0","0.0","0.0","0.0","398.0","126.0","2218.0","0.79","","","","1.0"
"1731","Ca10InSb9","Ca10InSb9","0.05","0.0","0.0","0.0","0.0","0.0","0.0","0.0","0.0","0.0","0.0","0.0","0.0","0.0","0.0","0.0","0.0","0.0","0.0","0.0","0.0","0.0","0.0","0.0","0.0","0.0","0.0","0.0","0.5","0.0","0.0","0.0","0.0","0.0","0.0","0.0","0.0","0.0","0.0","0.0","0.0","0.0","0.0","0.0","0.0","0.45","0.0","0.0","0.0","0.0","0.0","0.0","0.0","0.0","0.0","0.0","0.0","0.0","0.0","0.0","0.0","0.0","0.0","0.0","0.0","573.0","179.0","3577.0","0.72","","","","1.0"
"1732","Ca10InSb9","Ca10InSb9","0.05","0.0","0.0","0.0","0.0","0.0","0.0","0.0","0.0","0.0","0.0","0.0","0.0","0.0","0.0","0.0","0.0","0.0","0.0","0.0","0.0","0.0","0.0","0.0","0.0","0.0","0.0","0.0","0.5","0.0","0.0","0.0","0.0","0.0","0.0","0.0","0.0","0.0","0.0","0.0","0.0","0.0","0.0","0.0","0.0","0.45","0.0","0.0","0.0","0.0","0.0","0.0","0.0","0.0","0.0","0.0","0.0","0.0","0.0","0.0","0.0","0.0","0.0","0.0","0.0","673.0","195.0","4016.0","0.71","","","","1.0"
"1733","Ca10InSb9","Ca10InSb9","0.05","0.0","0.0","0.0","0.0","0.0","0.0","0.0","0.0","0.0","0.0","0.0","0.0","0.0","0.0","0.0","0.0","0.0","0.0","0.0","0.0","0.0","0.0","0.0","0.0","0.0","0.0","0.0","0.5","0.0","0.0","0.0","0.0","0.0","0.0","0.0","0.0","0.0","0.0","0.0","0.0","0.0","0.0","0.0","0.0","0.45","0.0","0.0","0.0","0.0","0.0","0.0","0.0","0.0","0.0","0.0","0.0","0.0","0.0","0.0","0.0","0.0","0.0","0.0","0.0","772.0","209.0","4250.0","0.72","","","","1.0"
"1734","Ca10MnSb9","Ca10MnSb9","0.0","0.0","0.0","0.0","0.05","0.0","0.0","0.0","0.0","0.0","0.0","0.0","0.0","0.0","0.0","0.0","0.0","0.0","0.0","0.0","0.0","0.0","0.0","0.0","0.0","0.0","0.0","0.0","0.5","0.0","0.0","0.0","0.0","0.0","0.0","0.0","0.0","0.0","0.0","0.0","0.0","0.0","0.0","0.0","0.0","0.45","0.0","0.0","0.0","0.0","0.0","0.0","0.0","0.0","0.0","0.0","0.0","0.0","0.0","0.0","0.0","0.0","0.0","0.0","0.0","373.0","11.0","7.0","0.73","","","","1.0"
"1735","Ca10MnSb9","Ca10MnSb9","0.0","0.0","0.0","0.0","0.05","0.0","0.0","0.0","0.0","0.0","0.0","0.0","0.0","0.0","0.0","0.0","0.0","0.0","0.0","0.0","0.0","0.0","0.0","0.0","0.0","0.0","0.0","0.0","0.5","0.0","0.0","0.0","0.0","0.0","0.0","0.0","0.0","0.0","0.0","0.0","0.0","0.0","0.0","0.0","0.0","0.45","0.0","0.0","0.0","0.0","0.0","0.0","0.0","0.0","0.0","0.0","0.0","0.0","0.0","0.0","0.0","0.0","0.0","0.0","0.0","473.0","32.0","10.0","0.66","","","","1.0"
"1736","Ca10MnSb9","Ca10MnSb9","0.0","0.0","0.0","0.0","0.05","0.0","0.0","0.0","0.0","0.0","0.0","0.0","0.0","0.0","0.0","0.0","0.0","0.0","0.0","0.0","0.0","0.0","0.0","0.0","0.0","0.0","0.0","0.0","0.5","0.0","0.0","0.0","0.0","0.0","0.0","0.0","0.0","0.0","0.0","0.0","0.0","0.0","0.0","0.0","0.0","0.45","0.0","0.0","0.0","0.0","0.0","0.0","0.0","0.0","0.0","0.0","0.0","0.0","0.0","0.0","0.0","0.0","0.0","0.0","0.0","573.0","75.0","17.0","0.62","","","","1.0"
"1737","Ca10ZnSb9","Ca10ZnSb9","0.0","0.0","0.0","0.0","0.0","0.0","0.0","0.0","0.0","0.0","0.0","0.0","0.0","0.0","0.0","0.0","0.0","0.0","0.0","0.0","0.0","0.0","0.0","0.0","0.0","0.0","0.0","0.0","0.5","0.0","0.0","0.0","0.0","0.0","0.0","0.0","0.0","0.0","0.0","0.0","0.0","0.0","0.0","0.0","0.0","0.45","0.0","0.0","0.0","0.0","0.05","0.0","0.0","0.0","0.0","0.0","0.0","0.0","0.0","0.0","0.0","0.0","0.0","0.0","0.0","373.0","19.0","37.0","0.64","","","","1.0"
"1738","Ca10ZnSb9","Ca10ZnSb9","0.0","0.0","0.0","0.0","0.0","0.0","0.0","0.0","0.0","0.0","0.0","0.0","0.0","0.0","0.0","0.0","0.0","0.0","0.0","0.0","0.0","0.0","0.0","0.0","0.0","0.0","0.0","0.0","0.5","0.0","0.0","0.0","0.0","0.0","0.0","0.0","0.0","0.0","0.0","0.0","0.0","0.0","0.0","0.0","0.0","0.45","0.0","0.0","0.0","0.0","0.05","0.0","0.0","0.0","0.0","0.0","0.0","0.0","0.0","0.0","0.0","0.0","0.0","0.0","0.0","473.0","32.0","36.0","0.6","","","","1.0"
"1739","Ca10ZnSb9","Ca10ZnSb9","0.0","0.0","0.0","0.0","0.0","0.0","0.0","0.0","0.0","0.0","0.0","0.0","0.0","0.0","0.0","0.0","0.0","0.0","0.0","0.0","0.0","0.0","0.0","0.0","0.0","0.0","0.0","0.0","0.5","0.0","0.0","0.0","0.0","0.0","0.0","0.0","0.0","0.0","0.0","0.0","0.0","0.0","0.0","0.0","0.0","0.45","0.0","0.0","0.0","0.0","0.05","0.0","0.0","0.0","0.0","0.0","0.0","0.0","0.0","0.0","0.0","0.0","0.0","0.0","0.0","573.0","61.0","42.0","0.58","","","","1.0"
"1740","Ge0.87Mn0.05Sb0.08Te","Ge0.87Mn0.05Sb0.08Te","0.0","0.0","0.0","0.0","0.025","0.0","0.0","0.0","0.0","0.0","0.0","0.0","0.0","0.0","0.0","0.0","0.0","0.5","0.0","0.0","0.0","0.0","0.0","0.0","0.0","0.0","0.0","0.0","0.0","0.0","0.0","0.0","0.0","0.0","0.0","0.0","0.0","0.0","0.0","0.435","0.0","0.0","0.0","0.0","0.0","0.04","0.0","0.0","0.0","0.0","0.0","0.0","0.0","0.0","0.0","0.0","0.0","0.0","0.0","0.0","0.0","0.0","0.0","0.0","0.0","298.0","93.0","114433.0","2.01","","","","1.0"
"1741","Ge0.87Mn0.05Sb0.08Te","Ge0.87Mn0.05Sb0.08Te","0.0","0.0","0.0","0.0","0.025","0.0","0.0","0.0","0.0","0.0","0.0","0.0","0.0","0.0","0.0","0.0","0.0","0.5","0.0","0.0","0.0","0.0","0.0","0.0","0.0","0.0","0.0","0.0","0.0","0.0","0.0","0.0","0.0","0.0","0.0","0.0","0.0","0.0","0.0","0.435","0.0","0.0","0.0","0.0","0.0","0.04","0.0","0.0","0.0","0.0","0.0","0.0","0.0","0.0","0.0","0.0","0.0","0.0","0.0","0.0","0.0","0.0","0.0","0.0","0.0","398.0","124.0","95876.0","1.86","","","","1.0"
"1742","Ge0.87Mn0.05Sb0.08Te","Ge0.87Mn0.05Sb0.08Te","0.0","0.0","0.0","0.0","0.025","0.0","0.0","0.0","0.0","0.0","0.0","0.0","0.0","0.0","0.0","0.0","0.0","0.5","0.0","0.0","0.0","0.0","0.0","0.0","0.0","0.0","0.0","0.0","0.0","0.0","0.0","0.0","0.0","0.0","0.0","0.0","0.0","0.0","0.0","0.435","0.0","0.0","0.0","0.0","0.0","0.04","0.0","0.0","0.0","0.0","0.0","0.0","0.0","0.0","0.0","0.0","0.0","0.0","0.0","0.0","0.0","0.0","0.0","0.0","0.0","498.0","164.0","85600.0","1.67","","","","1.0"
"1743","Ge0.87Mn0.05Sb0.08Te","Ge0.87Mn0.05Sb0.08Te","0.0","0.0","0.0","0.0","0.025","0.0","0.0","0.0","0.0","0.0","0.0","0.0","0.0","0.0","0.0","0.0","0.0","0.5","0.0","0.0","0.0","0.0","0.0","0.0","0.0","0.0","0.0","0.0","0.0","0.0","0.0","0.0","0.0","0.0","0.0","0.0","0.0","0.0","0.0","0.435","0.0","0.0","0.0","0.0","0.0","0.04","0.0","0.0","0.0","0.0","0.0","0.0","0.0","0.0","0.0","0.0","0.0","0.0","0.0","0.0","0.0","0.0","0.0","0.0","0.0","598.0","193.0","82474.0","1.62","","","","1.0"
"1744","Ge0.87Mn0.05Sb0.08Te","Ge0.87Mn0.05Sb0.08Te","0.0","0.0","0.0","0.0","0.025","0.0","0.0","0.0","0.0","0.0","0.0","0.0","0.0","0.0","0.0","0.0","0.0","0.5","0.0","0.0","0.0","0.0","0.0","0.0","0.0","0.0","0.0","0.0","0.0","0.0","0.0","0.0","0.0","0.0","0.0","0.0","0.0","0.0","0.0","0.435","0.0","0.0","0.0","0.0","0.0","0.04","0.0","0.0","0.0","0.0","0.0","0.0","0.0","0.0","0.0","0.0","0.0","0.0","0.0","0.0","0.0","0.0","0.0","0.0","0.0","648.0","202.0","79900.0","1.54","","","","1.0"
"1745","Ge0.87Mn0.05Sb0.08Te","Ge0.87Mn0.05Sb0.08Te","0.0","0.0","0.0","0.0","0.025","0.0","0.0","0.0","0.0","0.0","0.0","0.0","0.0","0.0","0.0","0.0","0.0","0.5","0.0","0.0","0.0","0.0","0.0","0.0","0.0","0.0","0.0","0.0","0.0","0.0","0.0","0.0","0.0","0.0","0.0","0.0","0.0","0.0","0.0","0.435","0.0","0.0","0.0","0.0","0.0","0.04","0.0","0.0","0.0","0.0","0.0","0.0","0.0","0.0","0.0","0.0","0.0","0.0","0.0","0.0","0.0","0.0","0.0","0.0","0.0","698.0","210.0","76289.0","1.49","","","","1.0"
"1746","Ge0.87Mn0.05Sb0.08Te","Ge0.87Mn0.05Sb0.08Te","0.0","0.0","0.0","0.0","0.025","0.0","0.0","0.0","0.0","0.0","0.0","0.0","0.0","0.0","0.0","0.0","0.0","0.5","0.0","0.0","0.0","0.0","0.0","0.0","0.0","0.0","0.0","0.0","0.0","0.0","0.0","0.0","0.0","0.0","0.0","0.0","0.0","0.0","0.0","0.435","0.0","0.0","0.0","0.0","0.0","0.04","0.0","0.0","0.0","0.0","0.0","0.0","0.0","0.0","0.0","0.0","0.0","0.0","0.0","0.0","0.0","0.0","0.0","0.0","0.0","773.0","214.0","70103.0","1.49","","","","1.0"
"1747","Ge0.95Mn0.05Te","Ge0.95Mn0.05Te","0.0","0.0","0.0","0.0","0.025","0.0","0.0","0.0","0.0","0.0","0.0","0.0","0.0","0.0","0.0","0.0","0.0","0.5","0.0","0.0","0.0","0.0","0.0","0.0","0.0","0.0","0.0","0.0","0.0","0.0","0.0","0.0","0.0","0.0","0.0","0.0","0.0","0.0","0.0","0.475","0.0","0.0","0.0","0.0","0.0","0.0","0.0","0.0","0.0","0.0","0.0","0.0","0.0","0.0","0.0","0.0","0.0","0.0","0.0","0.0","0.0","0.0","0.0","0.0","0.0","298.0","45.0","379381.0","4.79","","","","1.0"
"1748","Ge0.95Mn0.05Te","Ge0.95Mn0.05Te","0.0","0.0","0.0","0.0","0.025","0.0","0.0","0.0","0.0","0.0","0.0","0.0","0.0","0.0","0.0","0.0","0.0","0.5","0.0","0.0","0.0","0.0","0.0","0.0","0.0","0.0","0.0","0.0","0.0","0.0","0.0","0.0","0.0","0.0","0.0","0.0","0.0","0.0","0.0","0.475","0.0","0.0","0.0","0.0","0.0","0.0","0.0","0.0","0.0","0.0","0.0","0.0","0.0","0.0","0.0","0.0","0.0","0.0","0.0","0.0","0.0","0.0","0.0","0.0","0.0","398.0","57.0","306186.0","4.29","","","","1.0"
"1749","Ge0.95Mn0.05Te","Ge0.95Mn0.05Te","0.0","0.0","0.0","0.0","0.025","0.0","0.0","0.0","0.0","0.0","0.0","0.0","0.0","0.0","0.0","0.0","0.0","0.5","0.0","0.0","0.0","0.0","0.0","0.0","0.0","0.0","0.0","0.0","0.0","0.0","0.0","0.0","0.0","0.0","0.0","0.0","0.0","0.0","0.0","0.475","0.0","0.0","0.0","0.0","0.0","0.0","0.0","0.0","0.0","0.0","0.0","0.0","0.0","0.0","0.0","0.0","0.0","0.0","0.0","0.0","0.0","0.0","0.0","0.0","0.0","498.0","88.0","228866.0","3.51","","","","1.0"
