Repository: anilkunwar/thermoelectrics

# Machine learning assisted design of thermoelectrics

a. Machine Learning

# Fetching the upto date data of thermoelectricity (Informatics)

# Featurization:

The computer code to convert the multicomponent chemical formula and temperature row into composition-temperature feature vector
Binary alloys/compunds with upload from json files
Multicomponent alloys/compunds with upload from json files

# Informatics approach to classify p-type and n-type thermoelectric materials

Basic Illustrative Tutorials
Querying the Abstracts on the Materials Science, Applied Physics and Condensed Matter Physics on Keyterms Specific to Thermoelectrics
NER analysis for material type classification

File: machine_learning/vae_regression/latent_space_exploration/thermoelectric_materials.csv (part 25 of 71)
"","Formula","modformula","In","Tl","La","Sr","Mn","Ni","Ru","Pd","Hf","Cs","Sc","Co","Si","Fe","Li","Cl","Yb","Te","N","Ti","Cd","Zr","Y","Ga","Cr","Pr","Tm","Br","Ca","Mg","Rb","Au","Nd","Ce","Ho","I","Ba","Se","Pb","Ge","Gd","Tb","Dy","Cu","Na","Sb","Bi","P","As","Sm","Zn","Al","Sn","Ag","Nb","Mo","V","S","K","Lu","O","Eu","Ta","B","Er","temperature(K)","seebeck_coefficient(μV/K)","electrical_conductivity(S/m)","thermal_conductivity(W/mK)","power_factor(W/mK2)","ZT","reference","sum_elements"
"1750","Ge0.95Mn0.05Te","Ge0.95Mn0.05Te","0.0","0.0","0.0","0.0","0.025","0.0","0.0","0.0","0.0","0.0","0.0","0.0","0.0","0.0","0.0","0.0","0.0","0.5","0.0","0.0","0.0","0.0","0.0","0.0","0.0","0.0","0.0","0.0","0.0","0.0","0.0","0.0","0.0","0.0","0.0","0.0","0.0","0.0","0.0","0.475","0.0","0.0","0.0","0.0","0.0","0.0","0.0","0.0","0.0","0.0","0.0","0.0","0.0","0.0","0.0","0.0","0.0","0.0","0.0","0.0","0.0","0.0","0.0","0.0","0.0","598.0","125.0","187629.0","2.79","","","","1.0"
"1751","Ge0.95Mn0.05Te","Ge0.95Mn0.05Te","0.0","0.0","0.0","0.0","0.025","0.0","0.0","0.0","0.0","0.0","0.0","0.0","0.0","0.0","0.0","0.0","0.0","0.5","0.0","0.0","0.0","0.0","0.0","0.0","0.0","0.0","0.0","0.0","0.0","0.0","0.0","0.0","0.0","0.0","0.0","0.0","0.0","0.0","0.0","0.475","0.0","0.0","0.0","0.0","0.0","0.0","0.0","0.0","0.0","0.0","0.0","0.0","0.0","0.0","0.0","0.0","0.0","0.0","0.0","0.0","0.0","0.0","0.0","0.0","0.0","648.0","140.0","160825.0","2.55","","","","1.0"
"1752","Ge0.95Mn0.05Te","Ge0.95Mn0.05Te","0.0","0.0","0.0","0.0","0.025","0.0","0.0","0.0","0.0","0.0","0.0","0.0","0.0","0.0","0.0","0.0","0.0","0.5","0.0","0.0","0.0","0.0","0.0","0.0","0.0","0.0","0.0","0.0","0.0","0.0","0.0","0.0","0.0","0.0","0.0","0.0","0.0","0.0","0.0","0.475","0.0","0.0","0.0","0.0","0.0","0.0","0.0","0.0","0.0","0.0","0.0","0.0","0.0","0.0","0.0","0.0","0.0","0.0","0.0","0.0","0.0","0.0","0.0","0.0","0.0","698.0","154.0","140200.0","2.4","","","","1.0"
"1753","Ge0.95Mn0.05Te","Ge0.95Mn0.05Te","0.0","0.0","0.0","0.0","0.025","0.0","0.0","0.0","0.0","0.0","0.0","0.0","0.0","0.0","0.0","0.0","0.0","0.5","0.0","0.0","0.0","0.0","0.0","0.0","0.0","0.0","0.0","0.0","0.0","0.0","0.0","0.0","0.0","0.0","0.0","0.0","0.0","0.0","0.0","0.475","0.0","0.0","0.0","0.0","0.0","0.0","0.0","0.0","0.0","0.0","0.0","0.0","0.0","0.0","0.0","0.0","0.0","0.0","0.0","0.0","0.0","0.0","0.0","0.0","0.0","773.0","159.0","131900.0","2.48","","","","1.0"
"1754","Ge0.96Mn0.02Sb0.02Te","Ge0.96Mn0.02Sb0.02Te","0.0","0.0","0.0","0.0","0.01","0.0","0.0","0.0","0.0","0.0","0.0","0.0","0.0","0.0","0.0","0.0","0.0","0.5","0.0","0.0","0.0","0.0","0.0","0.0","0.0","0.0","0.0","0.0","0.0","0.0","0.0","0.0","0.0","0.0","0.0","0.0","0.0","0.0","0.0","0.48","0.0","0.0","0.0","0.0","0.0","0.01","0.0","0.0","0.0","0.0","0.0","0.0","0.0","0.0","0.0","0.0","0.0","0.0","0.0","0.0","0.0","0.0","0.0","0.0","0.0","298.0","54.0","325773.0","4.55","","","","1.0"
"1755","Ge0.96Mn0.02Sb0.02Te","Ge0.96Mn0.02Sb0.02Te","0.0","0.0","0.0","0.0","0.01","0.0","0.0","0.0","0.0","0.0","0.0","0.0","0.0","0.0","0.0","0.0","0.0","0.5","0.0","0.0","0.0","0.0","0.0","0.0","0.0","0.0","0.0","0.0","0.0","0.0","0.0","0.0","0.0","0.0","0.0","0.0","0.0","0.0","0.0","0.48","0.0","0.0","0.0","0.0","0.0","0.01","0.0","0.0","0.0","0.0","0.0","0.0","0.0","0.0","0.0","0.0","0.0","0.0","0.0","0.0","0.0","0.0","0.0","0.0","0.0","398.0","77.0","242268.0","3.78","","","","1.0"
"1756","Ge0.96Mn0.02Sb0.02Te","Ge0.96Mn0.02Sb0.02Te","0.0","0.0","0.0","0.0","0.01","0.0","0.0","0.0","0.0","0.0","0.0","0.0","0.0","0.0","0.0","0.0","0.0","0.5","0.0","0.0","0.0","0.0","0.0","0.0","0.0","0.0","0.0","0.0","0.0","0.0","0.0","0.0","0.0","0.0","0.0","0.0","0.0","0.0","0.0","0.48","0.0","0.0","0.0","0.0","0.0","0.01","0.0","0.0","0.0","0.0","0.0","0.0","0.0","0.0","0.0","0.0","0.0","0.0","0.0","0.0","0.0","0.0","0.0","0.0","0.0","498.0","115.0","165979.0","2.92","","","","1.0"
"1757","Ge0.96Mn0.02Sb0.02Te","Ge0.96Mn0.02Sb0.02Te","0.0","0.0","0.0","0.0","0.01","0.0","0.0","0.0","0.0","0.0","0.0","0.0","0.0","0.0","0.0","0.0","0.0","0.5","0.0","0.0","0.0","0.0","0.0","0.0","0.0","0.0","0.0","0.0","0.0","0.0","0.0","0.0","0.0","0.0","0.0","0.0","0.0","0.0","0.0","0.48","0.0","0.0","0.0","0.0","0.0","0.01","0.0","0.0","0.0","0.0","0.0","0.0","0.0","0.0","0.0","0.0","0.0","0.0","0.0","0.0","0.0","0.0","0.0","0.0","0.0","598.0","164.0","113402.0","2.01","","","","1.0"
"1758","Ge0.96Mn0.02Sb0.02Te","Ge0.96Mn0.02Sb0.02Te","0.0","0.0","0.0","0.0","0.01","0.0","0.0","0.0","0.0","0.0","0.0","0.0","0.0","0.0","0.0","0.0","0.0","0.5","0.0","0.0","0.0","0.0","0.0","0.0","0.0","0.0","0.0","0.0","0.0","0.0","0.0","0.0","0.0","0.0","0.0","0.0","0.0","0.0","0.0","0.48","0.0","0.0","0.0","0.0","0.0","0.01","0.0","0.0","0.0","0.0","0.0","0.0","0.0","0.0","0.0","0.0","0.0","0.0","0.0","0.0","0.0","0.0","0.0","0.0","0.0","648.0","186.0","100000.0","1.81","","","","1.0"
"1759","Ge0.96Mn0.02Sb0.02Te","Ge0.96Mn0.02Sb0.02Te","0.0","0.0","0.0","0.0","0.01","0.0","0.0","0.0","0.0","0.0","0.0","0.0","0.0","0.0","0.0","0.0","0.0","0.5","0.0","0.0","0.0","0.0","0.0","0.0","0.0","0.0","0.0","0.0","0.0","0.0","0.0","0.0","0.0","0.0","0.0","0.0","0.0","0.0","0.0","0.48","0.0","0.0","0.0","0.0","0.0","0.01","0.0","0.0","0.0","0.0","0.0","0.0","0.0","0.0","0.0","0.0","0.0","0.0","0.0","0.0","0.0","0.0","0.0","0.0","0.0","698.0","187.0","100000.0","1.79","","","","1.0"
"1760","Ge0.96Mn0.02Sb0.02Te","Ge0.96Mn0.02Sb0.02Te","0.0","0.0","0.0","0.0","0.01","0.0","0.0","0.0","0.0","0.0","0.0","0.0","0.0","0.0","0.0","0.0","0.0","0.5","0.0","0.0","0.0","0.0","0.0","0.0","0.0","0.0","0.0","0.0","0.0","0.0","0.0","0.0","0.0","0.0","0.0","0.0","0.0","0.0","0.0","0.48","0.0","0.0","0.0","0.0","0.0","0.01","0.0","0.0","0.0","0.0","0.0","0.0","0.0","0.0","0.0","0.0","0.0","0.0","0.0","0.0","0.0","0.0","0.0","0.0","0.0","773.0","179.0","109278.0","2.17","","","","1.0"
"1761","Ge0.98Mn0.01Sb0.01Te","Ge0.98Mn0.01Sb0.01Te","0.0","0.0","0.0","0.0","0.005","0.0","0.0","0.0","0.0","0.0","0.0","0.0","0.0","0.0","0.0","0.0","0.0","0.5","0.0","0.0","0.0","0.0","0.0","0.0","0.0","0.0","0.0","0.0","0.0","0.0","0.0","0.0","0.0","0.0","0.0","0.0","0.0","0.0","0.0","0.49","0.0","0.0","0.0","0.0","0.0","0.005","0.0","0.0","0.0","0.0","0.0","0.0","0.0","0.0","0.0","0.0","0.0","0.0","0.0","0.0","0.0","0.0","0.0","0.0","0.0","298.0","35.0","507216.0","6.07","","","","1.0"
"1762","Ge0.98Mn0.01Sb0.01Te","Ge0.98Mn0.01Sb0.01Te","0.0","0.0","0.0","0.0","0.005","0.0","0.0","0.0","0.0","0.0","0.0","0.0","0.0","0.0","0.0","0.0","0.0","0.5","0.0","0.0","0.0","0.0","0.0","0.0","0.0","0.0","0.0","0.0","0.0","0.0","0.0","0.0","0.0","0.0","0.0","0.0","0.0","0.0","0.0","0.49","0.0","0.0","0.0","0.0","0.0","0.005","0.0","0.0","0.0","0.0","0.0","0.0","0.0","0.0","0.0","0.0","0.0","0.0","0.0","0.0","0.0","0.0","0.0","0.0","0.0","398.0","52.0","383505.0","5.19","","","","1.0"
"1763","Ge0.98Mn0.01Sb0.01Te","Ge0.98Mn0.01Sb0.01Te","0.0","0.0","0.0","0.0","0.005","0.0","0.0","0.0","0.0","0.0","0.0","0.0","0.0","0.0","0.0","0.0","0.0","0.5","0.0","0.0","0.0","0.0","0.0","0.0","0.0","0.0","0.0","0.0","0.0","0.0","0.0","0.0","0.0","0.0","0.0","0.0","0.0","0.0","0.0","0.49","0.0","0.0","0.0","0.0","0.0","0.005","0.0","0.0","0.0","0.0","0.0","0.0","0.0","0.0","0.0","0.0","0.0","0.0","0.0","0.0","0.0","0.0","0.0","0.0","0.0","498.0","74.0","262887.0","3.83","","","","1.0"
"1764","Ge0.98Mn0.01Sb0.01Te","Ge0.98Mn0.01Sb0.01Te","0.0","0.0","0.0","0.0","0.005","0.0","0.0","0.0","0.0","0.0","0.0","0.0","0.0","0.0","0.0","0.0","0.0","0.5","0.0","0.0","0.0","0.0","0.0","0.0","0.0","0.0","0.0","0.0","0.0","0.0","0.0","0.0","0.0","0.0","0.0","0.0","0.0","0.0","0.0","0.49","0.0","0.0","0.0","0.0","0.0","0.005","0.0","0.0","0.0","0.0","0.0","0.0","0.0","0.0","0.0","0.0","0.0","0.0","0.0","0.0","0.0","0.0","0.0","0.0","0.0","598.0","106.0","172165.0","2.61","","","","1.0"
"1765","Ge0.98Mn0.01Sb0.01Te","Ge0.98Mn0.01Sb0.01Te","0.0","0.0","0.0","0.0","0.005","0.0","0.0","0.0","0.0","0.0","0.0","0.0","0.0","0.0","0.0","0.0","0.0","0.5","0.0","0.0","0.0","0.0","0.0","0.0","0.0","0.0","0.0","0.0","0.0","0.0","0.0","0.0","0.0","0.0","0.0","0.0","0.0","0.0","0.0","0.49","0.0","0.0","0.0","0.0","0.0","0.005","0.0","0.0","0.0","0.0","0.0","0.0","0.0","0.0","0.0","0.0","0.0","0.0","0.0","0.0","0.0","0.0","0.0","0.0","0.0","648.0","130.0","140206.0","2.24","","","","1.0"
"1766","Ge0.98Mn0.01Sb0.01Te","Ge0.98Mn0.01Sb0.01Te","0.0","0.0","0.0","0.0","0.005","0.0","0.0","0.0","0.0","0.0","0.0","0.0","0.0","0.0","0.0","0.0","0.0","0.5","0.0","0.0","0.0","0.0","0.0","0.0","0.0","0.0","0.0","0.0","0.0","0.0","0.0","0.0","0.0","0.0","0.0","0.0","0.0","0.0","0.0","0.49","0.0","0.0","0.0","0.0","0.0","0.005","0.0","0.0","0.0","0.0","0.0","0.0","0.0","0.0","0.0","0.0","0.0","0.0","0.0","0.0","0.0","0.0","0.0","0.0","0.0","698.0","147.0","143299.0","2.15","","","","1.0"
"1767","Ge0.98Mn0.01Sb0.01Te","Ge0.98Mn0.01Sb0.01Te","0.0","0.0","0.0","0.0","0.005","0.0","0.0","0.0","0.0","0.0","0.0","0.0","0.0","0.0","0.0","0.0","0.0","0.5","0.0","0.0","0.0","0.0","0.0","0.0","0.0","0.0","0.0","0.0","0.0","0.0","0.0","0.0","0.0","0.0","0.0","0.0","0.0","0.0","0.0","0.49","0.0","0.0","0.0","0.0","0.0","0.005","0.0","0.0","0.0","0.0","0.0","0.0","0.0","0.0","0.0","0.0","0.0","0.0","0.0","0.0","0.0","0.0","0.0","0.0","0.0","773.0","148.0","143300.0","2.67","","","","1.0"
"1768","Ge0.98Mn0.02Te","Ge0.98Mn0.02Te","0.0","0.0","0.0","0.0","0.01","0.0","0.0","0.0","0.0","0.0","0.0","0.0","0.0","0.0","0.0","0.0","0.0","0.5","0.0","0.0","0.0","0.0","0.0","0.0","0.0","0.0","0.0","0.0","0.0","0.0","0.0","0.0","0.0","0.0","0.0","0.0","0.0","0.0","0.0","0.49","0.0","0.0","0.0","0.0","0.0","0.0","0.0","0.0","0.0","0.0","0.0","0.0","0.0","0.0","0.0","0.0","0.0","0.0","0.0","0.0","0.0","0.0","0.0","0.0","0.0","298.0","42.0","475258.0","5.85","","","","1.0"
"1769","Ge0.98Mn0.02Te","Ge0.98Mn0.02Te","0.0","0.0","0.0","0.0","0.01","0.0","0.0","0.0","0.0","0.0","0.0","0.0","0.0","0.0","0.0","0.0","0.0","0.5","0.0","0.0","0.0","0.0","0.0","0.0","0.0","0.0","0.0","0.0","0.0","0.0","0.0","0.0","0.0","0.0","0.0","0.0","0.0","0.0","0.0","0.49","0.0","0.0","0.0","0.0","0.0","0.0","0.0","0.0","0.0","0.0","0.0","0.0","0.0","0.0","0.0","0.0","0.0","0.0","0.0","0.0","0.0","0.0","0.0","0.0","0.0","398.0","52.0","377320.0","5.13","","","","1.0"
"1770","Ge0.98Mn0.02Te","Ge0.98Mn0.02Te","0.0","0.0","0.0","0.0","0.01","0.0","0.0","0.0","0.0","0.0","0.0","0.0","0.0","0.0","0.0","0.0","0.0","0.5","0.0","0.0","0.0","0.0","0.0","0.0","0.0","0.0","0.0","0.0","0.0","0.0","0.0","0.0","0.0","0.0","0.0","0.0","0.0","0.0","0.0","0.49","0.0","0.0","0.0","0.0","0.0","0.0","0.0","0.0","0.0","0.0","0.0","0.0","0.0","0.0","0.0","0.0","0.0","0.0","0.0","0.0","0.0","0.0","0.0","0.0","0.0","498.0","73.0","273196.0","4.0","","","","1.0"
"1771","Ge0.98Mn0.02Te","Ge0.98Mn0.02Te","0.0","0.0","0.0","0.0","0.01","0.0","0.0","0.0","0.0","0.0","0.0","0.0","0.0","0.0","0.0","0.0","0.0","0.5","0.0","0.0","0.0","0.0","0.0","0.0","0.0","0.0","0.0","0.0","0.0","0.0","0.0","0.0","0.0","0.0","0.0","0.0","0.0","0.0","0.0","0.49","0.0","0.0","0.0","0.0","0.0","0.0","0.0","0.0","0.0","0.0","0.0","0.0","0.0","0.0","0.0","0.0","0.0","0.0","0.0","0.0","0.0","0.0","0.0","0.0","0.0","598.0","110.0","190722.0","3.03","","","","1.0"
"1772","Ge0.98Mn0.02Te","Ge0.98Mn0.02Te","0.0","0.0","0.0","0.0","0.01","0.0","0.0","0.0","0.0","0.0","0.0","0.0","0.0","0.0","0.0","0.0","0.0","0.5","0.0","0.0","0.0","0.0","0.0","0.0","0.0","0.0","0.0","0.0","0.0","0.0","0.0","0.0","0.0","0.0","0.0","0.0","0.0","0.0","0.0","0.49","0.0","0.0","0.0","0.0","0.0","0.0","0.0","0.0","0.0","0.0","0.0","0.0","0.0","0.0","0.0","0.0","0.0","0.0","0.0","0.0","0.0","0.0","0.0","0.0","0.0","648.0","131.0","148454.0","2.71","","","","1.0"
"1773","Ge0.98Mn0.02Te","Ge0.98Mn0.02Te","0.0","0.0","0.0","0.0","0.01","0.0","0.0","0.0","0.0","0.0","0.0","0.0","0.0","0.0","0.0","0.0","0.0","0.5","0.0","0.0","0.0","0.0","0.0","0.0","0.0","0.0","0.0","0.0","0.0","0.0","0.0","0.0","0.0","0.0","0.0","0.0","0.0","0.0","0.0","0.49","0.0","0.0","0.0","0.0","0.0","0.0","0.0","0.0","0.0","0.0","0.0","0.0","0.0","0.0","0.0","0.0","0.0","0.0","0.0","0.0","0.0","0.0","0.0","0.0","0.0","698.0","145.0","137113.0","2.39","","","","1.0"
"1774","Ge0.99Mn0.01Te","Ge0.99Mn0.01Te","0.0","0.0","0.0","0.0","0.005","0.0","0.0","0.0","0.0","0.0","0.0","0.0","0.0","0.0","0.0","0.0","0.0","0.5","0.0","0.0","0.0","0.0","0.0","0.0","0.0","0.0","0.0","0.0","0.0","0.0","0.0","0.0","0.0","0.0","0.0","0.0","0.0","0.0","0.0","0.495","0.0","0.0","0.0","0.0","0.0","0.0","0.0","0.0","0.0","0.0","0.0","0.0","0.0","0.0","0.0","0.0","0.0","0.0","0.0","0.0","0.0","0.0","0.0","0.0","0.0","298.0","33.0","589691.0","6.78","","","","1.0"
"1775","Ge0.99Mn0.01Te","Ge0.99Mn0.01Te","0.0","0.0","0.0","0.0","0.005","0.0","0.0","0.0","0.0","0.0","0.0","0.0","0.0","0.0","0.0","0.0","0.0","0.5","0.0","0.0","0.0","0.0","0.0","0.0","0.0","0.0","0.0","0.0","0.0","0.0","0.0","0.0","0.0","0.0","0.0","0.0","0.0","0.0","0.0","0.495","0.0","0.0","0.0","0.0","0.0","0.0","0.0","0.0","0.0","0.0","0.0","0.0","0.0","0.0","0.0","0.0","0.0","0.0","0.0","0.0","0.0","0.0","0.0","0.0","0.0","398.0","44.0","432990.0","5.91","","","","1.0"
"1776","Ge0.99Mn0.01Te","Ge0.99Mn0.01Te","0.0","0.0","0.0","0.0","0.005","0.0","0.0","0.0","0.0","0.0","0.0","0.0","0.0","0.0","0.0","0.0","0.0","0.5","0.0","0.0","0.0","0.0","0.0","0.0","0.0","0.0","0.0","0.0","0.0","0.0","0.0","0.0","0.0","0.0","0.0","0.0","0.0","0.0","0.0","0.495","0.0","0.0","0.0","0.0","0.0","0.0","0.0","0.0","0.0","0.0","0.0","0.0","0.0","0.0","0.0","0.0","0.0","0.0","0.0","0.0","0.0","0.0","0.0","0.0","0.0","498.0","63.0","300000.0","4.41","","","","1.0"
"1777","Ge0.99Mn0.01Te","Ge0.99Mn0.01Te","0.0","0.0","0.0","0.0","0.005","0.0","0.0","0.0","0.0","0.0","0.0","0.0","0.0","0.0","0.0","0.0","0.0","0.5","0.0","0.0","0.0","0.0","0.0","0.0","0.0","0.0","0.0","0.0","0.0","0.0","0.0","0.0","0.0","0.0","0.0","0.0","0.0","0.0","0.0","0.495","0.0","0.0","0.0","0.0","0.0","0.0","0.0","0.0","0.0","0.0","0.0","0.0","0.0","0.0","0.0","0.0","0.0","0.0","0.0","0.0","0.0","0.0","0.0","0.0","0.0","648.0","145.0","136082.0","2.47","","","","1.0"
"1778","Ge0.9Mn0.05Sb0.05Te","Ge0.9Mn0.05Sb0.05Te","0.0","0.0","0.0","0.0","0.025","0.0","0.0","0.0","0.0","0.0","0.0","0.0","0.0","0.0","0.0","0.0","0.0","0.5","0.0","0.0","0.0","0.0","0.0","0.0","0.0","0.0","0.0","0.0","0.0","0.0","0.0","0.0","0.0","0.0","0.0","0.0","0.0","0.0","0.0","0.45","0.0","0.0","0.0","0.0","0.0","0.025","0.0","0.0","0.0","0.0","0.0","0.0","0.0","0.0","0.0","0.0","0.0","0.0","0.0","0.0","0.0","0.0","0.0","0.0","0.0","298.0","76.0","162900.0","2.94","","","","1.0"
"1779","Ge0.9Mn0.05Sb0.05Te","Ge0.9Mn0.05Sb0.05Te","0.0","0.0","0.0","0.0","0.025","0.0","0.0","0.0","0.0","0.0","0.0","0.0","0.0","0.0","0.0","0.0","0.0","0.5","0.0","0.0","0.0","0.0","0.0","0.0","0.0","0.0","0.0","0.0","0.0","0.0","0.0","0.0","0.0","0.0","0.0","0.0","0.0","0.0","0.0","0.45","0.0","0.0","0.0","0.0","0.0","0.025","0.0","0.0","0.0","0.0","0.0","0.0","0.0","0.0","0.0","0.0","0.0","0.0","0.0","0.0","0.0","0.0","0.0","0.0","0.0","398.0","92.0","136082.0","2.61","","","","1.0"
"1780","Ge0.9Mn0.05Sb0.05Te","Ge0.9Mn0.05Sb0.05Te","0.0","0.0","0.0","0.0","0.025","0.0","0.0","0.0","0.0","0.0","0.0","0.0","0.0","0.0","0.0","0.0","0.0","0.5","0.0","0.0","0.0","0.0","0.0","0.0","0.0","0.0","0.0","0.0","0.0","0.0","0.0","0.0","0.0","0.0","0.0","0.0","0.0","0.0","0.0","0.45","0.0","0.0","0.0","0.0","0.0","0.025","0.0","0.0","0.0","0.0","0.0","0.0","0.0","0.0","0.0","0.0","0.0","0.0","0.0","0.0","0.0","0.0","0.0","0.0","0.0","498.0","133.0","100000.0","2.09","","","","1.0"
"1781","Ge0.9Mn0.05Sb0.05Te","Ge0.9Mn0.05Sb0.05Te","0.0","0.0","0.0","0.0","0.025","0.0","0.0","0.0","0.0","0.0","0.0","0.0","0.0","0.0","0.0","0.0","0.0","0.5","0.0","0.0","0.0","0.0","0.0","0.0","0.0","0.0","0.0","0.0","0.0","0.0","0.0","0.0","0.0","0.0","0.0","0.0","0.0","0.0","0.0","0.45","0.0","0.0","0.0","0.0","0.0","0.025","0.0","0.0","0.0","0.0","0.0","0.0","0.0","0.0","0.0","0.0","0.0","0.0","0.0","0.0","0.0","0.0","0.0","0.0","0.0","598.0","175.0","93814.0","1.78","","","","1.0"
"1782","Ge0.9Mn0.05Sb0.05Te","Ge0.9Mn0.05Sb0.05Te","0.0","0.0","0.0","0.0","0.025","0.0","0.0","0.0","0.0","0.0","0.0","0.0","0.0","0.0","0.0","0.0","0.0","0.5","0.0","0.0","0.0","0.0","0.0","0.0","0.0","0.0","0.0","0.0","0.0","0.0","0.0","0.0","0.0","0.0","0.0","0.0","0.0","0.0","0.0","0.45","0.0","0.0","0.0","0.0","0.0","0.025","0.0","0.0","0.0","0.0","0.0","0.0","0.0","0.0","0.0","0.0","0.0","0.0","0.0","0.0","0.0","0.0","0.0","0.0","0.0","648.0","189.0","86700.0","1.71","","","","1.0"
"1783","Ge0.9Mn0.05Sb0.05Te","Ge0.9Mn0.05Sb0.05Te","0.0","0.0","0.0","0.0","0.025","0.0","0.0","0.0","0.0","0.0","0.0","0.0","0.0","0.0","0.0","0.0","0.0","0.5","0.0","0.0","0.0","0.0","0.0","0.0","0.0","0.0","0.0","0.0","0.0","0.0","0.0","0.0","0.0","0.0","0.0","0.0","0.0","0.0","0.0","0.45","0.0","0.0","0.0","0.0","0.0","0.025","0.0","0.0","0.0","0.0","0.0","0.0","0.0","0.0","0.0","0.0","0.0","0.0","0.0","0.0","0.0","0.0","0.0","0.0","0.0","698.0","198.0","79381.0","1.69","","","","1.0"
"1784","Ge0.9Mn0.05Sb0.05Te","Ge0.9Mn0.05Sb0.05Te","0.0","0.0","0.0","0.0","0.025","0.0","0.0","0.0","0.0","0.0","0.0","0.0","0.0","0.0","0.0","0.0","0.0","0.5","0.0","0.0","0.0","0.0","0.0","0.0","0.0","0.0","0.0","0.0","0.0","0.0","0.0","0.0","0.0","0.0","0.0","0.0","0.0","0.0","0.0","0.45","0.0","0.0","0.0","0.0","0.0","0.025","0.0","0.0","0.0","0.0","0.0","0.0","0.0","0.0","0.0","0.0","0.0","0.0","0.0","0.0","0.0","0.0","0.0","0.0","0.0","773.0","201.0","73196.0","1.7","","","","1.0"
"1785","GeTe","GeTe","0.0","0.0","0.0","0.0","0.0","0.0","0.0","0.0","0.0","0.0","0.0","0.0","0.0","0.0","0.0","0.0","0.0","0.5","0.0","0.0","0.0","0.0","0.0","0.0","0.0","0.0","0.0","0.0","0.0","0.0","0.0","0.0","0.0","0.0","0.0","0.0","0.0","0.0","0.0","0.5","0.0","0.0","0.0","0.0","0.0","0.0","0.0","0.0","0.0","0.0","0.0","0.0","0.0","0.0","0.0","0.0","0.0","0.0","0.0","0.0","0.0","0.0","0.0","0.0","0.0","298.0","27.0","741237.0","8.04","","","","1.0"
"1786","GeTe","GeTe","0.0","0.0","0.0","0.0","0.0","0.0","0.0","0.0","0.0","0.0","0.0","0.0","0.0","0.0","0.0","0.0","0.0","0.5","0.0","0.0","0.0","0.0","0.0","0.0","0.0","0.0","0.0","0.0","0.0","0.0","0.0","0.0","0.0","0.0","0.0","0.0","0.0","0.0","0.0","0.5","0.0","0.0","0.0","0.0","0.0","0.0","0.0","0.0","0.0","0.0","0.0","0.0","0.0","0.0","0.0","0.0","0.0","0.0","0.0","0.0","0.0","0.0","0.0","0.0","0.0","398.0","36.0","538144.0","6.73","","","","1.0"
"1787","GeTe","GeTe","0.0","0.0","0.0","0.0","0.0","0.0","0.0","0.0","0.0","0.0","0.0","0.0","0.0","0.0","0.0","0.0","0.0","0.5","0.0","0.0","0.0","0.0","0.0","0.0","0.0","0.0","0.0","0.0","0.0","0.0","0.0","0.0","0.0","0.0","0.0","0.0","0.0","0.0","0.0","0.5","0.0","0.0","0.0","0.0","0.0","0.0","0.0","0.0","0.0","0.0","0.0","0.0","0.0","0.0","0.0","0.0","0.0","0.0","0.0","0.0","0.0","0.0","0.0","0.0","0.0","498.0","56.0","368041.0","4.96","","","","1.0"
"1788","GeTe","GeTe","0.0","0.0","0.0","0.0","0.0","0.0","0.0","0.0","0.0","0.0","0.0","0.0","0.0","0.0","0.0","0.0","0.0","0.5","0.0","0.0","0.0","0.0","0.0","0.0","0.0","0.0","0.0","0.0","0.0","0.0","0.0","0.0","0.0","0.0","0.0","0.0","0.0","0.0","0.0","0.5","0.0","0.0","0.0","0.0","0.0","0.0","0.0","0.0","0.0","0.0","0.0","0.0","0.0","0.0","0.0","0.0","0.0","0.0","0.0","0.0","0.0","0.0","0.0","0.0","0.0","598.0","89.0","243299.0","3.38","","","","1.0"
"1789","GeTe","GeTe","0.0","0.0","0.0","0.0","0.0","0.0","0.0","0.0","0.0","0.0","0.0","0.0","0.0","0.0","0.0","0.0","0.0","0.5","0.0","0.0","0.0","0.0","0.0","0.0","0.0","0.0","0.0","0.0","0.0","0.0","0.0","0.0","0.0","0.0","0.0","0.0","0.0","0.0","0.0","0.5","0.0","0.0","0.0","0.0","0.0","0.0","0.0","0.0","0.0","0.0","0.0","0.0","0.0","0.0","0.0","0.0","0.0","0.0","0.0","0.0","0.0","0.0","0.0","0.0","0.0","648.0","117.0","192784.0","2.81","","","","1.0"
"1790","GeTe","GeTe","0.0","0.0","0.0","0.0","0.0","0.0","0.0","0.0","0.0","0.0","0.0","0.0","0.0","0.0","0.0","0.0","0.0","0.5","0.0","0.0","0.0","0.0","0.0","0.0","0.0","0.0","0.0","0.0","0.0","0.0","0.0","0.0","0.0","0.0","0.0","0.0","0.0","0.0","0.0","0.5","0.0","0.0","0.0","0.0","0.0","0.0","0.0","0.0","0.0","0.0","0.0","0.0","0.0","0.0","0.0","0.0","0.0","0.0","0.0","0.0","0.0","0.0","0.0","0.0","0.0","698.0","143.0","162887.0","2.51","","","","1.0"
"1791","Cu26Ti2Sb3Ge3S32","Cu26Ti2Sb3Ge3S32","0.0","0.0","0.0","0.0","0.0","0.0","0.0","0.0","0.0","0.0","0.0","0.0","0.0","0.0","0.0","0.0","0.0","0.0","0.0","0.030303030303030304","0.0","0.0","0.0","0.0","0.0","0.0","0.0","0.0","0.0","0.0","0.0","0.0","0.0","0.0","0.0","0.0","0.0","0.0","0.0","0.045454545454545456","0.0","0.0","0.0","0.3939393939393939","0.0","0.045454545454545456","0.0","0.0","0.0","0.0","0.0","0.0","0.0","0.0","0.0","0.0","0.0","0.48484848484848486","0.0","0.0","0.0","0.0","0.0","0.0","0.0","308.0","67.0","158333.0","1.99","","","","0.9999999999999999"
"1792","Cu26Ti2Sb3Ge3S32","Cu26Ti2Sb3Ge3S32","0.0","0.0","0.0","0.0","0.0","0.0","0.0","0.0","0.0","0.0","0.0","0.0","0.0","0.0","0.0","0.0","0.0","0.0","0.0","0.030303030303030304","0.0","0.0","0.0","0.0","0.0","0.0","0.0","0.0","0.0","0.0","0.0","0.0","0.0","0.0","0.0","0.0","0.0","0.0","0.0","0.045454545454545456","0.0","0.0","0.0","0.3939393939393939","0.0","0.045454545454545456","0.0","0.0","0.0","0.0","0.0","0.0","0.0","0.0","0.0","0.0","0.0","0.48484848484848486","0.0","0.0","0.0","0.0","0.0","0.0","0.0","400.0","85.0","139024.0","1.86","","","","0.9999999999999999"
"1793","Cu26Ti2Sb3Ge3S32","Cu26Ti2Sb3Ge3S32","0.0","0.0","0.0","0.0","0.0","0.0","0.0","0.0","0.0","0.0","0.0","0.0","0.0","0.0","0.0","0.0","0.0","0.0","0.0","0.030303030303030304","0.0","0.0","0.0","0.0","0.0","0.0","0.0","0.0","0.0","0.0","0.0","0.0","0.0","0.0","0.0","0.0","0.0","0.0","0.0","0.045454545454545456","0.0","0.0","0.0","0.3939393939393939","0.0","0.045454545454545456","0.0","0.0","0.0","0.0","0.0","0.0","0.0","0.0","0.0","0.0","0.0","0.48484848484848486","0.0","0.0","0.0","0.0","0.0","0.0","0.0","498.0","104.0","111765.0","1.75","","","","0.9999999999999999"
"1794","Cu26Ti2Sb3Ge3S32","Cu26Ti2Sb3Ge3S32","0.0","0.0","0.0","0.0","0.0","0.0","0.0","0.0","0.0","0.0","0.0","0.0","0.0","0.0","0.0","0.0","0.0","0.0","0.0","0.030303030303030304","0.0","0.0","0.0","0.0","0.0","0.0","0.0","0.0","0.0","0.0","0.0","0.0","0.0","0.0","0.0","0.0","0.0","0.0","0.0","0.045454545454545456","0.0","0.0","0.0","0.3939393939393939","0.0","0.045454545454545456","0.0","0.0","0.0","0.0","0.0","0.0","0.0","0.0","0.0","0.0","0.0","0.48484848484848486","0.0","0.0","0.0","0.0","0.0","0.0","0.0","596.0","123.0","89063.0","1.58","","","","0.9999999999999999"
"1795","Cu26Ti2Sb3Ge3S32","Cu26Ti2Sb3Ge3S32","0.0","0.0","0.0","0.0","0.0","0.0","0.0","0.0","0.0","0.0","0.0","0.0","0.0","0.0","0.0","0.0","0.0","0.0","0.0","0.030303030303030304","0.0","0.0","0.0","0.0","0.0","0.0","0.0","0.0","0.0","0.0","0.0","0.0","0.0","0.0","0.0","0.0","0.0","0.0","0.0","0.045454545454545456","0.0","0.0","0.0","0.3939393939393939","0.0","0.045454545454545456","0.0","0.0","0.0","0.0","0.0","0.0","0.0","0.0","0.0","0.0","0.0","0.48484848484848486","0.0","0.0","0.0","0.0","0.0","0.0","0.0","677.0","140.0","70370.0","1.46","","","","0.9999999999999999"
"1796","Cu26Ti2Sb4Ge2S32","Cu26Ti2Sb4Ge2S32","0.0","0.0","0.0","0.0","0.0","0.0","0.0","0.0","0.0","0.0","0.0","0.0","0.0","0.0","0.0","0.0","0.0","0.0","0.0","0.030303030303030304","0.0","0.0","0.0","0.0","0.0","0.0","0.0","0.0","0.0","0.0","0.0","0.0","0.0","0.0","0.0","0.0","0.0","0.0","0.0","0.030303030303030304","0.0","0.0","0.0","0.3939393939393939","0.0","0.06060606060606061","0.0","0.0","0.0","0.0","0.0","0.0","0.0","0.0","0.0","0.0","0.0","0.48484848484848486","0.0","0.0","0.0","0.0","0.0","0.0","0.0","308.0","116.0","59375.0","1.3","","","","0.9999999999999999"
"1797","Cu26Ti2Sb4Ge2S32","Cu26Ti2Sb4Ge2S32","0.0","0.0","0.0","0.0","0.0","0.0","0.0","0.0","0.0","0.0","0.0","0.0","0.0","0.0","0.0","0.0","0.0","0.0","0.0","0.030303030303030304","0.0","0.0","0.0","0.0","0.0","0.0","0.0","0.0","0.0","0.0","0.0","0.0","0.0","0.0","0.0","0.0","0.0","0.0","0.0","0.030303030303030304","0.0","0.0","0.0","0.3939393939393939","0.0","0.06060606060606061","0.0","0.0","0.0","0.0","0.0","0.0","0.0","0.0","0.0","0.0","0.0","0.48484848484848486","0.0","0.0","0.0","0.0","0.0","0.0","0.0","400.0","137.0","53271.0","1.12","","","","0.9999999999999999"
"1798","Cu26Ti2Sb4Ge2S32","Cu26Ti2Sb4Ge2S32","0.0","0.0","0.0","0.0","0.0","0.0","0.0","0.0","0.0","0.0","0.0","0.0","0.0","0.0","0.0","0.0","0.0","0.0","0.0","0.030303030303030304","0.0","0.0","0.0","0.0","0.0","0.0","0.0","0.0","0.0","0.0","0.0","0.0","0.0","0.0","0.0","0.0","0.0","0.0","0.0","0.030303030303030304","0.0","0.0","0.0","0.3939393939393939","0.0","0.06060606060606061","0.0","0.0","0.0","0.0","0.0","0.0","0.0","0.0","0.0","0.0","0.0","0.48484848484848486","0.0","0.0","0.0","0.0","0.0","0.0","0.0","498.0","160.0","44882.0","1.03","","","","0.9999999999999999"
"1799","Cu26Ti2Sb4Ge2S32","Cu26Ti2Sb4Ge2S32","0.0","0.0","0.0","0.0","0.0","0.0","0.0","0.0","0.0","0.0","0.0","0.0","0.0","0.0","0.0","0.0","0.0","0.0","0.0","0.030303030303030304","0.0","0.0","0.0","0.0","0.0","0.0","0.0","0.0","0.0","0.0","0.0","0.0","0.0","0.0","0.0","0.0","0.0","0.0","0.0","0.030303030303030304","0.0","0.0","0.0","0.3939393939393939","0.0","0.06060606060606061","0.0","0.0","0.0","0.0","0.0","0.0","0.0","0.0","0.0","0.0","0.0","0.48484848484848486","0.0","0.0","0.0","0.0","0.0","0.0","0.0","596.0","181.0","36306.0","0.94","","","","0.9999999999999999"
"1800","Cu26Ti2Sb4Ge2S32","Cu26Ti2Sb4Ge2S32","0.0","0.0","0.0","0.0","0.0","0.0","0.0","0.0","0.0","0.0","0.0","0.0","0.0","0.0","0.0","0.0","0.0","0.0","0.0","0.030303030303030304","0.0","0.0","0.0","0.0","0.0","0.0","0.0","0.0","0.0","0.0","0.0","0.0","0.0","0.0","0.0","0.0","0.0","0.0","0.0","0.030303030303030304","0.0","0.0","0.0","0.3939393939393939","0.0","0.06060606060606061","0.0","0.0","0.0","0.0","0.0","0.0","0.0","0.0","0.0","0.0","0.0","0.48484848484848486","0.0","0.0","0.0","0.0","0.0","0.0","0.0","677.0","200.0","30159.0","0.9","","","","0.9999999999999999"
"1801","Ca3.2Yb1.65Pr0.15Al2Sb6","Ca3.2Yb1.65Pr0.15Al2Sb6","0.0","0.0","0.0","0.0","0.0","0.0","0.0","0.0","0.0","0.0","0.0","0.0","0.0","0.0","0.0","0.0","0.12692307692307692","0.0","0.0","0.0","0.0","0.0","0.0","0.0","0.0","0.011538461538461537","0.0","0.0","0.24615384615384617","0.0","0.0","0.0","0.0","0.0","0.0","0.0","0.0","0.0","0.0","0.0","0.0","0.0","0.0","0.0","0.0","0.46153846153846156","0.0","0.0","0.0","0.0","0.0","0.15384615384615385","0.0","0.0","0.0","0.0","0.0","0.0","0.0","0.0","0.0","0.0","0.0","0.0","0.0","323.0","46.0","2570.0","1.47","","","","1.0"
"1802","Ca3.2Yb1.65Pr0.15Al2Sb6","Ca3.2Yb1.65Pr0.15Al2Sb6","0.0","0.0","0.0","0.0","0.0","0.0","0.0","0.0","0.0","0.0","0.0","0.0","0.0","0.0","0.0","0.0","0.12692307692307692","0.0","0.0","0.0","0.0","0.0","0.0","0.0","0.0","0.011538461538461537","0.0","0.0","0.24615384615384617","0.0","0.0","0.0","0.0","0.0","0.0","0.0","0.0","0.0","0.0","0.0","0.0","0.0","0.0","0.0","0.0","0.46153846153846156","0.0","0.0","0.0","0.0","0.0","0.15384615384615385","0.0","0.0","0.0","0.0","0.0","0.0","0.0","0.0","0.0","0.0","0.0","0.0","0.0","423.0","48.0","3000.0","1.46","","","","1.0"
"1803","Ca3.2Yb1.65Pr0.15Al2Sb6","Ca3.2Yb1.65Pr0.15Al2Sb6","0.0","0.0","0.0","0.0","0.0","0.0","0.0","0.0","0.0","0.0","0.0","0.0","0.0","0.0","0.0","0.0","0.12692307692307692","0.0","0.0","0.0","0.0","0.0","0.0","0.0","0.0","0.011538461538461537","0.0","0.0","0.24615384615384617","0.0","0.0","0.0","0.0","0.0","0.0","0.0","0.0","0.0","0.0","0.0","0.0","0.0","0.0","0.0","0.0","0.46153846153846156","0.0","0.0","0.0","0.0","0.0","0.15384615384615385","0.0","0.0","0.0","0.0","0.0","0.0","0.0","0.0","0.0","0.0","0.0","0.0","0.0","523.0","49.0","3750.0","1.46","","","","1.0"
"1804","Ca3.2Yb1.65Pr0.15Al2Sb6","Ca3.2Yb1.65Pr0.15Al2Sb6","0.0","0.0","0.0","0.0","0.0","0.0","0.0","0.0","0.0","0.0","0.0","0.0","0.0","0.0","0.0","0.0","0.12692307692307692","0.0","0.0","0.0","0.0","0.0","0.0","0.0","0.0","0.011538461538461537","0.0","0.0","0.24615384615384617","0.0","0.0","0.0","0.0","0.0","0.0","0.0","0.0","0.0","0.0","0.0","0.0","0.0","0.0","0.0","0.0","0.46153846153846156","0.0","0.0","0.0","0.0","0.0","0.15384615384615385","0.0","0.0","0.0","0.0","0.0","0.0","0.0","0.0","0.0","0.0","0.0","0.0","0.0","623.0","51.0","4000.0","1.46","","","","1.0"
"1805","Ca3.2Yb1.65Pr0.15Al2Sb6","Ca3.2Yb1.65Pr0.15Al2Sb6","0.0","0.0","0.0","0.0","0.0","0.0","0.0","0.0","0.0","0.0","0.0","0.0","0.0","0.0","0.0","0.0","0.12692307692307692","0.0","0.0","0.0","0.0","0.0","0.0","0.0","0.0","0.011538461538461537","0.0","0.0","0.24615384615384617","0.0","0.0","0.0","0.0","0.0","0.0","0.0","0.0","0.0","0.0","0.0","0.0","0.0","0.0","0.0","0.0","0.46153846153846156","0.0","0.0","0.0","0.0","0.0","0.15384615384615385","0.0","0.0","0.0","0.0","0.0","0.0","0.0","0.0","0.0","0.0","0.0","0.0","0.0","723.0","55.0","4200.0","1.49","","","","1.0"
"1806","Ca3.2Yb1.65Pr0.15Al2Sb6","Ca3.2Yb1.65Pr0.15Al2Sb6","0.0","0.0","0.0","0.0","0.0","0.0","0.0","0.0","0.0","0.0","0.0","0.0","0.0","0.0","0.0","0.0","0.12692307692307692","0.0","0.0","0.0","0.0","0.0","0.0","0.0","0.0","0.011538461538461537","0.0","0.0","0.24615384615384617","0.0","0.0","0.0","0.0","0.0","0.0","0.0","0.0","0.0","0.0","0.0","0.0","0.0","0.0","0.0","0.0","0.46153846153846156","0.0","0.0","0.0","0.0","0.0","0.15384615384615385","0.0","0.0","0.0","0.0","0.0","0.0","0.0","0.0","0.0","0.0","0.0","0.0","0.0","823.0","59.0","3688.0","1.5","","","","1.0"
"1807","Ca3.3Yb1.5Sm0.2Al2Sb6","Ca3.3Yb1.5Sm0.2Al2Sb6","0.0","0.0","0.0","0.0","0.0","0.0","0.0","0.0","0.0","0.0","0.0","0.0","0.0","0.0","0.0","0.0","0.11538461538461539","0.0","0.0","0.0","0.0","0.0","0.0","0.0","0.0","0.0","0.0","0.0","0.25384615384615383","0.0","0.0","0.0","0.0","0.0","0.0","0.0","0.0","0.0","0.0","0.0","0.0","0.0","0.0","0.0","0.0","0.46153846153846156","0.0","0.0","0.0","0.015384615384615385","0.0","0.15384615384615385","0.0","0.0","0.0","0.0","0.0","0.0","0.0","0.0","0.0","0.0","0.0","0.0","0.0","323.0","56.0","7960.0","1.21","","","","1.0"
"1808","Ca3.3Yb1.5Sm0.2Al2Sb6","Ca3.3Yb1.5Sm0.2Al2Sb6","0.0","0.0","0.0","0.0","0.0","0.0","0.0","0.0","0.0","0.0","0.0","0.0","0.0","0.0","0.0","0.0","0.11538461538461539","0.0","0.0","0.0","0.0","0.0","0.0","0.0","0.0","0.0","0.0","0.0","0.25384615384615383","0.0","0.0","0.0","0.0","0.0","0.0","0.0","0.0","0.0","0.0","0.0","0.0","0.0","0.0","0.0","0.0","0.46153846153846156","0.0","0.0","0.0","0.015384615384615385","0.0","0.15384615384615385","0.0","0.0","0.0","0.0","0.0","0.0","0.0","0.0","0.0","0.0","0.0","0.0","0.0","423.0","69.0","7950.0","1.19","","","","1.0"
"1809","Ca3.3Yb1.5Sm0.2Al2Sb6","Ca3.3Yb1.5Sm0.2Al2Sb6","0.0","0.0","0.0","0.0","0.0","0.0","0.0","0.0","0.0","0.0","0.0","0.0","0.0","0.0","0.0","0.0","0.11538461538461539","0.0","0.0","0.0","0.0","0.0","0.0","0.0","0.0","0.0","0.0","0.0","0.25384615384615383","0.0","0.0","0.0","0.0","0.0","0.0","0.0","0.0","0.0","0.0","0.0","0.0","0.0","0.0","0.0","0.0","0.46153846153846156","0.0","0.0","0.0","0.015384615384615385","0.0","0.15384615384615385","0.0","0.0","0.0","0.0","0.0","0.0","0.0","0.0","0.0","0.0","0.0","0.0","0.0","523.0","77.0","8370.0","1.19","","","","1.0"
"1810","Ca3.3Yb1.5Sm0.2Al2Sb6","Ca3.3Yb1.5Sm0.2Al2Sb6","0.0","0.0","0.0","0.0","0.0","0.0","0.0","0.0","0.0","0.0","0.0","0.0","0.0","0.0","0.0","0.0","0.11538461538461539","0.0","0.0","0.0","0.0","0.0","0.0","0.0","0.0","0.0","0.0","0.0","0.25384615384615383","0.0","0.0","0.0","0.0","0.0","0.0","0.0","0.0","0.0","0.0","0.0","0.0","0.0","0.0","0.0","0.0","0.46153846153846156","0.0","0.0","0.0","0.015384615384615385","0.0","0.15384615384615385","0.0","0.0","0.0","0.0","0.0","0.0","0.0","0.0","0.0","0.0","0.0","0.0","0.0","623.0","83.0","9120.0","1.22","","","","1.0"
"1811","Ca3.3Yb1.5Sm0.2Al2Sb6","Ca3.3Yb1.5Sm0.2Al2Sb6","0.0","0.0","0.0","0.0","0.0","0.0","0.0","0.0","0.0","0.0","0.0","0.0","0.0","0.0","0.0","0.0","0.11538461538461539","0.0","0.0","0.0","0.0","0.0","0.0","0.0","0.0","0.0","0.0","0.0","0.25384615384615383","0.0","0.0","0.0","0.0","0.0","0.0","0.0","0.0","0.0","0.0","0.0","0.0","0.0","0.0","0.0","0.0","0.46153846153846156","0.0","0.0","0.0","0.015384615384615385","0.0","0.15384615384615385","0.0","0.0","0.0","0.0","0.0","0.0","0.0","0.0","0.0","0.0","0.0","0.0","0.0","723.0","89.0","9420.0","1.26","","","","1.0"
"1812","Ca3.3Yb1.5Sm0.2Al2Sb6","Ca3.3Yb1.5Sm0.2Al2Sb6","0.0","0.0","0.0","0.0","0.0","0.0","0.0","0.0","0.0","0.0","0.0","0.0","0.0","0.0","0.0","0.0","0.11538461538461539","0.0","0.0","0.0","0.0","0.0","0.0","0.0","0.0","0.0","0.0","0.0","0.25384615384615383","0.0","0.0","0.0","0.0","0.0","0.0","0.0","0.0","0.0","0.0","0.0","0.0","0.0","0.0","0.0","0.0","0.46153846153846156","0.0","0.0","0.0","0.015384615384615385","0.0","0.15384615384615385","0.0","0.0","0.0","0.0","0.0","0.0","0.0","0.0","0.0","0.0","0.0","0.0","0.0","823.0","92.0","8900.0","1.29","","","","1.0"
"1813","Ca3.3Yb1.5Sm0.2Al2Sb6","Ca3.3Yb1.5Sm0.2Al2Sb6","0.0","0.0","0.0","0.0","0.0","0.0","0.0","0.0","0.0","0.0","0.0","0.0","0.0","0.0","0.0","0.0","0.11538461538461539","0.0","0.0","0.0","0.0","0.0","0.0","0.0","0.0","0.0","0.0","0.0","0.25384615384615383","0.0","0.0","0.0","0.0","0.0","0.0","0.0","0.0","0.0","0.0","0.0","0.0","0.0","0.0","0.0","0.0","0.46153846153846156","0.0","0.0","0.0","0.015384615384615385","0.0","0.15384615384615385","0.0","0.0","0.0","0.0","0.0","0.0","0.0","0.0","0.0","0.0","0.0","0.0","0.0","323.0","-79.0","146.0","0.97","","","","1.0"
"1814","Ca3.3Yb1.5Sm0.2Al2Sb6","Ca3.3Yb1.5Sm0.2Al2Sb6","0.0","0.0","0.0","0.0","0.0","0.0","0.0","0.0","0.0","0.0","0.0","0.0","0.0","0.0","0.0","0.0","0.11538461538461539","0.0","0.0","0.0","0.0","0.0","0.0","0.0","0.0","0.0","0.0","0.0","0.25384615384615383","0.0","0.0","0.0","0.0","0.0","0.0","0.0","0.0","0.0","0.0","0.0","0.0","0.0","0.0","0.0","0.0","0.46153846153846156","0.0","0.0","0.0","0.015384615384615385","0.0","0.15384615384615385","0.0","0.0","0.0","0.0","0.0","0.0","0.0","0.0","0.0","0.0","0.0","0.0","0.0","423.0","-108.0","354.0","0.9","","","","1.0"
"1815","Ca3.3Yb1.5Sm0.2Al2Sb6","Ca3.3Yb1.5Sm0.2Al2Sb6","0.0","0.0","0.0","0.0","0.0","0.0","0.0","0.0","0.0","0.0","0.0","0.0","0.0","0.0","0.0","0.0","0.11538461538461539","0.0","0.0","0.0","0.0","0.0","0.0","0.0","0.0","0.0","0.0","0.0","0.25384615384615383","0.0","0.0","0.0","0.0","0.0","0.0","0.0","0.0","0.0","0.0","0.0","0.0","0.0","0.0","0.0","0.0","0.46153846153846156","0.0","0.0","0.0","0.015384615384615385","0.0","0.15384615384615385","0.0","0.0","0.0","0.0","0.0","0.0","0.0","0.0","0.0","0.0","0.0","0.0","0.0","523.0","-111.0","729.0","0.85","","","","1.0"
"1816","Ca3.3Yb1.5Sm0.2Al2Sb6","Ca3.3Yb1.5Sm0.2Al2Sb6","0.0","0.0","0.0","0.0","0.0","0.0","0.0","0.0","0.0","0.0","0.0","0.0","0.0","0.0","0.0","0.0","0.11538461538461539","0.0","0.0","0.0","0.0","0.0","0.0","0.0","0.0","0.0","0.0","0.0","0.25384615384615383","0.0","0.0","0.0","0.0","0.0","0.0","0.0","0.0","0.0","0.0","0.0","0.0","0.0","0.0","0.0","0.0","0.46153846153846156","0.0","0.0","0.0","0.015384615384615385","0.0","0.15384615384615385","0.0","0.0","0.0","0.0","0.0","0.0","0.0","0.0","0.0","0.0","0.0","0.0","0.0","623.0","-99.0","1104.0","0.83","","","","1.0"
"1817","Ca3.3Yb1.5Sm0.2Al2Sb6","Ca3.3Yb1.5Sm0.2Al2Sb6","0.0","0.0","0.0","0.0","0.0","0.0","0.0","0.0","0.0","0.0","0.0","0.0","0.0","0.0","0.0","0.0","0.11538461538461539","0.0","0.0","0.0","0.0","0.0","0.0","0.0","0.0","0.0","0.0","0.0","0.25384615384615383","0.0","0.0","0.0","0.0","0.0","0.0","0.0","0.0","0.0","0.0","0.0","0.0","0.0","0.0","0.0","0.0","0.46153846153846156","0.0","0.0","0.0","0.015384615384615385","0.0","0.15384615384615385","0.0","0.0","0.0","0.0","0.0","0.0","0.0","0.0","0.0","0.0","0.0","0.0","0.0","723.0","-67.0","1458.0","0.84","","","","1.0"
"1818","Ca3.3Yb1.5Sm0.2Al2Sb6","Ca3.3Yb1.5Sm0.2Al2Sb6","0.0","0.0","0.0","0.0","0.0","0.0","0.0","0.0","0.0","0.0","0.0","0.0","0.0","0.0","0.0","0.0","0.11538461538461539","0.0","0.0","0.0","0.0","0.0","0.0","0.0","0.0","0.0","0.0","0.0","0.25384615384615383","0.0","0.0","0.0","0.0","0.0","0.0","0.0","0.0","0.0","0.0","0.0","0.0","0.0","0.0","0.0","0.0","0.46153846153846156","0.0","0.0","0.0","0.015384615384615385","0.0","0.15384615384615385","0.0","0.0","0.0","0.0","0.0","0.0","0.0","0.0","0.0","0.0","0.0","0.0","0.0","823.0","-23.0","1792.0","0.88","","","","1.0"
"1819","Ca3.46Yb1.35Pr0.19Al2Sb6","Ca3.46Yb1.35Pr0.19Al2Sb6","0.0","0.0","0.0","0.0","0.0","0.0","0.0","0.0","0.0","0.0","0.0","0.0","0.0","0.0","0.0","0.0","0.10384615384615385","0.0","0.0","0.0","0.0","0.0","0.0","0.0","0.0","0.014615384615384615","0.0","0.0","0.26615384615384613","0.0","0.0","0.0","0.0","0.0","0.0","0.0","0.0","0.0","0.0","0.0","0.0","0.0","0.0","0.0","0.0","0.46153846153846156","0.0","0.0","0.0","0.0","0.0","0.15384615384615385","0.0","0.0","0.0","0.0","0.0","0.0","0.0","0.0","0.0","0.0","0.0","0.0","0.0","323.0","-120.0","271.0","1.65","","","","1.0"
"1820","Ca3.46Yb1.35Pr0.19Al2Sb6","Ca3.46Yb1.35Pr0.19Al2Sb6","0.0","0.0","0.0","0.0","0.0","0.0","0.0","0.0","0.0","0.0","0.0","0.0","0.0","0.0","0.0","0.0","0.10384615384615385","0.0","0.0","0.0","0.0","0.0","0.0","0.0","0.0","0.014615384615384615","0.0","0.0","0.26615384615384613","0.0","0.0","0.0","0.0","0.0","0.0","0.0","0.0","0.0","0.0","0.0","0.0","0.0","0.0","0.0","0.0","0.46153846153846156","0.0","0.0","0.0","0.0","0.0","0.15384615384615385","0.0","0.0","0.0","0.0","0.0","0.0","0.0","0.0","0.0","0.0","0.0","0.0","0.0","423.0","-141.0","667.0","1.45","","","","1.0"
"1821","Ca3.46Yb1.35Pr0.19Al2Sb6","Ca3.46Yb1.35Pr0.19Al2Sb6","0.0","0.0","0.0","0.0","0.0","0.0","0.0","0.0","0.0","0.0","0.0","0.0","0.0","0.0","0.0","0.0","0.10384615384615385","0.0","0.0","0.0","0.0","0.0","0.0","0.0","0.0","0.014615384615384615","0.0","0.0","0.26615384615384613","0.0","0.0","0.0","0.0","0.0","0.0","0.0","0.0","0.0","0.0","0.0","0.0","0.0","0.0","0.0","0.0","0.46153846153846156","0.0","0.0","0.0","0.0","0.0","0.15384615384615385","0.0","0.0","0.0","0.0","0.0","0.0","0.0","0.0","0.0","0.0","0.0","0.0","0.0","523.0","-150.0","1104.0","1.33","","","","1.0"
"1822","Ca3.46Yb1.35Pr0.19Al2Sb6","Ca3.46Yb1.35Pr0.19Al2Sb6","0.0","0.0","0.0","0.0","0.0","0.0","0.0","0.0","0.0","0.0","0.0","0.0","0.0","0.0","0.0","0.0","0.10384615384615385","0.0","0.0","0.0","0.0","0.0","0.0","0.0","0.0","0.014615384615384615","0.0","0.0","0.26615384615384613","0.0","0.0","0.0","0.0","0.0","0.0","0.0","0.0","0.0","0.0","0.0","0.0","0.0","0.0","0.0","0.0","0.46153846153846156","0.0","0.0","0.0","0.0","0.0","0.15384615384615385","0.0","0.0","0.0","0.0","0.0","0.0","0.0","0.0","0.0","0.0","0.0","0.0","0.0","623.0","-143.0","1380.0","1.27","","","","1.0"
"1823","Ca3.46Yb1.35Pr0.19Al2Sb6","Ca3.46Yb1.35Pr0.19Al2Sb6","0.0","0.0","0.0","0.0","0.0","0.0","0.0","0.0","0.0","0.0","0.0","0.0","0.0","0.0","0.0","0.0","0.10384615384615385","0.0","0.0","0.0","0.0","0.0","0.0","0.0","0.0","0.014615384615384615","0.0","0.0","0.26615384615384613","0.0","0.0","0.0","0.0","0.0","0.0","0.0","0.0","0.0","0.0","0.0","0.0","0.0","0.0","0.0","0.0","0.46153846153846156","0.0","0.0","0.0","0.0","0.0","0.15384615384615385","0.0","0.0","0.0","0.0","0.0","0.0","0.0","0.0","0.0","0.0","0.0","0.0","0.0","723.0","-112.0","1604.0","1.29","","","","1.0"
"1824","Ca3.46Yb1.35Pr0.19Al2Sb6","Ca3.46Yb1.35Pr0.19Al2Sb6","0.0","0.0","0.0","0.0","0.0","0.0","0.0","0.0","0.0","0.0","0.0","0.0","0.0","0.0","0.0","0.0","0.10384615384615385","0.0","0.0","0.0","0.0","0.0","0.0","0.0","0.0","0.014615384615384615","0.0","0.0","0.26615384615384613","0.0","0.0","0.0","0.0","0.0","0.0","0.0","0.0","0.0","0.0","0.0","0.0","0.0","0.0","0.0","0.0","0.46153846153846156","0.0","0.0","0.0","0.0","0.0","0.15384615384615385","0.0","0.0","0.0","0.0","0.0","0.0","0.0","0.0","0.0","0.0","0.0","0.0","0.0","823.0","-55.0","2000.0","1.37","","","","1.0"
"1825","Cu1.55S","Cu1.55S","0.0","0.0","0.0","0.0","0.0","0.0","0.0","0.0","0.0","0.0","0.0","0.0","0.0","0.0","0.0","0.0","0.0","0.0","0.0","0.0","0.0","0.0","0.0","0.0","0.0","0.0","0.0","0.0","0.0","0.0","0.0","0.0","0.0","0.0","0.0","0.0","0.0","0.0","0.0","0.0","0.0","0.0","0.0","0.607843137254902","0.0","0.0","0.0","0.0","0.0","0.0","0.0","0.0","0.0","0.0","0.0","0.0","0.0","0.3921568627450981","0.0","0.0","0.0","0.0","0.0","0.0","0.0","300.0","8.0","539423.0","3.84","","","","1.0"
