Repository: anilkunwar/thermoelectrics

# Machine learning assisted design of thermoelectrics

a. Machine Learning

# Fetching the upto date data of thermoelectricity (Informatics)

# Featurization:

The computer code to convert the multicomponent chemical formula and temperature row into composition-temperature feature vector
Binary alloys/compunds with upload from json files
Multicomponent alloys/compunds with upload from json files

# Informatics approach to classify p-type and n-type thermoelectric materials

Basic Illustrative Tutorials
Querying the Abstracts on the Materials Science, Applied Physics and Condensed Matter Physics on Keyterms Specific to Thermoelectrics
NER analysis for material type classification

File: machine_learning/vae_regression/latent_space_exploration/thermoelectric_materials.csv (part 26 of 71)
"","Formula","modformula","In","Tl","La","Sr","Mn","Ni","Ru","Pd","Hf","Cs","Sc","Co","Si","Fe","Li","Cl","Yb","Te","N","Ti","Cd","Zr","Y","Ga","Cr","Pr","Tm","Br","Ca","Mg","Rb","Au","Nd","Ce","Ho","I","Ba","Se","Pb","Ge","Gd","Tb","Dy","Cu","Na","Sb","Bi","P","As","Sm","Zn","Al","Sn","Ag","Nb","Mo","V","S","K","Lu","O","Eu","Ta","B","Er","temperature(K)","seebeck_coefficient(μV/K)","electrical_conductivity(S/m)","thermal_conductivity(W/mK)","power_factor(W/mK2)","ZT","reference","sum_elements"
"1826","Cu1.55S","Cu1.55S","0.0","0.0","0.0","0.0","0.0","0.0","0.0","0.0","0.0","0.0","0.0","0.0","0.0","0.0","0.0","0.0","0.0","0.0","0.0","0.0","0.0","0.0","0.0","0.0","0.0","0.0","0.0","0.0","0.0","0.0","0.0","0.0","0.0","0.0","0.0","0.0","0.0","0.0","0.0","0.0","0.0","0.0","0.0","0.607843137254902","0.0","0.0","0.0","0.0","0.0","0.0","0.0","0.0","0.0","0.0","0.0","0.0","0.0","0.3921568627450981","0.0","0.0","0.0","0.0","0.0","0.0","0.0","350.0","14.0","536538.0","3.91","","","","1.0"
"1827","Cu1.55S","Cu1.55S","0.0","0.0","0.0","0.0","0.0","0.0","0.0","0.0","0.0","0.0","0.0","0.0","0.0","0.0","0.0","0.0","0.0","0.0","0.0","0.0","0.0","0.0","0.0","0.0","0.0","0.0","0.0","0.0","0.0","0.0","0.0","0.0","0.0","0.0","0.0","0.0","0.0","0.0","0.0","0.0","0.0","0.0","0.0","0.607843137254902","0.0","0.0","0.0","0.0","0.0","0.0","0.0","0.0","0.0","0.0","0.0","0.0","0.0","0.3921568627450981","0.0","0.0","0.0","0.0","0.0","0.0","0.0","400.0","16.0","523558.0","4.55","","","","1.0"
"1828","Cu1.55S","Cu1.55S","0.0","0.0","0.0","0.0","0.0","0.0","0.0","0.0","0.0","0.0","0.0","0.0","0.0","0.0","0.0","0.0","0.0","0.0","0.0","0.0","0.0","0.0","0.0","0.0","0.0","0.0","0.0","0.0","0.0","0.0","0.0","0.0","0.0","0.0","0.0","0.0","0.0","0.0","0.0","0.0","0.0","0.0","0.0","0.607843137254902","0.0","0.0","0.0","0.0","0.0","0.0","0.0","0.0","0.0","0.0","0.0","0.0","0.0","0.3921568627450981","0.0","0.0","0.0","0.0","0.0","0.0","0.0","450.0","19.0","488571.0","4.76","","","","1.0"
"1829","Cu1.55S","Cu1.55S","0.0","0.0","0.0","0.0","0.0","0.0","0.0","0.0","0.0","0.0","0.0","0.0","0.0","0.0","0.0","0.0","0.0","0.0","0.0","0.0","0.0","0.0","0.0","0.0","0.0","0.0","0.0","0.0","0.0","0.0","0.0","0.0","0.0","0.0","0.0","0.0","0.0","0.0","0.0","0.0","0.0","0.0","0.0","0.607843137254902","0.0","0.0","0.0","0.0","0.0","0.0","0.0","0.0","0.0","0.0","0.0","0.0","0.0","0.3921568627450981","0.0","0.0","0.0","0.0","0.0","0.0","0.0","500.0","22.0","451442.0","4.82","","","","1.0"
"1830","Cu1.55S","Cu1.55S","0.0","0.0","0.0","0.0","0.0","0.0","0.0","0.0","0.0","0.0","0.0","0.0","0.0","0.0","0.0","0.0","0.0","0.0","0.0","0.0","0.0","0.0","0.0","0.0","0.0","0.0","0.0","0.0","0.0","0.0","0.0","0.0","0.0","0.0","0.0","0.0","0.0","0.0","0.0","0.0","0.0","0.0","0.0","0.607843137254902","0.0","0.0","0.0","0.0","0.0","0.0","0.0","0.0","0.0","0.0","0.0","0.0","0.0","0.3921568627450981","0.0","0.0","0.0","0.0","0.0","0.0","0.0","550.0","26.0","415385.0","4.79","","","","1.0"
"1831","Cu1.55S","Cu1.55S","0.0","0.0","0.0","0.0","0.0","0.0","0.0","0.0","0.0","0.0","0.0","0.0","0.0","0.0","0.0","0.0","0.0","0.0","0.0","0.0","0.0","0.0","0.0","0.0","0.0","0.0","0.0","0.0","0.0","0.0","0.0","0.0","0.0","0.0","0.0","0.0","0.0","0.0","0.0","0.0","0.0","0.0","0.0","0.607843137254902","0.0","0.0","0.0","0.0","0.0","0.0","0.0","0.0","0.0","0.0","0.0","0.0","0.0","0.3921568627450981","0.0","0.0","0.0","0.0","0.0","0.0","0.0","600.0","32.0","378846.0","4.73","","","","1.0"
"1832","Cu1.5S","Cu1.5S","0.0","0.0","0.0","0.0","0.0","0.0","0.0","0.0","0.0","0.0","0.0","0.0","0.0","0.0","0.0","0.0","0.0","0.0","0.0","0.0","0.0","0.0","0.0","0.0","0.0","0.0","0.0","0.0","0.0","0.0","0.0","0.0","0.0","0.0","0.0","0.0","0.0","0.0","0.0","0.0","0.0","0.0","0.0","0.6","0.0","0.0","0.0","0.0","0.0","0.0","0.0","0.0","0.0","0.0","0.0","0.0","0.0","0.4","0.0","0.0","0.0","0.0","0.0","0.0","0.0","300.0","10.0","571905.0","4.37","","","","1.0"
"1833","Cu1.5S","Cu1.5S","0.0","0.0","0.0","0.0","0.0","0.0","0.0","0.0","0.0","0.0","0.0","0.0","0.0","0.0","0.0","0.0","0.0","0.0","0.0","0.0","0.0","0.0","0.0","0.0","0.0","0.0","0.0","0.0","0.0","0.0","0.0","0.0","0.0","0.0","0.0","0.0","0.0","0.0","0.0","0.0","0.0","0.0","0.0","0.6","0.0","0.0","0.0","0.0","0.0","0.0","0.0","0.0","0.0","0.0","0.0","0.0","0.0","0.4","0.0","0.0","0.0","0.0","0.0","0.0","0.0","350.0","14.0","570952.0","4.36","","","","1.0"
"1834","Cu1.5S","Cu1.5S","0.0","0.0","0.0","0.0","0.0","0.0","0.0","0.0","0.0","0.0","0.0","0.0","0.0","0.0","0.0","0.0","0.0","0.0","0.0","0.0","0.0","0.0","0.0","0.0","0.0","0.0","0.0","0.0","0.0","0.0","0.0","0.0","0.0","0.0","0.0","0.0","0.0","0.0","0.0","0.0","0.0","0.0","0.0","0.6","0.0","0.0","0.0","0.0","0.0","0.0","0.0","0.0","0.0","0.0","0.0","0.0","0.0","0.4","0.0","0.0","0.0","0.0","0.0","0.0","0.0","400.0","16.0","552885.0","4.99","","","","1.0"
"1835","Cu1.5S","Cu1.5S","0.0","0.0","0.0","0.0","0.0","0.0","0.0","0.0","0.0","0.0","0.0","0.0","0.0","0.0","0.0","0.0","0.0","0.0","0.0","0.0","0.0","0.0","0.0","0.0","0.0","0.0","0.0","0.0","0.0","0.0","0.0","0.0","0.0","0.0","0.0","0.0","0.0","0.0","0.0","0.0","0.0","0.0","0.0","0.6","0.0","0.0","0.0","0.0","0.0","0.0","0.0","0.0","0.0","0.0","0.0","0.0","0.0","0.4","0.0","0.0","0.0","0.0","0.0","0.0","0.0","450.0","18.0","513462.0","5.12","","","","1.0"
"1836","Cu1.5S","Cu1.5S","0.0","0.0","0.0","0.0","0.0","0.0","0.0","0.0","0.0","0.0","0.0","0.0","0.0","0.0","0.0","0.0","0.0","0.0","0.0","0.0","0.0","0.0","0.0","0.0","0.0","0.0","0.0","0.0","0.0","0.0","0.0","0.0","0.0","0.0","0.0","0.0","0.0","0.0","0.0","0.0","0.0","0.0","0.0","0.6","0.0","0.0","0.0","0.0","0.0","0.0","0.0","0.0","0.0","0.0","0.0","0.0","0.0","0.4","0.0","0.0","0.0","0.0","0.0","0.0","0.0","500.0","21.0","473810.0","5.15","","","","1.0"
"1837","Cu1.5S","Cu1.5S","0.0","0.0","0.0","0.0","0.0","0.0","0.0","0.0","0.0","0.0","0.0","0.0","0.0","0.0","0.0","0.0","0.0","0.0","0.0","0.0","0.0","0.0","0.0","0.0","0.0","0.0","0.0","0.0","0.0","0.0","0.0","0.0","0.0","0.0","0.0","0.0","0.0","0.0","0.0","0.0","0.0","0.0","0.0","0.6","0.0","0.0","0.0","0.0","0.0","0.0","0.0","0.0","0.0","0.0","0.0","0.0","0.0","0.4","0.0","0.0","0.0","0.0","0.0","0.0","0.0","550.0","25.0","436190.0","5.11","","","","1.0"
"1838","Cu1.5S","Cu1.5S","0.0","0.0","0.0","0.0","0.0","0.0","0.0","0.0","0.0","0.0","0.0","0.0","0.0","0.0","0.0","0.0","0.0","0.0","0.0","0.0","0.0","0.0","0.0","0.0","0.0","0.0","0.0","0.0","0.0","0.0","0.0","0.0","0.0","0.0","0.0","0.0","0.0","0.0","0.0","0.0","0.0","0.0","0.0","0.6","0.0","0.0","0.0","0.0","0.0","0.0","0.0","0.0","0.0","0.0","0.0","0.0","0.0","0.4","0.0","0.0","0.0","0.0","0.0","0.0","0.0","600.0","29.0","396154.0","5.08","","","","1.0"
"1839","Cu1.6S","Cu1.6S","0.0","0.0","0.0","0.0","0.0","0.0","0.0","0.0","0.0","0.0","0.0","0.0","0.0","0.0","0.0","0.0","0.0","0.0","0.0","0.0","0.0","0.0","0.0","0.0","0.0","0.0","0.0","0.0","0.0","0.0","0.0","0.0","0.0","0.0","0.0","0.0","0.0","0.0","0.0","0.0","0.0","0.0","0.0","0.6153846153846154","0.0","0.0","0.0","0.0","0.0","0.0","0.0","0.0","0.0","0.0","0.0","0.0","0.0","0.3846153846153846","0.0","0.0","0.0","0.0","0.0","0.0","0.0","300.0","8.0","387019.0","3.41","","","","1.0"
"1840","Cu1.6S","Cu1.6S","0.0","0.0","0.0","0.0","0.0","0.0","0.0","0.0","0.0","0.0","0.0","0.0","0.0","0.0","0.0","0.0","0.0","0.0","0.0","0.0","0.0","0.0","0.0","0.0","0.0","0.0","0.0","0.0","0.0","0.0","0.0","0.0","0.0","0.0","0.0","0.0","0.0","0.0","0.0","0.0","0.0","0.0","0.0","0.6153846153846154","0.0","0.0","0.0","0.0","0.0","0.0","0.0","0.0","0.0","0.0","0.0","0.0","0.0","0.3846153846153846","0.0","0.0","0.0","0.0","0.0","0.0","0.0","350.0","17.0","404808.0","3.54","","","","1.0"
"1841","Cu1.6S","Cu1.6S","0.0","0.0","0.0","0.0","0.0","0.0","0.0","0.0","0.0","0.0","0.0","0.0","0.0","0.0","0.0","0.0","0.0","0.0","0.0","0.0","0.0","0.0","0.0","0.0","0.0","0.0","0.0","0.0","0.0","0.0","0.0","0.0","0.0","0.0","0.0","0.0","0.0","0.0","0.0","0.0","0.0","0.0","0.0","0.6153846153846154","0.0","0.0","0.0","0.0","0.0","0.0","0.0","0.0","0.0","0.0","0.0","0.0","0.0","0.3846153846153846","0.0","0.0","0.0","0.0","0.0","0.0","0.0","400.0","20.0","406250.0","4.11","","","","1.0"
"1842","Cu1.6S","Cu1.6S","0.0","0.0","0.0","0.0","0.0","0.0","0.0","0.0","0.0","0.0","0.0","0.0","0.0","0.0","0.0","0.0","0.0","0.0","0.0","0.0","0.0","0.0","0.0","0.0","0.0","0.0","0.0","0.0","0.0","0.0","0.0","0.0","0.0","0.0","0.0","0.0","0.0","0.0","0.0","0.0","0.0","0.0","0.0","0.6153846153846154","0.0","0.0","0.0","0.0","0.0","0.0","0.0","0.0","0.0","0.0","0.0","0.0","0.0","0.3846153846153846","0.0","0.0","0.0","0.0","0.0","0.0","0.0","450.0","24.0","385577.0","4.32","","","","1.0"
"1843","Cu1.6S","Cu1.6S","0.0","0.0","0.0","0.0","0.0","0.0","0.0","0.0","0.0","0.0","0.0","0.0","0.0","0.0","0.0","0.0","0.0","0.0","0.0","0.0","0.0","0.0","0.0","0.0","0.0","0.0","0.0","0.0","0.0","0.0","0.0","0.0","0.0","0.0","0.0","0.0","0.0","0.0","0.0","0.0","0.0","0.0","0.0","0.6153846153846154","0.0","0.0","0.0","0.0","0.0","0.0","0.0","0.0","0.0","0.0","0.0","0.0","0.0","0.3846153846153846","0.0","0.0","0.0","0.0","0.0","0.0","0.0","500.0","28.0","360577.0","4.41","","","","1.0"
"1844","Cu1.6S","Cu1.6S","0.0","0.0","0.0","0.0","0.0","0.0","0.0","0.0","0.0","0.0","0.0","0.0","0.0","0.0","0.0","0.0","0.0","0.0","0.0","0.0","0.0","0.0","0.0","0.0","0.0","0.0","0.0","0.0","0.0","0.0","0.0","0.0","0.0","0.0","0.0","0.0","0.0","0.0","0.0","0.0","0.0","0.0","0.0","0.6153846153846154","0.0","0.0","0.0","0.0","0.0","0.0","0.0","0.0","0.0","0.0","0.0","0.0","0.0","0.3846153846153846","0.0","0.0","0.0","0.0","0.0","0.0","0.0","550.0","33.0","332211.0","4.4","","","","1.0"
"1845","Cu1.6S","Cu1.6S","0.0","0.0","0.0","0.0","0.0","0.0","0.0","0.0","0.0","0.0","0.0","0.0","0.0","0.0","0.0","0.0","0.0","0.0","0.0","0.0","0.0","0.0","0.0","0.0","0.0","0.0","0.0","0.0","0.0","0.0","0.0","0.0","0.0","0.0","0.0","0.0","0.0","0.0","0.0","0.0","0.0","0.0","0.0","0.6153846153846154","0.0","0.0","0.0","0.0","0.0","0.0","0.0","0.0","0.0","0.0","0.0","0.0","0.0","0.3846153846153846","0.0","0.0","0.0","0.0","0.0","0.0","0.0","600.0","39.0","292308.0","4.33","","","","1.0"
"1846","Yb10Ca3BaMgSb11","Yb10Ca3BaMgSb11","0.0","0.0","0.0","0.0","0.0","0.0","0.0","0.0","0.0","0.0","0.0","0.0","0.0","0.0","0.0","0.0","0.38461538461538464","0.0","0.0","0.0","0.0","0.0","0.0","0.0","0.0","0.0","0.0","0.0","0.11538461538461539","0.038461538461538464","0.0","0.0","0.0","0.0","0.0","0.0","0.038461538461538464","0.0","0.0","0.0","0.0","0.0","0.0","0.0","0.0","0.4230769230769231","0.0","0.0","0.0","0.0","0.0","0.0","0.0","0.0","0.0","0.0","0.0","0.0","0.0","0.0","0.0","0.0","0.0","0.0","0.0","300.0","50.0","19826.0","0.53","","","","1.0"
"1847","Yb10Ca3BaMgSb11","Yb10Ca3BaMgSb11","0.0","0.0","0.0","0.0","0.0","0.0","0.0","0.0","0.0","0.0","0.0","0.0","0.0","0.0","0.0","0.0","0.38461538461538464","0.0","0.0","0.0","0.0","0.0","0.0","0.0","0.0","0.0","0.0","0.0","0.11538461538461539","0.038461538461538464","0.0","0.0","0.0","0.0","0.0","0.0","0.038461538461538464","0.0","0.0","0.0","0.0","0.0","0.0","0.0","0.0","0.4230769230769231","0.0","0.0","0.0","0.0","0.0","0.0","0.0","0.0","0.0","0.0","0.0","0.0","0.0","0.0","0.0","0.0","0.0","0.0","0.0","500.0","117.0","17877.0","0.59","","","","1.0"
"1848","Yb10Ca3BaMgSb11","Yb10Ca3BaMgSb11","0.0","0.0","0.0","0.0","0.0","0.0","0.0","0.0","0.0","0.0","0.0","0.0","0.0","0.0","0.0","0.0","0.38461538461538464","0.0","0.0","0.0","0.0","0.0","0.0","0.0","0.0","0.0","0.0","0.0","0.11538461538461539","0.038461538461538464","0.0","0.0","0.0","0.0","0.0","0.0","0.038461538461538464","0.0","0.0","0.0","0.0","0.0","0.0","0.0","0.0","0.4230769230769231","0.0","0.0","0.0","0.0","0.0","0.0","0.0","0.0","0.0","0.0","0.0","0.0","0.0","0.0","0.0","0.0","0.0","0.0","0.0","700.0","156.0","14887.0","0.61","","","","1.0"
"1849","Yb10Ca3BaMgSb11","Yb10Ca3BaMgSb11","0.0","0.0","0.0","0.0","0.0","0.0","0.0","0.0","0.0","0.0","0.0","0.0","0.0","0.0","0.0","0.0","0.38461538461538464","0.0","0.0","0.0","0.0","0.0","0.0","0.0","0.0","0.0","0.0","0.0","0.11538461538461539","0.038461538461538464","0.0","0.0","0.0","0.0","0.0","0.0","0.038461538461538464","0.0","0.0","0.0","0.0","0.0","0.0","0.0","0.0","0.4230769230769231","0.0","0.0","0.0","0.0","0.0","0.0","0.0","0.0","0.0","0.0","0.0","0.0","0.0","0.0","0.0","0.0","0.0","0.0","0.0","800.0","177.0","13582.0","0.62","","","","1.0"
"1850","Yb11Ca2BaMgSb11","Yb11Ca2BaMgSb11","0.0","0.0","0.0","0.0","0.0","0.0","0.0","0.0","0.0","0.0","0.0","0.0","0.0","0.0","0.0","0.0","0.4230769230769231","0.0","0.0","0.0","0.0","0.0","0.0","0.0","0.0","0.0","0.0","0.0","0.07692307692307693","0.038461538461538464","0.0","0.0","0.0","0.0","0.0","0.0","0.038461538461538464","0.0","0.0","0.0","0.0","0.0","0.0","0.0","0.0","0.4230769230769231","0.0","0.0","0.0","0.0","0.0","0.0","0.0","0.0","0.0","0.0","0.0","0.0","0.0","0.0","0.0","0.0","0.0","0.0","0.0","400.0","82.0","23198.0","0.65","","","","1.0"
"1851","Yb11Ca2BaMgSb11","Yb11Ca2BaMgSb11","0.0","0.0","0.0","0.0","0.0","0.0","0.0","0.0","0.0","0.0","0.0","0.0","0.0","0.0","0.0","0.0","0.4230769230769231","0.0","0.0","0.0","0.0","0.0","0.0","0.0","0.0","0.0","0.0","0.0","0.07692307692307693","0.038461538461538464","0.0","0.0","0.0","0.0","0.0","0.0","0.038461538461538464","0.0","0.0","0.0","0.0","0.0","0.0","0.0","0.0","0.4230769230769231","0.0","0.0","0.0","0.0","0.0","0.0","0.0","0.0","0.0","0.0","0.0","0.0","0.0","0.0","0.0","0.0","0.0","0.0","0.0","600.0","130.0","18950.0","0.67","","","","1.0"
"1852","Yb11Ca2BaMgSb11","Yb11Ca2BaMgSb11","0.0","0.0","0.0","0.0","0.0","0.0","0.0","0.0","0.0","0.0","0.0","0.0","0.0","0.0","0.0","0.0","0.4230769230769231","0.0","0.0","0.0","0.0","0.0","0.0","0.0","0.0","0.0","0.0","0.0","0.07692307692307693","0.038461538461538464","0.0","0.0","0.0","0.0","0.0","0.0","0.038461538461538464","0.0","0.0","0.0","0.0","0.0","0.0","0.0","0.0","0.4230769230769231","0.0","0.0","0.0","0.0","0.0","0.0","0.0","0.0","0.0","0.0","0.0","0.0","0.0","0.0","0.0","0.0","0.0","0.0","0.0","800.0","170.0","15160.0","0.67","","","","1.0"
"1853","Yb11Ca2BaMgSb11","Yb11Ca2BaMgSb11","0.0","0.0","0.0","0.0","0.0","0.0","0.0","0.0","0.0","0.0","0.0","0.0","0.0","0.0","0.0","0.0","0.4230769230769231","0.0","0.0","0.0","0.0","0.0","0.0","0.0","0.0","0.0","0.0","0.0","0.07692307692307693","0.038461538461538464","0.0","0.0","0.0","0.0","0.0","0.0","0.038461538461538464","0.0","0.0","0.0","0.0","0.0","0.0","0.0","0.0","0.4230769230769231","0.0","0.0","0.0","0.0","0.0","0.0","0.0","0.0","0.0","0.0","0.0","0.0","0.0","0.0","0.0","0.0","0.0","0.0","0.0","900.0","191.0","13650.0","0.67","","","","1.0"
"1854","Yb12CaBaMgSb11","Yb12CaBaMgSb11","0.0","0.0","0.0","0.0","0.0","0.0","0.0","0.0","0.0","0.0","0.0","0.0","0.0","0.0","0.0","0.0","0.46153846153846156","0.0","0.0","0.0","0.0","0.0","0.0","0.0","0.0","0.0","0.0","0.0","0.038461538461538464","0.038461538461538464","0.0","0.0","0.0","0.0","0.0","0.0","0.038461538461538464","0.0","0.0","0.0","0.0","0.0","0.0","0.0","0.0","0.4230769230769231","0.0","0.0","0.0","0.0","0.0","0.0","0.0","0.0","0.0","0.0","0.0","0.0","0.0","0.0","0.0","0.0","0.0","0.0","0.0","400.0","84.0","29599.0","0.69","","","","1.0"
"1855","Yb12CaBaMgSb11","Yb12CaBaMgSb11","0.0","0.0","0.0","0.0","0.0","0.0","0.0","0.0","0.0","0.0","0.0","0.0","0.0","0.0","0.0","0.0","0.46153846153846156","0.0","0.0","0.0","0.0","0.0","0.0","0.0","0.0","0.0","0.0","0.0","0.038461538461538464","0.038461538461538464","0.0","0.0","0.0","0.0","0.0","0.0","0.038461538461538464","0.0","0.0","0.0","0.0","0.0","0.0","0.0","0.0","0.4230769230769231","0.0","0.0","0.0","0.0","0.0","0.0","0.0","0.0","0.0","0.0","0.0","0.0","0.0","0.0","0.0","0.0","0.0","0.0","0.0","600.0","127.0","21416.0","0.72","","","","1.0"
"1856","Yb12CaBaMgSb11","Yb12CaBaMgSb11","0.0","0.0","0.0","0.0","0.0","0.0","0.0","0.0","0.0","0.0","0.0","0.0","0.0","0.0","0.0","0.0","0.46153846153846156","0.0","0.0","0.0","0.0","0.0","0.0","0.0","0.0","0.0","0.0","0.0","0.038461538461538464","0.038461538461538464","0.0","0.0","0.0","0.0","0.0","0.0","0.038461538461538464","0.0","0.0","0.0","0.0","0.0","0.0","0.0","0.0","0.4230769230769231","0.0","0.0","0.0","0.0","0.0","0.0","0.0","0.0","0.0","0.0","0.0","0.0","0.0","0.0","0.0","0.0","0.0","0.0","0.0","800.0","168.0","16623.0","0.71","","","","1.0"
"1857","Yb12CaBaMgSb11","Yb12CaBaMgSb11","0.0","0.0","0.0","0.0","0.0","0.0","0.0","0.0","0.0","0.0","0.0","0.0","0.0","0.0","0.0","0.0","0.46153846153846156","0.0","0.0","0.0","0.0","0.0","0.0","0.0","0.0","0.0","0.0","0.0","0.038461538461538464","0.038461538461538464","0.0","0.0","0.0","0.0","0.0","0.0","0.038461538461538464","0.0","0.0","0.0","0.0","0.0","0.0","0.0","0.0","0.4230769230769231","0.0","0.0","0.0","0.0","0.0","0.0","0.0","0.0","0.0","0.0","0.0","0.0","0.0","0.0","0.0","0.0","0.0","0.0","0.0","1000.0","207.0","13466.0","0.68","","","","1.0"
"1858","Yb7Ca6BaMgSb11","Yb7Ca6BaMgSb11","0.0","0.0","0.0","0.0","0.0","0.0","0.0","0.0","0.0","0.0","0.0","0.0","0.0","0.0","0.0","0.0","0.2692307692307692","0.0","0.0","0.0","0.0","0.0","0.0","0.0","0.0","0.0","0.0","0.0","0.23076923076923078","0.038461538461538464","0.0","0.0","0.0","0.0","0.0","0.0","0.038461538461538464","0.0","0.0","0.0","0.0","0.0","0.0","0.0","0.0","0.4230769230769231","0.0","0.0","0.0","0.0","0.0","0.0","0.0","0.0","0.0","0.0","0.0","0.0","0.0","0.0","0.0","0.0","0.0","0.0","0.0","300.0","60.0","10942.0","0.53","","","","1.0"
"1859","Yb7Ca6BaMgSb11","Yb7Ca6BaMgSb11","0.0","0.0","0.0","0.0","0.0","0.0","0.0","0.0","0.0","0.0","0.0","0.0","0.0","0.0","0.0","0.0","0.2692307692307692","0.0","0.0","0.0","0.0","0.0","0.0","0.0","0.0","0.0","0.0","0.0","0.23076923076923078","0.038461538461538464","0.0","0.0","0.0","0.0","0.0","0.0","0.038461538461538464","0.0","0.0","0.0","0.0","0.0","0.0","0.0","0.0","0.4230769230769231","0.0","0.0","0.0","0.0","0.0","0.0","0.0","0.0","0.0","0.0","0.0","0.0","0.0","0.0","0.0","0.0","0.0","0.0","0.0","500.0","132.0","12260.0","0.56","","","","1.0"
"1860","Yb7Ca6BaMgSb11","Yb7Ca6BaMgSb11","0.0","0.0","0.0","0.0","0.0","0.0","0.0","0.0","0.0","0.0","0.0","0.0","0.0","0.0","0.0","0.0","0.2692307692307692","0.0","0.0","0.0","0.0","0.0","0.0","0.0","0.0","0.0","0.0","0.0","0.23076923076923078","0.038461538461538464","0.0","0.0","0.0","0.0","0.0","0.0","0.038461538461538464","0.0","0.0","0.0","0.0","0.0","0.0","0.0","0.0","0.4230769230769231","0.0","0.0","0.0","0.0","0.0","0.0","0.0","0.0","0.0","0.0","0.0","0.0","0.0","0.0","0.0","0.0","0.0","0.0","0.0","700.0","167.0","12100.0","0.6","","","","1.0"
"1861","Yb7Ca6BaMgSb11","Yb7Ca6BaMgSb11","0.0","0.0","0.0","0.0","0.0","0.0","0.0","0.0","0.0","0.0","0.0","0.0","0.0","0.0","0.0","0.0","0.2692307692307692","0.0","0.0","0.0","0.0","0.0","0.0","0.0","0.0","0.0","0.0","0.0","0.23076923076923078","0.038461538461538464","0.0","0.0","0.0","0.0","0.0","0.0","0.038461538461538464","0.0","0.0","0.0","0.0","0.0","0.0","0.0","0.0","0.4230769230769231","0.0","0.0","0.0","0.0","0.0","0.0","0.0","0.0","0.0","0.0","0.0","0.0","0.0","0.0","0.0","0.0","0.0","0.0","0.0","900.0","197.0","11750.0","0.62","","","","1.0"
"1862","Yb7Ca6BaMgSb11","Yb7Ca6BaMgSb11","0.0","0.0","0.0","0.0","0.0","0.0","0.0","0.0","0.0","0.0","0.0","0.0","0.0","0.0","0.0","0.0","0.2692307692307692","0.0","0.0","0.0","0.0","0.0","0.0","0.0","0.0","0.0","0.0","0.0","0.23076923076923078","0.038461538461538464","0.0","0.0","0.0","0.0","0.0","0.0","0.038461538461538464","0.0","0.0","0.0","0.0","0.0","0.0","0.0","0.0","0.4230769230769231","0.0","0.0","0.0","0.0","0.0","0.0","0.0","0.0","0.0","0.0","0.0","0.0","0.0","0.0","0.0","0.0","0.0","0.0","0.0","1100.0","224.0","11200.0","0.68","","","","1.0"
"1863","Yb7Ca6BaMgSb11","Yb7Ca6BaMgSb11","0.0","0.0","0.0","0.0","0.0","0.0","0.0","0.0","0.0","0.0","0.0","0.0","0.0","0.0","0.0","0.0","0.2692307692307692","0.0","0.0","0.0","0.0","0.0","0.0","0.0","0.0","0.0","0.0","0.0","0.23076923076923078","0.038461538461538464","0.0","0.0","0.0","0.0","0.0","0.0","0.038461538461538464","0.0","0.0","0.0","0.0","0.0","0.0","0.0","0.0","0.4230769230769231","0.0","0.0","0.0","0.0","0.0","0.0","0.0","0.0","0.0","0.0","0.0","0.0","0.0","0.0","0.0","0.0","0.0","0.0","0.0","1200.0","234.0","10970.0","0.71","","","","1.0"
"1864","Yb8Ca5BaMgSb11","Yb8Ca5BaMgSb11","0.0","0.0","0.0","0.0","0.0","0.0","0.0","0.0","0.0","0.0","0.0","0.0","0.0","0.0","0.0","0.0","0.3076923076923077","0.0","0.0","0.0","0.0","0.0","0.0","0.0","0.0","0.0","0.0","0.0","0.19230769230769232","0.038461538461538464","0.0","0.0","0.0","0.0","0.0","0.0","0.038461538461538464","0.0","0.0","0.0","0.0","0.0","0.0","0.0","0.0","0.4230769230769231","0.0","0.0","0.0","0.0","0.0","0.0","0.0","0.0","0.0","0.0","0.0","0.0","0.0","0.0","0.0","0.0","0.0","0.0","0.0","300.0","64.0","14150.0","0.53","","","","0.9999999999999999"
"1865","Yb8Ca5BaMgSb11","Yb8Ca5BaMgSb11","0.0","0.0","0.0","0.0","0.0","0.0","0.0","0.0","0.0","0.0","0.0","0.0","0.0","0.0","0.0","0.0","0.3076923076923077","0.0","0.0","0.0","0.0","0.0","0.0","0.0","0.0","0.0","0.0","0.0","0.19230769230769232","0.038461538461538464","0.0","0.0","0.0","0.0","0.0","0.0","0.038461538461538464","0.0","0.0","0.0","0.0","0.0","0.0","0.0","0.0","0.4230769230769231","0.0","0.0","0.0","0.0","0.0","0.0","0.0","0.0","0.0","0.0","0.0","0.0","0.0","0.0","0.0","0.0","0.0","0.0","0.0","500.0","129.0","14600.0","0.58","","","","0.9999999999999999"
"1866","Yb8Ca5BaMgSb11","Yb8Ca5BaMgSb11","0.0","0.0","0.0","0.0","0.0","0.0","0.0","0.0","0.0","0.0","0.0","0.0","0.0","0.0","0.0","0.0","0.3076923076923077","0.0","0.0","0.0","0.0","0.0","0.0","0.0","0.0","0.0","0.0","0.0","0.19230769230769232","0.038461538461538464","0.0","0.0","0.0","0.0","0.0","0.0","0.038461538461538464","0.0","0.0","0.0","0.0","0.0","0.0","0.0","0.0","0.4230769230769231","0.0","0.0","0.0","0.0","0.0","0.0","0.0","0.0","0.0","0.0","0.0","0.0","0.0","0.0","0.0","0.0","0.0","0.0","0.0","700.0","165.0","13500.0","0.61","","","","0.9999999999999999"
"1867","Yb8Ca5BaMgSb11","Yb8Ca5BaMgSb11","0.0","0.0","0.0","0.0","0.0","0.0","0.0","0.0","0.0","0.0","0.0","0.0","0.0","0.0","0.0","0.0","0.3076923076923077","0.0","0.0","0.0","0.0","0.0","0.0","0.0","0.0","0.0","0.0","0.0","0.19230769230769232","0.038461538461538464","0.0","0.0","0.0","0.0","0.0","0.0","0.038461538461538464","0.0","0.0","0.0","0.0","0.0","0.0","0.0","0.0","0.4230769230769231","0.0","0.0","0.0","0.0","0.0","0.0","0.0","0.0","0.0","0.0","0.0","0.0","0.0","0.0","0.0","0.0","0.0","0.0","0.0","900.0","196.0","12400.0","0.61","","","","0.9999999999999999"
"1868","Yb8Ca5BaMgSb11","Yb8Ca5BaMgSb11","0.0","0.0","0.0","0.0","0.0","0.0","0.0","0.0","0.0","0.0","0.0","0.0","0.0","0.0","0.0","0.0","0.3076923076923077","0.0","0.0","0.0","0.0","0.0","0.0","0.0","0.0","0.0","0.0","0.0","0.19230769230769232","0.038461538461538464","0.0","0.0","0.0","0.0","0.0","0.0","0.038461538461538464","0.0","0.0","0.0","0.0","0.0","0.0","0.0","0.0","0.4230769230769231","0.0","0.0","0.0","0.0","0.0","0.0","0.0","0.0","0.0","0.0","0.0","0.0","0.0","0.0","0.0","0.0","0.0","0.0","0.0","1100.0","222.0","11320.0","0.64","","","","0.9999999999999999"
"1869","Yb8Ca5BaMgSb11","Yb8Ca5BaMgSb11","0.0","0.0","0.0","0.0","0.0","0.0","0.0","0.0","0.0","0.0","0.0","0.0","0.0","0.0","0.0","0.0","0.3076923076923077","0.0","0.0","0.0","0.0","0.0","0.0","0.0","0.0","0.0","0.0","0.0","0.19230769230769232","0.038461538461538464","0.0","0.0","0.0","0.0","0.0","0.0","0.038461538461538464","0.0","0.0","0.0","0.0","0.0","0.0","0.0","0.0","0.4230769230769231","0.0","0.0","0.0","0.0","0.0","0.0","0.0","0.0","0.0","0.0","0.0","0.0","0.0","0.0","0.0","0.0","0.0","0.0","0.0","1200.0","230.0","10923.0","0.67","","","","0.9999999999999999"
"1870","Yb9Ca4BaMgSb11","Yb9Ca4BaMgSb11","0.0","0.0","0.0","0.0","0.0","0.0","0.0","0.0","0.0","0.0","0.0","0.0","0.0","0.0","0.0","0.0","0.34615384615384615","0.0","0.0","0.0","0.0","0.0","0.0","0.0","0.0","0.0","0.0","0.0","0.15384615384615385","0.038461538461538464","0.0","0.0","0.0","0.0","0.0","0.0","0.038461538461538464","0.0","0.0","0.0","0.0","0.0","0.0","0.0","0.0","0.4230769230769231","0.0","0.0","0.0","0.0","0.0","0.0","0.0","0.0","0.0","0.0","0.0","0.0","0.0","0.0","0.0","0.0","0.0","0.0","0.0","300.0","59.0","17350.0","0.5","","","","1.0"
"1871","Yb9Ca4BaMgSb11","Yb9Ca4BaMgSb11","0.0","0.0","0.0","0.0","0.0","0.0","0.0","0.0","0.0","0.0","0.0","0.0","0.0","0.0","0.0","0.0","0.34615384615384615","0.0","0.0","0.0","0.0","0.0","0.0","0.0","0.0","0.0","0.0","0.0","0.15384615384615385","0.038461538461538464","0.0","0.0","0.0","0.0","0.0","0.0","0.038461538461538464","0.0","0.0","0.0","0.0","0.0","0.0","0.0","0.0","0.4230769230769231","0.0","0.0","0.0","0.0","0.0","0.0","0.0","0.0","0.0","0.0","0.0","0.0","0.0","0.0","0.0","0.0","0.0","0.0","0.0","500.0","128.0","17200.0","0.56","","","","1.0"
"1872","Yb9Ca4BaMgSb11","Yb9Ca4BaMgSb11","0.0","0.0","0.0","0.0","0.0","0.0","0.0","0.0","0.0","0.0","0.0","0.0","0.0","0.0","0.0","0.0","0.34615384615384615","0.0","0.0","0.0","0.0","0.0","0.0","0.0","0.0","0.0","0.0","0.0","0.15384615384615385","0.038461538461538464","0.0","0.0","0.0","0.0","0.0","0.0","0.038461538461538464","0.0","0.0","0.0","0.0","0.0","0.0","0.0","0.0","0.4230769230769231","0.0","0.0","0.0","0.0","0.0","0.0","0.0","0.0","0.0","0.0","0.0","0.0","0.0","0.0","0.0","0.0","0.0","0.0","0.0","700.0","164.0","15350.0","0.6","","","","1.0"
"1873","Yb9Ca4BaMgSb11","Yb9Ca4BaMgSb11","0.0","0.0","0.0","0.0","0.0","0.0","0.0","0.0","0.0","0.0","0.0","0.0","0.0","0.0","0.0","0.0","0.34615384615384615","0.0","0.0","0.0","0.0","0.0","0.0","0.0","0.0","0.0","0.0","0.0","0.15384615384615385","0.038461538461538464","0.0","0.0","0.0","0.0","0.0","0.0","0.038461538461538464","0.0","0.0","0.0","0.0","0.0","0.0","0.0","0.0","0.4230769230769231","0.0","0.0","0.0","0.0","0.0","0.0","0.0","0.0","0.0","0.0","0.0","0.0","0.0","0.0","0.0","0.0","0.0","0.0","0.0","900.0","200.0","13550.0","0.6","","","","1.0"
"1874","Yb9Ca4BaMgSb11","Yb9Ca4BaMgSb11","0.0","0.0","0.0","0.0","0.0","0.0","0.0","0.0","0.0","0.0","0.0","0.0","0.0","0.0","0.0","0.0","0.34615384615384615","0.0","0.0","0.0","0.0","0.0","0.0","0.0","0.0","0.0","0.0","0.0","0.15384615384615385","0.038461538461538464","0.0","0.0","0.0","0.0","0.0","0.0","0.038461538461538464","0.0","0.0","0.0","0.0","0.0","0.0","0.0","0.0","0.4230769230769231","0.0","0.0","0.0","0.0","0.0","0.0","0.0","0.0","0.0","0.0","0.0","0.0","0.0","0.0","0.0","0.0","0.0","0.0","0.0","1100.0","228.0","12056.0","0.6","","","","1.0"
"1875","Yb9Ca4BaMgSb11","Yb9Ca4BaMgSb11","0.0","0.0","0.0","0.0","0.0","0.0","0.0","0.0","0.0","0.0","0.0","0.0","0.0","0.0","0.0","0.0","0.34615384615384615","0.0","0.0","0.0","0.0","0.0","0.0","0.0","0.0","0.0","0.0","0.0","0.15384615384615385","0.038461538461538464","0.0","0.0","0.0","0.0","0.0","0.0","0.038461538461538464","0.0","0.0","0.0","0.0","0.0","0.0","0.0","0.0","0.4230769230769231","0.0","0.0","0.0","0.0","0.0","0.0","0.0","0.0","0.0","0.0","0.0","0.0","0.0","0.0","0.0","0.0","0.0","0.0","0.0","1200.0","236.0","11493.0","0.61","","","","1.0"
"1876","Sn0.92Ge0.04As0.04Te","Sn0.92Ge0.04As0.04Te","0.0","0.0","0.0","0.0","0.0","0.0","0.0","0.0","0.0","0.0","0.0","0.0","0.0","0.0","0.0","0.0","0.0","0.5","0.0","0.0","0.0","0.0","0.0","0.0","0.0","0.0","0.0","0.0","0.0","0.0","0.0","0.0","0.0","0.0","0.0","0.0","0.0","0.0","0.0","0.02","0.0","0.0","0.0","0.0","0.0","0.0","0.0","0.0","0.02","0.0","0.0","0.0","0.46","0.0","0.0","0.0","0.0","0.0","0.0","0.0","0.0","0.0","0.0","0.0","0.0","328.0","37.0","786420.0","7.48","","","","1.0"
"1877","Sn0.92Ge0.04As0.04Te","Sn0.92Ge0.04As0.04Te","0.0","0.0","0.0","0.0","0.0","0.0","0.0","0.0","0.0","0.0","0.0","0.0","0.0","0.0","0.0","0.0","0.0","0.5","0.0","0.0","0.0","0.0","0.0","0.0","0.0","0.0","0.0","0.0","0.0","0.0","0.0","0.0","0.0","0.0","0.0","0.0","0.0","0.0","0.0","0.02","0.0","0.0","0.0","0.0","0.0","0.0","0.0","0.0","0.02","0.0","0.0","0.0","0.46","0.0","0.0","0.0","0.0","0.0","0.0","0.0","0.0","0.0","0.0","0.0","0.0","470.0","48.0","522222.0","6.63","","","","1.0"
"1878","Sn0.92Ge0.04As0.04Te","Sn0.92Ge0.04As0.04Te","0.0","0.0","0.0","0.0","0.0","0.0","0.0","0.0","0.0","0.0","0.0","0.0","0.0","0.0","0.0","0.0","0.0","0.5","0.0","0.0","0.0","0.0","0.0","0.0","0.0","0.0","0.0","0.0","0.0","0.0","0.0","0.0","0.0","0.0","0.0","0.0","0.0","0.0","0.0","0.02","0.0","0.0","0.0","0.0","0.0","0.0","0.0","0.0","0.02","0.0","0.0","0.0","0.46","0.0","0.0","0.0","0.0","0.0","0.0","0.0","0.0","0.0","0.0","0.0","0.0","620.0","65.0","343210.0","5.23","","","","1.0"
"1879","Sn0.92Ge0.04As0.04Te","Sn0.92Ge0.04As0.04Te","0.0","0.0","0.0","0.0","0.0","0.0","0.0","0.0","0.0","0.0","0.0","0.0","0.0","0.0","0.0","0.0","0.0","0.5","0.0","0.0","0.0","0.0","0.0","0.0","0.0","0.0","0.0","0.0","0.0","0.0","0.0","0.0","0.0","0.0","0.0","0.0","0.0","0.0","0.0","0.02","0.0","0.0","0.0","0.0","0.0","0.0","0.0","0.0","0.02","0.0","0.0","0.0","0.46","0.0","0.0","0.0","0.0","0.0","0.0","0.0","0.0","0.0","0.0","0.0","0.0","769.0","89.0","233333.0","3.86","","","","1.0"
"1880","Sn0.92Ge0.04As0.04Te","Sn0.92Ge0.04As0.04Te","0.0","0.0","0.0","0.0","0.0","0.0","0.0","0.0","0.0","0.0","0.0","0.0","0.0","0.0","0.0","0.0","0.0","0.5","0.0","0.0","0.0","0.0","0.0","0.0","0.0","0.0","0.0","0.0","0.0","0.0","0.0","0.0","0.0","0.0","0.0","0.0","0.0","0.0","0.0","0.02","0.0","0.0","0.0","0.0","0.0","0.0","0.0","0.0","0.02","0.0","0.0","0.0","0.46","0.0","0.0","0.0","0.0","0.0","0.0","0.0","0.0","0.0","0.0","0.0","0.0","869.0","109.0","185200.0","3.53","","","","1.0"
"1881","Cu5.133Sn1.866S6.3Cl0.7","Cu5.133Sn1.866S6.3Cl0.7","0.0","0.0","0.0","0.0","0.0","0.0","0.0","0.0","0.0","0.0","0.0","0.0","0.0","0.0","0.0","0.05000357168369169","0.0","0.0","0.0","0.0","0.0","0.0","0.0","0.0","0.0","0.0","0.0","0.0","0.0","0.0","0.0","0.0","0.0","0.0","0.0","0.0","0.0","0.0","0.0","0.0","0.0","0.0","0.0","0.36666904778912784","0.0","0.0","0.0","0.0","0.0","0.0","0.0","0.0","0.1332952353739553","0.0","0.0","0.0","0.0","0.45003214515322526","0.0","0.0","0.0","0.0","0.0","0.0","0.0","327.0","62.0","82784.0","2.0","","","","1.0000000000000002"
"1882","Cu5.133Sn1.866S6.3Cl0.7","Cu5.133Sn1.866S6.3Cl0.7","0.0","0.0","0.0","0.0","0.0","0.0","0.0","0.0","0.0","0.0","0.0","0.0","0.0","0.0","0.0","0.05000357168369169","0.0","0.0","0.0","0.0","0.0","0.0","0.0","0.0","0.0","0.0","0.0","0.0","0.0","0.0","0.0","0.0","0.0","0.0","0.0","0.0","0.0","0.0","0.0","0.0","0.0","0.0","0.0","0.36666904778912784","0.0","0.0","0.0","0.0","0.0","0.0","0.0","0.0","0.1332952353739553","0.0","0.0","0.0","0.0","0.45003214515322526","0.0","0.0","0.0","0.0","0.0","0.0","0.0","426.0","76.0","87452.0","1.76","","","","1.0000000000000002"
"1883","Cu5.133Sn1.866S6.3Cl0.7","Cu5.133Sn1.866S6.3Cl0.7","0.0","0.0","0.0","0.0","0.0","0.0","0.0","0.0","0.0","0.0","0.0","0.0","0.0","0.0","0.0","0.05000357168369169","0.0","0.0","0.0","0.0","0.0","0.0","0.0","0.0","0.0","0.0","0.0","0.0","0.0","0.0","0.0","0.0","0.0","0.0","0.0","0.0","0.0","0.0","0.0","0.0","0.0","0.0","0.0","0.36666904778912784","0.0","0.0","0.0","0.0","0.0","0.0","0.0","0.0","0.1332952353739553","0.0","0.0","0.0","0.0","0.45003214515322526","0.0","0.0","0.0","0.0","0.0","0.0","0.0","529.0","97.0","72204.0","1.55","","","","1.0000000000000002"
"1884","Cu5.133Sn1.866S6.3Cl0.7","Cu5.133Sn1.866S6.3Cl0.7","0.0","0.0","0.0","0.0","0.0","0.0","0.0","0.0","0.0","0.0","0.0","0.0","0.0","0.0","0.0","0.05000357168369169","0.0","0.0","0.0","0.0","0.0","0.0","0.0","0.0","0.0","0.0","0.0","0.0","0.0","0.0","0.0","0.0","0.0","0.0","0.0","0.0","0.0","0.0","0.0","0.0","0.0","0.0","0.0","0.36666904778912784","0.0","0.0","0.0","0.0","0.0","0.0","0.0","0.0","0.1332952353739553","0.0","0.0","0.0","0.0","0.45003214515322526","0.0","0.0","0.0","0.0","0.0","0.0","0.0","633.0","117.0","60267.0","1.4","","","","1.0000000000000002"
"1885","Cu5.133Sn1.866S6.3Cl0.7","Cu5.133Sn1.866S6.3Cl0.7","0.0","0.0","0.0","0.0","0.0","0.0","0.0","0.0","0.0","0.0","0.0","0.0","0.0","0.0","0.0","0.05000357168369169","0.0","0.0","0.0","0.0","0.0","0.0","0.0","0.0","0.0","0.0","0.0","0.0","0.0","0.0","0.0","0.0","0.0","0.0","0.0","0.0","0.0","0.0","0.0","0.0","0.0","0.0","0.0","0.36666904778912784","0.0","0.0","0.0","0.0","0.0","0.0","0.0","0.0","0.1332952353739553","0.0","0.0","0.0","0.0","0.45003214515322526","0.0","0.0","0.0","0.0","0.0","0.0","0.0","685.0","127.0","51954.0","1.33","","","","1.0000000000000002"
"1886","Cu5.133Sn1.866S6.65Cl0.35","Cu5.133Sn1.866S6.65Cl0.35","0.0","0.0","0.0","0.0","0.0","0.0","0.0","0.0","0.0","0.0","0.0","0.0","0.0","0.0","0.0","0.025001785841845845","0.0","0.0","0.0","0.0","0.0","0.0","0.0","0.0","0.0","0.0","0.0","0.0","0.0","0.0","0.0","0.0","0.0","0.0","0.0","0.0","0.0","0.0","0.0","0.0","0.0","0.0","0.0","0.3666690477891278","0.0","0.0","0.0","0.0","0.0","0.0","0.0","0.0","0.1332952353739553","0.0","0.0","0.0","0.0","0.4750339309950711","0.0","0.0","0.0","0.0","0.0","0.0","0.0","300.0","48.0","139506.0","2.33","","","","1.0"
"1887","Cu5.133Sn1.866S6.65Cl0.35","Cu5.133Sn1.866S6.65Cl0.35","0.0","0.0","0.0","0.0","0.0","0.0","0.0","0.0","0.0","0.0","0.0","0.0","0.0","0.0","0.0","0.025001785841845845","0.0","0.0","0.0","0.0","0.0","0.0","0.0","0.0","0.0","0.0","0.0","0.0","0.0","0.0","0.0","0.0","0.0","0.0","0.0","0.0","0.0","0.0","0.0","0.0","0.0","0.0","0.0","0.3666690477891278","0.0","0.0","0.0","0.0","0.0","0.0","0.0","0.0","0.1332952353739553","0.0","0.0","0.0","0.0","0.4750339309950711","0.0","0.0","0.0","0.0","0.0","0.0","0.0","415.0","69.0","118325.0","1.94","","","","1.0"
"1888","Cu5.133Sn1.866S6.65Cl0.35","Cu5.133Sn1.866S6.65Cl0.35","0.0","0.0","0.0","0.0","0.0","0.0","0.0","0.0","0.0","0.0","0.0","0.0","0.0","0.0","0.0","0.025001785841845845","0.0","0.0","0.0","0.0","0.0","0.0","0.0","0.0","0.0","0.0","0.0","0.0","0.0","0.0","0.0","0.0","0.0","0.0","0.0","0.0","0.0","0.0","0.0","0.0","0.0","0.0","0.0","0.3666690477891278","0.0","0.0","0.0","0.0","0.0","0.0","0.0","0.0","0.1332952353739553","0.0","0.0","0.0","0.0","0.4750339309950711","0.0","0.0","0.0","0.0","0.0","0.0","0.0","515.0","87.0","97414.0","1.69","","","","1.0"
"1889","Cu5.133Sn1.866S6.65Cl0.35","Cu5.133Sn1.866S6.65Cl0.35","0.0","0.0","0.0","0.0","0.0","0.0","0.0","0.0","0.0","0.0","0.0","0.0","0.0","0.0","0.0","0.025001785841845845","0.0","0.0","0.0","0.0","0.0","0.0","0.0","0.0","0.0","0.0","0.0","0.0","0.0","0.0","0.0","0.0","0.0","0.0","0.0","0.0","0.0","0.0","0.0","0.0","0.0","0.0","0.0","0.3666690477891278","0.0","0.0","0.0","0.0","0.0","0.0","0.0","0.0","0.1332952353739553","0.0","0.0","0.0","0.0","0.4750339309950711","0.0","0.0","0.0","0.0","0.0","0.0","0.0","617.0","106.0","76610.0","1.5","","","","1.0"
"1890","Cu5.133Sn1.866S6.65Cl0.35","Cu5.133Sn1.866S6.65Cl0.35","0.0","0.0","0.0","0.0","0.0","0.0","0.0","0.0","0.0","0.0","0.0","0.0","0.0","0.0","0.0","0.025001785841845845","0.0","0.0","0.0","0.0","0.0","0.0","0.0","0.0","0.0","0.0","0.0","0.0","0.0","0.0","0.0","0.0","0.0","0.0","0.0","0.0","0.0","0.0","0.0","0.0","0.0","0.0","0.0","0.3666690477891278","0.0","0.0","0.0","0.0","0.0","0.0","0.0","0.0","0.1332952353739553","0.0","0.0","0.0","0.0","0.4750339309950711","0.0","0.0","0.0","0.0","0.0","0.0","0.0","667.0","115.0","68485.0","1.44","","","","1.0"
"1891","Cu5.133Sn1.866S7","Cu5.133Sn1.866S7","0.0","0.0","0.0","0.0","0.0","0.0","0.0","0.0","0.0","0.0","0.0","0.0","0.0","0.0","0.0","0.0","0.0","0.0","0.0","0.0","0.0","0.0","0.0","0.0","0.0","0.0","0.0","0.0","0.0","0.0","0.0","0.0","0.0","0.0","0.0","0.0","0.0","0.0","0.0","0.0","0.0","0.0","0.0","0.3666690477891278","0.0","0.0","0.0","0.0","0.0","0.0","0.0","0.0","0.1332952353739553","0.0","0.0","0.0","0.0","0.5000357168369169","0.0","0.0","0.0","0.0","0.0","0.0","0.0","300.0","21.0","400000.0","6.56","","","","1.0"
"1892","Cu5.133Sn1.866S7","Cu5.133Sn1.866S7","0.0","0.0","0.0","0.0","0.0","0.0","0.0","0.0","0.0","0.0","0.0","0.0","0.0","0.0","0.0","0.0","0.0","0.0","0.0","0.0","0.0","0.0","0.0","0.0","0.0","0.0","0.0","0.0","0.0","0.0","0.0","0.0","0.0","0.0","0.0","0.0","0.0","0.0","0.0","0.0","0.0","0.0","0.0","0.3666690477891278","0.0","0.0","0.0","0.0","0.0","0.0","0.0","0.0","0.1332952353739553","0.0","0.0","0.0","0.0","0.5000357168369169","0.0","0.0","0.0","0.0","0.0","0.0","0.0","415.0","32.0","370492.0","5.21","","","","1.0"
"1893","Cu5.133Sn1.866S7","Cu5.133Sn1.866S7","0.0","0.0","0.0","0.0","0.0","0.0","0.0","0.0","0.0","0.0","0.0","0.0","0.0","0.0","0.0","0.0","0.0","0.0","0.0","0.0","0.0","0.0","0.0","0.0","0.0","0.0","0.0","0.0","0.0","0.0","0.0","0.0","0.0","0.0","0.0","0.0","0.0","0.0","0.0","0.0","0.0","0.0","0.0","0.3666690477891278","0.0","0.0","0.0","0.0","0.0","0.0","0.0","0.0","0.1332952353739553","0.0","0.0","0.0","0.0","0.5000357168369169","0.0","0.0","0.0","0.0","0.0","0.0","0.0","515.0","43.0","313889.0","4.28","","","","1.0"
"1894","Cu5.133Sn1.866S7","Cu5.133Sn1.866S7","0.0","0.0","0.0","0.0","0.0","0.0","0.0","0.0","0.0","0.0","0.0","0.0","0.0","0.0","0.0","0.0","0.0","0.0","0.0","0.0","0.0","0.0","0.0","0.0","0.0","0.0","0.0","0.0","0.0","0.0","0.0","0.0","0.0","0.0","0.0","0.0","0.0","0.0","0.0","0.0","0.0","0.0","0.0","0.3666690477891278","0.0","0.0","0.0","0.0","0.0","0.0","0.0","0.0","0.1332952353739553","0.0","0.0","0.0","0.0","0.5000357168369169","0.0","0.0","0.0","0.0","0.0","0.0","0.0","617.0","54.0","245652.0","3.64","","","","1.0"
"1895","Cu5.133Sn1.866S7","Cu5.133Sn1.866S7","0.0","0.0","0.0","0.0","0.0","0.0","0.0","0.0","0.0","0.0","0.0","0.0","0.0","0.0","0.0","0.0","0.0","0.0","0.0","0.0","0.0","0.0","0.0","0.0","0.0","0.0","0.0","0.0","0.0","0.0","0.0","0.0","0.0","0.0","0.0","0.0","0.0","0.0","0.0","0.0","0.0","0.0","0.0","0.3666690477891278","0.0","0.0","0.0","0.0","0.0","0.0","0.0","0.0","0.1332952353739553","0.0","0.0","0.0","0.0","0.5000357168369169","0.0","0.0","0.0","0.0","0.0","0.0","0.0","667.0","59.0","219417.0","3.35","","","","1.0"
"1896","Cu5Sn2S6.65Cl0.35","Cu5Sn2S6.65Cl0.35","0.0","0.0","0.0","0.0","0.0","0.0","0.0","0.0","0.0","0.0","0.0","0.0","0.0","0.0","0.0","0.024999999999999998","0.0","0.0","0.0","0.0","0.0","0.0","0.0","0.0","0.0","0.0","0.0","0.0","0.0","0.0","0.0","0.0","0.0","0.0","0.0","0.0","0.0","0.0","0.0","0.0","0.0","0.0","0.0","0.35714285714285715","0.0","0.0","0.0","0.0","0.0","0.0","0.0","0.0","0.14285714285714285","0.0","0.0","0.0","0.0","0.47500000000000003","0.0","0.0","0.0","0.0","0.0","0.0","0.0","300.0","41.0","168657.0","2.84","","","","1.0"
"1897","Cu5Sn2S6.65Cl0.35","Cu5Sn2S6.65Cl0.35","0.0","0.0","0.0","0.0","0.0","0.0","0.0","0.0","0.0","0.0","0.0","0.0","0.0","0.0","0.0","0.024999999999999998","0.0","0.0","0.0","0.0","0.0","0.0","0.0","0.0","0.0","0.0","0.0","0.0","0.0","0.0","0.0","0.0","0.0","0.0","0.0","0.0","0.0","0.0","0.0","0.0","0.0","0.0","0.0","0.35714285714285715","0.0","0.0","0.0","0.0","0.0","0.0","0.0","0.0","0.14285714285714285","0.0","0.0","0.0","0.0","0.47500000000000003","0.0","0.0","0.0","0.0","0.0","0.0","0.0","415.0","58.0","143949.0","2.4","","","","1.0"
"1898","Cu5Sn2S6.65Cl0.35","Cu5Sn2S6.65Cl0.35","0.0","0.0","0.0","0.0","0.0","0.0","0.0","0.0","0.0","0.0","0.0","0.0","0.0","0.0","0.0","0.024999999999999998","0.0","0.0","0.0","0.0","0.0","0.0","0.0","0.0","0.0","0.0","0.0","0.0","0.0","0.0","0.0","0.0","0.0","0.0","0.0","0.0","0.0","0.0","0.0","0.0","0.0","0.0","0.0","0.35714285714285715","0.0","0.0","0.0","0.0","0.0","0.0","0.0","0.0","0.14285714285714285","0.0","0.0","0.0","0.0","0.47500000000000003","0.0","0.0","0.0","0.0","0.0","0.0","0.0","515.0","75.0","118947.0","2.13","","","","1.0"
"1899","Cu5Sn2S6.65Cl0.35","Cu5Sn2S6.65Cl0.35","0.0","0.0","0.0","0.0","0.0","0.0","0.0","0.0","0.0","0.0","0.0","0.0","0.0","0.0","0.0","0.024999999999999998","0.0","0.0","0.0","0.0","0.0","0.0","0.0","0.0","0.0","0.0","0.0","0.0","0.0","0.0","0.0","0.0","0.0","0.0","0.0","0.0","0.0","0.0","0.0","0.0","0.0","0.0","0.0","0.35714285714285715","0.0","0.0","0.0","0.0","0.0","0.0","0.0","0.0","0.14285714285714285","0.0","0.0","0.0","0.0","0.47500000000000003","0.0","0.0","0.0","0.0","0.0","0.0","0.0","617.0","93.0","94958.0","1.85","","","","1.0"
