Repository: anilkunwar/thermoelectrics

# Machine learning assisted design of thermoelectrics

a. Machine Learning

# Fetching the upto date data of thermoelectricity (Informatics)

# Featurization:

The computer code to convert the multicomponent chemical formula and temperature row into composition-temperature feature vector
Binary alloys/compunds with upload from json files
Multicomponent alloys/compunds with upload from json files

# Informatics approach to classify p-type and n-type thermoelectric materials

Basic Illustrative Tutorials
Querying the Abstracts on the Materials Science, Applied Physics and Condensed Matter Physics on Keyterms Specific to Thermoelectrics
NER analysis for material type classification

File: machine_learning/vae_regression/latent_space_exploration/thermoelectric_materials.csv (part 27 of 71)
"","Formula","modformula","In","Tl","La","Sr","Mn","Ni","Ru","Pd","Hf","Cs","Sc","Co","Si","Fe","Li","Cl","Yb","Te","N","Ti","Cd","Zr","Y","Ga","Cr","Pr","Tm","Br","Ca","Mg","Rb","Au","Nd","Ce","Ho","I","Ba","Se","Pb","Ge","Gd","Tb","Dy","Cu","Na","Sb","Bi","P","As","Sm","Zn","Al","Sn","Ag","Nb","Mo","V","S","K","Lu","O","Eu","Ta","B","Er","temperature(K)","seebeck_coefficient(μV/K)","electrical_conductivity(S/m)","thermal_conductivity(W/mK)","power_factor(W/mK2)","ZT","reference","sum_elements"
"1900","Cu5Sn2S6.65Cl0.35","Cu5Sn2S6.65Cl0.35","0.0","0.0","0.0","0.0","0.0","0.0","0.0","0.0","0.0","0.0","0.0","0.0","0.0","0.0","0.0","0.024999999999999998","0.0","0.0","0.0","0.0","0.0","0.0","0.0","0.0","0.0","0.0","0.0","0.0","0.0","0.0","0.0","0.0","0.0","0.0","0.0","0.0","0.0","0.0","0.0","0.0","0.0","0.0","0.0","0.35714285714285715","0.0","0.0","0.0","0.0","0.0","0.0","0.0","0.0","0.14285714285714285","0.0","0.0","0.0","0.0","0.47500000000000003","0.0","0.0","0.0","0.0","0.0","0.0","0.0","667.0","102.0","81884.0","1.74","","","","1.0"
"1901","Cu5Sn2S7","Cu5Sn2S7","0.0","0.0","0.0","0.0","0.0","0.0","0.0","0.0","0.0","0.0","0.0","0.0","0.0","0.0","0.0","0.0","0.0","0.0","0.0","0.0","0.0","0.0","0.0","0.0","0.0","0.0","0.0","0.0","0.0","0.0","0.0","0.0","0.0","0.0","0.0","0.0","0.0","0.0","0.0","0.0","0.0","0.0","0.0","0.35714285714285715","0.0","0.0","0.0","0.0","0.0","0.0","0.0","0.0","0.14285714285714285","0.0","0.0","0.0","0.0","0.5","0.0","0.0","0.0","0.0","0.0","0.0","0.0","300.0","30.0","337313.0","5.51","","","","1.0"
"1902","Cu5Sn2S7","Cu5Sn2S7","0.0","0.0","0.0","0.0","0.0","0.0","0.0","0.0","0.0","0.0","0.0","0.0","0.0","0.0","0.0","0.0","0.0","0.0","0.0","0.0","0.0","0.0","0.0","0.0","0.0","0.0","0.0","0.0","0.0","0.0","0.0","0.0","0.0","0.0","0.0","0.0","0.0","0.0","0.0","0.0","0.0","0.0","0.0","0.35714285714285715","0.0","0.0","0.0","0.0","0.0","0.0","0.0","0.0","0.14285714285714285","0.0","0.0","0.0","0.0","0.5","0.0","0.0","0.0","0.0","0.0","0.0","0.0","422.0","42.0","243011.0","4.24","","","","1.0"
"1903","Cu5Sn2S7","Cu5Sn2S7","0.0","0.0","0.0","0.0","0.0","0.0","0.0","0.0","0.0","0.0","0.0","0.0","0.0","0.0","0.0","0.0","0.0","0.0","0.0","0.0","0.0","0.0","0.0","0.0","0.0","0.0","0.0","0.0","0.0","0.0","0.0","0.0","0.0","0.0","0.0","0.0","0.0","0.0","0.0","0.0","0.0","0.0","0.0","0.35714285714285715","0.0","0.0","0.0","0.0","0.0","0.0","0.0","0.0","0.14285714285714285","0.0","0.0","0.0","0.0","0.5","0.0","0.0","0.0","0.0","0.0","0.0","0.0","524.0","55.0","200000.0","3.64","","","","1.0"
"1904","Cu5Sn2S7","Cu5Sn2S7","0.0","0.0","0.0","0.0","0.0","0.0","0.0","0.0","0.0","0.0","0.0","0.0","0.0","0.0","0.0","0.0","0.0","0.0","0.0","0.0","0.0","0.0","0.0","0.0","0.0","0.0","0.0","0.0","0.0","0.0","0.0","0.0","0.0","0.0","0.0","0.0","0.0","0.0","0.0","0.0","0.0","0.0","0.0","0.35714285714285715","0.0","0.0","0.0","0.0","0.0","0.0","0.0","0.0","0.14285714285714285","0.0","0.0","0.0","0.0","0.5","0.0","0.0","0.0","0.0","0.0","0.0","0.0","627.0","69.0","159155.0","3.13","","","","1.0"
"1905","Cu5Sn2S7","Cu5Sn2S7","0.0","0.0","0.0","0.0","0.0","0.0","0.0","0.0","0.0","0.0","0.0","0.0","0.0","0.0","0.0","0.0","0.0","0.0","0.0","0.0","0.0","0.0","0.0","0.0","0.0","0.0","0.0","0.0","0.0","0.0","0.0","0.0","0.0","0.0","0.0","0.0","0.0","0.0","0.0","0.0","0.0","0.0","0.0","0.35714285714285715","0.0","0.0","0.0","0.0","0.0","0.0","0.0","0.0","0.14285714285714285","0.0","0.0","0.0","0.0","0.5","0.0","0.0","0.0","0.0","0.0","0.0","0.0","678.0","75.0","139506.0","2.89","","","","1.0"
"1906","Ba7.97Ga15.95Sn30.05","Ba7.97Ga15.95Sn30.05","0.0","0.0","0.0","0.0","0.0","0.0","0.0","0.0","0.0","0.0","0.0","0.0","0.0","0.0","0.0","0.0","0.0","0.0","0.0","0.0","0.0","0.0","0.0","0.29553455623494534","0.0","0.0","0.0","0.0","0.0","0.0","0.0","0.0","0.0","0.0","0.0","0.0","0.14767463405595702","0.0","0.0","0.0","0.0","0.0","0.0","0.0","0.0","0.0","0.0","0.0","0.0","0.0","0.0","0.0","0.5567908097090977","0.0","0.0","0.0","0.0","0.0","0.0","0.0","0.0","0.0","0.0","0.0","0.0","300.0","","315.0","14140.0","0.00141","0.43","https://doi.org/10.1021/acs.chemmater.5b00025","1.0"
"1907","Ba7.97Ga15.95Sn30.06","Ba7.97Ga15.95Sn30.06","0.0","0.0","0.0","0.0","0.0","0.0","0.0","0.0","0.0","0.0","0.0","0.0","0.0","0.0","0.0","0.0","0.0","0.0","0.0","0.0","0.0","0.0","0.0","0.2954798073360504","0.0","0.0","0.0","0.0","0.0","0.0","0.0","0.0","0.0","0.0","0.0","0.0","0.14764727676917377","0.0","0.0","0.0","0.0","0.0","0.0","0.0","0.0","0.0","0.0","0.0","0.0","0.0","0.0","0.0","0.5568729158947758","0.0","0.0","0.0","0.0","0.0","0.0","0.0","0.0","0.0","0.0","0.0","0.0","340.0","","337.0","13463.0","0.00153","0.56","https://doi.org/10.1021/acs.chemmater.5b00025","1.0"
"1908","Ba7.97Ga15.95Sn30.07","Ba7.97Ga15.95Sn30.07","0.0","0.0","0.0","0.0","0.0","0.0","0.0","0.0","0.0","0.0","0.0","0.0","0.0","0.0","0.0","0.0","0.0","0.0","0.0","0.0","0.0","0.0","0.0","0.29542507871828116","0.0","0.0","0.0","0.0","0.0","0.0","0.0","0.0","0.0","0.0","0.0","0.0","0.14761992961659567","0.0","0.0","0.0","0.0","0.0","0.0","0.0","0.0","0.0","0.0","0.0","0.0","0.0","0.0","0.0","0.5569549916651232","0.0","0.0","0.0","0.0","0.0","0.0","0.0","0.0","0.0","0.0","0.0","0.0","580.0","","335.0","11183.0","0.00125","0.59","https://doi.org/10.1021/acs.chemmater.5b00025","1.0"
"1909","Ba7.97Ga15.95Sn30.08","Ba7.97Ga15.95Sn30.08","0.0","0.0","0.0","0.0","0.0","0.0","0.0","0.0","0.0","0.0","0.0","0.0","0.0","0.0","0.0","0.0","0.0","0.0","0.0","0.0","0.0","0.0","0.0","0.29537037037037034","0.0","0.0","0.0","0.0","0.0","0.0","0.0","0.0","0.0","0.0","0.0","0.0","0.14759259259259258","0.0","0.0","0.0","0.0","0.0","0.0","0.0","0.0","0.0","0.0","0.0","0.0","0.0","0.0","0.0","0.557037037037037","0.0","0.0","0.0","0.0","0.0","0.0","0.0","0.0","0.0","0.0","0.0","0.0","540.0","","354.0","10560.0","0.00132","0.7","https://doi.org/10.1021/acs.chemmater.5b00025","0.9999999999999999"
"1910","Ba7.97Ga15.95Sn30.09","Ba7.97Ga15.95Sn30.09","0.0","0.0","0.0","0.0","0.0","0.0","0.0","0.0","0.0","0.0","0.0","0.0","0.0","0.0","0.0","0.0","0.0","0.0","0.0","0.0","0.0","0.0","0.0","0.29531568228105903","0.0","0.0","0.0","0.0","0.0","0.0","0.0","0.0","0.0","0.0","0.0","0.0","0.1475652656915386","0.0","0.0","0.0","0.0","0.0","0.0","0.0","0.0","0.0","0.0","0.0","0.0","0.0","0.0","0.0","0.5571190520274023","0.0","0.0","0.0","0.0","0.0","0.0","0.0","0.0","0.0","0.0","0.0","0.0","500.0","","361.0","10558.0","0.00137","0.76","https://doi.org/10.1021/acs.chemmater.5b00025","0.9999999999999999"
"1911","Ba7.97Ga15.95Sn30.10","Ba7.97Ga15.95Sn30.10","0.0","0.0","0.0","0.0","0.0","0.0","0.0","0.0","0.0","0.0","0.0","0.0","0.0","0.0","0.0","0.0","0.0","0.0","0.0","0.0","0.0","0.0","0.0","0.29526101443909664","0.0","0.0","0.0","0.0","0.0","0.0","0.0","0.0","0.0","0.0","0.0","0.0","0.14753794890781194","0.0","0.0","0.0","0.0","0.0","0.0","0.0","0.0","0.0","0.0","0.0","0.0","0.0","0.0","0.0","0.5572010366530915","0.0","0.0","0.0","0.0","0.0","0.0","0.0","0.0","0.0","0.0","0.0","0.0","460.0","","362.0","11183.0","0.00147","0.78","https://doi.org/10.1021/acs.chemmater.5b00025","1.0"
"1912","Ba8.01Ga15.83Zn0.019Sn30.15","Ba8.01Ga15.83Zn0.019Sn30.15","0.0","0.0","0.0","0.0","0.0","0.0","0.0","0.0","0.0","0.0","0.0","0.0","0.0","0.0","0.0","0.0","0.0","0.0","0.0","0.0","0.0","0.0","0.0","0.29309929826510395","0.0","0.0","0.0","0.0","0.0","0.0","0.0","0.0","0.0","0.0","0.0","0.0","0.14830861523079486","0.0","0.0","0.0","0.0","0.0","0.0","0.0","0.0","0.0","0.0","0.0","0.0","0.0","0.0003517932196485771","0.0","0.5582402932844526","0.0","0.0","0.0","0.0","0.0","0.0","0.0","0.0","0.0","0.0","0.0","0.0","300.0","","411.0","5190.0","0.00088","0.31","https://doi.org/10.1021/acs.chemmater.5b00025","1.0"
"1913","Ba8.01Ga15.83Zn0.019Sn30.15","Ba8.01Ga15.83Zn0.019Sn30.15","0.0","0.0","0.0","0.0","0.0","0.0","0.0","0.0","0.0","0.0","0.0","0.0","0.0","0.0","0.0","0.0","0.0","0.0","0.0","0.0","0.0","0.0","0.0","0.29309929826510395","0.0","0.0","0.0","0.0","0.0","0.0","0.0","0.0","0.0","0.0","0.0","0.0","0.14830861523079486","0.0","0.0","0.0","0.0","0.0","0.0","0.0","0.0","0.0","0.0","0.0","0.0","0.0","0.0003517932196485771","0.0","0.5582402932844526","0.0","0.0","0.0","0.0","0.0","0.0","0.0","0.0","0.0","0.0","0.0","0.0","340.0","","431.0","4929.0","0.00092","0.38","https://doi.org/10.1021/acs.chemmater.5b00025","1.0"
"1914","Ba8.01Ga15.83Zn0.019Sn30.15","Ba8.01Ga15.83Zn0.019Sn30.15","0.0","0.0","0.0","0.0","0.0","0.0","0.0","0.0","0.0","0.0","0.0","0.0","0.0","0.0","0.0","0.0","0.0","0.0","0.0","0.0","0.0","0.0","0.0","0.29309929826510395","0.0","0.0","0.0","0.0","0.0","0.0","0.0","0.0","0.0","0.0","0.0","0.0","0.14830861523079486","0.0","0.0","0.0","0.0","0.0","0.0","0.0","0.0","0.0","0.0","0.0","0.0","0.0","0.0003517932196485771","0.0","0.5582402932844526","0.0","0.0","0.0","0.0","0.0","0.0","0.0","0.0","0.0","0.0","0.0","0.0","380.0","","449.0","4709.0","0.00095","0.46","https://doi.org/10.1021/acs.chemmater.5b00025","1.0"
"1915","Ba8.01Ga15.83Zn0.019Sn30.15","Ba8.01Ga15.83Zn0.019Sn30.15","0.0","0.0","0.0","0.0","0.0","0.0","0.0","0.0","0.0","0.0","0.0","0.0","0.0","0.0","0.0","0.0","0.0","0.0","0.0","0.0","0.0","0.0","0.0","0.29309929826510395","0.0","0.0","0.0","0.0","0.0","0.0","0.0","0.0","0.0","0.0","0.0","0.0","0.14830861523079486","0.0","0.0","0.0","0.0","0.0","0.0","0.0","0.0","0.0","0.0","0.0","0.0","0.0","0.0003517932196485771","0.0","0.5582402932844526","0.0","0.0","0.0","0.0","0.0","0.0","0.0","0.0","0.0","0.0","0.0","0.0","580.0","","470.0","4780.0","0.00106","0.48","https://doi.org/10.1021/acs.chemmater.5b00025","1.0"
"1916","Ba8.01Ga15.83Zn0.019Sn30.15","Ba8.01Ga15.83Zn0.019Sn30.15","0.0","0.0","0.0","0.0","0.0","0.0","0.0","0.0","0.0","0.0","0.0","0.0","0.0","0.0","0.0","0.0","0.0","0.0","0.0","0.0","0.0","0.0","0.0","0.29309929826510395","0.0","0.0","0.0","0.0","0.0","0.0","0.0","0.0","0.0","0.0","0.0","0.0","0.14830861523079486","0.0","0.0","0.0","0.0","0.0","0.0","0.0","0.0","0.0","0.0","0.0","0.0","0.0","0.0003517932196485771","0.0","0.5582402932844526","0.0","0.0","0.0","0.0","0.0","0.0","0.0","0.0","0.0","0.0","0.0","0.0","540.0","","486.0","4254.0","0.001","0.52","https://doi.org/10.1021/acs.chemmater.5b00025","1.0"
"1917","Ba8.01Ga15.83Zn0.019Sn30.15","Ba8.01Ga15.83Zn0.019Sn30.15","0.0","0.0","0.0","0.0","0.0","0.0","0.0","0.0","0.0","0.0","0.0","0.0","0.0","0.0","0.0","0.0","0.0","0.0","0.0","0.0","0.0","0.0","0.0","0.29309929826510395","0.0","0.0","0.0","0.0","0.0","0.0","0.0","0.0","0.0","0.0","0.0","0.0","0.14830861523079486","0.0","0.0","0.0","0.0","0.0","0.0","0.0","0.0","0.0","0.0","0.0","0.0","0.0","0.0003517932196485771","0.0","0.5582402932844526","0.0","0.0","0.0","0.0","0.0","0.0","0.0","0.0","0.0","0.0","0.0","0.0","420.0","","467.0","4480.0","0.00097","0.54","https://doi.org/10.1021/acs.chemmater.5b00025","1.0"
"1918","Ba8.01Ga15.83Zn0.019Sn30.15","Ba8.01Ga15.83Zn0.019Sn30.15","0.0","0.0","0.0","0.0","0.0","0.0","0.0","0.0","0.0","0.0","0.0","0.0","0.0","0.0","0.0","0.0","0.0","0.0","0.0","0.0","0.0","0.0","0.0","0.29309929826510395","0.0","0.0","0.0","0.0","0.0","0.0","0.0","0.0","0.0","0.0","0.0","0.0","0.14830861523079486","0.0","0.0","0.0","0.0","0.0","0.0","0.0","0.0","0.0","0.0","0.0","0.0","0.0","0.0003517932196485771","0.0","0.5582402932844526","0.0","0.0","0.0","0.0","0.0","0.0","0.0","0.0","0.0","0.0","0.0","0.0","500.0","","485.0","4202.0","0.00099","0.57","https://doi.org/10.1021/acs.chemmater.5b00025","1.0"
"1919","Ba8.01Ga15.83Zn0.019Sn30.15","Ba8.01Ga15.83Zn0.019Sn30.15","0.0","0.0","0.0","0.0","0.0","0.0","0.0","0.0","0.0","0.0","0.0","0.0","0.0","0.0","0.0","0.0","0.0","0.0","0.0","0.0","0.0","0.0","0.0","0.29309929826510395","0.0","0.0","0.0","0.0","0.0","0.0","0.0","0.0","0.0","0.0","0.0","0.0","0.14830861523079486","0.0","0.0","0.0","0.0","0.0","0.0","0.0","0.0","0.0","0.0","0.0","0.0","0.0","0.0003517932196485771","0.0","0.5582402932844526","0.0","0.0","0.0","0.0","0.0","0.0","0.0","0.0","0.0","0.0","0.0","0.0","460.0","","479.0","4306.0","0.00099","0.58","https://doi.org/10.1021/acs.chemmater.5b00025","1.0"
"1920","Ba8.01Ga15.88Zn0.009Sn30.11","Ba8.01Ga15.88Zn0.009Sn30.11","0.0","0.0","0.0","0.0","0.0","0.0","0.0","0.0","0.0","0.0","0.0","0.0","0.0","0.0","0.0","0.0","0.0","0.0","0.0","0.0","0.0","0.0","0.0","0.2940250698957581","0.0","0.0","0.0","0.0","0.0","0.0","0.0","0.0","0.0","0.0","0.0","0.0","0.14830861523079486","0.0","0.0","0.0","0.0","0.0","0.0","0.0","0.0","0.0","0.0","0.0","0.0","0.0","0.00016663889351774703","0.0","0.5574996759799292","0.0","0.0","0.0","0.0","0.0","0.0","0.0","0.0","0.0","0.0","0.0","0.0","300.0","","369.0","7591.0","0.00103","0.33","https://doi.org/10.1021/acs.chemmater.5b00025","1.0"
"1921","Ba8.01Ga15.88Zn0.009Sn30.11","Ba8.01Ga15.88Zn0.009Sn30.11","0.0","0.0","0.0","0.0","0.0","0.0","0.0","0.0","0.0","0.0","0.0","0.0","0.0","0.0","0.0","0.0","0.0","0.0","0.0","0.0","0.0","0.0","0.0","0.2940250698957581","0.0","0.0","0.0","0.0","0.0","0.0","0.0","0.0","0.0","0.0","0.0","0.0","0.14830861523079486","0.0","0.0","0.0","0.0","0.0","0.0","0.0","0.0","0.0","0.0","0.0","0.0","0.0","0.00016663889351774703","0.0","0.5574996759799292","0.0","0.0","0.0","0.0","0.0","0.0","0.0","0.0","0.0","0.0","0.0","0.0","340.0","","389.0","7197.0","0.00109","0.42","https://doi.org/10.1021/acs.chemmater.5b00025","1.0"
"1922","Ba8.01Ga15.88Zn0.009Sn30.11","Ba8.01Ga15.88Zn0.009Sn30.11","0.0","0.0","0.0","0.0","0.0","0.0","0.0","0.0","0.0","0.0","0.0","0.0","0.0","0.0","0.0","0.0","0.0","0.0","0.0","0.0","0.0","0.0","0.0","0.2940250698957581","0.0","0.0","0.0","0.0","0.0","0.0","0.0","0.0","0.0","0.0","0.0","0.0","0.14830861523079486","0.0","0.0","0.0","0.0","0.0","0.0","0.0","0.0","0.0","0.0","0.0","0.0","0.0","0.00016663889351774703","0.0","0.5574996759799292","0.0","0.0","0.0","0.0","0.0","0.0","0.0","0.0","0.0","0.0","0.0","0.0","380.0","","408.0","6797.0","0.00113","0.51","https://doi.org/10.1021/acs.chemmater.5b00025","1.0"
"1923","Ba8.01Ga15.88Zn0.009Sn30.11","Ba8.01Ga15.88Zn0.009Sn30.11","0.0","0.0","0.0","0.0","0.0","0.0","0.0","0.0","0.0","0.0","0.0","0.0","0.0","0.0","0.0","0.0","0.0","0.0","0.0","0.0","0.0","0.0","0.0","0.2940250698957581","0.0","0.0","0.0","0.0","0.0","0.0","0.0","0.0","0.0","0.0","0.0","0.0","0.14830861523079486","0.0","0.0","0.0","0.0","0.0","0.0","0.0","0.0","0.0","0.0","0.0","0.0","0.0","0.00016663889351774703","0.0","0.5574996759799292","0.0","0.0","0.0","0.0","0.0","0.0","0.0","0.0","0.0","0.0","0.0","0.0","420.0","","423.0","6360.0","0.00114","0.58","https://doi.org/10.1021/acs.chemmater.5b00025","1.0"
"1924","Ba8.01Ga15.88Zn0.009Sn30.11","Ba8.01Ga15.88Zn0.009Sn30.11","0.0","0.0","0.0","0.0","0.0","0.0","0.0","0.0","0.0","0.0","0.0","0.0","0.0","0.0","0.0","0.0","0.0","0.0","0.0","0.0","0.0","0.0","0.0","0.2940250698957581","0.0","0.0","0.0","0.0","0.0","0.0","0.0","0.0","0.0","0.0","0.0","0.0","0.14830861523079486","0.0","0.0","0.0","0.0","0.0","0.0","0.0","0.0","0.0","0.0","0.0","0.0","0.0","0.00016663889351774703","0.0","0.5574996759799292","0.0","0.0","0.0","0.0","0.0","0.0","0.0","0.0","0.0","0.0","0.0","0.0","580.0","","424.0","7300.0","0.00131","0.64","https://doi.org/10.1021/acs.chemmater.5b00025","1.0"
"1925","Ba8.01Ga15.88Zn0.009Sn30.11","Ba8.01Ga15.88Zn0.009Sn30.11","0.0","0.0","0.0","0.0","0.0","0.0","0.0","0.0","0.0","0.0","0.0","0.0","0.0","0.0","0.0","0.0","0.0","0.0","0.0","0.0","0.0","0.0","0.0","0.2940250698957581","0.0","0.0","0.0","0.0","0.0","0.0","0.0","0.0","0.0","0.0","0.0","0.0","0.14830861523079486","0.0","0.0","0.0","0.0","0.0","0.0","0.0","0.0","0.0","0.0","0.0","0.0","0.0","0.00016663889351774703","0.0","0.5574996759799292","0.0","0.0","0.0","0.0","0.0","0.0","0.0","0.0","0.0","0.0","0.0","0.0","460.0","","438.0","6118.0","0.00117","0.66","https://doi.org/10.1021/acs.chemmater.5b00025","1.0"
"1926","Ba8.01Ga15.88Zn0.009Sn30.11","Ba8.01Ga15.88Zn0.009Sn30.11","0.0","0.0","0.0","0.0","0.0","0.0","0.0","0.0","0.0","0.0","0.0","0.0","0.0","0.0","0.0","0.0","0.0","0.0","0.0","0.0","0.0","0.0","0.0","0.2940250698957581","0.0","0.0","0.0","0.0","0.0","0.0","0.0","0.0","0.0","0.0","0.0","0.0","0.14830861523079486","0.0","0.0","0.0","0.0","0.0","0.0","0.0","0.0","0.0","0.0","0.0","0.0","0.0","0.00016663889351774703","0.0","0.5574996759799292","0.0","0.0","0.0","0.0","0.0","0.0","0.0","0.0","0.0","0.0","0.0","0.0","540.0","","445.0","6320.0","0.00125","0.69","https://doi.org/10.1021/acs.chemmater.5b00025","1.0"
"1927","Ba8.01Ga15.88Zn0.009Sn30.11","Ba8.01Ga15.88Zn0.009Sn30.11","0.0","0.0","0.0","0.0","0.0","0.0","0.0","0.0","0.0","0.0","0.0","0.0","0.0","0.0","0.0","0.0","0.0","0.0","0.0","0.0","0.0","0.0","0.0","0.2940250698957581","0.0","0.0","0.0","0.0","0.0","0.0","0.0","0.0","0.0","0.0","0.0","0.0","0.14830861523079486","0.0","0.0","0.0","0.0","0.0","0.0","0.0","0.0","0.0","0.0","0.0","0.0","0.0","0.00016663889351774703","0.0","0.5574996759799292","0.0","0.0","0.0","0.0","0.0","0.0","0.0","0.0","0.0","0.0","0.0","0.0","500.0","","451.0","5876.0","0.00119","0.7","https://doi.org/10.1021/acs.chemmater.5b00025","1.0"
"1928","Ba8.01Ga15.89Zn0.006Sn30.1","Ba8.01Ga15.89Zn0.006Sn30.1","0.0","0.0","0.0","0.0","0.0","0.0","0.0","0.0","0.0","0.0","0.0","0.0","0.0","0.0","0.0","0.0","0.0","0.0","0.0","0.0","0.0","0.0","0.0","0.294226567418435","0.0","0.0","0.0","0.0","0.0","0.0","0.0","0.0","0.0","0.0","0.0","0.0","0.1483168536829241","0.0","0.0","0.0","0.0","0.0","0.0","0.0","0.0","0.0","0.0","0.0","0.0","0.0","0.00011109876680368848","0.0","0.5573454801318373","0.0","0.0","0.0","0.0","0.0","0.0","0.0","0.0","0.0","0.0","0.0","0.0","300.0","","336.0","14596.0","0.00164","0.5","https://doi.org/10.1021/acs.chemmater.5b00025","1.0"
"1929","Ba8.01Ga15.89Zn0.006Sn30.1","Ba8.01Ga15.89Zn0.006Sn30.1","0.0","0.0","0.0","0.0","0.0","0.0","0.0","0.0","0.0","0.0","0.0","0.0","0.0","0.0","0.0","0.0","0.0","0.0","0.0","0.0","0.0","0.0","0.0","0.294226567418435","0.0","0.0","0.0","0.0","0.0","0.0","0.0","0.0","0.0","0.0","0.0","0.0","0.1483168536829241","0.0","0.0","0.0","0.0","0.0","0.0","0.0","0.0","0.0","0.0","0.0","0.0","0.0","0.00011109876680368848","0.0","0.5573454801318373","0.0","0.0","0.0","0.0","0.0","0.0","0.0","0.0","0.0","0.0","0.0","0.0","340.0","","355.0","13640.0","0.00172","0.63","https://doi.org/10.1021/acs.chemmater.5b00025","1.0"
"1930","Ba8.01Ga15.89Zn0.006Sn30.1","Ba8.01Ga15.89Zn0.006Sn30.1","0.0","0.0","0.0","0.0","0.0","0.0","0.0","0.0","0.0","0.0","0.0","0.0","0.0","0.0","0.0","0.0","0.0","0.0","0.0","0.0","0.0","0.0","0.0","0.294226567418435","0.0","0.0","0.0","0.0","0.0","0.0","0.0","0.0","0.0","0.0","0.0","0.0","0.1483168536829241","0.0","0.0","0.0","0.0","0.0","0.0","0.0","0.0","0.0","0.0","0.0","0.0","0.0","0.00011109876680368848","0.0","0.5573454801318373","0.0","0.0","0.0","0.0","0.0","0.0","0.0","0.0","0.0","0.0","0.0","0.0","380.0","","374.0","12700.0","0.00178","0.75","https://doi.org/10.1021/acs.chemmater.5b00025","1.0"
"1931","Ba8.01Ga15.89Zn0.006Sn30.1","Ba8.01Ga15.89Zn0.006Sn30.1","0.0","0.0","0.0","0.0","0.0","0.0","0.0","0.0","0.0","0.0","0.0","0.0","0.0","0.0","0.0","0.0","0.0","0.0","0.0","0.0","0.0","0.0","0.0","0.294226567418435","0.0","0.0","0.0","0.0","0.0","0.0","0.0","0.0","0.0","0.0","0.0","0.0","0.1483168536829241","0.0","0.0","0.0","0.0","0.0","0.0","0.0","0.0","0.0","0.0","0.0","0.0","0.0","0.00011109876680368848","0.0","0.5573454801318373","0.0","0.0","0.0","0.0","0.0","0.0","0.0","0.0","0.0","0.0","0.0","0.0","580.0","","392.0","11500.0","0.00177","0.82","https://doi.org/10.1021/acs.chemmater.5b00025","1.0"
"1932","Ba8.01Ga15.89Zn0.006Sn30.1","Ba8.01Ga15.89Zn0.006Sn30.1","0.0","0.0","0.0","0.0","0.0","0.0","0.0","0.0","0.0","0.0","0.0","0.0","0.0","0.0","0.0","0.0","0.0","0.0","0.0","0.0","0.0","0.0","0.0","0.294226567418435","0.0","0.0","0.0","0.0","0.0","0.0","0.0","0.0","0.0","0.0","0.0","0.0","0.1483168536829241","0.0","0.0","0.0","0.0","0.0","0.0","0.0","0.0","0.0","0.0","0.0","0.0","0.0","0.00011109876680368848","0.0","0.5573454801318373","0.0","0.0","0.0","0.0","0.0","0.0","0.0","0.0","0.0","0.0","0.0","0.0","420.0","","383.0","11985.0","0.00176","0.84","https://doi.org/10.1021/acs.chemmater.5b00025","1.0"
"1933","Ba8.01Ga15.89Zn0.006Sn30.1","Ba8.01Ga15.89Zn0.006Sn30.1","0.0","0.0","0.0","0.0","0.0","0.0","0.0","0.0","0.0","0.0","0.0","0.0","0.0","0.0","0.0","0.0","0.0","0.0","0.0","0.0","0.0","0.0","0.0","0.294226567418435","0.0","0.0","0.0","0.0","0.0","0.0","0.0","0.0","0.0","0.0","0.0","0.0","0.1483168536829241","0.0","0.0","0.0","0.0","0.0","0.0","0.0","0.0","0.0","0.0","0.0","0.0","0.0","0.00011109876680368848","0.0","0.5573454801318373","0.0","0.0","0.0","0.0","0.0","0.0","0.0","0.0","0.0","0.0","0.0","0.0","460.0","","391.0","11429.0","0.00175","0.92","https://doi.org/10.1021/acs.chemmater.5b00025","1.0"
"1934","Ba8.01Ga15.89Zn0.006Sn30.1","Ba8.01Ga15.89Zn0.006Sn30.1","0.0","0.0","0.0","0.0","0.0","0.0","0.0","0.0","0.0","0.0","0.0","0.0","0.0","0.0","0.0","0.0","0.0","0.0","0.0","0.0","0.0","0.0","0.0","0.294226567418435","0.0","0.0","0.0","0.0","0.0","0.0","0.0","0.0","0.0","0.0","0.0","0.0","0.1483168536829241","0.0","0.0","0.0","0.0","0.0","0.0","0.0","0.0","0.0","0.0","0.0","0.0","0.0","0.00011109876680368848","0.0","0.5573454801318373","0.0","0.0","0.0","0.0","0.0","0.0","0.0","0.0","0.0","0.0","0.0","0.0","540.0","","405.0","10940.0","0.00179","0.95","https://doi.org/10.1021/acs.chemmater.5b00025","1.0"
"1935","Ba8.01Ga15.89Zn0.006Sn30.1","Ba8.01Ga15.89Zn0.006Sn30.1","0.0","0.0","0.0","0.0","0.0","0.0","0.0","0.0","0.0","0.0","0.0","0.0","0.0","0.0","0.0","0.0","0.0","0.0","0.0","0.0","0.0","0.0","0.0","0.294226567418435","0.0","0.0","0.0","0.0","0.0","0.0","0.0","0.0","0.0","0.0","0.0","0.0","0.1483168536829241","0.0","0.0","0.0","0.0","0.0","0.0","0.0","0.0","0.0","0.0","0.0","0.0","0.0","0.00011109876680368848","0.0","0.5573454801318373","0.0","0.0","0.0","0.0","0.0","0.0","0.0","0.0","0.0","0.0","0.0","0.0","500.0","","399.0","11050.0","0.00176","0.97","https://doi.org/10.1021/acs.chemmater.5b00025","1.0"
"1936","Ba8Ga15.88Zn0.007Sn30.12","Ba8Ga15.88Zn0.007Sn30.12","0.0","0.0","0.0","0.0","0.0","0.0","0.0","0.0","0.0","0.0","0.0","0.0","0.0","0.0","0.0","0.0","0.0","0.0","0.0","0.0","0.0","0.0","0.0","0.2940359583017016","0.0","0.0","0.0","0.0","0.0","0.0","0.0","0.0","0.0","0.0","0.0","0.0","0.14812894624770861","0.0","0.0","0.0","0.0","0.0","0.0","0.0","0.0","0.0","0.0","0.0","0.0","0.0","0.00012961282796674503","0.0","0.557705482622623","0.0","0.0","0.0","0.0","0.0","0.0","0.0","0.0","0.0","0.0","0.0","0.0","300.0","","320.0","16750.0","0.00172","0.52","https://doi.org/10.1021/acs.chemmater.5b00025","1.0"
"1937","Ba8Ga15.88Zn0.007Sn30.12","Ba8Ga15.88Zn0.007Sn30.12","0.0","0.0","0.0","0.0","0.0","0.0","0.0","0.0","0.0","0.0","0.0","0.0","0.0","0.0","0.0","0.0","0.0","0.0","0.0","0.0","0.0","0.0","0.0","0.2940359583017016","0.0","0.0","0.0","0.0","0.0","0.0","0.0","0.0","0.0","0.0","0.0","0.0","0.14812894624770861","0.0","0.0","0.0","0.0","0.0","0.0","0.0","0.0","0.0","0.0","0.0","0.0","0.0","0.00012961282796674503","0.0","0.557705482622623","0.0","0.0","0.0","0.0","0.0","0.0","0.0","0.0","0.0","0.0","0.0","0.0","340.0","","341.0","15620.0","0.00182","0.66","https://doi.org/10.1021/acs.chemmater.5b00025","1.0"
"1938","Ba8Ga15.88Zn0.007Sn30.12","Ba8Ga15.88Zn0.007Sn30.12","0.0","0.0","0.0","0.0","0.0","0.0","0.0","0.0","0.0","0.0","0.0","0.0","0.0","0.0","0.0","0.0","0.0","0.0","0.0","0.0","0.0","0.0","0.0","0.2940359583017016","0.0","0.0","0.0","0.0","0.0","0.0","0.0","0.0","0.0","0.0","0.0","0.0","0.14812894624770861","0.0","0.0","0.0","0.0","0.0","0.0","0.0","0.0","0.0","0.0","0.0","0.0","0.0","0.00012961282796674503","0.0","0.557705482622623","0.0","0.0","0.0","0.0","0.0","0.0","0.0","0.0","0.0","0.0","0.0","0.0","380.0","","360.0","14699.0","0.0019","0.79","https://doi.org/10.1021/acs.chemmater.5b00025","1.0"
"1939","Ba8Ga15.88Zn0.007Sn30.12","Ba8Ga15.88Zn0.007Sn30.12","0.0","0.0","0.0","0.0","0.0","0.0","0.0","0.0","0.0","0.0","0.0","0.0","0.0","0.0","0.0","0.0","0.0","0.0","0.0","0.0","0.0","0.0","0.0","0.2940359583017016","0.0","0.0","0.0","0.0","0.0","0.0","0.0","0.0","0.0","0.0","0.0","0.0","0.14812894624770861","0.0","0.0","0.0","0.0","0.0","0.0","0.0","0.0","0.0","0.0","0.0","0.0","0.0","0.00012961282796674503","0.0","0.557705482622623","0.0","0.0","0.0","0.0","0.0","0.0","0.0","0.0","0.0","0.0","0.0","0.0","580.0","","385.0","11890.0","0.00176","0.82","https://doi.org/10.1021/acs.chemmater.5b00025","1.0"
"1940","Ba8Ga15.88Zn0.007Sn30.12","Ba8Ga15.88Zn0.007Sn30.12","0.0","0.0","0.0","0.0","0.0","0.0","0.0","0.0","0.0","0.0","0.0","0.0","0.0","0.0","0.0","0.0","0.0","0.0","0.0","0.0","0.0","0.0","0.0","0.2940359583017016","0.0","0.0","0.0","0.0","0.0","0.0","0.0","0.0","0.0","0.0","0.0","0.0","0.14812894624770861","0.0","0.0","0.0","0.0","0.0","0.0","0.0","0.0","0.0","0.0","0.0","0.0","0.0","0.00012961282796674503","0.0","0.557705482622623","0.0","0.0","0.0","0.0","0.0","0.0","0.0","0.0","0.0","0.0","0.0","0.0","420.0","","374.0","13684.0","0.00192","0.9","https://doi.org/10.1021/acs.chemmater.5b00025","1.0"
"1941","Ba8Ga15.88Zn0.007Sn30.12","Ba8Ga15.88Zn0.007Sn30.12","0.0","0.0","0.0","0.0","0.0","0.0","0.0","0.0","0.0","0.0","0.0","0.0","0.0","0.0","0.0","0.0","0.0","0.0","0.0","0.0","0.0","0.0","0.0","0.2940359583017016","0.0","0.0","0.0","0.0","0.0","0.0","0.0","0.0","0.0","0.0","0.0","0.0","0.14812894624770861","0.0","0.0","0.0","0.0","0.0","0.0","0.0","0.0","0.0","0.0","0.0","0.0","0.0","0.00012961282796674503","0.0","0.557705482622623","0.0","0.0","0.0","0.0","0.0","0.0","0.0","0.0","0.0","0.0","0.0","0.0","540.0","","396.0","12023.0","0.00189","0.99","https://doi.org/10.1021/acs.chemmater.5b00025","1.0"
"1942","Ba8Ga15.88Zn0.007Sn30.12","Ba8Ga15.88Zn0.007Sn30.12","0.0","0.0","0.0","0.0","0.0","0.0","0.0","0.0","0.0","0.0","0.0","0.0","0.0","0.0","0.0","0.0","0.0","0.0","0.0","0.0","0.0","0.0","0.0","0.2940359583017016","0.0","0.0","0.0","0.0","0.0","0.0","0.0","0.0","0.0","0.0","0.0","0.0","0.14812894624770861","0.0","0.0","0.0","0.0","0.0","0.0","0.0","0.0","0.0","0.0","0.0","0.0","0.0","0.00012961282796674503","0.0","0.557705482622623","0.0","0.0","0.0","0.0","0.0","0.0","0.0","0.0","0.0","0.0","0.0","0.0","460.0","","389.0","13000.0","0.00197","1.02","https://doi.org/10.1021/acs.chemmater.5b00025","1.0"
"1943","Ba8Ga15.88Zn0.007Sn30.12","Ba8Ga15.88Zn0.007Sn30.12","0.0","0.0","0.0","0.0","0.0","0.0","0.0","0.0","0.0","0.0","0.0","0.0","0.0","0.0","0.0","0.0","0.0","0.0","0.0","0.0","0.0","0.0","0.0","0.2940359583017016","0.0","0.0","0.0","0.0","0.0","0.0","0.0","0.0","0.0","0.0","0.0","0.0","0.14812894624770861","0.0","0.0","0.0","0.0","0.0","0.0","0.0","0.0","0.0","0.0","0.0","0.0","0.0","0.00012961282796674503","0.0","0.557705482622623","0.0","0.0","0.0","0.0","0.0","0.0","0.0","0.0","0.0","0.0","0.0","0.0","500.0","","400.0","12310.0","0.00197","1.07","https://doi.org/10.1021/acs.chemmater.5b00025","1.0"
"1944","Ba0.5Cr5Se8","Ba0.5Cr5Se8","0.0","0.0","0.0","0.0","0.0","0.0","0.0","0.0","0.0","0.0","0.0","0.0","0.0","0.0","0.0","0.0","0.0","0.0","0.0","0.0","0.0","0.0","0.0","0.0","0.37037037037037035","0.0","0.0","0.0","0.0","0.0","0.0","0.0","0.0","0.0","0.0","0.0","0.037037037037037035","0.5925925925925926","0.0","0.0","0.0","0.0","0.0","0.0","0.0","0.0","0.0","0.0","0.0","0.0","0.0","0.0","0.0","0.0","0.0","0.0","0.0","0.0","0.0","0.0","0.0","0.0","0.0","0.0","0.0","300.0","228.0","372.0","1.09","","","","0.9999999999999999"
"1945","Ba0.5Cr5Se8","Ba0.5Cr5Se8","0.0","0.0","0.0","0.0","0.0","0.0","0.0","0.0","0.0","0.0","0.0","0.0","0.0","0.0","0.0","0.0","0.0","0.0","0.0","0.0","0.0","0.0","0.0","0.0","0.37037037037037035","0.0","0.0","0.0","0.0","0.0","0.0","0.0","0.0","0.0","0.0","0.0","0.037037037037037035","0.5925925925925926","0.0","0.0","0.0","0.0","0.0","0.0","0.0","0.0","0.0","0.0","0.0","0.0","0.0","0.0","0.0","0.0","0.0","0.0","0.0","0.0","0.0","0.0","0.0","0.0","0.0","0.0","0.0","389.0","258.0","471.0","1.17","","","","0.9999999999999999"
"1946","Ba0.5Cr5Se8","Ba0.5Cr5Se8","0.0","0.0","0.0","0.0","0.0","0.0","0.0","0.0","0.0","0.0","0.0","0.0","0.0","0.0","0.0","0.0","0.0","0.0","0.0","0.0","0.0","0.0","0.0","0.0","0.37037037037037035","0.0","0.0","0.0","0.0","0.0","0.0","0.0","0.0","0.0","0.0","0.0","0.037037037037037035","0.5925925925925926","0.0","0.0","0.0","0.0","0.0","0.0","0.0","0.0","0.0","0.0","0.0","0.0","0.0","0.0","0.0","0.0","0.0","0.0","0.0","0.0","0.0","0.0","0.0","0.0","0.0","0.0","0.0","507.0","286.0","709.0","1.28","","","","0.9999999999999999"
"1947","Ba0.5Cr5Se8","Ba0.5Cr5Se8","0.0","0.0","0.0","0.0","0.0","0.0","0.0","0.0","0.0","0.0","0.0","0.0","0.0","0.0","0.0","0.0","0.0","0.0","0.0","0.0","0.0","0.0","0.0","0.0","0.37037037037037035","0.0","0.0","0.0","0.0","0.0","0.0","0.0","0.0","0.0","0.0","0.0","0.037037037037037035","0.5925925925925926","0.0","0.0","0.0","0.0","0.0","0.0","0.0","0.0","0.0","0.0","0.0","0.0","0.0","0.0","0.0","0.0","0.0","0.0","0.0","0.0","0.0","0.0","0.0","0.0","0.0","0.0","0.0","626.0","312.0","1240.0","1.47","","","","0.9999999999999999"
"1948","Ba0.5Cr5Se8","Ba0.5Cr5Se8","0.0","0.0","0.0","0.0","0.0","0.0","0.0","0.0","0.0","0.0","0.0","0.0","0.0","0.0","0.0","0.0","0.0","0.0","0.0","0.0","0.0","0.0","0.0","0.0","0.37037037037037035","0.0","0.0","0.0","0.0","0.0","0.0","0.0","0.0","0.0","0.0","0.0","0.037037037037037035","0.5925925925925926","0.0","0.0","0.0","0.0","0.0","0.0","0.0","0.0","0.0","0.0","0.0","0.0","0.0","0.0","0.0","0.0","0.0","0.0","0.0","0.0","0.0","0.0","0.0","0.0","0.0","0.0","0.0","743.0","294.0","1411.0","0.96","","","","0.9999999999999999"
"1949","Ba0.5Cr5Se8","Ba0.5Cr5Se8","0.0","0.0","0.0","0.0","0.0","0.0","0.0","0.0","0.0","0.0","0.0","0.0","0.0","0.0","0.0","0.0","0.0","0.0","0.0","0.0","0.0","0.0","0.0","0.0","0.37037037037037035","0.0","0.0","0.0","0.0","0.0","0.0","0.0","0.0","0.0","0.0","0.0","0.037037037037037035","0.5925925925925926","0.0","0.0","0.0","0.0","0.0","0.0","0.0","0.0","0.0","0.0","0.0","0.0","0.0","0.0","0.0","0.0","0.0","0.0","0.0","0.0","0.0","0.0","0.0","0.0","0.0","0.0","0.0","803.0","269.0","1640.0","0.85","","","","0.9999999999999999"
"1950","Ba0.5Cr5Se8","Ba0.5Cr5Se8","0.0","0.0","0.0","0.0","0.0","0.0","0.0","0.0","0.0","0.0","0.0","0.0","0.0","0.0","0.0","0.0","0.0","0.0","0.0","0.0","0.0","0.0","0.0","0.0","0.37037037037037035","0.0","0.0","0.0","0.0","0.0","0.0","0.0","0.0","0.0","0.0","0.0","0.037037037037037035","0.5925925925925926","0.0","0.0","0.0","0.0","0.0","0.0","0.0","0.0","0.0","0.0","0.0","0.0","0.0","0.0","0.0","0.0","0.0","0.0","0.0","0.0","0.0","0.0","0.0","0.0","0.0","0.0","0.0","833.0","250.0","1907.0","0.86","","","","0.9999999999999999"
"1951","Ba0.5Cr5Se8","Ba0.5Cr5Se8","0.0","0.0","0.0","0.0","0.0","0.0","0.0","0.0","0.0","0.0","0.0","0.0","0.0","0.0","0.0","0.0","0.0","0.0","0.0","0.0","0.0","0.0","0.0","0.0","0.37037037037037035","0.0","0.0","0.0","0.0","0.0","0.0","0.0","0.0","0.0","0.0","0.0","0.037037037037037035","0.5925925925925926","0.0","0.0","0.0","0.0","0.0","0.0","0.0","0.0","0.0","0.0","0.0","0.0","0.0","0.0","0.0","0.0","0.0","0.0","0.0","0.0","0.0","0.0","0.0","0.0","0.0","0.0","0.0","862.0","225.0","2265.0","0.87","","","","0.9999999999999999"
"1952","Ge0.55Pb0.45Te","Ge0.55Pb0.45Te","0.0","0.0","0.0","0.0","0.0","0.0","0.0","0.0","0.0","0.0","0.0","0.0","0.0","0.0","0.0","0.0","0.0","0.5","0.0","0.0","0.0","0.0","0.0","0.0","0.0","0.0","0.0","0.0","0.0","0.0","0.0","0.0","0.0","0.0","0.0","0.0","0.0","0.0","0.225","0.275","0.0","0.0","0.0","0.0","0.0","0.0","0.0","0.0","0.0","0.0","0.0","0.0","0.0","0.0","0.0","0.0","0.0","0.0","0.0","0.0","0.0","0.0","0.0","0.0","0.0","300.0","50.0","75949.0","2.51","","","","1.0"
"1953","Ge0.55Pb0.45Te","Ge0.55Pb0.45Te","0.0","0.0","0.0","0.0","0.0","0.0","0.0","0.0","0.0","0.0","0.0","0.0","0.0","0.0","0.0","0.0","0.0","0.5","0.0","0.0","0.0","0.0","0.0","0.0","0.0","0.0","0.0","0.0","0.0","0.0","0.0","0.0","0.0","0.0","0.0","0.0","0.0","0.0","0.225","0.275","0.0","0.0","0.0","0.0","0.0","0.0","0.0","0.0","0.0","0.0","0.0","0.0","0.0","0.0","0.0","0.0","0.0","0.0","0.0","0.0","0.0","0.0","0.0","0.0","0.0","373.0","63.0","63830.0","2.13","","","","1.0"
"1954","Ge0.55Pb0.45Te","Ge0.55Pb0.45Te","0.0","0.0","0.0","0.0","0.0","0.0","0.0","0.0","0.0","0.0","0.0","0.0","0.0","0.0","0.0","0.0","0.0","0.5","0.0","0.0","0.0","0.0","0.0","0.0","0.0","0.0","0.0","0.0","0.0","0.0","0.0","0.0","0.0","0.0","0.0","0.0","0.0","0.0","0.225","0.275","0.0","0.0","0.0","0.0","0.0","0.0","0.0","0.0","0.0","0.0","0.0","0.0","0.0","0.0","0.0","0.0","0.0","0.0","0.0","0.0","0.0","0.0","0.0","0.0","0.0","472.0","84.0","48000.0","2.03","","","","1.0"
"1955","Ge0.55Pb0.45Te","Ge0.55Pb0.45Te","0.0","0.0","0.0","0.0","0.0","0.0","0.0","0.0","0.0","0.0","0.0","0.0","0.0","0.0","0.0","0.0","0.0","0.5","0.0","0.0","0.0","0.0","0.0","0.0","0.0","0.0","0.0","0.0","0.0","0.0","0.0","0.0","0.0","0.0","0.0","0.0","0.0","0.0","0.225","0.275","0.0","0.0","0.0","0.0","0.0","0.0","0.0","0.0","0.0","0.0","0.0","0.0","0.0","0.0","0.0","0.0","0.0","0.0","0.0","0.0","0.0","0.0","0.0","0.0","0.0","571.0","101.0","38462.0","2.25","","","","1.0"
"1956","Ge0.55Pb0.45Te","Ge0.55Pb0.45Te","0.0","0.0","0.0","0.0","0.0","0.0","0.0","0.0","0.0","0.0","0.0","0.0","0.0","0.0","0.0","0.0","0.0","0.5","0.0","0.0","0.0","0.0","0.0","0.0","0.0","0.0","0.0","0.0","0.0","0.0","0.0","0.0","0.0","0.0","0.0","0.0","0.0","0.0","0.225","0.275","0.0","0.0","0.0","0.0","0.0","0.0","0.0","0.0","0.0","0.0","0.0","0.0","0.0","0.0","0.0","0.0","0.0","0.0","0.0","0.0","0.0","0.0","0.0","0.0","0.0","671.0","112.0","41667.0","1.77","","","","1.0"
"1957","Ge0.55Pb0.45Te","Ge0.55Pb0.45Te","0.0","0.0","0.0","0.0","0.0","0.0","0.0","0.0","0.0","0.0","0.0","0.0","0.0","0.0","0.0","0.0","0.0","0.5","0.0","0.0","0.0","0.0","0.0","0.0","0.0","0.0","0.0","0.0","0.0","0.0","0.0","0.0","0.0","0.0","0.0","0.0","0.0","0.0","0.225","0.275","0.0","0.0","0.0","0.0","0.0","0.0","0.0","0.0","0.0","0.0","0.0","0.0","0.0","0.0","0.0","0.0","0.0","0.0","0.0","0.0","0.0","0.0","0.0","0.0","0.0","721.0","129.0","39474.0","1.72","","","","1.0"
"1958","Ge0.55Pb0.45Te0.2Se0.8","Ge0.55Pb0.45Te0.2Se0.8","0.0","0.0","0.0","0.0","0.0","0.0","0.0","0.0","0.0","0.0","0.0","0.0","0.0","0.0","0.0","0.0","0.0","0.1","0.0","0.0","0.0","0.0","0.0","0.0","0.0","0.0","0.0","0.0","0.0","0.0","0.0","0.0","0.0","0.0","0.0","0.0","0.0","0.4","0.225","0.275","0.0","0.0","0.0","0.0","0.0","0.0","0.0","0.0","0.0","0.0","0.0","0.0","0.0","0.0","0.0","0.0","0.0","0.0","0.0","0.0","0.0","0.0","0.0","0.0","0.0","300.0","384.0","2850.0","0.8","","","","1.0"
"1959","Ge0.55Pb0.45Te0.2Se0.8","Ge0.55Pb0.45Te0.2Se0.8","0.0","0.0","0.0","0.0","0.0","0.0","0.0","0.0","0.0","0.0","0.0","0.0","0.0","0.0","0.0","0.0","0.0","0.1","0.0","0.0","0.0","0.0","0.0","0.0","0.0","0.0","0.0","0.0","0.0","0.0","0.0","0.0","0.0","0.0","0.0","0.0","0.0","0.4","0.225","0.275","0.0","0.0","0.0","0.0","0.0","0.0","0.0","0.0","0.0","0.0","0.0","0.0","0.0","0.0","0.0","0.0","0.0","0.0","0.0","0.0","0.0","0.0","0.0","0.0","0.0","370.0","391.0","2821.0","0.74","","","","1.0"
"1960","Ge0.55Pb0.45Te0.2Se0.8","Ge0.55Pb0.45Te0.2Se0.8","0.0","0.0","0.0","0.0","0.0","0.0","0.0","0.0","0.0","0.0","0.0","0.0","0.0","0.0","0.0","0.0","0.0","0.1","0.0","0.0","0.0","0.0","0.0","0.0","0.0","0.0","0.0","0.0","0.0","0.0","0.0","0.0","0.0","0.0","0.0","0.0","0.0","0.4","0.225","0.275","0.0","0.0","0.0","0.0","0.0","0.0","0.0","0.0","0.0","0.0","0.0","0.0","0.0","0.0","0.0","0.0","0.0","0.0","0.0","0.0","0.0","0.0","0.0","0.0","0.0","470.0","281.0","2022.0","0.78","","","","1.0"
"1961","Ge0.55Pb0.45Te0.2Se0.8","Ge0.55Pb0.45Te0.2Se0.8","0.0","0.0","0.0","0.0","0.0","0.0","0.0","0.0","0.0","0.0","0.0","0.0","0.0","0.0","0.0","0.0","0.0","0.1","0.0","0.0","0.0","0.0","0.0","0.0","0.0","0.0","0.0","0.0","0.0","0.0","0.0","0.0","0.0","0.0","0.0","0.0","0.0","0.4","0.225","0.275","0.0","0.0","0.0","0.0","0.0","0.0","0.0","0.0","0.0","0.0","0.0","0.0","0.0","0.0","0.0","0.0","0.0","0.0","0.0","0.0","0.0","0.0","0.0","0.0","0.0","569.0","230.0","2321.0","0.91","","","","1.0"
"1962","Ge0.55Pb0.45Te0.2Se0.8","Ge0.55Pb0.45Te0.2Se0.8","0.0","0.0","0.0","0.0","0.0","0.0","0.0","0.0","0.0","0.0","0.0","0.0","0.0","0.0","0.0","0.0","0.0","0.1","0.0","0.0","0.0","0.0","0.0","0.0","0.0","0.0","0.0","0.0","0.0","0.0","0.0","0.0","0.0","0.0","0.0","0.0","0.0","0.4","0.225","0.275","0.0","0.0","0.0","0.0","0.0","0.0","0.0","0.0","0.0","0.0","0.0","0.0","0.0","0.0","0.0","0.0","0.0","0.0","0.0","0.0","0.0","0.0","0.0","0.0","0.0","668.0","225.0","4622.0","0.85","","","","1.0"
"1963","Ge0.55Pb0.45Te0.2Se0.8","Ge0.55Pb0.45Te0.2Se0.8","0.0","0.0","0.0","0.0","0.0","0.0","0.0","0.0","0.0","0.0","0.0","0.0","0.0","0.0","0.0","0.0","0.0","0.1","0.0","0.0","0.0","0.0","0.0","0.0","0.0","0.0","0.0","0.0","0.0","0.0","0.0","0.0","0.0","0.0","0.0","0.0","0.0","0.4","0.225","0.275","0.0","0.0","0.0","0.0","0.0","0.0","0.0","0.0","0.0","0.0","0.0","0.0","0.0","0.0","0.0","0.0","0.0","0.0","0.0","0.0","0.0","0.0","0.0","0.0","0.0","721.0","211.0","6790.0","0.87","","","","1.0"
"1964","Ge0.55Pb0.45Te0.3Se0.7","Ge0.55Pb0.45Te0.3Se0.7","0.0","0.0","0.0","0.0","0.0","0.0","0.0","0.0","0.0","0.0","0.0","0.0","0.0","0.0","0.0","0.0","0.0","0.15","0.0","0.0","0.0","0.0","0.0","0.0","0.0","0.0","0.0","0.0","0.0","0.0","0.0","0.0","0.0","0.0","0.0","0.0","0.0","0.35","0.225","0.275","0.0","0.0","0.0","0.0","0.0","0.0","0.0","0.0","0.0","0.0","0.0","0.0","0.0","0.0","0.0","0.0","0.0","0.0","0.0","0.0","0.0","0.0","0.0","0.0","0.0","300.0","258.0","4955.0","0.79","","","","1.0"
"1965","Ge0.55Pb0.45Te0.3Se0.7","Ge0.55Pb0.45Te0.3Se0.7","0.0","0.0","0.0","0.0","0.0","0.0","0.0","0.0","0.0","0.0","0.0","0.0","0.0","0.0","0.0","0.0","0.0","0.15","0.0","0.0","0.0","0.0","0.0","0.0","0.0","0.0","0.0","0.0","0.0","0.0","0.0","0.0","0.0","0.0","0.0","0.0","0.0","0.35","0.225","0.275","0.0","0.0","0.0","0.0","0.0","0.0","0.0","0.0","0.0","0.0","0.0","0.0","0.0","0.0","0.0","0.0","0.0","0.0","0.0","0.0","0.0","0.0","0.0","0.0","0.0","370.0","272.0","5288.0","0.67","","","","1.0"
"1966","Ge0.55Pb0.45Te0.3Se0.7","Ge0.55Pb0.45Te0.3Se0.7","0.0","0.0","0.0","0.0","0.0","0.0","0.0","0.0","0.0","0.0","0.0","0.0","0.0","0.0","0.0","0.0","0.0","0.15","0.0","0.0","0.0","0.0","0.0","0.0","0.0","0.0","0.0","0.0","0.0","0.0","0.0","0.0","0.0","0.0","0.0","0.0","0.0","0.35","0.225","0.275","0.0","0.0","0.0","0.0","0.0","0.0","0.0","0.0","0.0","0.0","0.0","0.0","0.0","0.0","0.0","0.0","0.0","0.0","0.0","0.0","0.0","0.0","0.0","0.0","0.0","470.0","339.0","3571.0","0.65","","","","1.0"
"1967","Ge0.55Pb0.45Te0.3Se0.7","Ge0.55Pb0.45Te0.3Se0.7","0.0","0.0","0.0","0.0","0.0","0.0","0.0","0.0","0.0","0.0","0.0","0.0","0.0","0.0","0.0","0.0","0.0","0.15","0.0","0.0","0.0","0.0","0.0","0.0","0.0","0.0","0.0","0.0","0.0","0.0","0.0","0.0","0.0","0.0","0.0","0.0","0.0","0.35","0.225","0.275","0.0","0.0","0.0","0.0","0.0","0.0","0.0","0.0","0.0","0.0","0.0","0.0","0.0","0.0","0.0","0.0","0.0","0.0","0.0","0.0","0.0","0.0","0.0","0.0","0.0","569.0","299.0","4911.0","0.64","","","","1.0"
"1968","Ge0.55Pb0.45Te0.3Se0.7","Ge0.55Pb0.45Te0.3Se0.7","0.0","0.0","0.0","0.0","0.0","0.0","0.0","0.0","0.0","0.0","0.0","0.0","0.0","0.0","0.0","0.0","0.0","0.15","0.0","0.0","0.0","0.0","0.0","0.0","0.0","0.0","0.0","0.0","0.0","0.0","0.0","0.0","0.0","0.0","0.0","0.0","0.0","0.35","0.225","0.275","0.0","0.0","0.0","0.0","0.0","0.0","0.0","0.0","0.0","0.0","0.0","0.0","0.0","0.0","0.0","0.0","0.0","0.0","0.0","0.0","0.0","0.0","0.0","0.0","0.0","668.0","296.0","6044.0","0.62","","","","1.0"
"1969","Ge0.55Pb0.45Te0.3Se0.7","Ge0.55Pb0.45Te0.3Se0.7","0.0","0.0","0.0","0.0","0.0","0.0","0.0","0.0","0.0","0.0","0.0","0.0","0.0","0.0","0.0","0.0","0.0","0.15","0.0","0.0","0.0","0.0","0.0","0.0","0.0","0.0","0.0","0.0","0.0","0.0","0.0","0.0","0.0","0.0","0.0","0.0","0.0","0.35","0.225","0.275","0.0","0.0","0.0","0.0","0.0","0.0","0.0","0.0","0.0","0.0","0.0","0.0","0.0","0.0","0.0","0.0","0.0","0.0","0.0","0.0","0.0","0.0","0.0","0.0","0.0","721.0","291.0","6875.0","0.68","","","","1.0"
