Repository: anilkunwar/thermoelectrics

# Machine learning assisted design of thermoelectrics

a. Machine Learning

# Fetching the upto date data of thermoelectricity (Informatics)

# Featurization:

The computer code to convert the multicomponent chemical formula and temperature row into composition-temperature feature vector
Binary alloys/compunds with upload from json files
Multicomponent alloys/compunds with upload from json files

# Informatics approach to classify p-type and n-type thermoelectric materials

Basic Illustrative Tutorials
Querying the Abstracts on the Materials Science, Applied Physics and Condensed Matter Physics on Keyterms Specific to Thermoelectrics
NER analysis for material type classification

File: machine_learning/vae_regression/latent_space_exploration/thermoelectric_materials.csv (part 28 of 71)
"","Formula","modformula","In","Tl","La","Sr","Mn","Ni","Ru","Pd","Hf","Cs","Sc","Co","Si","Fe","Li","Cl","Yb","Te","N","Ti","Cd","Zr","Y","Ga","Cr","Pr","Tm","Br","Ca","Mg","Rb","Au","Nd","Ce","Ho","I","Ba","Se","Pb","Ge","Gd","Tb","Dy","Cu","Na","Sb","Bi","P","As","Sm","Zn","Al","Sn","Ag","Nb","Mo","V","S","K","Lu","O","Eu","Ta","B","Er","temperature(K)","seebeck_coefficient(μV/K)","electrical_conductivity(S/m)","thermal_conductivity(W/mK)","power_factor(W/mK2)","ZT","reference","sum_elements"
"1970","Ge0.55Pb0.45Te0.4Se0.6","Ge0.55Pb0.45Te0.4Se0.6","0.0","0.0","0.0","0.0","0.0","0.0","0.0","0.0","0.0","0.0","0.0","0.0","0.0","0.0","0.0","0.0","0.0","0.2","0.0","0.0","0.0","0.0","0.0","0.0","0.0","0.0","0.0","0.0","0.0","0.0","0.0","0.0","0.0","0.0","0.0","0.0","0.0","0.3","0.225","0.275","0.0","0.0","0.0","0.0","0.0","0.0","0.0","0.0","0.0","0.0","0.0","0.0","0.0","0.0","0.0","0.0","0.0","0.0","0.0","0.0","0.0","0.0","0.0","0.0","0.0","300.0","238.0","8088.0","0.91","","","","1.0"
"1971","Ge0.55Pb0.45Te0.4Se0.6","Ge0.55Pb0.45Te0.4Se0.6","0.0","0.0","0.0","0.0","0.0","0.0","0.0","0.0","0.0","0.0","0.0","0.0","0.0","0.0","0.0","0.0","0.0","0.2","0.0","0.0","0.0","0.0","0.0","0.0","0.0","0.0","0.0","0.0","0.0","0.0","0.0","0.0","0.0","0.0","0.0","0.0","0.0","0.3","0.225","0.275","0.0","0.0","0.0","0.0","0.0","0.0","0.0","0.0","0.0","0.0","0.0","0.0","0.0","0.0","0.0","0.0","0.0","0.0","0.0","0.0","0.0","0.0","0.0","0.0","0.0","370.0","258.0","8070.0","0.8","","","","1.0"
"1972","Ge0.55Pb0.45Te0.4Se0.6","Ge0.55Pb0.45Te0.4Se0.6","0.0","0.0","0.0","0.0","0.0","0.0","0.0","0.0","0.0","0.0","0.0","0.0","0.0","0.0","0.0","0.0","0.0","0.2","0.0","0.0","0.0","0.0","0.0","0.0","0.0","0.0","0.0","0.0","0.0","0.0","0.0","0.0","0.0","0.0","0.0","0.0","0.0","0.3","0.225","0.275","0.0","0.0","0.0","0.0","0.0","0.0","0.0","0.0","0.0","0.0","0.0","0.0","0.0","0.0","0.0","0.0","0.0","0.0","0.0","0.0","0.0","0.0","0.0","0.0","0.0","470.0","316.0","5500.0","0.79","","","","1.0"
"1973","Ge0.55Pb0.45Te0.4Se0.6","Ge0.55Pb0.45Te0.4Se0.6","0.0","0.0","0.0","0.0","0.0","0.0","0.0","0.0","0.0","0.0","0.0","0.0","0.0","0.0","0.0","0.0","0.0","0.2","0.0","0.0","0.0","0.0","0.0","0.0","0.0","0.0","0.0","0.0","0.0","0.0","0.0","0.0","0.0","0.0","0.0","0.0","0.0","0.3","0.225","0.275","0.0","0.0","0.0","0.0","0.0","0.0","0.0","0.0","0.0","0.0","0.0","0.0","0.0","0.0","0.0","0.0","0.0","0.0","0.0","0.0","0.0","0.0","0.0","0.0","0.0","569.0","295.0","6790.0","0.77","","","","1.0"
"1974","Ge0.55Pb0.45Te0.4Se0.6","Ge0.55Pb0.45Te0.4Se0.6","0.0","0.0","0.0","0.0","0.0","0.0","0.0","0.0","0.0","0.0","0.0","0.0","0.0","0.0","0.0","0.0","0.0","0.2","0.0","0.0","0.0","0.0","0.0","0.0","0.0","0.0","0.0","0.0","0.0","0.0","0.0","0.0","0.0","0.0","0.0","0.0","0.0","0.3","0.225","0.275","0.0","0.0","0.0","0.0","0.0","0.0","0.0","0.0","0.0","0.0","0.0","0.0","0.0","0.0","0.0","0.0","0.0","0.0","0.0","0.0","0.0","0.0","0.0","0.0","0.0","668.0","291.0","7971.0","0.68","","","","1.0"
"1975","Ge0.55Pb0.45Te0.4Se0.6","Ge0.55Pb0.45Te0.4Se0.6","0.0","0.0","0.0","0.0","0.0","0.0","0.0","0.0","0.0","0.0","0.0","0.0","0.0","0.0","0.0","0.0","0.0","0.2","0.0","0.0","0.0","0.0","0.0","0.0","0.0","0.0","0.0","0.0","0.0","0.0","0.0","0.0","0.0","0.0","0.0","0.0","0.0","0.3","0.225","0.275","0.0","0.0","0.0","0.0","0.0","0.0","0.0","0.0","0.0","0.0","0.0","0.0","0.0","0.0","0.0","0.0","0.0","0.0","0.0","0.0","0.0","0.0","0.0","0.0","0.0","721.0","281.0","9483.0","0.67","","","","1.0"
"1976","Ge0.55Pb0.45Te0.5Se0.5","Ge0.55Pb0.45Te0.5Se0.5","0.0","0.0","0.0","0.0","0.0","0.0","0.0","0.0","0.0","0.0","0.0","0.0","0.0","0.0","0.0","0.0","0.0","0.25","0.0","0.0","0.0","0.0","0.0","0.0","0.0","0.0","0.0","0.0","0.0","0.0","0.0","0.0","0.0","0.0","0.0","0.0","0.0","0.25","0.225","0.275","0.0","0.0","0.0","0.0","0.0","0.0","0.0","0.0","0.0","0.0","0.0","0.0","0.0","0.0","0.0","0.0","0.0","0.0","0.0","0.0","0.0","0.0","0.0","0.0","0.0","300.0","221.0","10377.0","0.67","","","","1.0"
"1977","Ge0.55Pb0.45Te0.5Se0.5","Ge0.55Pb0.45Te0.5Se0.5","0.0","0.0","0.0","0.0","0.0","0.0","0.0","0.0","0.0","0.0","0.0","0.0","0.0","0.0","0.0","0.0","0.0","0.25","0.0","0.0","0.0","0.0","0.0","0.0","0.0","0.0","0.0","0.0","0.0","0.0","0.0","0.0","0.0","0.0","0.0","0.0","0.0","0.25","0.225","0.275","0.0","0.0","0.0","0.0","0.0","0.0","0.0","0.0","0.0","0.0","0.0","0.0","0.0","0.0","0.0","0.0","0.0","0.0","0.0","0.0","0.0","0.0","0.0","0.0","0.0","370.0","249.0","10000.0","0.6","","","","1.0"
"1978","Ge0.55Pb0.45Te0.5Se0.5","Ge0.55Pb0.45Te0.5Se0.5","0.0","0.0","0.0","0.0","0.0","0.0","0.0","0.0","0.0","0.0","0.0","0.0","0.0","0.0","0.0","0.0","0.0","0.25","0.0","0.0","0.0","0.0","0.0","0.0","0.0","0.0","0.0","0.0","0.0","0.0","0.0","0.0","0.0","0.0","0.0","0.0","0.0","0.25","0.225","0.275","0.0","0.0","0.0","0.0","0.0","0.0","0.0","0.0","0.0","0.0","0.0","0.0","0.0","0.0","0.0","0.0","0.0","0.0","0.0","0.0","0.0","0.0","0.0","0.0","0.0","470.0","301.0","6875.0","0.53","","","","1.0"
"1979","Ge0.55Pb0.45Te0.5Se0.5","Ge0.55Pb0.45Te0.5Se0.5","0.0","0.0","0.0","0.0","0.0","0.0","0.0","0.0","0.0","0.0","0.0","0.0","0.0","0.0","0.0","0.0","0.0","0.25","0.0","0.0","0.0","0.0","0.0","0.0","0.0","0.0","0.0","0.0","0.0","0.0","0.0","0.0","0.0","0.0","0.0","0.0","0.0","0.25","0.225","0.275","0.0","0.0","0.0","0.0","0.0","0.0","0.0","0.0","0.0","0.0","0.0","0.0","0.0","0.0","0.0","0.0","0.0","0.0","0.0","0.0","0.0","0.0","0.0","0.0","0.0","569.0","293.0","7534.0","0.5","","","","1.0"
"1980","Ge0.55Pb0.45Te0.5Se0.5","Ge0.55Pb0.45Te0.5Se0.5","0.0","0.0","0.0","0.0","0.0","0.0","0.0","0.0","0.0","0.0","0.0","0.0","0.0","0.0","0.0","0.0","0.0","0.25","0.0","0.0","0.0","0.0","0.0","0.0","0.0","0.0","0.0","0.0","0.0","0.0","0.0","0.0","0.0","0.0","0.0","0.0","0.0","0.25","0.225","0.275","0.0","0.0","0.0","0.0","0.0","0.0","0.0","0.0","0.0","0.0","0.0","0.0","0.0","0.0","0.0","0.0","0.0","0.0","0.0","0.0","0.0","0.0","0.0","0.0","0.0","668.0","280.0","10000.0","0.39","","","","1.0"
"1981","Ge0.55Pb0.45Te0.5Se0.5","Ge0.55Pb0.45Te0.5Se0.5","0.0","0.0","0.0","0.0","0.0","0.0","0.0","0.0","0.0","0.0","0.0","0.0","0.0","0.0","0.0","0.0","0.0","0.25","0.0","0.0","0.0","0.0","0.0","0.0","0.0","0.0","0.0","0.0","0.0","0.0","0.0","0.0","0.0","0.0","0.0","0.0","0.0","0.25","0.225","0.275","0.0","0.0","0.0","0.0","0.0","0.0","0.0","0.0","0.0","0.0","0.0","0.0","0.0","0.0","0.0","0.0","0.0","0.0","0.0","0.0","0.0","0.0","0.0","0.0","0.0","721.0","273.0","12000.0","0.46","","","","1.0"
"1982","Ge0.55Pb0.45Te0.8Se0.2","Ge0.55Pb0.45Te0.8Se0.2","0.0","0.0","0.0","0.0","0.0","0.0","0.0","0.0","0.0","0.0","0.0","0.0","0.0","0.0","0.0","0.0","0.0","0.4","0.0","0.0","0.0","0.0","0.0","0.0","0.0","0.0","0.0","0.0","0.0","0.0","0.0","0.0","0.0","0.0","0.0","0.0","0.0","0.1","0.225","0.275","0.0","0.0","0.0","0.0","0.0","0.0","0.0","0.0","0.0","0.0","0.0","0.0","0.0","0.0","0.0","0.0","0.0","0.0","0.0","0.0","0.0","0.0","0.0","0.0","0.0","300.0","83.0","37975.0","1.03","","","","1.0"
"1983","Ge0.55Pb0.45Te0.8Se0.2","Ge0.55Pb0.45Te0.8Se0.2","0.0","0.0","0.0","0.0","0.0","0.0","0.0","0.0","0.0","0.0","0.0","0.0","0.0","0.0","0.0","0.0","0.0","0.4","0.0","0.0","0.0","0.0","0.0","0.0","0.0","0.0","0.0","0.0","0.0","0.0","0.0","0.0","0.0","0.0","0.0","0.0","0.0","0.1","0.225","0.275","0.0","0.0","0.0","0.0","0.0","0.0","0.0","0.0","0.0","0.0","0.0","0.0","0.0","0.0","0.0","0.0","0.0","0.0","0.0","0.0","0.0","0.0","0.0","0.0","0.0","370.0","100.0","31915.0","1.0","","","","1.0"
"1984","Ge0.55Pb0.45Te0.8Se0.2","Ge0.55Pb0.45Te0.8Se0.2","0.0","0.0","0.0","0.0","0.0","0.0","0.0","0.0","0.0","0.0","0.0","0.0","0.0","0.0","0.0","0.0","0.0","0.4","0.0","0.0","0.0","0.0","0.0","0.0","0.0","0.0","0.0","0.0","0.0","0.0","0.0","0.0","0.0","0.0","0.0","0.0","0.0","0.1","0.225","0.275","0.0","0.0","0.0","0.0","0.0","0.0","0.0","0.0","0.0","0.0","0.0","0.0","0.0","0.0","0.0","0.0","0.0","0.0","0.0","0.0","0.0","0.0","0.0","0.0","0.0","470.0","127.0","23904.0","0.97","","","","1.0"
"1985","Ge0.55Pb0.45Te0.8Se0.2","Ge0.55Pb0.45Te0.8Se0.2","0.0","0.0","0.0","0.0","0.0","0.0","0.0","0.0","0.0","0.0","0.0","0.0","0.0","0.0","0.0","0.0","0.0","0.4","0.0","0.0","0.0","0.0","0.0","0.0","0.0","0.0","0.0","0.0","0.0","0.0","0.0","0.0","0.0","0.0","0.0","0.0","0.0","0.1","0.225","0.275","0.0","0.0","0.0","0.0","0.0","0.0","0.0","0.0","0.0","0.0","0.0","0.0","0.0","0.0","0.0","0.0","0.0","0.0","0.0","0.0","0.0","0.0","0.0","0.0","0.0","569.0","149.0","19544.0","1.12","","","","1.0"
"1986","Ge0.55Pb0.45Te0.8Se0.2","Ge0.55Pb0.45Te0.8Se0.2","0.0","0.0","0.0","0.0","0.0","0.0","0.0","0.0","0.0","0.0","0.0","0.0","0.0","0.0","0.0","0.0","0.0","0.4","0.0","0.0","0.0","0.0","0.0","0.0","0.0","0.0","0.0","0.0","0.0","0.0","0.0","0.0","0.0","0.0","0.0","0.0","0.0","0.1","0.225","0.275","0.0","0.0","0.0","0.0","0.0","0.0","0.0","0.0","0.0","0.0","0.0","0.0","0.0","0.0","0.0","0.0","0.0","0.0","0.0","0.0","0.0","0.0","0.0","0.0","0.0","668.0","130.0","29851.0","1.03","","","","1.0"
"1987","Ge0.55Pb0.45Te0.8Se0.2","Ge0.55Pb0.45Te0.8Se0.2","0.0","0.0","0.0","0.0","0.0","0.0","0.0","0.0","0.0","0.0","0.0","0.0","0.0","0.0","0.0","0.0","0.0","0.4","0.0","0.0","0.0","0.0","0.0","0.0","0.0","0.0","0.0","0.0","0.0","0.0","0.0","0.0","0.0","0.0","0.0","0.0","0.0","0.1","0.225","0.275","0.0","0.0","0.0","0.0","0.0","0.0","0.0","0.0","0.0","0.0","0.0","0.0","0.0","0.0","0.0","0.0","0.0","0.0","0.0","0.0","0.0","0.0","0.0","0.0","0.0","721.0","143.0","30000.0","1.18","","","","1.0"
"1988","ZrNiPb","ZrNiPb","0.0","0.0","0.0","0.0","0.0","0.3333333333333333","0.0","0.0","0.0","0.0","0.0","0.0","0.0","0.0","0.0","0.0","0.0","0.0","0.0","0.0","0.0","0.3333333333333333","0.0","0.0","0.0","0.0","0.0","0.0","0.0","0.0","0.0","0.0","0.0","0.0","0.0","0.0","0.0","0.0","0.3333333333333333","0.0","0.0","0.0","0.0","0.0","0.0","0.0","0.0","0.0","0.0","0.0","0.0","0.0","0.0","0.0","0.0","0.0","0.0","0.0","0.0","0.0","0.0","0.0","0.0","0.0","0.0","303.0","-228.0","14590.0","7.67","","","","1.0"
"1989","ZrNiPb","ZrNiPb","0.0","0.0","0.0","0.0","0.0","0.3333333333333333","0.0","0.0","0.0","0.0","0.0","0.0","0.0","0.0","0.0","0.0","0.0","0.0","0.0","0.0","0.0","0.3333333333333333","0.0","0.0","0.0","0.0","0.0","0.0","0.0","0.0","0.0","0.0","0.0","0.0","0.0","0.0","0.0","0.0","0.3333333333333333","0.0","0.0","0.0","0.0","0.0","0.0","0.0","0.0","0.0","0.0","0.0","0.0","0.0","0.0","0.0","0.0","0.0","0.0","0.0","0.0","0.0","0.0","0.0","0.0","0.0","0.0","475.0","-261.0","16570.0","5.77","","","","1.0"
"1990","ZrNiPb","ZrNiPb","0.0","0.0","0.0","0.0","0.0","0.3333333333333333","0.0","0.0","0.0","0.0","0.0","0.0","0.0","0.0","0.0","0.0","0.0","0.0","0.0","0.0","0.0","0.3333333333333333","0.0","0.0","0.0","0.0","0.0","0.0","0.0","0.0","0.0","0.0","0.0","0.0","0.0","0.0","0.0","0.0","0.3333333333333333","0.0","0.0","0.0","0.0","0.0","0.0","0.0","0.0","0.0","0.0","0.0","0.0","0.0","0.0","0.0","0.0","0.0","0.0","0.0","0.0","0.0","0.0","0.0","0.0","0.0","0.0","673.0","-199.0","29603.0","5.47","","","","1.0"
"1991","ZrNiPb","ZrNiPb","0.0","0.0","0.0","0.0","0.0","0.3333333333333333","0.0","0.0","0.0","0.0","0.0","0.0","0.0","0.0","0.0","0.0","0.0","0.0","0.0","0.0","0.0","0.3333333333333333","0.0","0.0","0.0","0.0","0.0","0.0","0.0","0.0","0.0","0.0","0.0","0.0","0.0","0.0","0.0","0.0","0.3333333333333333","0.0","0.0","0.0","0.0","0.0","0.0","0.0","0.0","0.0","0.0","0.0","0.0","0.0","0.0","0.0","0.0","0.0","0.0","0.0","0.0","0.0","0.0","0.0","0.0","0.0","0.0","871.0","-125.0","61219.0","6.86","","","","1.0"
"1992","ZrNiPb0.92Sn0.6Bi0.02","ZrNiPb0.92Sn0.6Bi0.02","0.0","0.0","0.0","0.0","0.0","0.2824858757062147","0.0","0.0","0.0","0.0","0.0","0.0","0.0","0.0","0.0","0.0","0.0","0.0","0.0","0.0","0.0","0.2824858757062147","0.0","0.0","0.0","0.0","0.0","0.0","0.0","0.0","0.0","0.0","0.0","0.0","0.0","0.0","0.0","0.0","0.2598870056497175","0.0","0.0","0.0","0.0","0.0","0.0","0.0","0.005649717514124294","0.0","0.0","0.0","0.0","0.0","0.1694915254237288","0.0","0.0","0.0","0.0","0.0","0.0","0.0","0.0","0.0","0.0","0.0","0.0","303.0","-97.0","333333.0","5.9","","","","1.0"
"1993","ZrNiPb0.92Sn0.6Bi0.02","ZrNiPb0.92Sn0.6Bi0.02","0.0","0.0","0.0","0.0","0.0","0.2824858757062147","0.0","0.0","0.0","0.0","0.0","0.0","0.0","0.0","0.0","0.0","0.0","0.0","0.0","0.0","0.0","0.2824858757062147","0.0","0.0","0.0","0.0","0.0","0.0","0.0","0.0","0.0","0.0","0.0","0.0","0.0","0.0","0.0","0.0","0.2598870056497175","0.0","0.0","0.0","0.0","0.0","0.0","0.0","0.005649717514124294","0.0","0.0","0.0","0.0","0.0","0.1694915254237288","0.0","0.0","0.0","0.0","0.0","0.0","0.0","0.0","0.0","0.0","0.0","0.0","475.0","-127.0","276964.0","5.84","","","","1.0"
"1994","ZrNiPb0.92Sn0.6Bi0.02","ZrNiPb0.92Sn0.6Bi0.02","0.0","0.0","0.0","0.0","0.0","0.2824858757062147","0.0","0.0","0.0","0.0","0.0","0.0","0.0","0.0","0.0","0.0","0.0","0.0","0.0","0.0","0.0","0.2824858757062147","0.0","0.0","0.0","0.0","0.0","0.0","0.0","0.0","0.0","0.0","0.0","0.0","0.0","0.0","0.0","0.0","0.2598870056497175","0.0","0.0","0.0","0.0","0.0","0.0","0.0","0.005649717514124294","0.0","0.0","0.0","0.0","0.0","0.1694915254237288","0.0","0.0","0.0","0.0","0.0","0.0","0.0","0.0","0.0","0.0","0.0","0.0","673.0","-153.0","218470.0","5.85","","","","1.0"
"1995","ZrNiPb0.92Sn0.6Bi0.02","ZrNiPb0.92Sn0.6Bi0.02","0.0","0.0","0.0","0.0","0.0","0.2824858757062147","0.0","0.0","0.0","0.0","0.0","0.0","0.0","0.0","0.0","0.0","0.0","0.0","0.0","0.0","0.0","0.2824858757062147","0.0","0.0","0.0","0.0","0.0","0.0","0.0","0.0","0.0","0.0","0.0","0.0","0.0","0.0","0.0","0.0","0.2598870056497175","0.0","0.0","0.0","0.0","0.0","0.0","0.0","0.005649717514124294","0.0","0.0","0.0","0.0","0.0","0.1694915254237288","0.0","0.0","0.0","0.0","0.0","0.0","0.0","0.0","0.0","0.0","0.0","0.0","771.0","-162.0","196761.0","5.9","","","","1.0"
"1996","ZrNiPb0.92Sn0.6Bi0.02","ZrNiPb0.92Sn0.6Bi0.02","0.0","0.0","0.0","0.0","0.0","0.2824858757062147","0.0","0.0","0.0","0.0","0.0","0.0","0.0","0.0","0.0","0.0","0.0","0.0","0.0","0.0","0.0","0.2824858757062147","0.0","0.0","0.0","0.0","0.0","0.0","0.0","0.0","0.0","0.0","0.0","0.0","0.0","0.0","0.0","0.0","0.2598870056497175","0.0","0.0","0.0","0.0","0.0","0.0","0.0","0.005649717514124294","0.0","0.0","0.0","0.0","0.0","0.1694915254237288","0.0","0.0","0.0","0.0","0.0","0.0","0.0","0.0","0.0","0.0","0.0","0.0","871.0","-169.0","178450.0","5.97","","","","1.0"
"1997","ZrNiPb0.94Sn0.4Bi0.02","ZrNiPb0.94Sn0.4Bi0.02","0.0","0.0","0.0","0.0","0.0","0.2976190476190476","0.0","0.0","0.0","0.0","0.0","0.0","0.0","0.0","0.0","0.0","0.0","0.0","0.0","0.0","0.0","0.2976190476190476","0.0","0.0","0.0","0.0","0.0","0.0","0.0","0.0","0.0","0.0","0.0","0.0","0.0","0.0","0.0","0.0","0.27976190476190477","0.0","0.0","0.0","0.0","0.0","0.0","0.0","0.005952380952380953","0.0","0.0","0.0","0.0","0.0","0.11904761904761905","0.0","0.0","0.0","0.0","0.0","0.0","0.0","0.0","0.0","0.0","0.0","0.0","303.0","-85.0","376450.0","5.92","","","","1.0"
"1998","ZrNiPb0.94Sn0.4Bi0.02","ZrNiPb0.94Sn0.4Bi0.02","0.0","0.0","0.0","0.0","0.0","0.2976190476190476","0.0","0.0","0.0","0.0","0.0","0.0","0.0","0.0","0.0","0.0","0.0","0.0","0.0","0.0","0.0","0.2976190476190476","0.0","0.0","0.0","0.0","0.0","0.0","0.0","0.0","0.0","0.0","0.0","0.0","0.0","0.0","0.0","0.0","0.27976190476190477","0.0","0.0","0.0","0.0","0.0","0.0","0.0","0.005952380952380953","0.0","0.0","0.0","0.0","0.0","0.11904761904761905","0.0","0.0","0.0","0.0","0.0","0.0","0.0","0.0","0.0","0.0","0.0","0.0","475.0","-116.0","293000.0","5.58","","","","1.0"
"1999","ZrNiPb0.94Sn0.4Bi0.02","ZrNiPb0.94Sn0.4Bi0.02","0.0","0.0","0.0","0.0","0.0","0.2976190476190476","0.0","0.0","0.0","0.0","0.0","0.0","0.0","0.0","0.0","0.0","0.0","0.0","0.0","0.0","0.0","0.2976190476190476","0.0","0.0","0.0","0.0","0.0","0.0","0.0","0.0","0.0","0.0","0.0","0.0","0.0","0.0","0.0","0.0","0.27976190476190477","0.0","0.0","0.0","0.0","0.0","0.0","0.0","0.005952380952380953","0.0","0.0","0.0","0.0","0.0","0.11904761904761905","0.0","0.0","0.0","0.0","0.0","0.0","0.0","0.0","0.0","0.0","0.0","0.0","673.0","-142.0","224655.0","5.31","","","","1.0"
"2000","ZrNiPb0.94Sn0.4Bi0.02","ZrNiPb0.94Sn0.4Bi0.02","0.0","0.0","0.0","0.0","0.0","0.2976190476190476","0.0","0.0","0.0","0.0","0.0","0.0","0.0","0.0","0.0","0.0","0.0","0.0","0.0","0.0","0.0","0.2976190476190476","0.0","0.0","0.0","0.0","0.0","0.0","0.0","0.0","0.0","0.0","0.0","0.0","0.0","0.0","0.0","0.0","0.27976190476190477","0.0","0.0","0.0","0.0","0.0","0.0","0.0","0.005952380952380953","0.0","0.0","0.0","0.0","0.0","0.11904761904761905","0.0","0.0","0.0","0.0","0.0","0.0","0.0","0.0","0.0","0.0","0.0","0.0","771.0","-149.0","206610.0","5.33","","","","1.0"
"2001","ZrNiPb0.94Sn0.4Bi0.02","ZrNiPb0.94Sn0.4Bi0.02","0.0","0.0","0.0","0.0","0.0","0.2976190476190476","0.0","0.0","0.0","0.0","0.0","0.0","0.0","0.0","0.0","0.0","0.0","0.0","0.0","0.0","0.0","0.2976190476190476","0.0","0.0","0.0","0.0","0.0","0.0","0.0","0.0","0.0","0.0","0.0","0.0","0.0","0.0","0.0","0.0","0.27976190476190477","0.0","0.0","0.0","0.0","0.0","0.0","0.0","0.005952380952380953","0.0","0.0","0.0","0.0","0.0","0.11904761904761905","0.0","0.0","0.0","0.0","0.0","0.0","0.0","0.0","0.0","0.0","0.0","0.0","871.0","-153.0","192500.0","5.51","","","","1.0"
"2002","ZrNiPb0.96Sn0.2Bi0.02","ZrNiPb0.96Sn0.2Bi0.02","0.0","0.0","0.0","0.0","0.0","0.31446540880503143","0.0","0.0","0.0","0.0","0.0","0.0","0.0","0.0","0.0","0.0","0.0","0.0","0.0","0.0","0.0","0.31446540880503143","0.0","0.0","0.0","0.0","0.0","0.0","0.0","0.0","0.0","0.0","0.0","0.0","0.0","0.0","0.0","0.0","0.3018867924528302","0.0","0.0","0.0","0.0","0.0","0.0","0.0","0.006289308176100628","0.0","0.0","0.0","0.0","0.0","0.06289308176100629","0.0","0.0","0.0","0.0","0.0","0.0","0.0","0.0","0.0","0.0","0.0","0.0","303.0","-85.0","445128.0","6.6","","","","1.0"
"2003","ZrNiPb0.96Sn0.2Bi0.02","ZrNiPb0.96Sn0.2Bi0.02","0.0","0.0","0.0","0.0","0.0","0.31446540880503143","0.0","0.0","0.0","0.0","0.0","0.0","0.0","0.0","0.0","0.0","0.0","0.0","0.0","0.0","0.0","0.31446540880503143","0.0","0.0","0.0","0.0","0.0","0.0","0.0","0.0","0.0","0.0","0.0","0.0","0.0","0.0","0.0","0.0","0.3018867924528302","0.0","0.0","0.0","0.0","0.0","0.0","0.0","0.006289308176100628","0.0","0.0","0.0","0.0","0.0","0.06289308176100629","0.0","0.0","0.0","0.0","0.0","0.0","0.0","0.0","0.0","0.0","0.0","0.0","475.0","-111.0","351120.0","6.34","","","","1.0"
"2004","ZrNiPb0.96Sn0.2Bi0.02","ZrNiPb0.96Sn0.2Bi0.02","0.0","0.0","0.0","0.0","0.0","0.31446540880503143","0.0","0.0","0.0","0.0","0.0","0.0","0.0","0.0","0.0","0.0","0.0","0.0","0.0","0.0","0.0","0.31446540880503143","0.0","0.0","0.0","0.0","0.0","0.0","0.0","0.0","0.0","0.0","0.0","0.0","0.0","0.0","0.0","0.0","0.3018867924528302","0.0","0.0","0.0","0.0","0.0","0.0","0.0","0.006289308176100628","0.0","0.0","0.0","0.0","0.0","0.06289308176100629","0.0","0.0","0.0","0.0","0.0","0.0","0.0","0.0","0.0","0.0","0.0","0.0","673.0","-141.0","258298.0","5.95","","","","1.0"
"2005","ZrNiPb0.96Sn0.2Bi0.02","ZrNiPb0.96Sn0.2Bi0.02","0.0","0.0","0.0","0.0","0.0","0.31446540880503143","0.0","0.0","0.0","0.0","0.0","0.0","0.0","0.0","0.0","0.0","0.0","0.0","0.0","0.0","0.0","0.31446540880503143","0.0","0.0","0.0","0.0","0.0","0.0","0.0","0.0","0.0","0.0","0.0","0.0","0.0","0.0","0.0","0.0","0.3018867924528302","0.0","0.0","0.0","0.0","0.0","0.0","0.0","0.006289308176100628","0.0","0.0","0.0","0.0","0.0","0.06289308176100629","0.0","0.0","0.0","0.0","0.0","0.0","0.0","0.0","0.0","0.0","0.0","0.0","771.0","-149.0","231000.0","6.05","","","","1.0"
"2006","ZrNiPb0.96Sn0.2Bi0.02","ZrNiPb0.96Sn0.2Bi0.02","0.0","0.0","0.0","0.0","0.0","0.31446540880503143","0.0","0.0","0.0","0.0","0.0","0.0","0.0","0.0","0.0","0.0","0.0","0.0","0.0","0.0","0.0","0.31446540880503143","0.0","0.0","0.0","0.0","0.0","0.0","0.0","0.0","0.0","0.0","0.0","0.0","0.0","0.0","0.0","0.0","0.3018867924528302","0.0","0.0","0.0","0.0","0.0","0.0","0.0","0.006289308176100628","0.0","0.0","0.0","0.0","0.0","0.06289308176100629","0.0","0.0","0.0","0.0","0.0","0.0","0.0","0.0","0.0","0.0","0.0","0.0","871.0","-152.0","210000.0","6.26","","","","1.0"
"2007","ZrNiPb0.985Bi0.015","ZrNiPb0.985Bi0.015","0.0","0.0","0.0","0.0","0.0","0.3333333333333333","0.0","0.0","0.0","0.0","0.0","0.0","0.0","0.0","0.0","0.0","0.0","0.0","0.0","0.0","0.0","0.3333333333333333","0.0","0.0","0.0","0.0","0.0","0.0","0.0","0.0","0.0","0.0","0.0","0.0","0.0","0.0","0.0","0.0","0.3283333333333333","0.0","0.0","0.0","0.0","0.0","0.0","0.0","0.005","0.0","0.0","0.0","0.0","0.0","0.0","0.0","0.0","0.0","0.0","0.0","0.0","0.0","0.0","0.0","0.0","0.0","0.0","303.0","-91.0","347550.0","10.8","","","","1.0"
"2008","ZrNiPb0.985Bi0.015","ZrNiPb0.985Bi0.015","0.0","0.0","0.0","0.0","0.0","0.3333333333333333","0.0","0.0","0.0","0.0","0.0","0.0","0.0","0.0","0.0","0.0","0.0","0.0","0.0","0.0","0.0","0.3333333333333333","0.0","0.0","0.0","0.0","0.0","0.0","0.0","0.0","0.0","0.0","0.0","0.0","0.0","0.0","0.0","0.0","0.3283333333333333","0.0","0.0","0.0","0.0","0.0","0.0","0.0","0.005","0.0","0.0","0.0","0.0","0.0","0.0","0.0","0.0","0.0","0.0","0.0","0.0","0.0","0.0","0.0","0.0","0.0","0.0","475.0","-122.0","261850.0","8.36","","","","1.0"
"2009","ZrNiPb0.985Bi0.015","ZrNiPb0.985Bi0.015","0.0","0.0","0.0","0.0","0.0","0.3333333333333333","0.0","0.0","0.0","0.0","0.0","0.0","0.0","0.0","0.0","0.0","0.0","0.0","0.0","0.0","0.0","0.3333333333333333","0.0","0.0","0.0","0.0","0.0","0.0","0.0","0.0","0.0","0.0","0.0","0.0","0.0","0.0","0.0","0.0","0.3283333333333333","0.0","0.0","0.0","0.0","0.0","0.0","0.0","0.005","0.0","0.0","0.0","0.0","0.0","0.0","0.0","0.0","0.0","0.0","0.0","0.0","0.0","0.0","0.0","0.0","0.0","0.0","673.0","-150.0","194507.0","7.24","","","","1.0"
"2010","ZrNiPb0.985Bi0.015","ZrNiPb0.985Bi0.015","0.0","0.0","0.0","0.0","0.0","0.3333333333333333","0.0","0.0","0.0","0.0","0.0","0.0","0.0","0.0","0.0","0.0","0.0","0.0","0.0","0.0","0.0","0.3333333333333333","0.0","0.0","0.0","0.0","0.0","0.0","0.0","0.0","0.0","0.0","0.0","0.0","0.0","0.0","0.0","0.0","0.3283333333333333","0.0","0.0","0.0","0.0","0.0","0.0","0.0","0.005","0.0","0.0","0.0","0.0","0.0","0.0","0.0","0.0","0.0","0.0","0.0","0.0","0.0","0.0","0.0","0.0","0.0","0.0","771.0","-158.0","171250.0","7.11","","","","1.0"
"2011","ZrNiPb0.985Bi0.015","ZrNiPb0.985Bi0.015","0.0","0.0","0.0","0.0","0.0","0.3333333333333333","0.0","0.0","0.0","0.0","0.0","0.0","0.0","0.0","0.0","0.0","0.0","0.0","0.0","0.0","0.0","0.3333333333333333","0.0","0.0","0.0","0.0","0.0","0.0","0.0","0.0","0.0","0.0","0.0","0.0","0.0","0.0","0.0","0.0","0.3283333333333333","0.0","0.0","0.0","0.0","0.0","0.0","0.0","0.005","0.0","0.0","0.0","0.0","0.0","0.0","0.0","0.0","0.0","0.0","0.0","0.0","0.0","0.0","0.0","0.0","0.0","0.0","871.0","-149.0","161052.0","7.23","","","","1.0"
"2012","ZrNiPb0.98Bi0.02","ZrNiPb0.98Bi0.02","0.0","0.0","0.0","0.0","0.0","0.3333333333333333","0.0","0.0","0.0","0.0","0.0","0.0","0.0","0.0","0.0","0.0","0.0","0.0","0.0","0.0","0.0","0.3333333333333333","0.0","0.0","0.0","0.0","0.0","0.0","0.0","0.0","0.0","0.0","0.0","0.0","0.0","0.0","0.0","0.0","0.32666666666666666","0.0","0.0","0.0","0.0","0.0","0.0","0.0","0.006666666666666667","0.0","0.0","0.0","0.0","0.0","0.0","0.0","0.0","0.0","0.0","0.0","0.0","0.0","0.0","0.0","0.0","0.0","0.0","303.0","-90.0","394700.0","10.84","","","","1.0"
"2013","ZrNiPb0.98Bi0.02","ZrNiPb0.98Bi0.02","0.0","0.0","0.0","0.0","0.0","0.3333333333333333","0.0","0.0","0.0","0.0","0.0","0.0","0.0","0.0","0.0","0.0","0.0","0.0","0.0","0.0","0.0","0.3333333333333333","0.0","0.0","0.0","0.0","0.0","0.0","0.0","0.0","0.0","0.0","0.0","0.0","0.0","0.0","0.0","0.0","0.32666666666666666","0.0","0.0","0.0","0.0","0.0","0.0","0.0","0.006666666666666667","0.0","0.0","0.0","0.0","0.0","0.0","0.0","0.0","0.0","0.0","0.0","0.0","0.0","0.0","0.0","0.0","0.0","0.0","475.0","-121.0","306000.0","8.59","","","","1.0"
"2014","ZrNiPb0.98Bi0.02","ZrNiPb0.98Bi0.02","0.0","0.0","0.0","0.0","0.0","0.3333333333333333","0.0","0.0","0.0","0.0","0.0","0.0","0.0","0.0","0.0","0.0","0.0","0.0","0.0","0.0","0.0","0.3333333333333333","0.0","0.0","0.0","0.0","0.0","0.0","0.0","0.0","0.0","0.0","0.0","0.0","0.0","0.0","0.0","0.0","0.32666666666666666","0.0","0.0","0.0","0.0","0.0","0.0","0.0","0.006666666666666667","0.0","0.0","0.0","0.0","0.0","0.0","0.0","0.0","0.0","0.0","0.0","0.0","0.0","0.0","0.0","0.0","0.0","0.0","673.0","-147.0","230500.0","7.33","","","","1.0"
"2015","ZrNiPb0.98Bi0.02","ZrNiPb0.98Bi0.02","0.0","0.0","0.0","0.0","0.0","0.3333333333333333","0.0","0.0","0.0","0.0","0.0","0.0","0.0","0.0","0.0","0.0","0.0","0.0","0.0","0.0","0.0","0.3333333333333333","0.0","0.0","0.0","0.0","0.0","0.0","0.0","0.0","0.0","0.0","0.0","0.0","0.0","0.0","0.0","0.0","0.32666666666666666","0.0","0.0","0.0","0.0","0.0","0.0","0.0","0.006666666666666667","0.0","0.0","0.0","0.0","0.0","0.0","0.0","0.0","0.0","0.0","0.0","0.0","0.0","0.0","0.0","0.0","0.0","0.0","771.0","-156.0","204869.0","7.11","","","","1.0"
"2016","ZrNiPb0.98Bi0.02","ZrNiPb0.98Bi0.02","0.0","0.0","0.0","0.0","0.0","0.3333333333333333","0.0","0.0","0.0","0.0","0.0","0.0","0.0","0.0","0.0","0.0","0.0","0.0","0.0","0.0","0.0","0.3333333333333333","0.0","0.0","0.0","0.0","0.0","0.0","0.0","0.0","0.0","0.0","0.0","0.0","0.0","0.0","0.0","0.0","0.32666666666666666","0.0","0.0","0.0","0.0","0.0","0.0","0.0","0.006666666666666667","0.0","0.0","0.0","0.0","0.0","0.0","0.0","0.0","0.0","0.0","0.0","0.0","0.0","0.0","0.0","0.0","0.0","0.0","871.0","-155.0","186420.0","7.14","","","","1.0"
"2017","ZrNiPb0.993Bi0.007","ZrNiPb0.993Bi0.007","0.0","0.0","0.0","0.0","0.0","0.3333333333333333","0.0","0.0","0.0","0.0","0.0","0.0","0.0","0.0","0.0","0.0","0.0","0.0","0.0","0.0","0.0","0.3333333333333333","0.0","0.0","0.0","0.0","0.0","0.0","0.0","0.0","0.0","0.0","0.0","0.0","0.0","0.0","0.0","0.0","0.331","0.0","0.0","0.0","0.0","0.0","0.0","0.0","0.0023333333333333335","0.0","0.0","0.0","0.0","0.0","0.0","0.0","0.0","0.0","0.0","0.0","0.0","0.0","0.0","0.0","0.0","0.0","0.0","303.0","-156.0","174500.0","10.38","","","","1.0"
"2018","ZrNiPb0.993Bi0.007","ZrNiPb0.993Bi0.007","0.0","0.0","0.0","0.0","0.0","0.3333333333333333","0.0","0.0","0.0","0.0","0.0","0.0","0.0","0.0","0.0","0.0","0.0","0.0","0.0","0.0","0.0","0.3333333333333333","0.0","0.0","0.0","0.0","0.0","0.0","0.0","0.0","0.0","0.0","0.0","0.0","0.0","0.0","0.0","0.0","0.331","0.0","0.0","0.0","0.0","0.0","0.0","0.0","0.0023333333333333335","0.0","0.0","0.0","0.0","0.0","0.0","0.0","0.0","0.0","0.0","0.0","0.0","0.0","0.0","0.0","0.0","0.0","0.0","475.0","-198.0","137000.0","7.52","","","","1.0"
"2019","ZrNiPb0.993Bi0.007","ZrNiPb0.993Bi0.007","0.0","0.0","0.0","0.0","0.0","0.3333333333333333","0.0","0.0","0.0","0.0","0.0","0.0","0.0","0.0","0.0","0.0","0.0","0.0","0.0","0.0","0.0","0.3333333333333333","0.0","0.0","0.0","0.0","0.0","0.0","0.0","0.0","0.0","0.0","0.0","0.0","0.0","0.0","0.0","0.0","0.331","0.0","0.0","0.0","0.0","0.0","0.0","0.0","0.0023333333333333335","0.0","0.0","0.0","0.0","0.0","0.0","0.0","0.0","0.0","0.0","0.0","0.0","0.0","0.0","0.0","0.0","0.0","0.0","673.0","-213.0","102872.0","6.22","","","","1.0"
"2020","ZrNiPb0.993Bi0.007","ZrNiPb0.993Bi0.007","0.0","0.0","0.0","0.0","0.0","0.3333333333333333","0.0","0.0","0.0","0.0","0.0","0.0","0.0","0.0","0.0","0.0","0.0","0.0","0.0","0.0","0.0","0.3333333333333333","0.0","0.0","0.0","0.0","0.0","0.0","0.0","0.0","0.0","0.0","0.0","0.0","0.0","0.0","0.0","0.0","0.331","0.0","0.0","0.0","0.0","0.0","0.0","0.0","0.0023333333333333335","0.0","0.0","0.0","0.0","0.0","0.0","0.0","0.0","0.0","0.0","0.0","0.0","0.0","0.0","0.0","0.0","0.0","0.0","771.0","-210.0","96296.0","6.31","","","","1.0"
"2021","ZrNiPb0.993Bi0.007","ZrNiPb0.993Bi0.007","0.0","0.0","0.0","0.0","0.0","0.3333333333333333","0.0","0.0","0.0","0.0","0.0","0.0","0.0","0.0","0.0","0.0","0.0","0.0","0.0","0.0","0.0","0.3333333333333333","0.0","0.0","0.0","0.0","0.0","0.0","0.0","0.0","0.0","0.0","0.0","0.0","0.0","0.0","0.0","0.0","0.331","0.0","0.0","0.0","0.0","0.0","0.0","0.0","0.0023333333333333335","0.0","0.0","0.0","0.0","0.0","0.0","0.0","0.0","0.0","0.0","0.0","0.0","0.0","0.0","0.0","0.0","0.0","0.0","871.0","-180.0","100900.0","6.83","","","","1.0"
"2022","ZrNiPb0.995Bi0.005","ZrNiPb0.995Bi0.005","0.0","0.0","0.0","0.0","0.0","0.3333333333333333","0.0","0.0","0.0","0.0","0.0","0.0","0.0","0.0","0.0","0.0","0.0","0.0","0.0","0.0","0.0","0.3333333333333333","0.0","0.0","0.0","0.0","0.0","0.0","0.0","0.0","0.0","0.0","0.0","0.0","0.0","0.0","0.0","0.0","0.33166666666666667","0.0","0.0","0.0","0.0","0.0","0.0","0.0","0.0016666666666666668","0.0","0.0","0.0","0.0","0.0","0.0","0.0","0.0","0.0","0.0","0.0","0.0","0.0","0.0","0.0","0.0","0.0","0.0","303.0","-169.0","130250.0","9.74","","","","1.0"
"2023","ZrNiPb0.995Bi0.005","ZrNiPb0.995Bi0.005","0.0","0.0","0.0","0.0","0.0","0.3333333333333333","0.0","0.0","0.0","0.0","0.0","0.0","0.0","0.0","0.0","0.0","0.0","0.0","0.0","0.0","0.0","0.3333333333333333","0.0","0.0","0.0","0.0","0.0","0.0","0.0","0.0","0.0","0.0","0.0","0.0","0.0","0.0","0.0","0.0","0.33166666666666667","0.0","0.0","0.0","0.0","0.0","0.0","0.0","0.0016666666666666668","0.0","0.0","0.0","0.0","0.0","0.0","0.0","0.0","0.0","0.0","0.0","0.0","0.0","0.0","0.0","0.0","0.0","0.0","475.0","-209.0","101910.0","7.12","","","","1.0"
"2024","ZrNiPb0.995Bi0.005","ZrNiPb0.995Bi0.005","0.0","0.0","0.0","0.0","0.0","0.3333333333333333","0.0","0.0","0.0","0.0","0.0","0.0","0.0","0.0","0.0","0.0","0.0","0.0","0.0","0.0","0.0","0.3333333333333333","0.0","0.0","0.0","0.0","0.0","0.0","0.0","0.0","0.0","0.0","0.0","0.0","0.0","0.0","0.0","0.0","0.33166666666666667","0.0","0.0","0.0","0.0","0.0","0.0","0.0","0.0016666666666666668","0.0","0.0","0.0","0.0","0.0","0.0","0.0","0.0","0.0","0.0","0.0","0.0","0.0","0.0","0.0","0.0","0.0","0.0","673.0","-225.0","81483.0","6.03","","","","1.0"
"2025","ZrNiPb0.995Bi0.005","ZrNiPb0.995Bi0.005","0.0","0.0","0.0","0.0","0.0","0.3333333333333333","0.0","0.0","0.0","0.0","0.0","0.0","0.0","0.0","0.0","0.0","0.0","0.0","0.0","0.0","0.0","0.3333333333333333","0.0","0.0","0.0","0.0","0.0","0.0","0.0","0.0","0.0","0.0","0.0","0.0","0.0","0.0","0.0","0.0","0.33166666666666667","0.0","0.0","0.0","0.0","0.0","0.0","0.0","0.0016666666666666668","0.0","0.0","0.0","0.0","0.0","0.0","0.0","0.0","0.0","0.0","0.0","0.0","0.0","0.0","0.0","0.0","0.0","0.0","771.0","-214.0","78390.0","6.28","","","","1.0"
"2026","ZrNiPb0.995Bi0.005","ZrNiPb0.995Bi0.005","0.0","0.0","0.0","0.0","0.0","0.3333333333333333","0.0","0.0","0.0","0.0","0.0","0.0","0.0","0.0","0.0","0.0","0.0","0.0","0.0","0.0","0.0","0.3333333333333333","0.0","0.0","0.0","0.0","0.0","0.0","0.0","0.0","0.0","0.0","0.0","0.0","0.0","0.0","0.0","0.0","0.33166666666666667","0.0","0.0","0.0","0.0","0.0","0.0","0.0","0.0016666666666666668","0.0","0.0","0.0","0.0","0.0","0.0","0.0","0.0","0.0","0.0","0.0","0.0","0.0","0.0","0.0","0.0","0.0","0.0","871.0","-180.0","83600.0","7.07","","","","1.0"
"2027","ZrNiPb0.99Bi0.01","ZrNiPb0.99Bi0.01","0.0","0.0","0.0","0.0","0.0","0.3333333333333333","0.0","0.0","0.0","0.0","0.0","0.0","0.0","0.0","0.0","0.0","0.0","0.0","0.0","0.0","0.0","0.3333333333333333","0.0","0.0","0.0","0.0","0.0","0.0","0.0","0.0","0.0","0.0","0.0","0.0","0.0","0.0","0.0","0.0","0.33","0.0","0.0","0.0","0.0","0.0","0.0","0.0","0.0033333333333333335","0.0","0.0","0.0","0.0","0.0","0.0","0.0","0.0","0.0","0.0","0.0","0.0","0.0","0.0","0.0","0.0","0.0","0.0","475.0","-160.0","171240.0","7.74","","","","1.0"
"2028","ZrNiPb0.99Bi0.01","ZrNiPb0.99Bi0.01","0.0","0.0","0.0","0.0","0.0","0.3333333333333333","0.0","0.0","0.0","0.0","0.0","0.0","0.0","0.0","0.0","0.0","0.0","0.0","0.0","0.0","0.0","0.3333333333333333","0.0","0.0","0.0","0.0","0.0","0.0","0.0","0.0","0.0","0.0","0.0","0.0","0.0","0.0","0.0","0.0","0.33","0.0","0.0","0.0","0.0","0.0","0.0","0.0","0.0033333333333333335","0.0","0.0","0.0","0.0","0.0","0.0","0.0","0.0","0.0","0.0","0.0","0.0","0.0","0.0","0.0","0.0","0.0","0.0","673.0","-189.0","129020.0","6.51","","","","1.0"
"2029","ZrNiPb0.99Bi0.01","ZrNiPb0.99Bi0.01","0.0","0.0","0.0","0.0","0.0","0.3333333333333333","0.0","0.0","0.0","0.0","0.0","0.0","0.0","0.0","0.0","0.0","0.0","0.0","0.0","0.0","0.0","0.3333333333333333","0.0","0.0","0.0","0.0","0.0","0.0","0.0","0.0","0.0","0.0","0.0","0.0","0.0","0.0","0.0","0.0","0.33","0.0","0.0","0.0","0.0","0.0","0.0","0.0","0.0033333333333333335","0.0","0.0","0.0","0.0","0.0","0.0","0.0","0.0","0.0","0.0","0.0","0.0","0.0","0.0","0.0","0.0","0.0","0.0","771.0","-189.0","117401.0","6.46","","","","1.0"
"2030","ZrNiPb0.9Sn0.8Bi0.02","ZrNiPb0.9Sn0.8Bi0.02","0.0","0.0","0.0","0.0","0.0","0.26881720430107525","0.0","0.0","0.0","0.0","0.0","0.0","0.0","0.0","0.0","0.0","0.0","0.0","0.0","0.0","0.0","0.26881720430107525","0.0","0.0","0.0","0.0","0.0","0.0","0.0","0.0","0.0","0.0","0.0","0.0","0.0","0.0","0.0","0.0","0.24193548387096772","0.0","0.0","0.0","0.0","0.0","0.0","0.0","0.005376344086021505","0.0","0.0","0.0","0.0","0.0","0.21505376344086022","0.0","0.0","0.0","0.0","0.0","0.0","0.0","0.0","0.0","0.0","0.0","0.0","303.0","-124.0","190000.0","6.44","","","","1.0"
"2031","ZrNiPb0.9Sn0.8Bi0.02","ZrNiPb0.9Sn0.8Bi0.02","0.0","0.0","0.0","0.0","0.0","0.26881720430107525","0.0","0.0","0.0","0.0","0.0","0.0","0.0","0.0","0.0","0.0","0.0","0.0","0.0","0.0","0.0","0.26881720430107525","0.0","0.0","0.0","0.0","0.0","0.0","0.0","0.0","0.0","0.0","0.0","0.0","0.0","0.0","0.0","0.0","0.24193548387096772","0.0","0.0","0.0","0.0","0.0","0.0","0.0","0.005376344086021505","0.0","0.0","0.0","0.0","0.0","0.21505376344086022","0.0","0.0","0.0","0.0","0.0","0.0","0.0","0.0","0.0","0.0","0.0","0.0","475.0","-154.0","161842.0","5.87","","","","1.0"
"2032","ZrNiPb0.9Sn0.8Bi0.02","ZrNiPb0.9Sn0.8Bi0.02","0.0","0.0","0.0","0.0","0.0","0.26881720430107525","0.0","0.0","0.0","0.0","0.0","0.0","0.0","0.0","0.0","0.0","0.0","0.0","0.0","0.0","0.0","0.26881720430107525","0.0","0.0","0.0","0.0","0.0","0.0","0.0","0.0","0.0","0.0","0.0","0.0","0.0","0.0","0.0","0.0","0.24193548387096772","0.0","0.0","0.0","0.0","0.0","0.0","0.0","0.005376344086021505","0.0","0.0","0.0","0.0","0.0","0.21505376344086022","0.0","0.0","0.0","0.0","0.0","0.0","0.0","0.0","0.0","0.0","0.0","0.0","673.0","-175.0","141747.0","5.66","","","","1.0"
"2033","ZrNiPb0.9Sn0.8Bi0.02","ZrNiPb0.9Sn0.8Bi0.02","0.0","0.0","0.0","0.0","0.0","0.26881720430107525","0.0","0.0","0.0","0.0","0.0","0.0","0.0","0.0","0.0","0.0","0.0","0.0","0.0","0.0","0.0","0.26881720430107525","0.0","0.0","0.0","0.0","0.0","0.0","0.0","0.0","0.0","0.0","0.0","0.0","0.0","0.0","0.0","0.0","0.24193548387096772","0.0","0.0","0.0","0.0","0.0","0.0","0.0","0.005376344086021505","0.0","0.0","0.0","0.0","0.0","0.21505376344086022","0.0","0.0","0.0","0.0","0.0","0.0","0.0","0.0","0.0","0.0","0.0","0.0","771.0","-181.0","133120.0","5.63","","","","1.0"
"2034","ZrNiPb0.9Sn0.8Bi0.02","ZrNiPb0.9Sn0.8Bi0.02","0.0","0.0","0.0","0.0","0.0","0.26881720430107525","0.0","0.0","0.0","0.0","0.0","0.0","0.0","0.0","0.0","0.0","0.0","0.0","0.0","0.0","0.0","0.26881720430107525","0.0","0.0","0.0","0.0","0.0","0.0","0.0","0.0","0.0","0.0","0.0","0.0","0.0","0.0","0.0","0.0","0.24193548387096772","0.0","0.0","0.0","0.0","0.0","0.0","0.0","0.005376344086021505","0.0","0.0","0.0","0.0","0.0","0.21505376344086022","0.0","0.0","0.0","0.0","0.0","0.0","0.0","0.0","0.0","0.0","0.0","0.0","871.0","-184.0","128800.0","5.9","","","","1.0"
"2035","ZrNiSn0.98Bi0.02","ZrNiSn0.98Bi0.02","0.0","0.0","0.0","0.0","0.0","0.3333333333333333","0.0","0.0","0.0","0.0","0.0","0.0","0.0","0.0","0.0","0.0","0.0","0.0","0.0","0.0","0.0","0.3333333333333333","0.0","0.0","0.0","0.0","0.0","0.0","0.0","0.0","0.0","0.0","0.0","0.0","0.0","0.0","0.0","0.0","0.0","0.0","0.0","0.0","0.0","0.0","0.0","0.0","0.006666666666666667","0.0","0.0","0.0","0.0","0.0","0.32666666666666666","0.0","0.0","0.0","0.0","0.0","0.0","0.0","0.0","0.0","0.0","0.0","0.0","303.0","-136.0","42687.0","9.72","","","","1.0"
"2036","ZrNiSn0.98Bi0.02","ZrNiSn0.98Bi0.02","0.0","0.0","0.0","0.0","0.0","0.3333333333333333","0.0","0.0","0.0","0.0","0.0","0.0","0.0","0.0","0.0","0.0","0.0","0.0","0.0","0.0","0.0","0.3333333333333333","0.0","0.0","0.0","0.0","0.0","0.0","0.0","0.0","0.0","0.0","0.0","0.0","0.0","0.0","0.0","0.0","0.0","0.0","0.0","0.0","0.0","0.0","0.0","0.0","0.006666666666666667","0.0","0.0","0.0","0.0","0.0","0.32666666666666666","0.0","0.0","0.0","0.0","0.0","0.0","0.0","0.0","0.0","0.0","0.0","0.0","475.0","-179.0","45700.0","7.84","","","","1.0"
"2037","ZrNiSn0.98Bi0.02","ZrNiSn0.98Bi0.02","0.0","0.0","0.0","0.0","0.0","0.3333333333333333","0.0","0.0","0.0","0.0","0.0","0.0","0.0","0.0","0.0","0.0","0.0","0.0","0.0","0.0","0.0","0.3333333333333333","0.0","0.0","0.0","0.0","0.0","0.0","0.0","0.0","0.0","0.0","0.0","0.0","0.0","0.0","0.0","0.0","0.0","0.0","0.0","0.0","0.0","0.0","0.0","0.0","0.006666666666666667","0.0","0.0","0.0","0.0","0.0","0.32666666666666666","0.0","0.0","0.0","0.0","0.0","0.0","0.0","0.0","0.0","0.0","0.0","0.0","673.0","-211.0","54100.0","6.85","","","","1.0"
"2038","ZrNiSn0.98Bi0.02","ZrNiSn0.98Bi0.02","0.0","0.0","0.0","0.0","0.0","0.3333333333333333","0.0","0.0","0.0","0.0","0.0","0.0","0.0","0.0","0.0","0.0","0.0","0.0","0.0","0.0","0.0","0.3333333333333333","0.0","0.0","0.0","0.0","0.0","0.0","0.0","0.0","0.0","0.0","0.0","0.0","0.0","0.0","0.0","0.0","0.0","0.0","0.0","0.0","0.0","0.0","0.0","0.0","0.006666666666666667","0.0","0.0","0.0","0.0","0.0","0.32666666666666666","0.0","0.0","0.0","0.0","0.0","0.0","0.0","0.0","0.0","0.0","0.0","0.0","771.0","-210.0","60520.0","6.75","","","","1.0"
"2039","ZrNiSn0.98Bi0.02","ZrNiSn0.98Bi0.02","0.0","0.0","0.0","0.0","0.0","0.3333333333333333","0.0","0.0","0.0","0.0","0.0","0.0","0.0","0.0","0.0","0.0","0.0","0.0","0.0","0.0","0.0","0.3333333333333333","0.0","0.0","0.0","0.0","0.0","0.0","0.0","0.0","0.0","0.0","0.0","0.0","0.0","0.0","0.0","0.0","0.0","0.0","0.0","0.0","0.0","0.0","0.0","0.0","0.006666666666666667","0.0","0.0","0.0","0.0","0.0","0.32666666666666666","0.0","0.0","0.0","0.0","0.0","0.0","0.0","0.0","0.0","0.0","0.0","0.0","871.0","-197.0","69570.0","7.0","","","","1.0"
"2040","Cu12Sb4S13","Cu12Sb4S13","0.0","0.0","0.0","0.0","0.0","0.0","0.0","0.0","0.0","0.0","0.0","0.0","0.0","0.0","0.0","0.0","0.0","0.0","0.0","0.0","0.0","0.0","0.0","0.0","0.0","0.0","0.0","0.0","0.0","0.0","0.0","0.0","0.0","0.0","0.0","0.0","0.0","0.0","0.0","0.0","0.0","0.0","0.0","0.41379310344827586","0.0","0.13793103448275862","0.0","0.0","0.0","0.0","0.0","0.0","0.0","0.0","0.0","0.0","0.0","0.4482758620689655","0.0","0.0","0.0","0.0","0.0","0.0","0.0","322.0","96.0","14111.0","0.49","","","","1.0"
"2041","Cu12Sb4S13","Cu12Sb4S13","0.0","0.0","0.0","0.0","0.0","0.0","0.0","0.0","0.0","0.0","0.0","0.0","0.0","0.0","0.0","0.0","0.0","0.0","0.0","0.0","0.0","0.0","0.0","0.0","0.0","0.0","0.0","0.0","0.0","0.0","0.0","0.0","0.0","0.0","0.0","0.0","0.0","0.0","0.0","0.0","0.0","0.0","0.0","0.41379310344827586","0.0","0.13793103448275862","0.0","0.0","0.0","0.0","0.0","0.0","0.0","0.0","0.0","0.0","0.0","0.4482758620689655","0.0","0.0","0.0","0.0","0.0","0.0","0.0","422.0","107.0","26850.0","0.61","","","","1.0"
"2042","Cu12Sb4S13","Cu12Sb4S13","0.0","0.0","0.0","0.0","0.0","0.0","0.0","0.0","0.0","0.0","0.0","0.0","0.0","0.0","0.0","0.0","0.0","0.0","0.0","0.0","0.0","0.0","0.0","0.0","0.0","0.0","0.0","0.0","0.0","0.0","0.0","0.0","0.0","0.0","0.0","0.0","0.0","0.0","0.0","0.0","0.0","0.0","0.0","0.41379310344827586","0.0","0.13793103448275862","0.0","0.0","0.0","0.0","0.0","0.0","0.0","0.0","0.0","0.0","0.0","0.4482758620689655","0.0","0.0","0.0","0.0","0.0","0.0","0.0","522.0","123.0","30440.0","0.65","","","","1.0"
"2043","Cu12Sb4S13","Cu12Sb4S13","0.0","0.0","0.0","0.0","0.0","0.0","0.0","0.0","0.0","0.0","0.0","0.0","0.0","0.0","0.0","0.0","0.0","0.0","0.0","0.0","0.0","0.0","0.0","0.0","0.0","0.0","0.0","0.0","0.0","0.0","0.0","0.0","0.0","0.0","0.0","0.0","0.0","0.0","0.0","0.0","0.0","0.0","0.0","0.41379310344827586","0.0","0.13793103448275862","0.0","0.0","0.0","0.0","0.0","0.0","0.0","0.0","0.0","0.0","0.0","0.4482758620689655","0.0","0.0","0.0","0.0","0.0","0.0","0.0","622.0","173.0","15500.0","0.51","","","","1.0"
