Repository: anilkunwar/thermoelectrics

# Machine learning assisted design of thermoelectrics

a. Machine Learning

# Fetching the upto date data of thermoelectricity (Informatics)

# Featurization:

The computer code to convert the multicomponent chemical formula and temperature row into composition-temperature feature vector
Binary alloys/compunds with upload from json files
Multicomponent alloys/compunds with upload from json files

# Informatics approach to classify p-type and n-type thermoelectric materials

Basic Illustrative Tutorials
Querying the Abstracts on the Materials Science, Applied Physics and Condensed Matter Physics on Keyterms Specific to Thermoelectrics
NER analysis for material type classification

File: machine_learning/vae_regression/latent_space_exploration/thermoelectric_materials.csv (part 29 of 71)
"","Formula","modformula","In","Tl","La","Sr","Mn","Ni","Ru","Pd","Hf","Cs","Sc","Co","Si","Fe","Li","Cl","Yb","Te","N","Ti","Cd","Zr","Y","Ga","Cr","Pr","Tm","Br","Ca","Mg","Rb","Au","Nd","Ce","Ho","I","Ba","Se","Pb","Ge","Gd","Tb","Dy","Cu","Na","Sb","Bi","P","As","Sm","Zn","Al","Sn","Ag","Nb","Mo","V","S","K","Lu","O","Eu","Ta","B","Er","temperature(K)","seebeck_coefficient(μV/K)","electrical_conductivity(S/m)","thermal_conductivity(W/mK)","power_factor(W/mK2)","ZT","reference","sum_elements"
"2044","Cu12Sb4S13","Cu12Sb4S13","0.0","0.0","0.0","0.0","0.0","0.0","0.0","0.0","0.0","0.0","0.0","0.0","0.0","0.0","0.0","0.0","0.0","0.0","0.0","0.0","0.0","0.0","0.0","0.0","0.0","0.0","0.0","0.0","0.0","0.0","0.0","0.0","0.0","0.0","0.0","0.0","0.0","0.0","0.0","0.0","0.0","0.0","0.0","0.41379310344827586","0.0","0.13793103448275862","0.0","0.0","0.0","0.0","0.0","0.0","0.0","0.0","0.0","0.0","0.0","0.4482758620689655","0.0","0.0","0.0","0.0","0.0","0.0","0.0","720.0","220.0","8570.0","0.45","","","","1.0"
"2045","Cu11ZnSb4S13","Cu11ZnSb4S13","0.0","0.0","0.0","0.0","0.0","0.0","0.0","0.0","0.0","0.0","0.0","0.0","0.0","0.0","0.0","0.0","0.0","0.0","0.0","0.0","0.0","0.0","0.0","0.0","0.0","0.0","0.0","0.0","0.0","0.0","0.0","0.0","0.0","0.0","0.0","0.0","0.0","0.0","0.0","0.0","0.0","0.0","0.0","0.3793103448275862","0.0","0.13793103448275862","0.0","0.0","0.0","0.0","0.034482758620689655","0.0","0.0","0.0","0.0","0.0","0.0","0.4482758620689655","0.0","0.0","0.0","0.0","0.0","0.0","0.0","322.0","131.0","9622.0","0.43","","","","1.0"
"2046","Cu11ZnSb4S13","Cu11ZnSb4S13","0.0","0.0","0.0","0.0","0.0","0.0","0.0","0.0","0.0","0.0","0.0","0.0","0.0","0.0","0.0","0.0","0.0","0.0","0.0","0.0","0.0","0.0","0.0","0.0","0.0","0.0","0.0","0.0","0.0","0.0","0.0","0.0","0.0","0.0","0.0","0.0","0.0","0.0","0.0","0.0","0.0","0.0","0.0","0.3793103448275862","0.0","0.13793103448275862","0.0","0.0","0.0","0.0","0.034482758620689655","0.0","0.0","0.0","0.0","0.0","0.0","0.4482758620689655","0.0","0.0","0.0","0.0","0.0","0.0","0.0","422.0","148.0","10700.0","0.45","","","","1.0"
"2047","Cu11ZnSb4S13","Cu11ZnSb4S13","0.0","0.0","0.0","0.0","0.0","0.0","0.0","0.0","0.0","0.0","0.0","0.0","0.0","0.0","0.0","0.0","0.0","0.0","0.0","0.0","0.0","0.0","0.0","0.0","0.0","0.0","0.0","0.0","0.0","0.0","0.0","0.0","0.0","0.0","0.0","0.0","0.0","0.0","0.0","0.0","0.0","0.0","0.0","0.3793103448275862","0.0","0.13793103448275862","0.0","0.0","0.0","0.0","0.034482758620689655","0.0","0.0","0.0","0.0","0.0","0.0","0.4482758620689655","0.0","0.0","0.0","0.0","0.0","0.0","0.0","522.0","162.0","12604.0","0.47","","","","1.0"
"2048","Cu11ZnSb4S13","Cu11ZnSb4S13","0.0","0.0","0.0","0.0","0.0","0.0","0.0","0.0","0.0","0.0","0.0","0.0","0.0","0.0","0.0","0.0","0.0","0.0","0.0","0.0","0.0","0.0","0.0","0.0","0.0","0.0","0.0","0.0","0.0","0.0","0.0","0.0","0.0","0.0","0.0","0.0","0.0","0.0","0.0","0.0","0.0","0.0","0.0","0.3793103448275862","0.0","0.13793103448275862","0.0","0.0","0.0","0.0","0.034482758620689655","0.0","0.0","0.0","0.0","0.0","0.0","0.4482758620689655","0.0","0.0","0.0","0.0","0.0","0.0","0.0","621.0","185.0","10852.0","0.4","","","","1.0"
"2049","Cu11ZnSb4S13","Cu11ZnSb4S13","0.0","0.0","0.0","0.0","0.0","0.0","0.0","0.0","0.0","0.0","0.0","0.0","0.0","0.0","0.0","0.0","0.0","0.0","0.0","0.0","0.0","0.0","0.0","0.0","0.0","0.0","0.0","0.0","0.0","0.0","0.0","0.0","0.0","0.0","0.0","0.0","0.0","0.0","0.0","0.0","0.0","0.0","0.0","0.3793103448275862","0.0","0.13793103448275862","0.0","0.0","0.0","0.0","0.034482758620689655","0.0","0.0","0.0","0.0","0.0","0.0","0.4482758620689655","0.0","0.0","0.0","0.0","0.0","0.0","0.0","720.0","246.0","7710.0","0.31","","","","1.0"
"2050","K0.975Ba0.025GaSb4","K0.975Ba0.025GaSb4","0.0","0.0","0.0","0.0","0.0","0.0","0.0","0.0","0.0","0.0","0.0","0.0","0.0","0.0","0.0","0.0","0.0","0.0","0.0","0.0","0.0","0.0","0.0","0.16666666666666666","0.0","0.0","0.0","0.0","0.0","0.0","0.0","0.0","0.0","0.0","0.0","0.0","0.004166666666666667","0.0","0.0","0.0","0.0","0.0","0.0","0.0","0.0","0.6666666666666666","0.0","0.0","0.0","0.0","0.0","0.0","0.0","0.0","0.0","0.0","0.0","0.0","0.1625","0.0","0.0","0.0","0.0","0.0","0.0","324.0","-135.0","23542.0","1.13","","","","0.9999999999999999"
"2051","K0.975Ba0.025GaSb4","K0.975Ba0.025GaSb4","0.0","0.0","0.0","0.0","0.0","0.0","0.0","0.0","0.0","0.0","0.0","0.0","0.0","0.0","0.0","0.0","0.0","0.0","0.0","0.0","0.0","0.0","0.0","0.16666666666666666","0.0","0.0","0.0","0.0","0.0","0.0","0.0","0.0","0.0","0.0","0.0","0.0","0.004166666666666667","0.0","0.0","0.0","0.0","0.0","0.0","0.0","0.0","0.6666666666666666","0.0","0.0","0.0","0.0","0.0","0.0","0.0","0.0","0.0","0.0","0.0","0.0","0.1625","0.0","0.0","0.0","0.0","0.0","0.0","416.0","-177.0","24338.0","0.98","","","","0.9999999999999999"
"2052","K0.975Ba0.025GaSb4","K0.975Ba0.025GaSb4","0.0","0.0","0.0","0.0","0.0","0.0","0.0","0.0","0.0","0.0","0.0","0.0","0.0","0.0","0.0","0.0","0.0","0.0","0.0","0.0","0.0","0.0","0.0","0.16666666666666666","0.0","0.0","0.0","0.0","0.0","0.0","0.0","0.0","0.0","0.0","0.0","0.0","0.004166666666666667","0.0","0.0","0.0","0.0","0.0","0.0","0.0","0.0","0.6666666666666666","0.0","0.0","0.0","0.0","0.0","0.0","0.0","0.0","0.0","0.0","0.0","0.0","0.1625","0.0","0.0","0.0","0.0","0.0","0.0","509.0","-206.0","20000.0","0.8","","","","0.9999999999999999"
"2053","K0.985Ba0.015GaSb4","K0.985Ba0.015GaSb4","0.0","0.0","0.0","0.0","0.0","0.0","0.0","0.0","0.0","0.0","0.0","0.0","0.0","0.0","0.0","0.0","0.0","0.0","0.0","0.0","0.0","0.0","0.0","0.16666666666666666","0.0","0.0","0.0","0.0","0.0","0.0","0.0","0.0","0.0","0.0","0.0","0.0","0.0025","0.0","0.0","0.0","0.0","0.0","0.0","0.0","0.0","0.6666666666666666","0.0","0.0","0.0","0.0","0.0","0.0","0.0","0.0","0.0","0.0","0.0","0.0","0.16416666666666666","0.0","0.0","0.0","0.0","0.0","0.0","324.0","-146.0","24541.0","1.18","","","","0.9999999999999999"
"2054","K0.985Ba0.015GaSb4","K0.985Ba0.015GaSb4","0.0","0.0","0.0","0.0","0.0","0.0","0.0","0.0","0.0","0.0","0.0","0.0","0.0","0.0","0.0","0.0","0.0","0.0","0.0","0.0","0.0","0.0","0.0","0.16666666666666666","0.0","0.0","0.0","0.0","0.0","0.0","0.0","0.0","0.0","0.0","0.0","0.0","0.0025","0.0","0.0","0.0","0.0","0.0","0.0","0.0","0.0","0.6666666666666666","0.0","0.0","0.0","0.0","0.0","0.0","0.0","0.0","0.0","0.0","0.0","0.0","0.16416666666666666","0.0","0.0","0.0","0.0","0.0","0.0","416.0","-184.0","24338.0","0.96","","","","0.9999999999999999"
"2055","K0.985Ba0.015GaSb4","K0.985Ba0.015GaSb4","0.0","0.0","0.0","0.0","0.0","0.0","0.0","0.0","0.0","0.0","0.0","0.0","0.0","0.0","0.0","0.0","0.0","0.0","0.0","0.0","0.0","0.0","0.0","0.16666666666666666","0.0","0.0","0.0","0.0","0.0","0.0","0.0","0.0","0.0","0.0","0.0","0.0","0.0025","0.0","0.0","0.0","0.0","0.0","0.0","0.0","0.0","0.6666666666666666","0.0","0.0","0.0","0.0","0.0","0.0","0.0","0.0","0.0","0.0","0.0","0.0","0.16416666666666666","0.0","0.0","0.0","0.0","0.0","0.0","509.0","-212.0","20000.0","0.89","","","","0.9999999999999999"
"2056","K0.985Ba0.015GaSb4","K0.985Ba0.015GaSb4","0.0","0.0","0.0","0.0","0.0","0.0","0.0","0.0","0.0","0.0","0.0","0.0","0.0","0.0","0.0","0.0","0.0","0.0","0.0","0.0","0.0","0.0","0.0","0.16666666666666666","0.0","0.0","0.0","0.0","0.0","0.0","0.0","0.0","0.0","0.0","0.0","0.0","0.0025","0.0","0.0","0.0","0.0","0.0","0.0","0.0","0.0","0.6666666666666666","0.0","0.0","0.0","0.0","0.0","0.0","0.0","0.0","0.0","0.0","0.0","0.0","0.16416666666666666","0.0","0.0","0.0","0.0","0.0","0.0","602.0","-229.0","15796.0","0.71","","","","0.9999999999999999"
"2057","K0.985Ba0.015GaSb4","K0.985Ba0.015GaSb4","0.0","0.0","0.0","0.0","0.0","0.0","0.0","0.0","0.0","0.0","0.0","0.0","0.0","0.0","0.0","0.0","0.0","0.0","0.0","0.0","0.0","0.0","0.0","0.16666666666666666","0.0","0.0","0.0","0.0","0.0","0.0","0.0","0.0","0.0","0.0","0.0","0.0","0.0025","0.0","0.0","0.0","0.0","0.0","0.0","0.0","0.0","0.6666666666666666","0.0","0.0","0.0","0.0","0.0","0.0","0.0","0.0","0.0","0.0","0.0","0.0","0.16416666666666666","0.0","0.0","0.0","0.0","0.0","0.0","649.0","-233.0","14780.0","0.65","","","","0.9999999999999999"
"2058","K0.98Ba0.02GaSb4","K0.98Ba0.02GaSb4","0.0","0.0","0.0","0.0","0.0","0.0","0.0","0.0","0.0","0.0","0.0","0.0","0.0","0.0","0.0","0.0","0.0","0.0","0.0","0.0","0.0","0.0","0.0","0.16666666666666666","0.0","0.0","0.0","0.0","0.0","0.0","0.0","0.0","0.0","0.0","0.0","0.0","0.0033333333333333335","0.0","0.0","0.0","0.0","0.0","0.0","0.0","0.0","0.6666666666666666","0.0","0.0","0.0","0.0","0.0","0.0","0.0","0.0","0.0","0.0","0.0","0.0","0.16333333333333333","0.0","0.0","0.0","0.0","0.0","0.0","324.0","-123.0","27342.0","1.25","","","","0.9999999999999999"
"2059","K0.98Ba0.02GaSb4","K0.98Ba0.02GaSb4","0.0","0.0","0.0","0.0","0.0","0.0","0.0","0.0","0.0","0.0","0.0","0.0","0.0","0.0","0.0","0.0","0.0","0.0","0.0","0.0","0.0","0.0","0.0","0.16666666666666666","0.0","0.0","0.0","0.0","0.0","0.0","0.0","0.0","0.0","0.0","0.0","0.0","0.0033333333333333335","0.0","0.0","0.0","0.0","0.0","0.0","0.0","0.0","0.6666666666666666","0.0","0.0","0.0","0.0","0.0","0.0","0.0","0.0","0.0","0.0","0.0","0.0","0.16333333333333333","0.0","0.0","0.0","0.0","0.0","0.0","416.0","-162.0","26668.0","0.96","","","","0.9999999999999999"
"2060","K0.98Ba0.02GaSb4","K0.98Ba0.02GaSb4","0.0","0.0","0.0","0.0","0.0","0.0","0.0","0.0","0.0","0.0","0.0","0.0","0.0","0.0","0.0","0.0","0.0","0.0","0.0","0.0","0.0","0.0","0.0","0.16666666666666666","0.0","0.0","0.0","0.0","0.0","0.0","0.0","0.0","0.0","0.0","0.0","0.0","0.0033333333333333335","0.0","0.0","0.0","0.0","0.0","0.0","0.0","0.0","0.6666666666666666","0.0","0.0","0.0","0.0","0.0","0.0","0.0","0.0","0.0","0.0","0.0","0.0","0.16333333333333333","0.0","0.0","0.0","0.0","0.0","0.0","509.0","-193.0","21130.0","0.78","","","","0.9999999999999999"
"2061","K0.98Ba0.02GaSb4","K0.98Ba0.02GaSb4","0.0","0.0","0.0","0.0","0.0","0.0","0.0","0.0","0.0","0.0","0.0","0.0","0.0","0.0","0.0","0.0","0.0","0.0","0.0","0.0","0.0","0.0","0.0","0.16666666666666666","0.0","0.0","0.0","0.0","0.0","0.0","0.0","0.0","0.0","0.0","0.0","0.0","0.0033333333333333335","0.0","0.0","0.0","0.0","0.0","0.0","0.0","0.0","0.6666666666666666","0.0","0.0","0.0","0.0","0.0","0.0","0.0","0.0","0.0","0.0","0.0","0.0","0.16333333333333333","0.0","0.0","0.0","0.0","0.0","0.0","602.0","-213.0","17309.0","0.67","","","","0.9999999999999999"
"2062","K0.98Ba0.02GaSb4","K0.98Ba0.02GaSb4","0.0","0.0","0.0","0.0","0.0","0.0","0.0","0.0","0.0","0.0","0.0","0.0","0.0","0.0","0.0","0.0","0.0","0.0","0.0","0.0","0.0","0.0","0.0","0.16666666666666666","0.0","0.0","0.0","0.0","0.0","0.0","0.0","0.0","0.0","0.0","0.0","0.0","0.0033333333333333335","0.0","0.0","0.0","0.0","0.0","0.0","0.0","0.0","0.6666666666666666","0.0","0.0","0.0","0.0","0.0","0.0","0.0","0.0","0.0","0.0","0.0","0.0","0.16333333333333333","0.0","0.0","0.0","0.0","0.0","0.0","649.0","-221.0","16330.0","0.65","","","","0.9999999999999999"
"2063","K0.995Ba0.005GaSb4","K0.995Ba0.005GaSb4","0.0","0.0","0.0","0.0","0.0","0.0","0.0","0.0","0.0","0.0","0.0","0.0","0.0","0.0","0.0","0.0","0.0","0.0","0.0","0.0","0.0","0.0","0.0","0.16666666666666666","0.0","0.0","0.0","0.0","0.0","0.0","0.0","0.0","0.0","0.0","0.0","0.0","0.0008333333333333334","0.0","0.0","0.0","0.0","0.0","0.0","0.0","0.0","0.6666666666666666","0.0","0.0","0.0","0.0","0.0","0.0","0.0","0.0","0.0","0.0","0.0","0.0","0.16583333333333333","0.0","0.0","0.0","0.0","0.0","0.0","324.0","-183.0","1633.0","0.87","","","","1.0"
"2064","K0.995Ba0.005GaSb4","K0.995Ba0.005GaSb4","0.0","0.0","0.0","0.0","0.0","0.0","0.0","0.0","0.0","0.0","0.0","0.0","0.0","0.0","0.0","0.0","0.0","0.0","0.0","0.0","0.0","0.0","0.0","0.16666666666666666","0.0","0.0","0.0","0.0","0.0","0.0","0.0","0.0","0.0","0.0","0.0","0.0","0.0008333333333333334","0.0","0.0","0.0","0.0","0.0","0.0","0.0","0.0","0.6666666666666666","0.0","0.0","0.0","0.0","0.0","0.0","0.0","0.0","0.0","0.0","0.0","0.0","0.16583333333333333","0.0","0.0","0.0","0.0","0.0","0.0","416.0","-232.0","3942.0","0.8","","","","1.0"
"2065","K0.995Ba0.005GaSb4","K0.995Ba0.005GaSb4","0.0","0.0","0.0","0.0","0.0","0.0","0.0","0.0","0.0","0.0","0.0","0.0","0.0","0.0","0.0","0.0","0.0","0.0","0.0","0.0","0.0","0.0","0.0","0.16666666666666666","0.0","0.0","0.0","0.0","0.0","0.0","0.0","0.0","0.0","0.0","0.0","0.0","0.0008333333333333334","0.0","0.0","0.0","0.0","0.0","0.0","0.0","0.0","0.6666666666666666","0.0","0.0","0.0","0.0","0.0","0.0","0.0","0.0","0.0","0.0","0.0","0.0","0.16583333333333333","0.0","0.0","0.0","0.0","0.0","0.0","509.0","-268.0","6822.0","0.67","","","","1.0"
"2066","K0.995Ba0.005GaSb4","K0.995Ba0.005GaSb4","0.0","0.0","0.0","0.0","0.0","0.0","0.0","0.0","0.0","0.0","0.0","0.0","0.0","0.0","0.0","0.0","0.0","0.0","0.0","0.0","0.0","0.0","0.0","0.16666666666666666","0.0","0.0","0.0","0.0","0.0","0.0","0.0","0.0","0.0","0.0","0.0","0.0","0.0008333333333333334","0.0","0.0","0.0","0.0","0.0","0.0","0.0","0.0","0.6666666666666666","0.0","0.0","0.0","0.0","0.0","0.0","0.0","0.0","0.0","0.0","0.0","0.0","0.16583333333333333","0.0","0.0","0.0","0.0","0.0","0.0","602.0","-293.0","7053.0","0.56","","","","1.0"
"2067","K0.995Ba0.005GaSb4","K0.995Ba0.005GaSb4","0.0","0.0","0.0","0.0","0.0","0.0","0.0","0.0","0.0","0.0","0.0","0.0","0.0","0.0","0.0","0.0","0.0","0.0","0.0","0.0","0.0","0.0","0.0","0.16666666666666666","0.0","0.0","0.0","0.0","0.0","0.0","0.0","0.0","0.0","0.0","0.0","0.0","0.0008333333333333334","0.0","0.0","0.0","0.0","0.0","0.0","0.0","0.0","0.6666666666666666","0.0","0.0","0.0","0.0","0.0","0.0","0.0","0.0","0.0","0.0","0.0","0.0","0.16583333333333333","0.0","0.0","0.0","0.0","0.0","0.0","649.0","-304.0","6490.0","0.52","","","","1.0"
"2068","K0.99Ba0.01GaSb4","K0.99Ba0.01GaSb4","0.0","0.0","0.0","0.0","0.0","0.0","0.0","0.0","0.0","0.0","0.0","0.0","0.0","0.0","0.0","0.0","0.0","0.0","0.0","0.0","0.0","0.0","0.0","0.16666666666666666","0.0","0.0","0.0","0.0","0.0","0.0","0.0","0.0","0.0","0.0","0.0","0.0","0.0016666666666666668","0.0","0.0","0.0","0.0","0.0","0.0","0.0","0.0","0.6666666666666666","0.0","0.0","0.0","0.0","0.0","0.0","0.0","0.0","0.0","0.0","0.0","0.0","0.165","0.0","0.0","0.0","0.0","0.0","0.0","324.0","-143.0","11614.0","1.12","","","","1.0"
"2069","K0.99Ba0.01GaSb4","K0.99Ba0.01GaSb4","0.0","0.0","0.0","0.0","0.0","0.0","0.0","0.0","0.0","0.0","0.0","0.0","0.0","0.0","0.0","0.0","0.0","0.0","0.0","0.0","0.0","0.0","0.0","0.16666666666666666","0.0","0.0","0.0","0.0","0.0","0.0","0.0","0.0","0.0","0.0","0.0","0.0","0.0016666666666666668","0.0","0.0","0.0","0.0","0.0","0.0","0.0","0.0","0.6666666666666666","0.0","0.0","0.0","0.0","0.0","0.0","0.0","0.0","0.0","0.0","0.0","0.0","0.165","0.0","0.0","0.0","0.0","0.0","0.0","416.0","-186.0","14178.0","0.87","","","","1.0"
"2070","K0.99Ba0.01GaSb4","K0.99Ba0.01GaSb4","0.0","0.0","0.0","0.0","0.0","0.0","0.0","0.0","0.0","0.0","0.0","0.0","0.0","0.0","0.0","0.0","0.0","0.0","0.0","0.0","0.0","0.0","0.0","0.16666666666666666","0.0","0.0","0.0","0.0","0.0","0.0","0.0","0.0","0.0","0.0","0.0","0.0","0.0016666666666666668","0.0","0.0","0.0","0.0","0.0","0.0","0.0","0.0","0.6666666666666666","0.0","0.0","0.0","0.0","0.0","0.0","0.0","0.0","0.0","0.0","0.0","0.0","0.165","0.0","0.0","0.0","0.0","0.0","0.0","509.0","-220.0","13266.0","0.7","","","","1.0"
"2071","K0.99Ba0.01GaSb4","K0.99Ba0.01GaSb4","0.0","0.0","0.0","0.0","0.0","0.0","0.0","0.0","0.0","0.0","0.0","0.0","0.0","0.0","0.0","0.0","0.0","0.0","0.0","0.0","0.0","0.0","0.0","0.16666666666666666","0.0","0.0","0.0","0.0","0.0","0.0","0.0","0.0","0.0","0.0","0.0","0.0","0.0016666666666666668","0.0","0.0","0.0","0.0","0.0","0.0","0.0","0.0","0.6666666666666666","0.0","0.0","0.0","0.0","0.0","0.0","0.0","0.0","0.0","0.0","0.0","0.0","0.165","0.0","0.0","0.0","0.0","0.0","0.0","602.0","-246.0","11141.0","0.61","","","","1.0"
"2072","K0.99Ba0.01GaSb4","K0.99Ba0.01GaSb4","0.0","0.0","0.0","0.0","0.0","0.0","0.0","0.0","0.0","0.0","0.0","0.0","0.0","0.0","0.0","0.0","0.0","0.0","0.0","0.0","0.0","0.0","0.0","0.16666666666666666","0.0","0.0","0.0","0.0","0.0","0.0","0.0","0.0","0.0","0.0","0.0","0.0","0.0016666666666666668","0.0","0.0","0.0","0.0","0.0","0.0","0.0","0.0","0.6666666666666666","0.0","0.0","0.0","0.0","0.0","0.0","0.0","0.0","0.0","0.0","0.0","0.0","0.165","0.0","0.0","0.0","0.0","0.0","0.0","649.0","-250.0","10424.0","0.56","","","","1.0"
"2073","Ag0.01Sn0.99Se","Ag0.01Sn0.99Se","0.0","0.0","0.0","0.0","0.0","0.0","0.0","0.0","0.0","0.0","0.0","0.0","0.0","0.0","0.0","0.0","0.0","0.0","0.0","0.0","0.0","0.0","0.0","0.0","0.0","0.0","0.0","0.0","0.0","0.0","0.0","0.0","0.0","0.0","0.0","0.0","0.0","0.5","0.0","0.0","0.0","0.0","0.0","0.0","0.0","0.0","0.0","0.0","0.0","0.0","0.0","0.0","0.495","0.005","0.0","0.0","0.0","0.0","0.0","0.0","0.0","0.0","0.0","0.0","0.0","322.0","296.0","1547.0","0.53","","","","1.0"
"2074","Ag0.01Sn0.99Se","Ag0.01Sn0.99Se","0.0","0.0","0.0","0.0","0.0","0.0","0.0","0.0","0.0","0.0","0.0","0.0","0.0","0.0","0.0","0.0","0.0","0.0","0.0","0.0","0.0","0.0","0.0","0.0","0.0","0.0","0.0","0.0","0.0","0.0","0.0","0.0","0.0","0.0","0.0","0.0","0.0","0.5","0.0","0.0","0.0","0.0","0.0","0.0","0.0","0.0","0.0","0.0","0.0","0.0","0.0","0.0","0.495","0.005","0.0","0.0","0.0","0.0","0.0","0.0","0.0","0.0","0.0","0.0","0.0","418.0","337.0","1147.0","0.41","","","","1.0"
"2075","Ag0.01Sn0.99Se","Ag0.01Sn0.99Se","0.0","0.0","0.0","0.0","0.0","0.0","0.0","0.0","0.0","0.0","0.0","0.0","0.0","0.0","0.0","0.0","0.0","0.0","0.0","0.0","0.0","0.0","0.0","0.0","0.0","0.0","0.0","0.0","0.0","0.0","0.0","0.0","0.0","0.0","0.0","0.0","0.0","0.5","0.0","0.0","0.0","0.0","0.0","0.0","0.0","0.0","0.0","0.0","0.0","0.0","0.0","0.0","0.495","0.005","0.0","0.0","0.0","0.0","0.0","0.0","0.0","0.0","0.0","0.0","0.0","518.0","381.0","698.0","0.29","","","","1.0"
"2076","Ag0.01Sn0.99Se","Ag0.01Sn0.99Se","0.0","0.0","0.0","0.0","0.0","0.0","0.0","0.0","0.0","0.0","0.0","0.0","0.0","0.0","0.0","0.0","0.0","0.0","0.0","0.0","0.0","0.0","0.0","0.0","0.0","0.0","0.0","0.0","0.0","0.0","0.0","0.0","0.0","0.0","0.0","0.0","0.0","0.5","0.0","0.0","0.0","0.0","0.0","0.0","0.0","0.0","0.0","0.0","0.0","0.0","0.0","0.0","0.495","0.005","0.0","0.0","0.0","0.0","0.0","0.0","0.0","0.0","0.0","0.0","0.0","567.0","401.0","586.0","0.29","","","","1.0"
"2077","Ag0.01Sn0.99Se","Ag0.01Sn0.99Se","0.0","0.0","0.0","0.0","0.0","0.0","0.0","0.0","0.0","0.0","0.0","0.0","0.0","0.0","0.0","0.0","0.0","0.0","0.0","0.0","0.0","0.0","0.0","0.0","0.0","0.0","0.0","0.0","0.0","0.0","0.0","0.0","0.0","0.0","0.0","0.0","0.0","0.5","0.0","0.0","0.0","0.0","0.0","0.0","0.0","0.0","0.0","0.0","0.0","0.0","0.0","0.0","0.495","0.005","0.0","0.0","0.0","0.0","0.0","0.0","0.0","0.0","0.0","0.0","0.0","616.0","416.0","653.0","0.29","","","","1.0"
"2078","Ag0.01Sn0.99Se","Ag0.01Sn0.99Se","0.0","0.0","0.0","0.0","0.0","0.0","0.0","0.0","0.0","0.0","0.0","0.0","0.0","0.0","0.0","0.0","0.0","0.0","0.0","0.0","0.0","0.0","0.0","0.0","0.0","0.0","0.0","0.0","0.0","0.0","0.0","0.0","0.0","0.0","0.0","0.0","0.0","0.5","0.0","0.0","0.0","0.0","0.0","0.0","0.0","0.0","0.0","0.0","0.0","0.0","0.0","0.0","0.495","0.005","0.0","0.0","0.0","0.0","0.0","0.0","0.0","0.0","0.0","0.0","0.0","666.0","406.0","845.0","0.29","","","","1.0"
"2079","Ag0.01Sn0.99Se","Ag0.01Sn0.99Se","0.0","0.0","0.0","0.0","0.0","0.0","0.0","0.0","0.0","0.0","0.0","0.0","0.0","0.0","0.0","0.0","0.0","0.0","0.0","0.0","0.0","0.0","0.0","0.0","0.0","0.0","0.0","0.0","0.0","0.0","0.0","0.0","0.0","0.0","0.0","0.0","0.0","0.5","0.0","0.0","0.0","0.0","0.0","0.0","0.0","0.0","0.0","0.0","0.0","0.0","0.0","0.0","0.495","0.005","0.0","0.0","0.0","0.0","0.0","0.0","0.0","0.0","0.0","0.0","0.0","763.0","347.0","1802.0","0.27","","","","1.0"
"2080","Ag0.01Sn0.99Se","Ag0.01Sn0.99Se","0.0","0.0","0.0","0.0","0.0","0.0","0.0","0.0","0.0","0.0","0.0","0.0","0.0","0.0","0.0","0.0","0.0","0.0","0.0","0.0","0.0","0.0","0.0","0.0","0.0","0.0","0.0","0.0","0.0","0.0","0.0","0.0","0.0","0.0","0.0","0.0","0.0","0.5","0.0","0.0","0.0","0.0","0.0","0.0","0.0","0.0","0.0","0.0","0.0","0.0","0.0","0.0","0.495","0.005","0.0","0.0","0.0","0.0","0.0","0.0","0.0","0.0","0.0","0.0","0.0","813.0","301.0","2877.0","0.23","","","","1.0"
"2081","Ag0.01Sn0.99Se0.65S0.35","Ag0.01Sn0.99Se0.65S0.35","0.0","0.0","0.0","0.0","0.0","0.0","0.0","0.0","0.0","0.0","0.0","0.0","0.0","0.0","0.0","0.0","0.0","0.0","0.0","0.0","0.0","0.0","0.0","0.0","0.0","0.0","0.0","0.0","0.0","0.0","0.0","0.0","0.0","0.0","0.0","0.0","0.0","0.325","0.0","0.0","0.0","0.0","0.0","0.0","0.0","0.0","0.0","0.0","0.0","0.0","0.0","0.0","0.495","0.005","0.0","0.0","0.0","0.175","0.0","0.0","0.0","0.0","0.0","0.0","0.0","322.0","305.0","550.0","0.29","","","","1.0"
"2082","Ag0.01Sn0.99Se0.65S0.35","Ag0.01Sn0.99Se0.65S0.35","0.0","0.0","0.0","0.0","0.0","0.0","0.0","0.0","0.0","0.0","0.0","0.0","0.0","0.0","0.0","0.0","0.0","0.0","0.0","0.0","0.0","0.0","0.0","0.0","0.0","0.0","0.0","0.0","0.0","0.0","0.0","0.0","0.0","0.0","0.0","0.0","0.0","0.325","0.0","0.0","0.0","0.0","0.0","0.0","0.0","0.0","0.0","0.0","0.0","0.0","0.0","0.0","0.495","0.005","0.0","0.0","0.0","0.175","0.0","0.0","0.0","0.0","0.0","0.0","0.0","418.0","359.0","463.0","0.23","","","","1.0"
"2083","Ag0.01Sn0.99Se0.65S0.35","Ag0.01Sn0.99Se0.65S0.35","0.0","0.0","0.0","0.0","0.0","0.0","0.0","0.0","0.0","0.0","0.0","0.0","0.0","0.0","0.0","0.0","0.0","0.0","0.0","0.0","0.0","0.0","0.0","0.0","0.0","0.0","0.0","0.0","0.0","0.0","0.0","0.0","0.0","0.0","0.0","0.0","0.0","0.325","0.0","0.0","0.0","0.0","0.0","0.0","0.0","0.0","0.0","0.0","0.0","0.0","0.0","0.0","0.495","0.005","0.0","0.0","0.0","0.175","0.0","0.0","0.0","0.0","0.0","0.0","0.0","518.0","402.0","326.0","0.19","","","","1.0"
"2084","Ag0.01Sn0.99Se0.65S0.35","Ag0.01Sn0.99Se0.65S0.35","0.0","0.0","0.0","0.0","0.0","0.0","0.0","0.0","0.0","0.0","0.0","0.0","0.0","0.0","0.0","0.0","0.0","0.0","0.0","0.0","0.0","0.0","0.0","0.0","0.0","0.0","0.0","0.0","0.0","0.0","0.0","0.0","0.0","0.0","0.0","0.0","0.0","0.325","0.0","0.0","0.0","0.0","0.0","0.0","0.0","0.0","0.0","0.0","0.0","0.0","0.0","0.0","0.495","0.005","0.0","0.0","0.0","0.175","0.0","0.0","0.0","0.0","0.0","0.0","0.0","567.0","443.0","250.0","0.18","","","","1.0"
"2085","Ag0.01Sn0.99Se0.65S0.35","Ag0.01Sn0.99Se0.65S0.35","0.0","0.0","0.0","0.0","0.0","0.0","0.0","0.0","0.0","0.0","0.0","0.0","0.0","0.0","0.0","0.0","0.0","0.0","0.0","0.0","0.0","0.0","0.0","0.0","0.0","0.0","0.0","0.0","0.0","0.0","0.0","0.0","0.0","0.0","0.0","0.0","0.0","0.325","0.0","0.0","0.0","0.0","0.0","0.0","0.0","0.0","0.0","0.0","0.0","0.0","0.0","0.0","0.495","0.005","0.0","0.0","0.0","0.175","0.0","0.0","0.0","0.0","0.0","0.0","0.0","616.0","471.0","262.0","0.18","","","","1.0"
"2086","Ag0.01Sn0.99Se0.65S0.35","Ag0.01Sn0.99Se0.65S0.35","0.0","0.0","0.0","0.0","0.0","0.0","0.0","0.0","0.0","0.0","0.0","0.0","0.0","0.0","0.0","0.0","0.0","0.0","0.0","0.0","0.0","0.0","0.0","0.0","0.0","0.0","0.0","0.0","0.0","0.0","0.0","0.0","0.0","0.0","0.0","0.0","0.0","0.325","0.0","0.0","0.0","0.0","0.0","0.0","0.0","0.0","0.0","0.0","0.0","0.0","0.0","0.0","0.495","0.005","0.0","0.0","0.0","0.175","0.0","0.0","0.0","0.0","0.0","0.0","0.0","666.0","443.0","364.0","0.19","","","","1.0"
"2087","Ag0.01Sn0.99Se0.65S0.35","Ag0.01Sn0.99Se0.65S0.35","0.0","0.0","0.0","0.0","0.0","0.0","0.0","0.0","0.0","0.0","0.0","0.0","0.0","0.0","0.0","0.0","0.0","0.0","0.0","0.0","0.0","0.0","0.0","0.0","0.0","0.0","0.0","0.0","0.0","0.0","0.0","0.0","0.0","0.0","0.0","0.0","0.0","0.325","0.0","0.0","0.0","0.0","0.0","0.0","0.0","0.0","0.0","0.0","0.0","0.0","0.0","0.0","0.495","0.005","0.0","0.0","0.0","0.175","0.0","0.0","0.0","0.0","0.0","0.0","0.0","763.0","392.0","877.0","0.21","","","","1.0"
"2088","Ag0.01Sn0.99Se0.65S0.35","Ag0.01Sn0.99Se0.65S0.35","0.0","0.0","0.0","0.0","0.0","0.0","0.0","0.0","0.0","0.0","0.0","0.0","0.0","0.0","0.0","0.0","0.0","0.0","0.0","0.0","0.0","0.0","0.0","0.0","0.0","0.0","0.0","0.0","0.0","0.0","0.0","0.0","0.0","0.0","0.0","0.0","0.0","0.325","0.0","0.0","0.0","0.0","0.0","0.0","0.0","0.0","0.0","0.0","0.0","0.0","0.0","0.0","0.495","0.005","0.0","0.0","0.0","0.175","0.0","0.0","0.0","0.0","0.0","0.0","0.0","813.0","385.0","910.0","0.18","","","","1.0"
"2089","Ag0.01Sn0.99Se0.85S0.15","Ag0.01Sn0.99Se0.85S0.15","0.0","0.0","0.0","0.0","0.0","0.0","0.0","0.0","0.0","0.0","0.0","0.0","0.0","0.0","0.0","0.0","0.0","0.0","0.0","0.0","0.0","0.0","0.0","0.0","0.0","0.0","0.0","0.0","0.0","0.0","0.0","0.0","0.0","0.0","0.0","0.0","0.0","0.425","0.0","0.0","0.0","0.0","0.0","0.0","0.0","0.0","0.0","0.0","0.0","0.0","0.0","0.0","0.495","0.005","0.0","0.0","0.0","0.075","0.0","0.0","0.0","0.0","0.0","0.0","0.0","322.0","306.0","1116.0","0.21","","","","0.9999999999999999"
"2090","Ag0.01Sn0.99Se0.85S0.15","Ag0.01Sn0.99Se0.85S0.15","0.0","0.0","0.0","0.0","0.0","0.0","0.0","0.0","0.0","0.0","0.0","0.0","0.0","0.0","0.0","0.0","0.0","0.0","0.0","0.0","0.0","0.0","0.0","0.0","0.0","0.0","0.0","0.0","0.0","0.0","0.0","0.0","0.0","0.0","0.0","0.0","0.0","0.425","0.0","0.0","0.0","0.0","0.0","0.0","0.0","0.0","0.0","0.0","0.0","0.0","0.0","0.0","0.495","0.005","0.0","0.0","0.0","0.075","0.0","0.0","0.0","0.0","0.0","0.0","0.0","418.0","353.0","841.0","0.19","","","","0.9999999999999999"
"2091","Ag0.01Sn0.99Se0.85S0.15","Ag0.01Sn0.99Se0.85S0.15","0.0","0.0","0.0","0.0","0.0","0.0","0.0","0.0","0.0","0.0","0.0","0.0","0.0","0.0","0.0","0.0","0.0","0.0","0.0","0.0","0.0","0.0","0.0","0.0","0.0","0.0","0.0","0.0","0.0","0.0","0.0","0.0","0.0","0.0","0.0","0.0","0.0","0.425","0.0","0.0","0.0","0.0","0.0","0.0","0.0","0.0","0.0","0.0","0.0","0.0","0.0","0.0","0.495","0.005","0.0","0.0","0.0","0.075","0.0","0.0","0.0","0.0","0.0","0.0","0.0","518.0","395.0","571.0","0.16","","","","0.9999999999999999"
"2092","Ag0.01Sn0.99Se0.85S0.15","Ag0.01Sn0.99Se0.85S0.15","0.0","0.0","0.0","0.0","0.0","0.0","0.0","0.0","0.0","0.0","0.0","0.0","0.0","0.0","0.0","0.0","0.0","0.0","0.0","0.0","0.0","0.0","0.0","0.0","0.0","0.0","0.0","0.0","0.0","0.0","0.0","0.0","0.0","0.0","0.0","0.0","0.0","0.425","0.0","0.0","0.0","0.0","0.0","0.0","0.0","0.0","0.0","0.0","0.0","0.0","0.0","0.0","0.495","0.005","0.0","0.0","0.0","0.075","0.0","0.0","0.0","0.0","0.0","0.0","0.0","567.0","426.0","458.0","0.14","","","","0.9999999999999999"
"2093","Ag0.01Sn0.99Se0.85S0.15","Ag0.01Sn0.99Se0.85S0.15","0.0","0.0","0.0","0.0","0.0","0.0","0.0","0.0","0.0","0.0","0.0","0.0","0.0","0.0","0.0","0.0","0.0","0.0","0.0","0.0","0.0","0.0","0.0","0.0","0.0","0.0","0.0","0.0","0.0","0.0","0.0","0.0","0.0","0.0","0.0","0.0","0.0","0.425","0.0","0.0","0.0","0.0","0.0","0.0","0.0","0.0","0.0","0.0","0.0","0.0","0.0","0.0","0.495","0.005","0.0","0.0","0.0","0.075","0.0","0.0","0.0","0.0","0.0","0.0","0.0","616.0","430.0","488.0","0.13","","","","0.9999999999999999"
"2094","Ag0.01Sn0.99Se0.85S0.15","Ag0.01Sn0.99Se0.85S0.15","0.0","0.0","0.0","0.0","0.0","0.0","0.0","0.0","0.0","0.0","0.0","0.0","0.0","0.0","0.0","0.0","0.0","0.0","0.0","0.0","0.0","0.0","0.0","0.0","0.0","0.0","0.0","0.0","0.0","0.0","0.0","0.0","0.0","0.0","0.0","0.0","0.0","0.425","0.0","0.0","0.0","0.0","0.0","0.0","0.0","0.0","0.0","0.0","0.0","0.0","0.0","0.0","0.495","0.005","0.0","0.0","0.0","0.075","0.0","0.0","0.0","0.0","0.0","0.0","0.0","666.0","410.0","710.0","0.14","","","","0.9999999999999999"
"2095","Ag0.01Sn0.99Se0.85S0.15","Ag0.01Sn0.99Se0.85S0.15","0.0","0.0","0.0","0.0","0.0","0.0","0.0","0.0","0.0","0.0","0.0","0.0","0.0","0.0","0.0","0.0","0.0","0.0","0.0","0.0","0.0","0.0","0.0","0.0","0.0","0.0","0.0","0.0","0.0","0.0","0.0","0.0","0.0","0.0","0.0","0.0","0.0","0.425","0.0","0.0","0.0","0.0","0.0","0.0","0.0","0.0","0.0","0.0","0.0","0.0","0.0","0.0","0.495","0.005","0.0","0.0","0.0","0.075","0.0","0.0","0.0","0.0","0.0","0.0","0.0","763.0","362.0","1451.0","0.13","","","","0.9999999999999999"
"2096","Ag0.01Sn0.99Se0.85S0.15","Ag0.01Sn0.99Se0.85S0.15","0.0","0.0","0.0","0.0","0.0","0.0","0.0","0.0","0.0","0.0","0.0","0.0","0.0","0.0","0.0","0.0","0.0","0.0","0.0","0.0","0.0","0.0","0.0","0.0","0.0","0.0","0.0","0.0","0.0","0.0","0.0","0.0","0.0","0.0","0.0","0.0","0.0","0.425","0.0","0.0","0.0","0.0","0.0","0.0","0.0","0.0","0.0","0.0","0.0","0.0","0.0","0.0","0.495","0.005","0.0","0.0","0.0","0.075","0.0","0.0","0.0","0.0","0.0","0.0","0.0","813.0","315.0","2247.0","0.12","","","","0.9999999999999999"
"2097","Ag0.01Sn0.99Se0.8S0.2","Ag0.01Sn0.99Se0.8S0.2","0.0","0.0","0.0","0.0","0.0","0.0","0.0","0.0","0.0","0.0","0.0","0.0","0.0","0.0","0.0","0.0","0.0","0.0","0.0","0.0","0.0","0.0","0.0","0.0","0.0","0.0","0.0","0.0","0.0","0.0","0.0","0.0","0.0","0.0","0.0","0.0","0.0","0.4","0.0","0.0","0.0","0.0","0.0","0.0","0.0","0.0","0.0","0.0","0.0","0.0","0.0","0.0","0.495","0.005","0.0","0.0","0.0","0.1","0.0","0.0","0.0","0.0","0.0","0.0","0.0","322.0","314.0","1031.0","0.2","","","","1.0"
"2098","Ag0.01Sn0.99Se0.8S0.2","Ag0.01Sn0.99Se0.8S0.2","0.0","0.0","0.0","0.0","0.0","0.0","0.0","0.0","0.0","0.0","0.0","0.0","0.0","0.0","0.0","0.0","0.0","0.0","0.0","0.0","0.0","0.0","0.0","0.0","0.0","0.0","0.0","0.0","0.0","0.0","0.0","0.0","0.0","0.0","0.0","0.0","0.0","0.4","0.0","0.0","0.0","0.0","0.0","0.0","0.0","0.0","0.0","0.0","0.0","0.0","0.0","0.0","0.495","0.005","0.0","0.0","0.0","0.1","0.0","0.0","0.0","0.0","0.0","0.0","0.0","418.0","363.0","868.0","0.17","","","","1.0"
"2099","Ag0.01Sn0.99Se0.8S0.2","Ag0.01Sn0.99Se0.8S0.2","0.0","0.0","0.0","0.0","0.0","0.0","0.0","0.0","0.0","0.0","0.0","0.0","0.0","0.0","0.0","0.0","0.0","0.0","0.0","0.0","0.0","0.0","0.0","0.0","0.0","0.0","0.0","0.0","0.0","0.0","0.0","0.0","0.0","0.0","0.0","0.0","0.0","0.4","0.0","0.0","0.0","0.0","0.0","0.0","0.0","0.0","0.0","0.0","0.0","0.0","0.0","0.0","0.495","0.005","0.0","0.0","0.0","0.1","0.0","0.0","0.0","0.0","0.0","0.0","0.0","518.0","406.0","558.0","0.16","","","","1.0"
"2100","Ag0.01Sn0.99Se0.8S0.2","Ag0.01Sn0.99Se0.8S0.2","0.0","0.0","0.0","0.0","0.0","0.0","0.0","0.0","0.0","0.0","0.0","0.0","0.0","0.0","0.0","0.0","0.0","0.0","0.0","0.0","0.0","0.0","0.0","0.0","0.0","0.0","0.0","0.0","0.0","0.0","0.0","0.0","0.0","0.0","0.0","0.0","0.0","0.4","0.0","0.0","0.0","0.0","0.0","0.0","0.0","0.0","0.0","0.0","0.0","0.0","0.0","0.0","0.495","0.005","0.0","0.0","0.0","0.1","0.0","0.0","0.0","0.0","0.0","0.0","0.0","567.0","433.0","432.0","0.16","","","","1.0"
"2101","Ag0.01Sn0.99Se0.8S0.2","Ag0.01Sn0.99Se0.8S0.2","0.0","0.0","0.0","0.0","0.0","0.0","0.0","0.0","0.0","0.0","0.0","0.0","0.0","0.0","0.0","0.0","0.0","0.0","0.0","0.0","0.0","0.0","0.0","0.0","0.0","0.0","0.0","0.0","0.0","0.0","0.0","0.0","0.0","0.0","0.0","0.0","0.0","0.4","0.0","0.0","0.0","0.0","0.0","0.0","0.0","0.0","0.0","0.0","0.0","0.0","0.0","0.0","0.495","0.005","0.0","0.0","0.0","0.1","0.0","0.0","0.0","0.0","0.0","0.0","0.0","616.0","450.0","452.0","0.16","","","","1.0"
"2102","Ag0.01Sn0.99Se0.8S0.2","Ag0.01Sn0.99Se0.8S0.2","0.0","0.0","0.0","0.0","0.0","0.0","0.0","0.0","0.0","0.0","0.0","0.0","0.0","0.0","0.0","0.0","0.0","0.0","0.0","0.0","0.0","0.0","0.0","0.0","0.0","0.0","0.0","0.0","0.0","0.0","0.0","0.0","0.0","0.0","0.0","0.0","0.0","0.4","0.0","0.0","0.0","0.0","0.0","0.0","0.0","0.0","0.0","0.0","0.0","0.0","0.0","0.0","0.495","0.005","0.0","0.0","0.0","0.1","0.0","0.0","0.0","0.0","0.0","0.0","0.0","666.0","425.0","675.0","0.18","","","","1.0"
"2103","Ag0.01Sn0.99Se0.8S0.2","Ag0.01Sn0.99Se0.8S0.2","0.0","0.0","0.0","0.0","0.0","0.0","0.0","0.0","0.0","0.0","0.0","0.0","0.0","0.0","0.0","0.0","0.0","0.0","0.0","0.0","0.0","0.0","0.0","0.0","0.0","0.0","0.0","0.0","0.0","0.0","0.0","0.0","0.0","0.0","0.0","0.0","0.0","0.4","0.0","0.0","0.0","0.0","0.0","0.0","0.0","0.0","0.0","0.0","0.0","0.0","0.0","0.0","0.495","0.005","0.0","0.0","0.0","0.1","0.0","0.0","0.0","0.0","0.0","0.0","0.0","763.0","371.0","1608.0","0.18","","","","1.0"
"2104","Ag0.01Sn0.99Se0.8S0.2","Ag0.01Sn0.99Se0.8S0.2","0.0","0.0","0.0","0.0","0.0","0.0","0.0","0.0","0.0","0.0","0.0","0.0","0.0","0.0","0.0","0.0","0.0","0.0","0.0","0.0","0.0","0.0","0.0","0.0","0.0","0.0","0.0","0.0","0.0","0.0","0.0","0.0","0.0","0.0","0.0","0.0","0.0","0.4","0.0","0.0","0.0","0.0","0.0","0.0","0.0","0.0","0.0","0.0","0.0","0.0","0.0","0.0","0.495","0.005","0.0","0.0","0.0","0.1","0.0","0.0","0.0","0.0","0.0","0.0","0.0","813.0","327.0","2400.0","0.15","","","","1.0"
"2105","Ag0.01Sn0.99Se0.9S0.1","Ag0.01Sn0.99Se0.9S0.1","0.0","0.0","0.0","0.0","0.0","0.0","0.0","0.0","0.0","0.0","0.0","0.0","0.0","0.0","0.0","0.0","0.0","0.0","0.0","0.0","0.0","0.0","0.0","0.0","0.0","0.0","0.0","0.0","0.0","0.0","0.0","0.0","0.0","0.0","0.0","0.0","0.0","0.45","0.0","0.0","0.0","0.0","0.0","0.0","0.0","0.0","0.0","0.0","0.0","0.0","0.0","0.0","0.495","0.005","0.0","0.0","0.0","0.05","0.0","0.0","0.0","0.0","0.0","0.0","0.0","322.0","301.0","1505.0","0.33","","","","1.0"
"2106","Ag0.01Sn0.99Se0.9S0.1","Ag0.01Sn0.99Se0.9S0.1","0.0","0.0","0.0","0.0","0.0","0.0","0.0","0.0","0.0","0.0","0.0","0.0","0.0","0.0","0.0","0.0","0.0","0.0","0.0","0.0","0.0","0.0","0.0","0.0","0.0","0.0","0.0","0.0","0.0","0.0","0.0","0.0","0.0","0.0","0.0","0.0","0.0","0.45","0.0","0.0","0.0","0.0","0.0","0.0","0.0","0.0","0.0","0.0","0.0","0.0","0.0","0.0","0.495","0.005","0.0","0.0","0.0","0.05","0.0","0.0","0.0","0.0","0.0","0.0","0.0","418.0","347.0","1108.0","0.26","","","","1.0"
"2107","Ag0.01Sn0.99Se0.9S0.1","Ag0.01Sn0.99Se0.9S0.1","0.0","0.0","0.0","0.0","0.0","0.0","0.0","0.0","0.0","0.0","0.0","0.0","0.0","0.0","0.0","0.0","0.0","0.0","0.0","0.0","0.0","0.0","0.0","0.0","0.0","0.0","0.0","0.0","0.0","0.0","0.0","0.0","0.0","0.0","0.0","0.0","0.0","0.45","0.0","0.0","0.0","0.0","0.0","0.0","0.0","0.0","0.0","0.0","0.0","0.0","0.0","0.0","0.495","0.005","0.0","0.0","0.0","0.05","0.0","0.0","0.0","0.0","0.0","0.0","0.0","518.0","385.0","698.0","0.2","","","","1.0"
"2108","Ag0.01Sn0.99Se0.9S0.1","Ag0.01Sn0.99Se0.9S0.1","0.0","0.0","0.0","0.0","0.0","0.0","0.0","0.0","0.0","0.0","0.0","0.0","0.0","0.0","0.0","0.0","0.0","0.0","0.0","0.0","0.0","0.0","0.0","0.0","0.0","0.0","0.0","0.0","0.0","0.0","0.0","0.0","0.0","0.0","0.0","0.0","0.0","0.45","0.0","0.0","0.0","0.0","0.0","0.0","0.0","0.0","0.0","0.0","0.0","0.0","0.0","0.0","0.495","0.005","0.0","0.0","0.0","0.05","0.0","0.0","0.0","0.0","0.0","0.0","0.0","567.0","416.0","569.0","0.19","","","","1.0"
"2109","Ag0.01Sn0.99Se0.9S0.1","Ag0.01Sn0.99Se0.9S0.1","0.0","0.0","0.0","0.0","0.0","0.0","0.0","0.0","0.0","0.0","0.0","0.0","0.0","0.0","0.0","0.0","0.0","0.0","0.0","0.0","0.0","0.0","0.0","0.0","0.0","0.0","0.0","0.0","0.0","0.0","0.0","0.0","0.0","0.0","0.0","0.0","0.0","0.45","0.0","0.0","0.0","0.0","0.0","0.0","0.0","0.0","0.0","0.0","0.0","0.0","0.0","0.0","0.495","0.005","0.0","0.0","0.0","0.05","0.0","0.0","0.0","0.0","0.0","0.0","0.0","616.0","432.0","596.0","0.21","","","","1.0"
"2110","Ag0.01Sn0.99Se0.9S0.1","Ag0.01Sn0.99Se0.9S0.1","0.0","0.0","0.0","0.0","0.0","0.0","0.0","0.0","0.0","0.0","0.0","0.0","0.0","0.0","0.0","0.0","0.0","0.0","0.0","0.0","0.0","0.0","0.0","0.0","0.0","0.0","0.0","0.0","0.0","0.0","0.0","0.0","0.0","0.0","0.0","0.0","0.0","0.45","0.0","0.0","0.0","0.0","0.0","0.0","0.0","0.0","0.0","0.0","0.0","0.0","0.0","0.0","0.495","0.005","0.0","0.0","0.0","0.05","0.0","0.0","0.0","0.0","0.0","0.0","0.0","666.0","410.0","837.0","0.24","","","","1.0"
"2111","Ag0.01Sn0.99Se0.9S0.1","Ag0.01Sn0.99Se0.9S0.1","0.0","0.0","0.0","0.0","0.0","0.0","0.0","0.0","0.0","0.0","0.0","0.0","0.0","0.0","0.0","0.0","0.0","0.0","0.0","0.0","0.0","0.0","0.0","0.0","0.0","0.0","0.0","0.0","0.0","0.0","0.0","0.0","0.0","0.0","0.0","0.0","0.0","0.45","0.0","0.0","0.0","0.0","0.0","0.0","0.0","0.0","0.0","0.0","0.0","0.0","0.0","0.0","0.495","0.005","0.0","0.0","0.0","0.05","0.0","0.0","0.0","0.0","0.0","0.0","0.0","763.0","362.0","1708.0","0.22","","","","1.0"
"2112","Ag0.01Sn0.99Se0.9S0.1","Ag0.01Sn0.99Se0.9S0.1","0.0","0.0","0.0","0.0","0.0","0.0","0.0","0.0","0.0","0.0","0.0","0.0","0.0","0.0","0.0","0.0","0.0","0.0","0.0","0.0","0.0","0.0","0.0","0.0","0.0","0.0","0.0","0.0","0.0","0.0","0.0","0.0","0.0","0.0","0.0","0.0","0.0","0.45","0.0","0.0","0.0","0.0","0.0","0.0","0.0","0.0","0.0","0.0","0.0","0.0","0.0","0.0","0.495","0.005","0.0","0.0","0.0","0.05","0.0","0.0","0.0","0.0","0.0","0.0","0.0","813.0","311.0","2689.0","0.18","","","","1.0"
"2113","Cu2Se","Cu2Se","0.0","0.0","0.0","0.0","0.0","0.0","0.0","0.0","0.0","0.0","0.0","0.0","0.0","0.0","0.0","0.0","0.0","0.0","0.0","0.0","0.0","0.0","0.0","0.0","0.0","0.0","0.0","0.0","0.0","0.0","0.0","0.0","0.0","0.0","0.0","0.0","0.0","0.3333333333333333","0.0","0.0","0.0","0.0","0.0","0.6666666666666666","0.0","0.0","0.0","0.0","0.0","0.0","0.0","0.0","0.0","0.0","0.0","0.0","0.0","0.0","0.0","0.0","0.0","0.0","0.0","0.0","0.0","303.0","73.0","143966.0","1.2","","","","1.0"
"2114","Cu2Se","Cu2Se","0.0","0.0","0.0","0.0","0.0","0.0","0.0","0.0","0.0","0.0","0.0","0.0","0.0","0.0","0.0","0.0","0.0","0.0","0.0","0.0","0.0","0.0","0.0","0.0","0.0","0.0","0.0","0.0","0.0","0.0","0.0","0.0","0.0","0.0","0.0","0.0","0.0","0.3333333333333333","0.0","0.0","0.0","0.0","0.0","0.6666666666666666","0.0","0.0","0.0","0.0","0.0","0.0","0.0","0.0","0.0","0.0","0.0","0.0","0.0","0.0","0.0","0.0","0.0","0.0","0.0","0.0","0.0","333.0","85.0","122500.0","1.06","","","","1.0"
"2115","Cu2Se","Cu2Se","0.0","0.0","0.0","0.0","0.0","0.0","0.0","0.0","0.0","0.0","0.0","0.0","0.0","0.0","0.0","0.0","0.0","0.0","0.0","0.0","0.0","0.0","0.0","0.0","0.0","0.0","0.0","0.0","0.0","0.0","0.0","0.0","0.0","0.0","0.0","0.0","0.0","0.3333333333333333","0.0","0.0","0.0","0.0","0.0","0.6666666666666666","0.0","0.0","0.0","0.0","0.0","0.0","0.0","0.0","0.0","0.0","0.0","0.0","0.0","0.0","0.0","0.0","0.0","0.0","0.0","0.0","0.0","353.0","96.0","100000.0","0.91","","","","1.0"
"2116","Cu2Se","Cu2Se","0.0","0.0","0.0","0.0","0.0","0.0","0.0","0.0","0.0","0.0","0.0","0.0","0.0","0.0","0.0","0.0","0.0","0.0","0.0","0.0","0.0","0.0","0.0","0.0","0.0","0.0","0.0","0.0","0.0","0.0","0.0","0.0","0.0","0.0","0.0","0.0","0.0","0.3333333333333333","0.0","0.0","0.0","0.0","0.0","0.6666666666666666","0.0","0.0","0.0","0.0","0.0","0.0","0.0","0.0","0.0","0.0","0.0","0.0","0.0","0.0","0.0","0.0","0.0","0.0","0.0","0.0","0.0","372.0","100.0","79524.0","0.71","","","","1.0"
"2117","Cu2Se","Cu2Se","0.0","0.0","0.0","0.0","0.0","0.0","0.0","0.0","0.0","0.0","0.0","0.0","0.0","0.0","0.0","0.0","0.0","0.0","0.0","0.0","0.0","0.0","0.0","0.0","0.0","0.0","0.0","0.0","0.0","0.0","0.0","0.0","0.0","0.0","0.0","0.0","0.0","0.3333333333333333","0.0","0.0","0.0","0.0","0.0","0.6666666666666666","0.0","0.0","0.0","0.0","0.0","0.0","0.0","0.0","0.0","0.0","0.0","0.0","0.0","0.0","0.0","0.0","0.0","0.0","0.0","0.0","0.0","450.0","98.0","84343.0","1.22","","","","1.0"
"2118","Cu2Se","Cu2Se","0.0","0.0","0.0","0.0","0.0","0.0","0.0","0.0","0.0","0.0","0.0","0.0","0.0","0.0","0.0","0.0","0.0","0.0","0.0","0.0","0.0","0.0","0.0","0.0","0.0","0.0","0.0","0.0","0.0","0.0","0.0","0.0","0.0","0.0","0.0","0.0","0.0","0.3333333333333333","0.0","0.0","0.0","0.0","0.0","0.6666666666666666","0.0","0.0","0.0","0.0","0.0","0.0","0.0","0.0","0.0","0.0","0.0","0.0","0.0","0.0","0.0","0.0","0.0","0.0","0.0","0.0","0.0","550.0","126.0","64231.0","1.13","","","","1.0"
"2119","Cu2Se","Cu2Se","0.0","0.0","0.0","0.0","0.0","0.0","0.0","0.0","0.0","0.0","0.0","0.0","0.0","0.0","0.0","0.0","0.0","0.0","0.0","0.0","0.0","0.0","0.0","0.0","0.0","0.0","0.0","0.0","0.0","0.0","0.0","0.0","0.0","0.0","0.0","0.0","0.0","0.3333333333333333","0.0","0.0","0.0","0.0","0.0","0.6666666666666666","0.0","0.0","0.0","0.0","0.0","0.0","0.0","0.0","0.0","0.0","0.0","0.0","0.0","0.0","0.0","0.0","0.0","0.0","0.0","0.0","0.0","650.0","152.0","49118.0","1.06","","","","1.0"
"2120","Cu2Se","Cu2Se","0.0","0.0","0.0","0.0","0.0","0.0","0.0","0.0","0.0","0.0","0.0","0.0","0.0","0.0","0.0","0.0","0.0","0.0","0.0","0.0","0.0","0.0","0.0","0.0","0.0","0.0","0.0","0.0","0.0","0.0","0.0","0.0","0.0","0.0","0.0","0.0","0.0","0.3333333333333333","0.0","0.0","0.0","0.0","0.0","0.6666666666666666","0.0","0.0","0.0","0.0","0.0","0.0","0.0","0.0","0.0","0.0","0.0","0.0","0.0","0.0","0.0","0.0","0.0","0.0","0.0","0.0","0.0","750.0","178.0","38500.0","1.0","","","","1.0"
