Repository: anilkunwar/thermoelectrics

# Machine learning assisted design of thermoelectrics

a. Machine Learning

# Fetching the upto date data of thermoelectricity (Informatics)

# Featurization:

The computer code to convert the multicomponent chemical formula and temperature row into composition-temperature feature vector
Binary alloys/compunds with upload from json files
Multicomponent alloys/compunds with upload from json files

# Informatics approach to classify p-type and n-type thermoelectric materials

Basic Illustrative Tutorials
Querying the Abstracts on the Materials Science, Applied Physics and Condensed Matter Physics on Keyterms Specific to Thermoelectrics
NER analysis for material type classification

File: machine_learning/vae_regression/latent_space_exploration/thermoelectric_materials.csv (part 30 of 71)
"","Formula","modformula","In","Tl","La","Sr","Mn","Ni","Ru","Pd","Hf","Cs","Sc","Co","Si","Fe","Li","Cl","Yb","Te","N","Ti","Cd","Zr","Y","Ga","Cr","Pr","Tm","Br","Ca","Mg","Rb","Au","Nd","Ce","Ho","I","Ba","Se","Pb","Ge","Gd","Tb","Dy","Cu","Na","Sb","Bi","P","As","Sm","Zn","Al","Sn","Ag","Nb","Mo","V","S","K","Lu","O","Eu","Ta","B","Er","temperature(K)","seebeck_coefficient(μV/K)","electrical_conductivity(S/m)","thermal_conductivity(W/mK)","power_factor(W/mK2)","ZT","reference","sum_elements"
"2121","Cu2Se","Cu2Se","0.0","0.0","0.0","0.0","0.0","0.0","0.0","0.0","0.0","0.0","0.0","0.0","0.0","0.0","0.0","0.0","0.0","0.0","0.0","0.0","0.0","0.0","0.0","0.0","0.0","0.0","0.0","0.0","0.0","0.0","0.0","0.0","0.0","0.0","0.0","0.0","0.0","0.3333333333333333","0.0","0.0","0.0","0.0","0.0","0.6666666666666666","0.0","0.0","0.0","0.0","0.0","0.0","0.0","0.0","0.0","0.0","0.0","0.0","0.0","0.0","0.0","0.0","0.0","0.0","0.0","0.0","0.0","850.0","202.0","30812.0","0.94","","","","1.0"
"2122","Cu2Se","Cu2Se","0.0","0.0","0.0","0.0","0.0","0.0","0.0","0.0","0.0","0.0","0.0","0.0","0.0","0.0","0.0","0.0","0.0","0.0","0.0","0.0","0.0","0.0","0.0","0.0","0.0","0.0","0.0","0.0","0.0","0.0","0.0","0.0","0.0","0.0","0.0","0.0","0.0","0.3333333333333333","0.0","0.0","0.0","0.0","0.0","0.6666666666666666","0.0","0.0","0.0","0.0","0.0","0.0","0.0","0.0","0.0","0.0","0.0","0.0","0.0","0.0","0.0","0.0","0.0","0.0","0.0","0.0","0.0","1000.0","237.0","21802.0","0.87","","","","1.0"
"2123","Cu2Se0.88S0.12","Cu2Se0.88S0.12","0.0","0.0","0.0","0.0","0.0","0.0","0.0","0.0","0.0","0.0","0.0","0.0","0.0","0.0","0.0","0.0","0.0","0.0","0.0","0.0","0.0","0.0","0.0","0.0","0.0","0.0","0.0","0.0","0.0","0.0","0.0","0.0","0.0","0.0","0.0","0.0","0.0","0.29333333333333333","0.0","0.0","0.0","0.0","0.0","0.6666666666666666","0.0","0.0","0.0","0.0","0.0","0.0","0.0","0.0","0.0","0.0","0.0","0.0","0.0","0.04","0.0","0.0","0.0","0.0","0.0","0.0","0.0","303.0","107.0","69583.0","0.61","","","","1.0"
"2124","Cu2Se0.88S0.12","Cu2Se0.88S0.12","0.0","0.0","0.0","0.0","0.0","0.0","0.0","0.0","0.0","0.0","0.0","0.0","0.0","0.0","0.0","0.0","0.0","0.0","0.0","0.0","0.0","0.0","0.0","0.0","0.0","0.0","0.0","0.0","0.0","0.0","0.0","0.0","0.0","0.0","0.0","0.0","0.0","0.29333333333333333","0.0","0.0","0.0","0.0","0.0","0.6666666666666666","0.0","0.0","0.0","0.0","0.0","0.0","0.0","0.0","0.0","0.0","0.0","0.0","0.0","0.04","0.0","0.0","0.0","0.0","0.0","0.0","0.0","333.0","117.0","62300.0","0.56","","","","1.0"
"2125","Cu2Se0.88S0.12","Cu2Se0.88S0.12","0.0","0.0","0.0","0.0","0.0","0.0","0.0","0.0","0.0","0.0","0.0","0.0","0.0","0.0","0.0","0.0","0.0","0.0","0.0","0.0","0.0","0.0","0.0","0.0","0.0","0.0","0.0","0.0","0.0","0.0","0.0","0.0","0.0","0.0","0.0","0.0","0.0","0.29333333333333333","0.0","0.0","0.0","0.0","0.0","0.6666666666666666","0.0","0.0","0.0","0.0","0.0","0.0","0.0","0.0","0.0","0.0","0.0","0.0","0.0","0.04","0.0","0.0","0.0","0.0","0.0","0.0","0.0","353.0","127.0","50900.0","0.47","","","","1.0"
"2126","Cu2Se0.88S0.12","Cu2Se0.88S0.12","0.0","0.0","0.0","0.0","0.0","0.0","0.0","0.0","0.0","0.0","0.0","0.0","0.0","0.0","0.0","0.0","0.0","0.0","0.0","0.0","0.0","0.0","0.0","0.0","0.0","0.0","0.0","0.0","0.0","0.0","0.0","0.0","0.0","0.0","0.0","0.0","0.0","0.29333333333333333","0.0","0.0","0.0","0.0","0.0","0.6666666666666666","0.0","0.0","0.0","0.0","0.0","0.0","0.0","0.0","0.0","0.0","0.0","0.0","0.0","0.04","0.0","0.0","0.0","0.0","0.0","0.0","0.0","372.0","142.0","36100.0","0.29","","","","1.0"
"2127","Cu2Se0.88S0.12","Cu2Se0.88S0.12","0.0","0.0","0.0","0.0","0.0","0.0","0.0","0.0","0.0","0.0","0.0","0.0","0.0","0.0","0.0","0.0","0.0","0.0","0.0","0.0","0.0","0.0","0.0","0.0","0.0","0.0","0.0","0.0","0.0","0.0","0.0","0.0","0.0","0.0","0.0","0.0","0.0","0.29333333333333333","0.0","0.0","0.0","0.0","0.0","0.6666666666666666","0.0","0.0","0.0","0.0","0.0","0.0","0.0","0.0","0.0","0.0","0.0","0.0","0.0","0.04","0.0","0.0","0.0","0.0","0.0","0.0","0.0","450.0","151.0","31629.0","0.69","","","","1.0"
"2128","Cu2Se0.88S0.12","Cu2Se0.88S0.12","0.0","0.0","0.0","0.0","0.0","0.0","0.0","0.0","0.0","0.0","0.0","0.0","0.0","0.0","0.0","0.0","0.0","0.0","0.0","0.0","0.0","0.0","0.0","0.0","0.0","0.0","0.0","0.0","0.0","0.0","0.0","0.0","0.0","0.0","0.0","0.0","0.0","0.29333333333333333","0.0","0.0","0.0","0.0","0.0","0.6666666666666666","0.0","0.0","0.0","0.0","0.0","0.0","0.0","0.0","0.0","0.0","0.0","0.0","0.0","0.04","0.0","0.0","0.0","0.0","0.0","0.0","0.0","550.0","186.0","25303.0","0.68","","","","1.0"
"2129","Cu2Se0.88S0.12","Cu2Se0.88S0.12","0.0","0.0","0.0","0.0","0.0","0.0","0.0","0.0","0.0","0.0","0.0","0.0","0.0","0.0","0.0","0.0","0.0","0.0","0.0","0.0","0.0","0.0","0.0","0.0","0.0","0.0","0.0","0.0","0.0","0.0","0.0","0.0","0.0","0.0","0.0","0.0","0.0","0.29333333333333333","0.0","0.0","0.0","0.0","0.0","0.6666666666666666","0.0","0.0","0.0","0.0","0.0","0.0","0.0","0.0","0.0","0.0","0.0","0.0","0.0","0.04","0.0","0.0","0.0","0.0","0.0","0.0","0.0","650.0","217.0","19622.0","0.64","","","","1.0"
"2130","Cu2Se0.88S0.12","Cu2Se0.88S0.12","0.0","0.0","0.0","0.0","0.0","0.0","0.0","0.0","0.0","0.0","0.0","0.0","0.0","0.0","0.0","0.0","0.0","0.0","0.0","0.0","0.0","0.0","0.0","0.0","0.0","0.0","0.0","0.0","0.0","0.0","0.0","0.0","0.0","0.0","0.0","0.0","0.0","0.29333333333333333","0.0","0.0","0.0","0.0","0.0","0.6666666666666666","0.0","0.0","0.0","0.0","0.0","0.0","0.0","0.0","0.0","0.0","0.0","0.0","0.0","0.04","0.0","0.0","0.0","0.0","0.0","0.0","0.0","750.0","243.0","15931.0","0.62","","","","1.0"
"2131","Cu2Se0.92S0.08","Cu2Se0.92S0.08","0.0","0.0","0.0","0.0","0.0","0.0","0.0","0.0","0.0","0.0","0.0","0.0","0.0","0.0","0.0","0.0","0.0","0.0","0.0","0.0","0.0","0.0","0.0","0.0","0.0","0.0","0.0","0.0","0.0","0.0","0.0","0.0","0.0","0.0","0.0","0.0","0.0","0.3066666666666667","0.0","0.0","0.0","0.0","0.0","0.6666666666666666","0.0","0.0","0.0","0.0","0.0","0.0","0.0","0.0","0.0","0.0","0.0","0.0","0.0","0.02666666666666667","0.0","0.0","0.0","0.0","0.0","0.0","0.0","303.0","98.0","103086.0","0.73","","","","1.0"
"2132","Cu2Se0.92S0.08","Cu2Se0.92S0.08","0.0","0.0","0.0","0.0","0.0","0.0","0.0","0.0","0.0","0.0","0.0","0.0","0.0","0.0","0.0","0.0","0.0","0.0","0.0","0.0","0.0","0.0","0.0","0.0","0.0","0.0","0.0","0.0","0.0","0.0","0.0","0.0","0.0","0.0","0.0","0.0","0.0","0.3066666666666667","0.0","0.0","0.0","0.0","0.0","0.6666666666666666","0.0","0.0","0.0","0.0","0.0","0.0","0.0","0.0","0.0","0.0","0.0","0.0","0.0","0.02666666666666667","0.0","0.0","0.0","0.0","0.0","0.0","0.0","333.0","107.0","93820.0","0.68","","","","1.0"
"2133","Cu2Se0.92S0.08","Cu2Se0.92S0.08","0.0","0.0","0.0","0.0","0.0","0.0","0.0","0.0","0.0","0.0","0.0","0.0","0.0","0.0","0.0","0.0","0.0","0.0","0.0","0.0","0.0","0.0","0.0","0.0","0.0","0.0","0.0","0.0","0.0","0.0","0.0","0.0","0.0","0.0","0.0","0.0","0.0","0.3066666666666667","0.0","0.0","0.0","0.0","0.0","0.6666666666666666","0.0","0.0","0.0","0.0","0.0","0.0","0.0","0.0","0.0","0.0","0.0","0.0","0.0","0.02666666666666667","0.0","0.0","0.0","0.0","0.0","0.0","0.0","353.0","116.0","77315.0","0.59","","","","1.0"
"2134","Cu2Se0.92S0.08","Cu2Se0.92S0.08","0.0","0.0","0.0","0.0","0.0","0.0","0.0","0.0","0.0","0.0","0.0","0.0","0.0","0.0","0.0","0.0","0.0","0.0","0.0","0.0","0.0","0.0","0.0","0.0","0.0","0.0","0.0","0.0","0.0","0.0","0.0","0.0","0.0","0.0","0.0","0.0","0.0","0.3066666666666667","0.0","0.0","0.0","0.0","0.0","0.6666666666666666","0.0","0.0","0.0","0.0","0.0","0.0","0.0","0.0","0.0","0.0","0.0","0.0","0.0","0.02666666666666667","0.0","0.0","0.0","0.0","0.0","0.0","0.0","372.0","126.0","59220.0","0.4","","","","1.0"
"2135","Cu2Se0.92S0.08","Cu2Se0.92S0.08","0.0","0.0","0.0","0.0","0.0","0.0","0.0","0.0","0.0","0.0","0.0","0.0","0.0","0.0","0.0","0.0","0.0","0.0","0.0","0.0","0.0","0.0","0.0","0.0","0.0","0.0","0.0","0.0","0.0","0.0","0.0","0.0","0.0","0.0","0.0","0.0","0.0","0.3066666666666667","0.0","0.0","0.0","0.0","0.0","0.6666666666666666","0.0","0.0","0.0","0.0","0.0","0.0","0.0","0.0","0.0","0.0","0.0","0.0","0.0","0.02666666666666667","0.0","0.0","0.0","0.0","0.0","0.0","0.0","450.0","138.0","46648.0","0.79","","","","1.0"
"2136","Cu2Se0.92S0.08","Cu2Se0.92S0.08","0.0","0.0","0.0","0.0","0.0","0.0","0.0","0.0","0.0","0.0","0.0","0.0","0.0","0.0","0.0","0.0","0.0","0.0","0.0","0.0","0.0","0.0","0.0","0.0","0.0","0.0","0.0","0.0","0.0","0.0","0.0","0.0","0.0","0.0","0.0","0.0","0.0","0.3066666666666667","0.0","0.0","0.0","0.0","0.0","0.6666666666666666","0.0","0.0","0.0","0.0","0.0","0.0","0.0","0.0","0.0","0.0","0.0","0.0","0.0","0.02666666666666667","0.0","0.0","0.0","0.0","0.0","0.0","0.0","550.0","170.0","35232.0","0.75","","","","1.0"
"2137","Cu2Se0.92S0.08","Cu2Se0.92S0.08","0.0","0.0","0.0","0.0","0.0","0.0","0.0","0.0","0.0","0.0","0.0","0.0","0.0","0.0","0.0","0.0","0.0","0.0","0.0","0.0","0.0","0.0","0.0","0.0","0.0","0.0","0.0","0.0","0.0","0.0","0.0","0.0","0.0","0.0","0.0","0.0","0.0","0.3066666666666667","0.0","0.0","0.0","0.0","0.0","0.6666666666666666","0.0","0.0","0.0","0.0","0.0","0.0","0.0","0.0","0.0","0.0","0.0","0.0","0.0","0.02666666666666667","0.0","0.0","0.0","0.0","0.0","0.0","0.0","650.0","201.0","27023.0","0.72","","","","1.0"
"2138","Cu2Se0.92S0.08","Cu2Se0.92S0.08","0.0","0.0","0.0","0.0","0.0","0.0","0.0","0.0","0.0","0.0","0.0","0.0","0.0","0.0","0.0","0.0","0.0","0.0","0.0","0.0","0.0","0.0","0.0","0.0","0.0","0.0","0.0","0.0","0.0","0.0","0.0","0.0","0.0","0.0","0.0","0.0","0.0","0.3066666666666667","0.0","0.0","0.0","0.0","0.0","0.6666666666666666","0.0","0.0","0.0","0.0","0.0","0.0","0.0","0.0","0.0","0.0","0.0","0.0","0.0","0.02666666666666667","0.0","0.0","0.0","0.0","0.0","0.0","0.0","750.0","231.0","21337.0","0.69","","","","1.0"
"2139","Cu2Se0.92S0.08","Cu2Se0.92S0.08","0.0","0.0","0.0","0.0","0.0","0.0","0.0","0.0","0.0","0.0","0.0","0.0","0.0","0.0","0.0","0.0","0.0","0.0","0.0","0.0","0.0","0.0","0.0","0.0","0.0","0.0","0.0","0.0","0.0","0.0","0.0","0.0","0.0","0.0","0.0","0.0","0.0","0.3066666666666667","0.0","0.0","0.0","0.0","0.0","0.6666666666666666","0.0","0.0","0.0","0.0","0.0","0.0","0.0","0.0","0.0","0.0","0.0","0.0","0.0","0.02666666666666667","0.0","0.0","0.0","0.0","0.0","0.0","0.0","850.0","257.0","17328.0","0.64","","","","1.0"
"2140","Cu2Se0.92S0.08","Cu2Se0.92S0.08","0.0","0.0","0.0","0.0","0.0","0.0","0.0","0.0","0.0","0.0","0.0","0.0","0.0","0.0","0.0","0.0","0.0","0.0","0.0","0.0","0.0","0.0","0.0","0.0","0.0","0.0","0.0","0.0","0.0","0.0","0.0","0.0","0.0","0.0","0.0","0.0","0.0","0.3066666666666667","0.0","0.0","0.0","0.0","0.0","0.6666666666666666","0.0","0.0","0.0","0.0","0.0","0.0","0.0","0.0","0.0","0.0","0.0","0.0","0.0","0.02666666666666667","0.0","0.0","0.0","0.0","0.0","0.0","0.0","1000.0","279.0","13496.0","0.55","","","","1.0"
"2141","Cu2Se0.94S0.06","Cu2Se0.94S0.06","0.0","0.0","0.0","0.0","0.0","0.0","0.0","0.0","0.0","0.0","0.0","0.0","0.0","0.0","0.0","0.0","0.0","0.0","0.0","0.0","0.0","0.0","0.0","0.0","0.0","0.0","0.0","0.0","0.0","0.0","0.0","0.0","0.0","0.0","0.0","0.0","0.0","0.3133333333333333","0.0","0.0","0.0","0.0","0.0","0.6666666666666666","0.0","0.0","0.0","0.0","0.0","0.0","0.0","0.0","0.0","0.0","0.0","0.0","0.0","0.02","0.0","0.0","0.0","0.0","0.0","0.0","0.0","303.0","92.0","117606.0","0.79","","","","1.0"
"2142","Cu2Se0.94S0.06","Cu2Se0.94S0.06","0.0","0.0","0.0","0.0","0.0","0.0","0.0","0.0","0.0","0.0","0.0","0.0","0.0","0.0","0.0","0.0","0.0","0.0","0.0","0.0","0.0","0.0","0.0","0.0","0.0","0.0","0.0","0.0","0.0","0.0","0.0","0.0","0.0","0.0","0.0","0.0","0.0","0.3133333333333333","0.0","0.0","0.0","0.0","0.0","0.6666666666666666","0.0","0.0","0.0","0.0","0.0","0.0","0.0","0.0","0.0","0.0","0.0","0.0","0.0","0.02","0.0","0.0","0.0","0.0","0.0","0.0","0.0","333.0","103.0","102454.0","0.73","","","","1.0"
"2143","Cu2Se0.94S0.06","Cu2Se0.94S0.06","0.0","0.0","0.0","0.0","0.0","0.0","0.0","0.0","0.0","0.0","0.0","0.0","0.0","0.0","0.0","0.0","0.0","0.0","0.0","0.0","0.0","0.0","0.0","0.0","0.0","0.0","0.0","0.0","0.0","0.0","0.0","0.0","0.0","0.0","0.0","0.0","0.0","0.3133333333333333","0.0","0.0","0.0","0.0","0.0","0.6666666666666666","0.0","0.0","0.0","0.0","0.0","0.0","0.0","0.0","0.0","0.0","0.0","0.0","0.0","0.02","0.0","0.0","0.0","0.0","0.0","0.0","0.0","353.0","112.0","87895.0","0.65","","","","1.0"
"2144","Cu2Se0.94S0.06","Cu2Se0.94S0.06","0.0","0.0","0.0","0.0","0.0","0.0","0.0","0.0","0.0","0.0","0.0","0.0","0.0","0.0","0.0","0.0","0.0","0.0","0.0","0.0","0.0","0.0","0.0","0.0","0.0","0.0","0.0","0.0","0.0","0.0","0.0","0.0","0.0","0.0","0.0","0.0","0.0","0.3133333333333333","0.0","0.0","0.0","0.0","0.0","0.6666666666666666","0.0","0.0","0.0","0.0","0.0","0.0","0.0","0.0","0.0","0.0","0.0","0.0","0.0","0.02","0.0","0.0","0.0","0.0","0.0","0.0","0.0","372.0","125.0","63740.0","0.47","","","","1.0"
"2145","Cu2Se0.94S0.06","Cu2Se0.94S0.06","0.0","0.0","0.0","0.0","0.0","0.0","0.0","0.0","0.0","0.0","0.0","0.0","0.0","0.0","0.0","0.0","0.0","0.0","0.0","0.0","0.0","0.0","0.0","0.0","0.0","0.0","0.0","0.0","0.0","0.0","0.0","0.0","0.0","0.0","0.0","0.0","0.0","0.3133333333333333","0.0","0.0","0.0","0.0","0.0","0.6666666666666666","0.0","0.0","0.0","0.0","0.0","0.0","0.0","0.0","0.0","0.0","0.0","0.0","0.0","0.02","0.0","0.0","0.0","0.0","0.0","0.0","0.0","450.0","132.0","52188.0","0.86","","","","1.0"
"2146","Cu2Se0.94S0.06","Cu2Se0.94S0.06","0.0","0.0","0.0","0.0","0.0","0.0","0.0","0.0","0.0","0.0","0.0","0.0","0.0","0.0","0.0","0.0","0.0","0.0","0.0","0.0","0.0","0.0","0.0","0.0","0.0","0.0","0.0","0.0","0.0","0.0","0.0","0.0","0.0","0.0","0.0","0.0","0.0","0.3133333333333333","0.0","0.0","0.0","0.0","0.0","0.6666666666666666","0.0","0.0","0.0","0.0","0.0","0.0","0.0","0.0","0.0","0.0","0.0","0.0","0.0","0.02","0.0","0.0","0.0","0.0","0.0","0.0","0.0","550.0","165.0","39019.0","0.81","","","","1.0"
"2147","Cu2Se0.94S0.06","Cu2Se0.94S0.06","0.0","0.0","0.0","0.0","0.0","0.0","0.0","0.0","0.0","0.0","0.0","0.0","0.0","0.0","0.0","0.0","0.0","0.0","0.0","0.0","0.0","0.0","0.0","0.0","0.0","0.0","0.0","0.0","0.0","0.0","0.0","0.0","0.0","0.0","0.0","0.0","0.0","0.3133333333333333","0.0","0.0","0.0","0.0","0.0","0.6666666666666666","0.0","0.0","0.0","0.0","0.0","0.0","0.0","0.0","0.0","0.0","0.0","0.0","0.0","0.02","0.0","0.0","0.0","0.0","0.0","0.0","0.0","650.0","194.0","29298.0","0.77","","","","1.0"
"2148","Cu2Se0.94S0.06","Cu2Se0.94S0.06","0.0","0.0","0.0","0.0","0.0","0.0","0.0","0.0","0.0","0.0","0.0","0.0","0.0","0.0","0.0","0.0","0.0","0.0","0.0","0.0","0.0","0.0","0.0","0.0","0.0","0.0","0.0","0.0","0.0","0.0","0.0","0.0","0.0","0.0","0.0","0.0","0.0","0.3133333333333333","0.0","0.0","0.0","0.0","0.0","0.6666666666666666","0.0","0.0","0.0","0.0","0.0","0.0","0.0","0.0","0.0","0.0","0.0","0.0","0.0","0.02","0.0","0.0","0.0","0.0","0.0","0.0","0.0","750.0","224.0","22629.0","0.74","","","","1.0"
"2149","Cu2Se0.94S0.06","Cu2Se0.94S0.06","0.0","0.0","0.0","0.0","0.0","0.0","0.0","0.0","0.0","0.0","0.0","0.0","0.0","0.0","0.0","0.0","0.0","0.0","0.0","0.0","0.0","0.0","0.0","0.0","0.0","0.0","0.0","0.0","0.0","0.0","0.0","0.0","0.0","0.0","0.0","0.0","0.0","0.3133333333333333","0.0","0.0","0.0","0.0","0.0","0.6666666666666666","0.0","0.0","0.0","0.0","0.0","0.0","0.0","0.0","0.0","0.0","0.0","0.0","0.0","0.02","0.0","0.0","0.0","0.0","0.0","0.0","0.0","850.0","248.0","18352.0","0.7","","","","1.0"
"2150","Cu2Se0.94S0.06","Cu2Se0.94S0.06","0.0","0.0","0.0","0.0","0.0","0.0","0.0","0.0","0.0","0.0","0.0","0.0","0.0","0.0","0.0","0.0","0.0","0.0","0.0","0.0","0.0","0.0","0.0","0.0","0.0","0.0","0.0","0.0","0.0","0.0","0.0","0.0","0.0","0.0","0.0","0.0","0.0","0.3133333333333333","0.0","0.0","0.0","0.0","0.0","0.6666666666666666","0.0","0.0","0.0","0.0","0.0","0.0","0.0","0.0","0.0","0.0","0.0","0.0","0.0","0.02","0.0","0.0","0.0","0.0","0.0","0.0","0.0","1000.0","276.0","14092.0","0.64","","","","1.0"
"2151","Cu2Se0.96S0.04","Cu2Se0.96S0.04","0.0","0.0","0.0","0.0","0.0","0.0","0.0","0.0","0.0","0.0","0.0","0.0","0.0","0.0","0.0","0.0","0.0","0.0","0.0","0.0","0.0","0.0","0.0","0.0","0.0","0.0","0.0","0.0","0.0","0.0","0.0","0.0","0.0","0.0","0.0","0.0","0.0","0.32","0.0","0.0","0.0","0.0","0.0","0.6666666666666666","0.0","0.0","0.0","0.0","0.0","0.0","0.0","0.0","0.0","0.0","0.0","0.0","0.0","0.013333333333333334","0.0","0.0","0.0","0.0","0.0","0.0","0.0","303.0","89.0","121014.0","0.87","","","","1.0"
"2152","Cu2Se0.96S0.04","Cu2Se0.96S0.04","0.0","0.0","0.0","0.0","0.0","0.0","0.0","0.0","0.0","0.0","0.0","0.0","0.0","0.0","0.0","0.0","0.0","0.0","0.0","0.0","0.0","0.0","0.0","0.0","0.0","0.0","0.0","0.0","0.0","0.0","0.0","0.0","0.0","0.0","0.0","0.0","0.0","0.32","0.0","0.0","0.0","0.0","0.0","0.6666666666666666","0.0","0.0","0.0","0.0","0.0","0.0","0.0","0.0","0.0","0.0","0.0","0.0","0.0","0.013333333333333334","0.0","0.0","0.0","0.0","0.0","0.0","0.0","333.0","97.0","112838.0","0.82","","","","1.0"
"2153","Cu2Se0.96S0.04","Cu2Se0.96S0.04","0.0","0.0","0.0","0.0","0.0","0.0","0.0","0.0","0.0","0.0","0.0","0.0","0.0","0.0","0.0","0.0","0.0","0.0","0.0","0.0","0.0","0.0","0.0","0.0","0.0","0.0","0.0","0.0","0.0","0.0","0.0","0.0","0.0","0.0","0.0","0.0","0.0","0.32","0.0","0.0","0.0","0.0","0.0","0.6666666666666666","0.0","0.0","0.0","0.0","0.0","0.0","0.0","0.0","0.0","0.0","0.0","0.0","0.0","0.013333333333333334","0.0","0.0","0.0","0.0","0.0","0.0","0.0","353.0","104.0","91758.0","0.71","","","","1.0"
"2154","Cu2Se0.96S0.04","Cu2Se0.96S0.04","0.0","0.0","0.0","0.0","0.0","0.0","0.0","0.0","0.0","0.0","0.0","0.0","0.0","0.0","0.0","0.0","0.0","0.0","0.0","0.0","0.0","0.0","0.0","0.0","0.0","0.0","0.0","0.0","0.0","0.0","0.0","0.0","0.0","0.0","0.0","0.0","0.0","0.32","0.0","0.0","0.0","0.0","0.0","0.6666666666666666","0.0","0.0","0.0","0.0","0.0","0.0","0.0","0.0","0.0","0.0","0.0","0.0","0.0","0.013333333333333334","0.0","0.0","0.0","0.0","0.0","0.0","0.0","372.0","118.0","66800.0","0.53","","","","1.0"
"2155","Cu2Se0.96S0.04","Cu2Se0.96S0.04","0.0","0.0","0.0","0.0","0.0","0.0","0.0","0.0","0.0","0.0","0.0","0.0","0.0","0.0","0.0","0.0","0.0","0.0","0.0","0.0","0.0","0.0","0.0","0.0","0.0","0.0","0.0","0.0","0.0","0.0","0.0","0.0","0.0","0.0","0.0","0.0","0.0","0.32","0.0","0.0","0.0","0.0","0.0","0.6666666666666666","0.0","0.0","0.0","0.0","0.0","0.0","0.0","0.0","0.0","0.0","0.0","0.0","0.0","0.013333333333333334","0.0","0.0","0.0","0.0","0.0","0.0","0.0","450.0","121.0","57192.0","0.94","","","","1.0"
"2156","Cu2Se0.96S0.04","Cu2Se0.96S0.04","0.0","0.0","0.0","0.0","0.0","0.0","0.0","0.0","0.0","0.0","0.0","0.0","0.0","0.0","0.0","0.0","0.0","0.0","0.0","0.0","0.0","0.0","0.0","0.0","0.0","0.0","0.0","0.0","0.0","0.0","0.0","0.0","0.0","0.0","0.0","0.0","0.0","0.32","0.0","0.0","0.0","0.0","0.0","0.6666666666666666","0.0","0.0","0.0","0.0","0.0","0.0","0.0","0.0","0.0","0.0","0.0","0.0","0.0","0.013333333333333334","0.0","0.0","0.0","0.0","0.0","0.0","0.0","550.0","153.0","43490.0","0.88","","","","1.0"
"2157","Cu2Se0.96S0.04","Cu2Se0.96S0.04","0.0","0.0","0.0","0.0","0.0","0.0","0.0","0.0","0.0","0.0","0.0","0.0","0.0","0.0","0.0","0.0","0.0","0.0","0.0","0.0","0.0","0.0","0.0","0.0","0.0","0.0","0.0","0.0","0.0","0.0","0.0","0.0","0.0","0.0","0.0","0.0","0.0","0.32","0.0","0.0","0.0","0.0","0.0","0.6666666666666666","0.0","0.0","0.0","0.0","0.0","0.0","0.0","0.0","0.0","0.0","0.0","0.0","0.0","0.013333333333333334","0.0","0.0","0.0","0.0","0.0","0.0","0.0","650.0","183.0","32745.0","0.83","","","","1.0"
"2158","Cu2Se0.96S0.04","Cu2Se0.96S0.04","0.0","0.0","0.0","0.0","0.0","0.0","0.0","0.0","0.0","0.0","0.0","0.0","0.0","0.0","0.0","0.0","0.0","0.0","0.0","0.0","0.0","0.0","0.0","0.0","0.0","0.0","0.0","0.0","0.0","0.0","0.0","0.0","0.0","0.0","0.0","0.0","0.0","0.32","0.0","0.0","0.0","0.0","0.0","0.6666666666666666","0.0","0.0","0.0","0.0","0.0","0.0","0.0","0.0","0.0","0.0","0.0","0.0","0.0","0.013333333333333334","0.0","0.0","0.0","0.0","0.0","0.0","0.0","750.0","211.0","25457.0","0.8","","","","1.0"
"2159","Cu2Se0.98S0.02","Cu2Se0.98S0.02","0.0","0.0","0.0","0.0","0.0","0.0","0.0","0.0","0.0","0.0","0.0","0.0","0.0","0.0","0.0","0.0","0.0","0.0","0.0","0.0","0.0","0.0","0.0","0.0","0.0","0.0","0.0","0.0","0.0","0.0","0.0","0.0","0.0","0.0","0.0","0.0","0.0","0.32666666666666666","0.0","0.0","0.0","0.0","0.0","0.6666666666666666","0.0","0.0","0.0","0.0","0.0","0.0","0.0","0.0","0.0","0.0","0.0","0.0","0.0","0.006666666666666667","0.0","0.0","0.0","0.0","0.0","0.0","0.0","303.0","86.0","124627.0","0.9","","","","1.0"
"2160","Cu2Se0.98S0.02","Cu2Se0.98S0.02","0.0","0.0","0.0","0.0","0.0","0.0","0.0","0.0","0.0","0.0","0.0","0.0","0.0","0.0","0.0","0.0","0.0","0.0","0.0","0.0","0.0","0.0","0.0","0.0","0.0","0.0","0.0","0.0","0.0","0.0","0.0","0.0","0.0","0.0","0.0","0.0","0.0","0.32666666666666666","0.0","0.0","0.0","0.0","0.0","0.6666666666666666","0.0","0.0","0.0","0.0","0.0","0.0","0.0","0.0","0.0","0.0","0.0","0.0","0.0","0.006666666666666667","0.0","0.0","0.0","0.0","0.0","0.0","0.0","333.0","94.0","114384.0","0.84","","","","1.0"
"2161","Cu2Se0.98S0.02","Cu2Se0.98S0.02","0.0","0.0","0.0","0.0","0.0","0.0","0.0","0.0","0.0","0.0","0.0","0.0","0.0","0.0","0.0","0.0","0.0","0.0","0.0","0.0","0.0","0.0","0.0","0.0","0.0","0.0","0.0","0.0","0.0","0.0","0.0","0.0","0.0","0.0","0.0","0.0","0.0","0.32666666666666666","0.0","0.0","0.0","0.0","0.0","0.6666666666666666","0.0","0.0","0.0","0.0","0.0","0.0","0.0","0.0","0.0","0.0","0.0","0.0","0.0","0.006666666666666667","0.0","0.0","0.0","0.0","0.0","0.0","0.0","353.0","103.0","98235.0","0.74","","","","1.0"
"2162","Cu2Se0.98S0.02","Cu2Se0.98S0.02","0.0","0.0","0.0","0.0","0.0","0.0","0.0","0.0","0.0","0.0","0.0","0.0","0.0","0.0","0.0","0.0","0.0","0.0","0.0","0.0","0.0","0.0","0.0","0.0","0.0","0.0","0.0","0.0","0.0","0.0","0.0","0.0","0.0","0.0","0.0","0.0","0.0","0.32666666666666666","0.0","0.0","0.0","0.0","0.0","0.6666666666666666","0.0","0.0","0.0","0.0","0.0","0.0","0.0","0.0","0.0","0.0","0.0","0.0","0.0","0.006666666666666667","0.0","0.0","0.0","0.0","0.0","0.0","0.0","372.0","113.0","72000.0","0.57","","","","1.0"
"2163","Cu2Se0.98S0.02","Cu2Se0.98S0.02","0.0","0.0","0.0","0.0","0.0","0.0","0.0","0.0","0.0","0.0","0.0","0.0","0.0","0.0","0.0","0.0","0.0","0.0","0.0","0.0","0.0","0.0","0.0","0.0","0.0","0.0","0.0","0.0","0.0","0.0","0.0","0.0","0.0","0.0","0.0","0.0","0.0","0.32666666666666666","0.0","0.0","0.0","0.0","0.0","0.6666666666666666","0.0","0.0","0.0","0.0","0.0","0.0","0.0","0.0","0.0","0.0","0.0","0.0","0.0","0.006666666666666667","0.0","0.0","0.0","0.0","0.0","0.0","0.0","450.0","120.0","62782.0","0.96","","","","1.0"
"2164","Cu2Se0.98S0.02","Cu2Se0.98S0.02","0.0","0.0","0.0","0.0","0.0","0.0","0.0","0.0","0.0","0.0","0.0","0.0","0.0","0.0","0.0","0.0","0.0","0.0","0.0","0.0","0.0","0.0","0.0","0.0","0.0","0.0","0.0","0.0","0.0","0.0","0.0","0.0","0.0","0.0","0.0","0.0","0.0","0.32666666666666666","0.0","0.0","0.0","0.0","0.0","0.6666666666666666","0.0","0.0","0.0","0.0","0.0","0.0","0.0","0.0","0.0","0.0","0.0","0.0","0.0","0.006666666666666667","0.0","0.0","0.0","0.0","0.0","0.0","0.0","550.0","150.0","47443.0","0.9","","","","1.0"
"2165","Cu2Se0.98S0.02","Cu2Se0.98S0.02","0.0","0.0","0.0","0.0","0.0","0.0","0.0","0.0","0.0","0.0","0.0","0.0","0.0","0.0","0.0","0.0","0.0","0.0","0.0","0.0","0.0","0.0","0.0","0.0","0.0","0.0","0.0","0.0","0.0","0.0","0.0","0.0","0.0","0.0","0.0","0.0","0.0","0.32666666666666666","0.0","0.0","0.0","0.0","0.0","0.6666666666666666","0.0","0.0","0.0","0.0","0.0","0.0","0.0","0.0","0.0","0.0","0.0","0.0","0.0","0.006666666666666667","0.0","0.0","0.0","0.0","0.0","0.0","0.0","650.0","179.0","35684.0","0.86","","","","1.0"
"2166","Cu2Se0.98S0.02","Cu2Se0.98S0.02","0.0","0.0","0.0","0.0","0.0","0.0","0.0","0.0","0.0","0.0","0.0","0.0","0.0","0.0","0.0","0.0","0.0","0.0","0.0","0.0","0.0","0.0","0.0","0.0","0.0","0.0","0.0","0.0","0.0","0.0","0.0","0.0","0.0","0.0","0.0","0.0","0.0","0.32666666666666666","0.0","0.0","0.0","0.0","0.0","0.6666666666666666","0.0","0.0","0.0","0.0","0.0","0.0","0.0","0.0","0.0","0.0","0.0","0.0","0.0","0.006666666666666667","0.0","0.0","0.0","0.0","0.0","0.0","0.0","750.0","206.0","27926.0","0.82","","","","1.0"
"2167","Mg3.07Sb1.5Bi0.44Se0.06","Mg3.07Sb1.5Bi0.44Se0.06","0.0","0.0","0.0","0.0","0.0","0.0","0.0","0.0","0.0","0.0","0.0","0.0","0.0","0.0","0.0","0.0","0.0","0.0","0.0","0.0","0.0","0.0","0.0","0.0","0.0","0.0","0.0","0.0","0.0","0.6055226824457594","0.0","0.0","0.0","0.0","0.0","0.0","0.0","0.011834319526627219","0.0","0.0","0.0","0.0","0.0","0.0","0.0","0.29585798816568043","0.08678500986193294","0.0","0.0","0.0","0.0","0.0","0.0","0.0","0.0","0.0","0.0","0.0","0.0","0.0","0.0","0.0","0.0","0.0","0.0","300.0","-296.0","6769.0","0.83","","","","0.9999999999999999"
"2168","Mg3.07Sb1.5Bi0.44Se0.06","Mg3.07Sb1.5Bi0.44Se0.06","0.0","0.0","0.0","0.0","0.0","0.0","0.0","0.0","0.0","0.0","0.0","0.0","0.0","0.0","0.0","0.0","0.0","0.0","0.0","0.0","0.0","0.0","0.0","0.0","0.0","0.0","0.0","0.0","0.0","0.6055226824457594","0.0","0.0","0.0","0.0","0.0","0.0","0.0","0.011834319526627219","0.0","0.0","0.0","0.0","0.0","0.0","0.0","0.29585798816568043","0.08678500986193294","0.0","0.0","0.0","0.0","0.0","0.0","0.0","0.0","0.0","0.0","0.0","0.0","0.0","0.0","0.0","0.0","0.0","0.0","400.0","-304.0","7481.0","0.79","","","","0.9999999999999999"
"2169","Mg3.07Sb1.5Bi0.44Se0.06","Mg3.07Sb1.5Bi0.44Se0.06","0.0","0.0","0.0","0.0","0.0","0.0","0.0","0.0","0.0","0.0","0.0","0.0","0.0","0.0","0.0","0.0","0.0","0.0","0.0","0.0","0.0","0.0","0.0","0.0","0.0","0.0","0.0","0.0","0.0","0.6055226824457594","0.0","0.0","0.0","0.0","0.0","0.0","0.0","0.011834319526627219","0.0","0.0","0.0","0.0","0.0","0.0","0.0","0.29585798816568043","0.08678500986193294","0.0","0.0","0.0","0.0","0.0","0.0","0.0","0.0","0.0","0.0","0.0","0.0","0.0","0.0","0.0","0.0","0.0","0.0","500.0","-313.0","9022.0","0.74","","","","0.9999999999999999"
"2170","Mg3.07Sb1.5Bi0.44Se0.06","Mg3.07Sb1.5Bi0.44Se0.06","0.0","0.0","0.0","0.0","0.0","0.0","0.0","0.0","0.0","0.0","0.0","0.0","0.0","0.0","0.0","0.0","0.0","0.0","0.0","0.0","0.0","0.0","0.0","0.0","0.0","0.0","0.0","0.0","0.0","0.6055226824457594","0.0","0.0","0.0","0.0","0.0","0.0","0.0","0.011834319526627219","0.0","0.0","0.0","0.0","0.0","0.0","0.0","0.29585798816568043","0.08678500986193294","0.0","0.0","0.0","0.0","0.0","0.0","0.0","0.0","0.0","0.0","0.0","0.0","0.0","0.0","0.0","0.0","0.0","0.0","600.0","-312.0","9923.0","0.7","","","","0.9999999999999999"
"2171","Mg3.07Sb1.5Bi0.44Se0.06","Mg3.07Sb1.5Bi0.44Se0.06","0.0","0.0","0.0","0.0","0.0","0.0","0.0","0.0","0.0","0.0","0.0","0.0","0.0","0.0","0.0","0.0","0.0","0.0","0.0","0.0","0.0","0.0","0.0","0.0","0.0","0.0","0.0","0.0","0.0","0.6055226824457594","0.0","0.0","0.0","0.0","0.0","0.0","0.0","0.011834319526627219","0.0","0.0","0.0","0.0","0.0","0.0","0.0","0.29585798816568043","0.08678500986193294","0.0","0.0","0.0","0.0","0.0","0.0","0.0","0.0","0.0","0.0","0.0","0.0","0.0","0.0","0.0","0.0","0.0","0.0","700.0","-314.0","10117.0","0.68","","","","0.9999999999999999"
"2172","Mg3.07Sb1.5Bi0.45Se0.05","Mg3.07Sb1.5Bi0.45Se0.05","0.0","0.0","0.0","0.0","0.0","0.0","0.0","0.0","0.0","0.0","0.0","0.0","0.0","0.0","0.0","0.0","0.0","0.0","0.0","0.0","0.0","0.0","0.0","0.0","0.0","0.0","0.0","0.0","0.0","0.6055226824457594","0.0","0.0","0.0","0.0","0.0","0.0","0.0","0.009861932938856016","0.0","0.0","0.0","0.0","0.0","0.0","0.0","0.29585798816568043","0.08875739644970414","0.0","0.0","0.0","0.0","0.0","0.0","0.0","0.0","0.0","0.0","0.0","0.0","0.0","0.0","0.0","0.0","0.0","0.0","300.0","-279.0","7900.0","0.87","","","","1.0"
"2173","Mg3.07Sb1.5Bi0.45Se0.05","Mg3.07Sb1.5Bi0.45Se0.05","0.0","0.0","0.0","0.0","0.0","0.0","0.0","0.0","0.0","0.0","0.0","0.0","0.0","0.0","0.0","0.0","0.0","0.0","0.0","0.0","0.0","0.0","0.0","0.0","0.0","0.0","0.0","0.0","0.0","0.6055226824457594","0.0","0.0","0.0","0.0","0.0","0.0","0.0","0.009861932938856016","0.0","0.0","0.0","0.0","0.0","0.0","0.0","0.29585798816568043","0.08875739644970414","0.0","0.0","0.0","0.0","0.0","0.0","0.0","0.0","0.0","0.0","0.0","0.0","0.0","0.0","0.0","0.0","0.0","0.0","400.0","-294.0","8507.0","0.8","","","","1.0"
"2174","Mg3.07Sb1.5Bi0.45Se0.05","Mg3.07Sb1.5Bi0.45Se0.05","0.0","0.0","0.0","0.0","0.0","0.0","0.0","0.0","0.0","0.0","0.0","0.0","0.0","0.0","0.0","0.0","0.0","0.0","0.0","0.0","0.0","0.0","0.0","0.0","0.0","0.0","0.0","0.0","0.0","0.6055226824457594","0.0","0.0","0.0","0.0","0.0","0.0","0.0","0.009861932938856016","0.0","0.0","0.0","0.0","0.0","0.0","0.0","0.29585798816568043","0.08875739644970414","0.0","0.0","0.0","0.0","0.0","0.0","0.0","0.0","0.0","0.0","0.0","0.0","0.0","0.0","0.0","0.0","0.0","0.0","500.0","-306.0","9987.0","0.74","","","","1.0"
"2175","Mg3.07Sb1.5Bi0.45Se0.05","Mg3.07Sb1.5Bi0.45Se0.05","0.0","0.0","0.0","0.0","0.0","0.0","0.0","0.0","0.0","0.0","0.0","0.0","0.0","0.0","0.0","0.0","0.0","0.0","0.0","0.0","0.0","0.0","0.0","0.0","0.0","0.0","0.0","0.0","0.0","0.6055226824457594","0.0","0.0","0.0","0.0","0.0","0.0","0.0","0.009861932938856016","0.0","0.0","0.0","0.0","0.0","0.0","0.0","0.29585798816568043","0.08875739644970414","0.0","0.0","0.0","0.0","0.0","0.0","0.0","0.0","0.0","0.0","0.0","0.0","0.0","0.0","0.0","0.0","0.0","0.0","600.0","-305.0","10704.0","0.7","","","","1.0"
"2176","Mg3.07Sb1.5Bi0.45Se0.05","Mg3.07Sb1.5Bi0.45Se0.05","0.0","0.0","0.0","0.0","0.0","0.0","0.0","0.0","0.0","0.0","0.0","0.0","0.0","0.0","0.0","0.0","0.0","0.0","0.0","0.0","0.0","0.0","0.0","0.0","0.0","0.0","0.0","0.0","0.0","0.6055226824457594","0.0","0.0","0.0","0.0","0.0","0.0","0.0","0.009861932938856016","0.0","0.0","0.0","0.0","0.0","0.0","0.0","0.29585798816568043","0.08875739644970414","0.0","0.0","0.0","0.0","0.0","0.0","0.0","0.0","0.0","0.0","0.0","0.0","0.0","0.0","0.0","0.0","0.0","0.0","700.0","-306.0","10690.0","0.67","","","","1.0"
"2177","Mg3.07Sb1.5Bi0.46Se0.04","Mg3.07Sb1.5Bi0.46Se0.04","0.0","0.0","0.0","0.0","0.0","0.0","0.0","0.0","0.0","0.0","0.0","0.0","0.0","0.0","0.0","0.0","0.0","0.0","0.0","0.0","0.0","0.0","0.0","0.0","0.0","0.0","0.0","0.0","0.0","0.6055226824457594","0.0","0.0","0.0","0.0","0.0","0.0","0.0","0.007889546351084813","0.0","0.0","0.0","0.0","0.0","0.0","0.0","0.29585798816568043","0.09072978303747535","0.0","0.0","0.0","0.0","0.0","0.0","0.0","0.0","0.0","0.0","0.0","0.0","0.0","0.0","0.0","0.0","0.0","0.0","300.0","-282.0","7346.0","0.74","","","","1.0"
"2178","Mg3.07Sb1.5Bi0.46Se0.04","Mg3.07Sb1.5Bi0.46Se0.04","0.0","0.0","0.0","0.0","0.0","0.0","0.0","0.0","0.0","0.0","0.0","0.0","0.0","0.0","0.0","0.0","0.0","0.0","0.0","0.0","0.0","0.0","0.0","0.0","0.0","0.0","0.0","0.0","0.0","0.6055226824457594","0.0","0.0","0.0","0.0","0.0","0.0","0.0","0.007889546351084813","0.0","0.0","0.0","0.0","0.0","0.0","0.0","0.29585798816568043","0.09072978303747535","0.0","0.0","0.0","0.0","0.0","0.0","0.0","0.0","0.0","0.0","0.0","0.0","0.0","0.0","0.0","0.0","0.0","0.0","400.0","-298.0","8149.0","0.71","","","","1.0"
"2179","Mg3.07Sb1.5Bi0.46Se0.04","Mg3.07Sb1.5Bi0.46Se0.04","0.0","0.0","0.0","0.0","0.0","0.0","0.0","0.0","0.0","0.0","0.0","0.0","0.0","0.0","0.0","0.0","0.0","0.0","0.0","0.0","0.0","0.0","0.0","0.0","0.0","0.0","0.0","0.0","0.0","0.6055226824457594","0.0","0.0","0.0","0.0","0.0","0.0","0.0","0.007889546351084813","0.0","0.0","0.0","0.0","0.0","0.0","0.0","0.29585798816568043","0.09072978303747535","0.0","0.0","0.0","0.0","0.0","0.0","0.0","0.0","0.0","0.0","0.0","0.0","0.0","0.0","0.0","0.0","0.0","0.0","500.0","-306.0","9823.0","0.68","","","","1.0"
"2180","Mg3.07Sb1.5Bi0.46Se0.04","Mg3.07Sb1.5Bi0.46Se0.04","0.0","0.0","0.0","0.0","0.0","0.0","0.0","0.0","0.0","0.0","0.0","0.0","0.0","0.0","0.0","0.0","0.0","0.0","0.0","0.0","0.0","0.0","0.0","0.0","0.0","0.0","0.0","0.0","0.0","0.6055226824457594","0.0","0.0","0.0","0.0","0.0","0.0","0.0","0.007889546351084813","0.0","0.0","0.0","0.0","0.0","0.0","0.0","0.29585798816568043","0.09072978303747535","0.0","0.0","0.0","0.0","0.0","0.0","0.0","0.0","0.0","0.0","0.0","0.0","0.0","0.0","0.0","0.0","0.0","0.0","600.0","-304.0","10749.0","0.66","","","","1.0"
"2181","Mg3.07Sb1.5Bi0.46Se0.04","Mg3.07Sb1.5Bi0.46Se0.04","0.0","0.0","0.0","0.0","0.0","0.0","0.0","0.0","0.0","0.0","0.0","0.0","0.0","0.0","0.0","0.0","0.0","0.0","0.0","0.0","0.0","0.0","0.0","0.0","0.0","0.0","0.0","0.0","0.0","0.6055226824457594","0.0","0.0","0.0","0.0","0.0","0.0","0.0","0.007889546351084813","0.0","0.0","0.0","0.0","0.0","0.0","0.0","0.29585798816568043","0.09072978303747535","0.0","0.0","0.0","0.0","0.0","0.0","0.0","0.0","0.0","0.0","0.0","0.0","0.0","0.0","0.0","0.0","0.0","0.0","700.0","-305.0","10809.0","0.63","","","","1.0"
"2182","Mg3.07Sb1.5Bi0.47Se0.03","Mg3.07Sb1.5Bi0.47Se0.03","0.0","0.0","0.0","0.0","0.0","0.0","0.0","0.0","0.0","0.0","0.0","0.0","0.0","0.0","0.0","0.0","0.0","0.0","0.0","0.0","0.0","0.0","0.0","0.0","0.0","0.0","0.0","0.0","0.0","0.6055226824457594","0.0","0.0","0.0","0.0","0.0","0.0","0.0","0.005917159763313609","0.0","0.0","0.0","0.0","0.0","0.0","0.0","0.29585798816568043","0.09270216962524654","0.0","0.0","0.0","0.0","0.0","0.0","0.0","0.0","0.0","0.0","0.0","0.0","0.0","0.0","0.0","0.0","0.0","0.0","300.0","-281.0","7561.0","0.78","","","","1.0"
"2183","Mg3.07Sb1.5Bi0.47Se0.03","Mg3.07Sb1.5Bi0.47Se0.03","0.0","0.0","0.0","0.0","0.0","0.0","0.0","0.0","0.0","0.0","0.0","0.0","0.0","0.0","0.0","0.0","0.0","0.0","0.0","0.0","0.0","0.0","0.0","0.0","0.0","0.0","0.0","0.0","0.0","0.6055226824457594","0.0","0.0","0.0","0.0","0.0","0.0","0.0","0.005917159763313609","0.0","0.0","0.0","0.0","0.0","0.0","0.0","0.29585798816568043","0.09270216962524654","0.0","0.0","0.0","0.0","0.0","0.0","0.0","0.0","0.0","0.0","0.0","0.0","0.0","0.0","0.0","0.0","0.0","0.0","400.0","-293.0","8602.0","0.73","","","","1.0"
"2184","Mg3.07Sb1.5Bi0.47Se0.03","Mg3.07Sb1.5Bi0.47Se0.03","0.0","0.0","0.0","0.0","0.0","0.0","0.0","0.0","0.0","0.0","0.0","0.0","0.0","0.0","0.0","0.0","0.0","0.0","0.0","0.0","0.0","0.0","0.0","0.0","0.0","0.0","0.0","0.0","0.0","0.6055226824457594","0.0","0.0","0.0","0.0","0.0","0.0","0.0","0.005917159763313609","0.0","0.0","0.0","0.0","0.0","0.0","0.0","0.29585798816568043","0.09270216962524654","0.0","0.0","0.0","0.0","0.0","0.0","0.0","0.0","0.0","0.0","0.0","0.0","0.0","0.0","0.0","0.0","0.0","0.0","500.0","-302.0","10459.0","0.71","","","","1.0"
"2185","Mg3.07Sb1.5Bi0.47Se0.03","Mg3.07Sb1.5Bi0.47Se0.03","0.0","0.0","0.0","0.0","0.0","0.0","0.0","0.0","0.0","0.0","0.0","0.0","0.0","0.0","0.0","0.0","0.0","0.0","0.0","0.0","0.0","0.0","0.0","0.0","0.0","0.0","0.0","0.0","0.0","0.6055226824457594","0.0","0.0","0.0","0.0","0.0","0.0","0.0","0.005917159763313609","0.0","0.0","0.0","0.0","0.0","0.0","0.0","0.29585798816568043","0.09270216962524654","0.0","0.0","0.0","0.0","0.0","0.0","0.0","0.0","0.0","0.0","0.0","0.0","0.0","0.0","0.0","0.0","0.0","0.0","600.0","-300.0","11414.0","0.68","","","","1.0"
"2186","Mg3.07Sb1.5Bi0.47Se0.03","Mg3.07Sb1.5Bi0.47Se0.03","0.0","0.0","0.0","0.0","0.0","0.0","0.0","0.0","0.0","0.0","0.0","0.0","0.0","0.0","0.0","0.0","0.0","0.0","0.0","0.0","0.0","0.0","0.0","0.0","0.0","0.0","0.0","0.0","0.0","0.6055226824457594","0.0","0.0","0.0","0.0","0.0","0.0","0.0","0.005917159763313609","0.0","0.0","0.0","0.0","0.0","0.0","0.0","0.29585798816568043","0.09270216962524654","0.0","0.0","0.0","0.0","0.0","0.0","0.0","0.0","0.0","0.0","0.0","0.0","0.0","0.0","0.0","0.0","0.0","0.0","700.0","-302.0","11448.0","0.66","","","","1.0"
"2187","Mg3.07Sb1.5Bi0.48Se0.02","Mg3.07Sb1.5Bi0.48Se0.02","0.0","0.0","0.0","0.0","0.0","0.0","0.0","0.0","0.0","0.0","0.0","0.0","0.0","0.0","0.0","0.0","0.0","0.0","0.0","0.0","0.0","0.0","0.0","0.0","0.0","0.0","0.0","0.0","0.0","0.6055226824457594","0.0","0.0","0.0","0.0","0.0","0.0","0.0","0.0039447731755424065","0.0","0.0","0.0","0.0","0.0","0.0","0.0","0.29585798816568043","0.09467455621301775","0.0","0.0","0.0","0.0","0.0","0.0","0.0","0.0","0.0","0.0","0.0","0.0","0.0","0.0","0.0","0.0","0.0","0.0","300.0","-276.0","11040.0","0.8","","","","1.0"
"2188","Mg3.07Sb1.5Bi0.48Se0.02","Mg3.07Sb1.5Bi0.48Se0.02","0.0","0.0","0.0","0.0","0.0","0.0","0.0","0.0","0.0","0.0","0.0","0.0","0.0","0.0","0.0","0.0","0.0","0.0","0.0","0.0","0.0","0.0","0.0","0.0","0.0","0.0","0.0","0.0","0.0","0.6055226824457594","0.0","0.0","0.0","0.0","0.0","0.0","0.0","0.0039447731755424065","0.0","0.0","0.0","0.0","0.0","0.0","0.0","0.29585798816568043","0.09467455621301775","0.0","0.0","0.0","0.0","0.0","0.0","0.0","0.0","0.0","0.0","0.0","0.0","0.0","0.0","0.0","0.0","0.0","0.0","400.0","-285.0","10734.0","0.75","","","","1.0"
"2189","Mg3.07Sb1.5Bi0.48Se0.02","Mg3.07Sb1.5Bi0.48Se0.02","0.0","0.0","0.0","0.0","0.0","0.0","0.0","0.0","0.0","0.0","0.0","0.0","0.0","0.0","0.0","0.0","0.0","0.0","0.0","0.0","0.0","0.0","0.0","0.0","0.0","0.0","0.0","0.0","0.0","0.6055226824457594","0.0","0.0","0.0","0.0","0.0","0.0","0.0","0.0039447731755424065","0.0","0.0","0.0","0.0","0.0","0.0","0.0","0.29585798816568043","0.09467455621301775","0.0","0.0","0.0","0.0","0.0","0.0","0.0","0.0","0.0","0.0","0.0","0.0","0.0","0.0","0.0","0.0","0.0","0.0","500.0","-298.0","11689.0","0.71","","","","1.0"
"2190","Mg3.07Sb1.5Bi0.48Se0.02","Mg3.07Sb1.5Bi0.48Se0.02","0.0","0.0","0.0","0.0","0.0","0.0","0.0","0.0","0.0","0.0","0.0","0.0","0.0","0.0","0.0","0.0","0.0","0.0","0.0","0.0","0.0","0.0","0.0","0.0","0.0","0.0","0.0","0.0","0.0","0.6055226824457594","0.0","0.0","0.0","0.0","0.0","0.0","0.0","0.0039447731755424065","0.0","0.0","0.0","0.0","0.0","0.0","0.0","0.29585798816568043","0.09467455621301775","0.0","0.0","0.0","0.0","0.0","0.0","0.0","0.0","0.0","0.0","0.0","0.0","0.0","0.0","0.0","0.0","0.0","0.0","600.0","-298.0","12053.0","0.67","","","","1.0"
"2191","Mg3.07Sb1.5Bi0.48Se0.02","Mg3.07Sb1.5Bi0.48Se0.02","0.0","0.0","0.0","0.0","0.0","0.0","0.0","0.0","0.0","0.0","0.0","0.0","0.0","0.0","0.0","0.0","0.0","0.0","0.0","0.0","0.0","0.0","0.0","0.0","0.0","0.0","0.0","0.0","0.0","0.6055226824457594","0.0","0.0","0.0","0.0","0.0","0.0","0.0","0.0039447731755424065","0.0","0.0","0.0","0.0","0.0","0.0","0.0","0.29585798816568043","0.09467455621301775","0.0","0.0","0.0","0.0","0.0","0.0","0.0","0.0","0.0","0.0","0.0","0.0","0.0","0.0","0.0","0.0","0.0","0.0","700.0","-302.0","11567.0","0.63","","","","1.0"
"2192","Cr1.99Fe0.01Ge2Te6","Cr1.99Fe0.01Ge2Te6","0.0","0.0","0.0","0.0","0.0","0.0","0.0","0.0","0.0","0.0","0.0","0.0","0.0","0.001","0.0","0.0","0.0","0.6","0.0","0.0","0.0","0.0","0.0","0.0","0.199","0.0","0.0","0.0","0.0","0.0","0.0","0.0","0.0","0.0","0.0","0.0","0.0","0.0","0.0","0.2","0.0","0.0","0.0","0.0","0.0","0.0","0.0","0.0","0.0","0.0","0.0","0.0","0.0","0.0","0.0","0.0","0.0","0.0","0.0","0.0","0.0","0.0","0.0","0.0","0.0","320.0","500.0","109.0","0.83","","","","1.0"
"2193","Cr1.99Fe0.01Ge2Te6","Cr1.99Fe0.01Ge2Te6","0.0","0.0","0.0","0.0","0.0","0.0","0.0","0.0","0.0","0.0","0.0","0.0","0.0","0.001","0.0","0.0","0.0","0.6","0.0","0.0","0.0","0.0","0.0","0.0","0.199","0.0","0.0","0.0","0.0","0.0","0.0","0.0","0.0","0.0","0.0","0.0","0.0","0.0","0.0","0.2","0.0","0.0","0.0","0.0","0.0","0.0","0.0","0.0","0.0","0.0","0.0","0.0","0.0","0.0","0.0","0.0","0.0","0.0","0.0","0.0","0.0","0.0","0.0","0.0","0.0","416.0","468.0","305.0","0.78","","","","1.0"
"2194","Cr1.99Fe0.01Ge2Te6","Cr1.99Fe0.01Ge2Te6","0.0","0.0","0.0","0.0","0.0","0.0","0.0","0.0","0.0","0.0","0.0","0.0","0.0","0.001","0.0","0.0","0.0","0.6","0.0","0.0","0.0","0.0","0.0","0.0","0.199","0.0","0.0","0.0","0.0","0.0","0.0","0.0","0.0","0.0","0.0","0.0","0.0","0.0","0.0","0.2","0.0","0.0","0.0","0.0","0.0","0.0","0.0","0.0","0.0","0.0","0.0","0.0","0.0","0.0","0.0","0.0","0.0","0.0","0.0","0.0","0.0","0.0","0.0","0.0","0.0","515.0","415.0","797.0","0.72","","","","1.0"
"2195","Cr1.99Fe0.01Ge2Te6","Cr1.99Fe0.01Ge2Te6","0.0","0.0","0.0","0.0","0.0","0.0","0.0","0.0","0.0","0.0","0.0","0.0","0.0","0.001","0.0","0.0","0.0","0.6","0.0","0.0","0.0","0.0","0.0","0.0","0.199","0.0","0.0","0.0","0.0","0.0","0.0","0.0","0.0","0.0","0.0","0.0","0.0","0.0","0.0","0.2","0.0","0.0","0.0","0.0","0.0","0.0","0.0","0.0","0.0","0.0","0.0","0.0","0.0","0.0","0.0","0.0","0.0","0.0","0.0","0.0","0.0","0.0","0.0","0.0","0.0","614.0","366.0","1516.0","0.66","","","","1.0"
