Repository: anilkunwar/thermoelectrics

# Machine learning assisted design of thermoelectrics

a. Machine Learning

# Fetching the upto date data of thermoelectricity (Informatics)

# Featurization:

The computer code to convert the multicomponent chemical formula and temperature row into composition-temperature feature vector
Binary alloys/compunds with upload from json files
Multicomponent alloys/compunds with upload from json files

# Informatics approach to classify p-type and n-type thermoelectric materials

Basic Illustrative Tutorials
Querying the Abstracts on the Materials Science, Applied Physics and Condensed Matter Physics on Keyterms Specific to Thermoelectrics
NER analysis for material type classification

File: machine_learning/vae_regression/latent_space_exploration/thermoelectric_materials.csv (part 31 of 71)
"","Formula","modformula","In","Tl","La","Sr","Mn","Ni","Ru","Pd","Hf","Cs","Sc","Co","Si","Fe","Li","Cl","Yb","Te","N","Ti","Cd","Zr","Y","Ga","Cr","Pr","Tm","Br","Ca","Mg","Rb","Au","Nd","Ce","Ho","I","Ba","Se","Pb","Ge","Gd","Tb","Dy","Cu","Na","Sb","Bi","P","As","Sm","Zn","Al","Sn","Ag","Nb","Mo","V","S","K","Lu","O","Eu","Ta","B","Er","temperature(K)","seebeck_coefficient(μV/K)","electrical_conductivity(S/m)","thermal_conductivity(W/mK)","power_factor(W/mK2)","ZT","reference","sum_elements"
"2196","Cr1.99Fe0.01Ge2Te6","Cr1.99Fe0.01Ge2Te6","0.0","0.0","0.0","0.0","0.0","0.0","0.0","0.0","0.0","0.0","0.0","0.0","0.0","0.001","0.0","0.0","0.0","0.6","0.0","0.0","0.0","0.0","0.0","0.0","0.199","0.0","0.0","0.0","0.0","0.0","0.0","0.0","0.0","0.0","0.0","0.0","0.0","0.0","0.0","0.2","0.0","0.0","0.0","0.0","0.0","0.0","0.0","0.0","0.0","0.0","0.0","0.0","0.0","0.0","0.0","0.0","0.0","0.0","0.0","0.0","0.0","0.0","0.0","0.0","0.0","713.0","315.0","2488.0","0.62","","","","1.0"
"2197","Cr1.99Fe0.01Ge2Te6","Cr1.99Fe0.01Ge2Te6","0.0","0.0","0.0","0.0","0.0","0.0","0.0","0.0","0.0","0.0","0.0","0.0","0.0","0.001","0.0","0.0","0.0","0.6","0.0","0.0","0.0","0.0","0.0","0.0","0.199","0.0","0.0","0.0","0.0","0.0","0.0","0.0","0.0","0.0","0.0","0.0","0.0","0.0","0.0","0.2","0.0","0.0","0.0","0.0","0.0","0.0","0.0","0.0","0.0","0.0","0.0","0.0","0.0","0.0","0.0","0.0","0.0","0.0","0.0","0.0","0.0","0.0","0.0","0.0","0.0","812.0","264.0","3820.0","0.64","","","","1.0"
"2198","Cr1.99Mn0.01Ge2Te6","Cr1.99Mn0.01Ge2Te6","0.0","0.0","0.0","0.0","0.001","0.0","0.0","0.0","0.0","0.0","0.0","0.0","0.0","0.0","0.0","0.0","0.0","0.6","0.0","0.0","0.0","0.0","0.0","0.0","0.199","0.0","0.0","0.0","0.0","0.0","0.0","0.0","0.0","0.0","0.0","0.0","0.0","0.0","0.0","0.2","0.0","0.0","0.0","0.0","0.0","0.0","0.0","0.0","0.0","0.0","0.0","0.0","0.0","0.0","0.0","0.0","0.0","0.0","0.0","0.0","0.0","0.0","0.0","0.0","0.0","320.0","360.0","594.0","0.82","","","","1.0"
"2199","Cr1.99Mn0.01Ge2Te6","Cr1.99Mn0.01Ge2Te6","0.0","0.0","0.0","0.0","0.001","0.0","0.0","0.0","0.0","0.0","0.0","0.0","0.0","0.0","0.0","0.0","0.0","0.6","0.0","0.0","0.0","0.0","0.0","0.0","0.199","0.0","0.0","0.0","0.0","0.0","0.0","0.0","0.0","0.0","0.0","0.0","0.0","0.0","0.0","0.2","0.0","0.0","0.0","0.0","0.0","0.0","0.0","0.0","0.0","0.0","0.0","0.0","0.0","0.0","0.0","0.0","0.0","0.0","0.0","0.0","0.0","0.0","0.0","0.0","0.0","416.0","347.0","1609.0","0.76","","","","1.0"
"2200","Cr1.99Mn0.01Ge2Te6","Cr1.99Mn0.01Ge2Te6","0.0","0.0","0.0","0.0","0.001","0.0","0.0","0.0","0.0","0.0","0.0","0.0","0.0","0.0","0.0","0.0","0.0","0.6","0.0","0.0","0.0","0.0","0.0","0.0","0.199","0.0","0.0","0.0","0.0","0.0","0.0","0.0","0.0","0.0","0.0","0.0","0.0","0.0","0.0","0.2","0.0","0.0","0.0","0.0","0.0","0.0","0.0","0.0","0.0","0.0","0.0","0.0","0.0","0.0","0.0","0.0","0.0","0.0","0.0","0.0","0.0","0.0","0.0","0.0","0.0","515.0","332.0","2734.0","0.72","","","","1.0"
"2201","Cr1.99Mn0.01Ge2Te6","Cr1.99Mn0.01Ge2Te6","0.0","0.0","0.0","0.0","0.001","0.0","0.0","0.0","0.0","0.0","0.0","0.0","0.0","0.0","0.0","0.0","0.0","0.6","0.0","0.0","0.0","0.0","0.0","0.0","0.199","0.0","0.0","0.0","0.0","0.0","0.0","0.0","0.0","0.0","0.0","0.0","0.0","0.0","0.0","0.2","0.0","0.0","0.0","0.0","0.0","0.0","0.0","0.0","0.0","0.0","0.0","0.0","0.0","0.0","0.0","0.0","0.0","0.0","0.0","0.0","0.0","0.0","0.0","0.0","0.0","614.0","315.0","3852.0","0.66","","","","1.0"
"2202","Cr1.99Mn0.01Ge2Te6","Cr1.99Mn0.01Ge2Te6","0.0","0.0","0.0","0.0","0.001","0.0","0.0","0.0","0.0","0.0","0.0","0.0","0.0","0.0","0.0","0.0","0.0","0.6","0.0","0.0","0.0","0.0","0.0","0.0","0.199","0.0","0.0","0.0","0.0","0.0","0.0","0.0","0.0","0.0","0.0","0.0","0.0","0.0","0.0","0.2","0.0","0.0","0.0","0.0","0.0","0.0","0.0","0.0","0.0","0.0","0.0","0.0","0.0","0.0","0.0","0.0","0.0","0.0","0.0","0.0","0.0","0.0","0.0","0.0","0.0","713.0","293.0","4711.0","0.63","","","","1.0"
"2203","Cr1.99Mn0.01Ge2Te6","Cr1.99Mn0.01Ge2Te6","0.0","0.0","0.0","0.0","0.001","0.0","0.0","0.0","0.0","0.0","0.0","0.0","0.0","0.0","0.0","0.0","0.0","0.6","0.0","0.0","0.0","0.0","0.0","0.0","0.199","0.0","0.0","0.0","0.0","0.0","0.0","0.0","0.0","0.0","0.0","0.0","0.0","0.0","0.0","0.2","0.0","0.0","0.0","0.0","0.0","0.0","0.0","0.0","0.0","0.0","0.0","0.0","0.0","0.0","0.0","0.0","0.0","0.0","0.0","0.0","0.0","0.0","0.0","0.0","0.0","812.0","268.0","5438.0","0.63","","","","1.0"
"2204","Cr2Ge2Te6","Cr2Ge2Te6","0.0","0.0","0.0","0.0","0.0","0.0","0.0","0.0","0.0","0.0","0.0","0.0","0.0","0.0","0.0","0.0","0.0","0.6","0.0","0.0","0.0","0.0","0.0","0.0","0.2","0.0","0.0","0.0","0.0","0.0","0.0","0.0","0.0","0.0","0.0","0.0","0.0","0.0","0.0","0.2","0.0","0.0","0.0","0.0","0.0","0.0","0.0","0.0","0.0","0.0","0.0","0.0","0.0","0.0","0.0","0.0","0.0","0.0","0.0","0.0","0.0","0.0","0.0","0.0","0.0","320.0","574.0","47.0","0.92","","","","1.0"
"2205","Cr2Ge2Te6","Cr2Ge2Te6","0.0","0.0","0.0","0.0","0.0","0.0","0.0","0.0","0.0","0.0","0.0","0.0","0.0","0.0","0.0","0.0","0.0","0.6","0.0","0.0","0.0","0.0","0.0","0.0","0.2","0.0","0.0","0.0","0.0","0.0","0.0","0.0","0.0","0.0","0.0","0.0","0.0","0.0","0.0","0.2","0.0","0.0","0.0","0.0","0.0","0.0","0.0","0.0","0.0","0.0","0.0","0.0","0.0","0.0","0.0","0.0","0.0","0.0","0.0","0.0","0.0","0.0","0.0","0.0","0.0","416.0","514.0","219.0","0.83","","","","1.0"
"2206","Cr2Ge2Te6","Cr2Ge2Te6","0.0","0.0","0.0","0.0","0.0","0.0","0.0","0.0","0.0","0.0","0.0","0.0","0.0","0.0","0.0","0.0","0.0","0.6","0.0","0.0","0.0","0.0","0.0","0.0","0.2","0.0","0.0","0.0","0.0","0.0","0.0","0.0","0.0","0.0","0.0","0.0","0.0","0.0","0.0","0.2","0.0","0.0","0.0","0.0","0.0","0.0","0.0","0.0","0.0","0.0","0.0","0.0","0.0","0.0","0.0","0.0","0.0","0.0","0.0","0.0","0.0","0.0","0.0","0.0","0.0","515.0","456.0","609.0","0.75","","","","1.0"
"2207","Cr2Ge2Te6","Cr2Ge2Te6","0.0","0.0","0.0","0.0","0.0","0.0","0.0","0.0","0.0","0.0","0.0","0.0","0.0","0.0","0.0","0.0","0.0","0.6","0.0","0.0","0.0","0.0","0.0","0.0","0.2","0.0","0.0","0.0","0.0","0.0","0.0","0.0","0.0","0.0","0.0","0.0","0.0","0.0","0.0","0.2","0.0","0.0","0.0","0.0","0.0","0.0","0.0","0.0","0.0","0.0","0.0","0.0","0.0","0.0","0.0","0.0","0.0","0.0","0.0","0.0","0.0","0.0","0.0","0.0","0.0","614.0","402.0","1148.0","0.68","","","","1.0"
"2208","Cr2Ge2Te6","Cr2Ge2Te6","0.0","0.0","0.0","0.0","0.0","0.0","0.0","0.0","0.0","0.0","0.0","0.0","0.0","0.0","0.0","0.0","0.0","0.6","0.0","0.0","0.0","0.0","0.0","0.0","0.2","0.0","0.0","0.0","0.0","0.0","0.0","0.0","0.0","0.0","0.0","0.0","0.0","0.0","0.0","0.2","0.0","0.0","0.0","0.0","0.0","0.0","0.0","0.0","0.0","0.0","0.0","0.0","0.0","0.0","0.0","0.0","0.0","0.0","0.0","0.0","0.0","0.0","0.0","0.0","0.0","713.0","336.0","2063.0","0.63","","","","1.0"
"2209","Cr2Ge2Te6","Cr2Ge2Te6","0.0","0.0","0.0","0.0","0.0","0.0","0.0","0.0","0.0","0.0","0.0","0.0","0.0","0.0","0.0","0.0","0.0","0.6","0.0","0.0","0.0","0.0","0.0","0.0","0.2","0.0","0.0","0.0","0.0","0.0","0.0","0.0","0.0","0.0","0.0","0.0","0.0","0.0","0.0","0.2","0.0","0.0","0.0","0.0","0.0","0.0","0.0","0.0","0.0","0.0","0.0","0.0","0.0","0.0","0.0","0.0","0.0","0.0","0.0","0.0","0.0","0.0","0.0","0.0","0.0","812.0","265.0","3258.0","0.63","","","","1.0"
"2210","Ti0.925Mn0.075NiSn0.925Sb0.075","Ti0.925Mn0.075NiSn0.925Sb0.075","0.0","0.0","0.0","0.0","0.024999999999999998","0.3333333333333333","0.0","0.0","0.0","0.0","0.0","0.0","0.0","0.0","0.0","0.0","0.0","0.0","0.0","0.30833333333333335","0.0","0.0","0.0","0.0","0.0","0.0","0.0","0.0","0.0","0.0","0.0","0.0","0.0","0.0","0.0","0.0","0.0","0.0","0.0","0.0","0.0","0.0","0.0","0.0","0.0","0.024999999999999998","0.0","0.0","0.0","0.0","0.0","0.0","0.30833333333333335","0.0","0.0","0.0","0.0","0.0","0.0","0.0","0.0","0.0","0.0","0.0","0.0","297.0","-72.0","300000.0","7.13","","","","1.0"
"2211","Ti0.925Mn0.075NiSn0.925Sb0.075","Ti0.925Mn0.075NiSn0.925Sb0.075","0.0","0.0","0.0","0.0","0.024999999999999998","0.3333333333333333","0.0","0.0","0.0","0.0","0.0","0.0","0.0","0.0","0.0","0.0","0.0","0.0","0.0","0.30833333333333335","0.0","0.0","0.0","0.0","0.0","0.0","0.0","0.0","0.0","0.0","0.0","0.0","0.0","0.0","0.0","0.0","0.0","0.0","0.0","0.0","0.0","0.0","0.0","0.0","0.0","0.024999999999999998","0.0","0.0","0.0","0.0","0.0","0.0","0.30833333333333335","0.0","0.0","0.0","0.0","0.0","0.0","0.0","0.0","0.0","0.0","0.0","0.0","398.0","-85.0","283444.0","6.77","","","","1.0"
"2212","Ti0.925Mn0.075NiSn0.925Sb0.075","Ti0.925Mn0.075NiSn0.925Sb0.075","0.0","0.0","0.0","0.0","0.024999999999999998","0.3333333333333333","0.0","0.0","0.0","0.0","0.0","0.0","0.0","0.0","0.0","0.0","0.0","0.0","0.0","0.30833333333333335","0.0","0.0","0.0","0.0","0.0","0.0","0.0","0.0","0.0","0.0","0.0","0.0","0.0","0.0","0.0","0.0","0.0","0.0","0.0","0.0","0.0","0.0","0.0","0.0","0.0","0.024999999999999998","0.0","0.0","0.0","0.0","0.0","0.0","0.30833333333333335","0.0","0.0","0.0","0.0","0.0","0.0","0.0","0.0","0.0","0.0","0.0","0.0","498.0","-98.0","255629.0","6.45","","","","1.0"
"2213","Ti0.925Mn0.075NiSn0.925Sb0.075","Ti0.925Mn0.075NiSn0.925Sb0.075","0.0","0.0","0.0","0.0","0.024999999999999998","0.3333333333333333","0.0","0.0","0.0","0.0","0.0","0.0","0.0","0.0","0.0","0.0","0.0","0.0","0.0","0.30833333333333335","0.0","0.0","0.0","0.0","0.0","0.0","0.0","0.0","0.0","0.0","0.0","0.0","0.0","0.0","0.0","0.0","0.0","0.0","0.0","0.0","0.0","0.0","0.0","0.0","0.0","0.024999999999999998","0.0","0.0","0.0","0.0","0.0","0.0","0.30833333333333335","0.0","0.0","0.0","0.0","0.0","0.0","0.0","0.0","0.0","0.0","0.0","0.0","598.0","-106.0","235762.0","6.22","","","","1.0"
"2214","Ti0.925Mn0.075NiSn0.925Sb0.075","Ti0.925Mn0.075NiSn0.925Sb0.075","0.0","0.0","0.0","0.0","0.024999999999999998","0.3333333333333333","0.0","0.0","0.0","0.0","0.0","0.0","0.0","0.0","0.0","0.0","0.0","0.0","0.0","0.30833333333333335","0.0","0.0","0.0","0.0","0.0","0.0","0.0","0.0","0.0","0.0","0.0","0.0","0.0","0.0","0.0","0.0","0.0","0.0","0.0","0.0","0.0","0.0","0.0","0.0","0.0","0.024999999999999998","0.0","0.0","0.0","0.0","0.0","0.0","0.30833333333333335","0.0","0.0","0.0","0.0","0.0","0.0","0.0","0.0","0.0","0.0","0.0","0.0","697.0","-115.0","215894.0","5.97","","","","1.0"
"2215","Ti0.925Mn0.075NiSn0.925Sb0.075","Ti0.925Mn0.075NiSn0.925Sb0.075","0.0","0.0","0.0","0.0","0.024999999999999998","0.3333333333333333","0.0","0.0","0.0","0.0","0.0","0.0","0.0","0.0","0.0","0.0","0.0","0.0","0.0","0.30833333333333335","0.0","0.0","0.0","0.0","0.0","0.0","0.0","0.0","0.0","0.0","0.0","0.0","0.0","0.0","0.0","0.0","0.0","0.0","0.0","0.0","0.0","0.0","0.0","0.0","0.0","0.024999999999999998","0.0","0.0","0.0","0.0","0.0","0.0","0.30833333333333335","0.0","0.0","0.0","0.0","0.0","0.0","0.0","0.0","0.0","0.0","0.0","0.0","797.0","-120.0","200000.0","5.9","","","","1.0"
"2216","Ti0.925Mn0.075NiSn0.925Sb0.075","Ti0.925Mn0.075NiSn0.925Sb0.075","0.0","0.0","0.0","0.0","0.024999999999999998","0.3333333333333333","0.0","0.0","0.0","0.0","0.0","0.0","0.0","0.0","0.0","0.0","0.0","0.0","0.0","0.30833333333333335","0.0","0.0","0.0","0.0","0.0","0.0","0.0","0.0","0.0","0.0","0.0","0.0","0.0","0.0","0.0","0.0","0.0","0.0","0.0","0.0","0.0","0.0","0.0","0.0","0.0","0.024999999999999998","0.0","0.0","0.0","0.0","0.0","0.0","0.30833333333333335","0.0","0.0","0.0","0.0","0.0","0.0","0.0","0.0","0.0","0.0","0.0","0.0","871.0","-123.0","188100.0","5.89","","","","1.0"
"2217","Ti0.95Mn0.05NiSn0.95Sb0.05","Ti0.95Mn0.05NiSn0.95Sb0.05","0.0","0.0","0.0","0.0","0.016666666666666666","0.3333333333333333","0.0","0.0","0.0","0.0","0.0","0.0","0.0","0.0","0.0","0.0","0.0","0.0","0.0","0.31666666666666665","0.0","0.0","0.0","0.0","0.0","0.0","0.0","0.0","0.0","0.0","0.0","0.0","0.0","0.0","0.0","0.0","0.0","0.0","0.0","0.0","0.0","0.0","0.0","0.0","0.0","0.016666666666666666","0.0","0.0","0.0","0.0","0.0","0.0","0.31666666666666665","0.0","0.0","0.0","0.0","0.0","0.0","0.0","0.0","0.0","0.0","0.0","0.0","297.0","-93.0","255629.0","6.7","","","","1.0"
"2218","Ti0.95Mn0.05NiSn0.95Sb0.05","Ti0.95Mn0.05NiSn0.95Sb0.05","0.0","0.0","0.0","0.0","0.016666666666666666","0.3333333333333333","0.0","0.0","0.0","0.0","0.0","0.0","0.0","0.0","0.0","0.0","0.0","0.0","0.0","0.31666666666666665","0.0","0.0","0.0","0.0","0.0","0.0","0.0","0.0","0.0","0.0","0.0","0.0","0.0","0.0","0.0","0.0","0.0","0.0","0.0","0.0","0.0","0.0","0.0","0.0","0.0","0.016666666666666666","0.0","0.0","0.0","0.0","0.0","0.0","0.31666666666666665","0.0","0.0","0.0","0.0","0.0","0.0","0.0","0.0","0.0","0.0","0.0","0.0","398.0","-108.0","237748.0","6.33","","","","1.0"
"2219","Ti0.95Mn0.05NiSn0.95Sb0.05","Ti0.95Mn0.05NiSn0.95Sb0.05","0.0","0.0","0.0","0.0","0.016666666666666666","0.3333333333333333","0.0","0.0","0.0","0.0","0.0","0.0","0.0","0.0","0.0","0.0","0.0","0.0","0.0","0.31666666666666665","0.0","0.0","0.0","0.0","0.0","0.0","0.0","0.0","0.0","0.0","0.0","0.0","0.0","0.0","0.0","0.0","0.0","0.0","0.0","0.0","0.0","0.0","0.0","0.0","0.0","0.016666666666666666","0.0","0.0","0.0","0.0","0.0","0.0","0.31666666666666665","0.0","0.0","0.0","0.0","0.0","0.0","0.0","0.0","0.0","0.0","0.0","0.0","498.0","-127.0","216600.0","6.05","","","","1.0"
"2220","Ti0.95Mn0.05NiSn0.95Sb0.05","Ti0.95Mn0.05NiSn0.95Sb0.05","0.0","0.0","0.0","0.0","0.016666666666666666","0.3333333333333333","0.0","0.0","0.0","0.0","0.0","0.0","0.0","0.0","0.0","0.0","0.0","0.0","0.0","0.31666666666666665","0.0","0.0","0.0","0.0","0.0","0.0","0.0","0.0","0.0","0.0","0.0","0.0","0.0","0.0","0.0","0.0","0.0","0.0","0.0","0.0","0.0","0.0","0.0","0.0","0.0","0.016666666666666666","0.0","0.0","0.0","0.0","0.0","0.0","0.31666666666666665","0.0","0.0","0.0","0.0","0.0","0.0","0.0","0.0","0.0","0.0","0.0","0.0","598.0","-141.0","197351.0","5.86","","","","1.0"
"2221","Ti0.95Mn0.05NiSn0.95Sb0.05","Ti0.95Mn0.05NiSn0.95Sb0.05","0.0","0.0","0.0","0.0","0.016666666666666666","0.3333333333333333","0.0","0.0","0.0","0.0","0.0","0.0","0.0","0.0","0.0","0.0","0.0","0.0","0.0","0.31666666666666665","0.0","0.0","0.0","0.0","0.0","0.0","0.0","0.0","0.0","0.0","0.0","0.0","0.0","0.0","0.0","0.0","0.0","0.0","0.0","0.0","0.0","0.0","0.0","0.0","0.0","0.016666666666666666","0.0","0.0","0.0","0.0","0.0","0.0","0.31666666666666665","0.0","0.0","0.0","0.0","0.0","0.0","0.0","0.0","0.0","0.0","0.0","0.0","697.0","-154.0","179500.0","5.64","","","","1.0"
"2222","Ti0.95Mn0.05NiSn0.95Sb0.05","Ti0.95Mn0.05NiSn0.95Sb0.05","0.0","0.0","0.0","0.0","0.016666666666666666","0.3333333333333333","0.0","0.0","0.0","0.0","0.0","0.0","0.0","0.0","0.0","0.0","0.0","0.0","0.0","0.31666666666666665","0.0","0.0","0.0","0.0","0.0","0.0","0.0","0.0","0.0","0.0","0.0","0.0","0.0","0.0","0.0","0.0","0.0","0.0","0.0","0.0","0.0","0.0","0.0","0.0","0.0","0.016666666666666666","0.0","0.0","0.0","0.0","0.0","0.0","0.31666666666666665","0.0","0.0","0.0","0.0","0.0","0.0","0.0","0.0","0.0","0.0","0.0","0.0","797.0","-160.0","168874.0","5.6","","","","1.0"
"2223","Ti0.95Mn0.05NiSn0.95Sb0.05","Ti0.95Mn0.05NiSn0.95Sb0.05","0.0","0.0","0.0","0.0","0.016666666666666666","0.3333333333333333","0.0","0.0","0.0","0.0","0.0","0.0","0.0","0.0","0.0","0.0","0.0","0.0","0.0","0.31666666666666665","0.0","0.0","0.0","0.0","0.0","0.0","0.0","0.0","0.0","0.0","0.0","0.0","0.0","0.0","0.0","0.0","0.0","0.0","0.0","0.0","0.0","0.0","0.0","0.0","0.0","0.016666666666666666","0.0","0.0","0.0","0.0","0.0","0.0","0.31666666666666665","0.0","0.0","0.0","0.0","0.0","0.0","0.0","0.0","0.0","0.0","0.0","0.0","871.0","-156.0","162300.0","5.72","","","","1.0"
"2224","Ti0.97Mn0.03NiSn0.97Sb0.03","Ti0.97Mn0.03NiSn0.97Sb0.03","0.0","0.0","0.0","0.0","0.010000000000000002","0.33333333333333337","0.0","0.0","0.0","0.0","0.0","0.0","0.0","0.0","0.0","0.0","0.0","0.0","0.0","0.32333333333333336","0.0","0.0","0.0","0.0","0.0","0.0","0.0","0.0","0.0","0.0","0.0","0.0","0.0","0.0","0.0","0.0","0.0","0.0","0.0","0.0","0.0","0.0","0.0","0.0","0.0","0.010000000000000002","0.0","0.0","0.0","0.0","0.0","0.0","0.32333333333333336","0.0","0.0","0.0","0.0","0.0","0.0","0.0","0.0","0.0","0.0","0.0","0.0","297.0","-96.0","143709.0","5.94","","","","1.0"
"2225","Ti0.97Mn0.03NiSn0.97Sb0.03","Ti0.97Mn0.03NiSn0.97Sb0.03","0.0","0.0","0.0","0.0","0.010000000000000002","0.33333333333333337","0.0","0.0","0.0","0.0","0.0","0.0","0.0","0.0","0.0","0.0","0.0","0.0","0.0","0.32333333333333336","0.0","0.0","0.0","0.0","0.0","0.0","0.0","0.0","0.0","0.0","0.0","0.0","0.0","0.0","0.0","0.0","0.0","0.0","0.0","0.0","0.0","0.0","0.0","0.0","0.0","0.010000000000000002","0.0","0.0","0.0","0.0","0.0","0.0","0.32333333333333336","0.0","0.0","0.0","0.0","0.0","0.0","0.0","0.0","0.0","0.0","0.0","0.0","398.0","-112.0","142384.0","5.63","","","","1.0"
"2226","Ti0.97Mn0.03NiSn0.97Sb0.03","Ti0.97Mn0.03NiSn0.97Sb0.03","0.0","0.0","0.0","0.0","0.010000000000000002","0.33333333333333337","0.0","0.0","0.0","0.0","0.0","0.0","0.0","0.0","0.0","0.0","0.0","0.0","0.0","0.32333333333333336","0.0","0.0","0.0","0.0","0.0","0.0","0.0","0.0","0.0","0.0","0.0","0.0","0.0","0.0","0.0","0.0","0.0","0.0","0.0","0.0","0.0","0.0","0.0","0.0","0.0","0.010000000000000002","0.0","0.0","0.0","0.0","0.0","0.0","0.32333333333333336","0.0","0.0","0.0","0.0","0.0","0.0","0.0","0.0","0.0","0.0","0.0","0.0","498.0","-128.0","141722.0","5.46","","","","1.0"
"2227","Ti0.97Mn0.03NiSn0.97Sb0.03","Ti0.97Mn0.03NiSn0.97Sb0.03","0.0","0.0","0.0","0.0","0.010000000000000002","0.33333333333333337","0.0","0.0","0.0","0.0","0.0","0.0","0.0","0.0","0.0","0.0","0.0","0.0","0.0","0.32333333333333336","0.0","0.0","0.0","0.0","0.0","0.0","0.0","0.0","0.0","0.0","0.0","0.0","0.0","0.0","0.0","0.0","0.0","0.0","0.0","0.0","0.0","0.0","0.0","0.0","0.0","0.010000000000000002","0.0","0.0","0.0","0.0","0.0","0.0","0.32333333333333336","0.0","0.0","0.0","0.0","0.0","0.0","0.0","0.0","0.0","0.0","0.0","0.0","598.0","-141.0","139735.0","5.4","","","","1.0"
"2228","Ti0.97Mn0.03NiSn0.97Sb0.03","Ti0.97Mn0.03NiSn0.97Sb0.03","0.0","0.0","0.0","0.0","0.010000000000000002","0.33333333333333337","0.0","0.0","0.0","0.0","0.0","0.0","0.0","0.0","0.0","0.0","0.0","0.0","0.0","0.32333333333333336","0.0","0.0","0.0","0.0","0.0","0.0","0.0","0.0","0.0","0.0","0.0","0.0","0.0","0.0","0.0","0.0","0.0","0.0","0.0","0.0","0.0","0.0","0.0","0.0","0.0","0.010000000000000002","0.0","0.0","0.0","0.0","0.0","0.0","0.32333333333333336","0.0","0.0","0.0","0.0","0.0","0.0","0.0","0.0","0.0","0.0","0.0","0.0","697.0","-147.0","138500.0","5.4","","","","1.0"
"2229","Ti0.97Mn0.03NiSn0.97Sb0.03","Ti0.97Mn0.03NiSn0.97Sb0.03","0.0","0.0","0.0","0.0","0.010000000000000002","0.33333333333333337","0.0","0.0","0.0","0.0","0.0","0.0","0.0","0.0","0.0","0.0","0.0","0.0","0.0","0.32333333333333336","0.0","0.0","0.0","0.0","0.0","0.0","0.0","0.0","0.0","0.0","0.0","0.0","0.0","0.0","0.0","0.0","0.0","0.0","0.0","0.0","0.0","0.0","0.0","0.0","0.0","0.010000000000000002","0.0","0.0","0.0","0.0","0.0","0.0","0.32333333333333336","0.0","0.0","0.0","0.0","0.0","0.0","0.0","0.0","0.0","0.0","0.0","0.0","797.0","-146.0","137100.0","5.48","","","","1.0"
"2230","Ti0.97Mn0.03NiSn0.97Sb0.03","Ti0.97Mn0.03NiSn0.97Sb0.03","0.0","0.0","0.0","0.0","0.010000000000000002","0.33333333333333337","0.0","0.0","0.0","0.0","0.0","0.0","0.0","0.0","0.0","0.0","0.0","0.0","0.0","0.32333333333333336","0.0","0.0","0.0","0.0","0.0","0.0","0.0","0.0","0.0","0.0","0.0","0.0","0.0","0.0","0.0","0.0","0.0","0.0","0.0","0.0","0.0","0.0","0.0","0.0","0.0","0.010000000000000002","0.0","0.0","0.0","0.0","0.0","0.0","0.32333333333333336","0.0","0.0","0.0","0.0","0.0","0.0","0.0","0.0","0.0","0.0","0.0","0.0","871.0","-143.0","139800.0","5.54","","","","1.0"
"2231","Ti0.98Mn0.02NiSn0.98Sb0.02","Ti0.98Mn0.02NiSn0.98Sb0.02","0.0","0.0","0.0","0.0","0.006666666666666667","0.3333333333333333","0.0","0.0","0.0","0.0","0.0","0.0","0.0","0.0","0.0","0.0","0.0","0.0","0.0","0.32666666666666666","0.0","0.0","0.0","0.0","0.0","0.0","0.0","0.0","0.0","0.0","0.0","0.0","0.0","0.0","0.0","0.0","0.0","0.0","0.0","0.0","0.0","0.0","0.0","0.0","0.0","0.006666666666666667","0.0","0.0","0.0","0.0","0.0","0.0","0.32666666666666666","0.0","0.0","0.0","0.0","0.0","0.0","0.0","0.0","0.0","0.0","0.0","0.0","297.0","-108.0","162252.0","6.13","","","","1.0"
"2232","Ti0.98Mn0.02NiSn0.98Sb0.02","Ti0.98Mn0.02NiSn0.98Sb0.02","0.0","0.0","0.0","0.0","0.006666666666666667","0.3333333333333333","0.0","0.0","0.0","0.0","0.0","0.0","0.0","0.0","0.0","0.0","0.0","0.0","0.0","0.32666666666666666","0.0","0.0","0.0","0.0","0.0","0.0","0.0","0.0","0.0","0.0","0.0","0.0","0.0","0.0","0.0","0.0","0.0","0.0","0.0","0.0","0.0","0.0","0.0","0.0","0.0","0.006666666666666667","0.0","0.0","0.0","0.0","0.0","0.0","0.32666666666666666","0.0","0.0","0.0","0.0","0.0","0.0","0.0","0.0","0.0","0.0","0.0","0.0","398.0","-121.0","159603.0","5.8","","","","1.0"
"2233","Ti0.98Mn0.02NiSn0.98Sb0.02","Ti0.98Mn0.02NiSn0.98Sb0.02","0.0","0.0","0.0","0.0","0.006666666666666667","0.3333333333333333","0.0","0.0","0.0","0.0","0.0","0.0","0.0","0.0","0.0","0.0","0.0","0.0","0.0","0.32666666666666666","0.0","0.0","0.0","0.0","0.0","0.0","0.0","0.0","0.0","0.0","0.0","0.0","0.0","0.0","0.0","0.0","0.0","0.0","0.0","0.0","0.0","0.0","0.0","0.0","0.0","0.006666666666666667","0.0","0.0","0.0","0.0","0.0","0.0","0.32666666666666666","0.0","0.0","0.0","0.0","0.0","0.0","0.0","0.0","0.0","0.0","0.0","0.0","498.0","-143.0","158900.0","5.6","","","","1.0"
"2234","Ti0.98Mn0.02NiSn0.98Sb0.02","Ti0.98Mn0.02NiSn0.98Sb0.02","0.0","0.0","0.0","0.0","0.006666666666666667","0.3333333333333333","0.0","0.0","0.0","0.0","0.0","0.0","0.0","0.0","0.0","0.0","0.0","0.0","0.0","0.32666666666666666","0.0","0.0","0.0","0.0","0.0","0.0","0.0","0.0","0.0","0.0","0.0","0.0","0.0","0.0","0.0","0.0","0.0","0.0","0.0","0.0","0.0","0.0","0.0","0.0","0.0","0.006666666666666667","0.0","0.0","0.0","0.0","0.0","0.0","0.32666666666666666","0.0","0.0","0.0","0.0","0.0","0.0","0.0","0.0","0.0","0.0","0.0","0.0","598.0","-152.0","160927.0","5.58","","","","1.0"
"2235","Ti0.98Mn0.02NiSn0.98Sb0.02","Ti0.98Mn0.02NiSn0.98Sb0.02","0.0","0.0","0.0","0.0","0.006666666666666667","0.3333333333333333","0.0","0.0","0.0","0.0","0.0","0.0","0.0","0.0","0.0","0.0","0.0","0.0","0.0","0.32666666666666666","0.0","0.0","0.0","0.0","0.0","0.0","0.0","0.0","0.0","0.0","0.0","0.0","0.0","0.0","0.0","0.0","0.0","0.0","0.0","0.0","0.0","0.0","0.0","0.0","0.0","0.006666666666666667","0.0","0.0","0.0","0.0","0.0","0.0","0.32666666666666666","0.0","0.0","0.0","0.0","0.0","0.0","0.0","0.0","0.0","0.0","0.0","0.0","697.0","-154.0","152318.0","5.56","","","","1.0"
"2236","Ti0.98Mn0.02NiSn0.98Sb0.02","Ti0.98Mn0.02NiSn0.98Sb0.02","0.0","0.0","0.0","0.0","0.006666666666666667","0.3333333333333333","0.0","0.0","0.0","0.0","0.0","0.0","0.0","0.0","0.0","0.0","0.0","0.0","0.0","0.32666666666666666","0.0","0.0","0.0","0.0","0.0","0.0","0.0","0.0","0.0","0.0","0.0","0.0","0.0","0.0","0.0","0.0","0.0","0.0","0.0","0.0","0.0","0.0","0.0","0.0","0.0","0.006666666666666667","0.0","0.0","0.0","0.0","0.0","0.0","0.32666666666666666","0.0","0.0","0.0","0.0","0.0","0.0","0.0","0.0","0.0","0.0","0.0","0.0","797.0","-149.0","150331.0","5.64","","","","1.0"
"2237","Ti0.98Mn0.02NiSn0.98Sb0.02","Ti0.98Mn0.02NiSn0.98Sb0.02","0.0","0.0","0.0","0.0","0.006666666666666667","0.3333333333333333","0.0","0.0","0.0","0.0","0.0","0.0","0.0","0.0","0.0","0.0","0.0","0.0","0.0","0.32666666666666666","0.0","0.0","0.0","0.0","0.0","0.0","0.0","0.0","0.0","0.0","0.0","0.0","0.0","0.0","0.0","0.0","0.0","0.0","0.0","0.0","0.0","0.0","0.0","0.0","0.0","0.006666666666666667","0.0","0.0","0.0","0.0","0.0","0.0","0.32666666666666666","0.0","0.0","0.0","0.0","0.0","0.0","0.0","0.0","0.0","0.0","0.0","0.0","871.0","-144.0","149670.0","5.85","","","","1.0"
"2238","Ti0.99Mn0.01NiSn0.99Sb0.01","Ti0.99Mn0.01NiSn0.99Sb0.01","0.0","0.0","0.0","0.0","0.0033333333333333335","0.3333333333333333","0.0","0.0","0.0","0.0","0.0","0.0","0.0","0.0","0.0","0.0","0.0","0.0","0.0","0.33","0.0","0.0","0.0","0.0","0.0","0.0","0.0","0.0","0.0","0.0","0.0","0.0","0.0","0.0","0.0","0.0","0.0","0.0","0.0","0.0","0.0","0.0","0.0","0.0","0.0","0.0033333333333333335","0.0","0.0","0.0","0.0","0.0","0.0","0.33","0.0","0.0","0.0","0.0","0.0","0.0","0.0","0.0","0.0","0.0","0.0","0.0","297.0","-127.0","88742.0","6.23","","","","1.0"
"2239","Ti0.99Mn0.01NiSn0.99Sb0.01","Ti0.99Mn0.01NiSn0.99Sb0.01","0.0","0.0","0.0","0.0","0.0033333333333333335","0.3333333333333333","0.0","0.0","0.0","0.0","0.0","0.0","0.0","0.0","0.0","0.0","0.0","0.0","0.0","0.33","0.0","0.0","0.0","0.0","0.0","0.0","0.0","0.0","0.0","0.0","0.0","0.0","0.0","0.0","0.0","0.0","0.0","0.0","0.0","0.0","0.0","0.0","0.0","0.0","0.0","0.0033333333333333335","0.0","0.0","0.0","0.0","0.0","0.0","0.33","0.0","0.0","0.0","0.0","0.0","0.0","0.0","0.0","0.0","0.0","0.0","0.0","398.0","-143.0","94400.0","5.83","","","","1.0"
"2240","Ti0.99Mn0.01NiSn0.99Sb0.01","Ti0.99Mn0.01NiSn0.99Sb0.01","0.0","0.0","0.0","0.0","0.0033333333333333335","0.3333333333333333","0.0","0.0","0.0","0.0","0.0","0.0","0.0","0.0","0.0","0.0","0.0","0.0","0.0","0.33","0.0","0.0","0.0","0.0","0.0","0.0","0.0","0.0","0.0","0.0","0.0","0.0","0.0","0.0","0.0","0.0","0.0","0.0","0.0","0.0","0.0","0.0","0.0","0.0","0.0","0.0033333333333333335","0.0","0.0","0.0","0.0","0.0","0.0","0.33","0.0","0.0","0.0","0.0","0.0","0.0","0.0","0.0","0.0","0.0","0.0","0.0","498.0","-158.0","100000.0","5.52","","","","1.0"
"2241","Ti0.99Mn0.01NiSn0.99Sb0.01","Ti0.99Mn0.01NiSn0.99Sb0.01","0.0","0.0","0.0","0.0","0.0033333333333333335","0.3333333333333333","0.0","0.0","0.0","0.0","0.0","0.0","0.0","0.0","0.0","0.0","0.0","0.0","0.0","0.33","0.0","0.0","0.0","0.0","0.0","0.0","0.0","0.0","0.0","0.0","0.0","0.0","0.0","0.0","0.0","0.0","0.0","0.0","0.0","0.0","0.0","0.0","0.0","0.0","0.0","0.0033333333333333335","0.0","0.0","0.0","0.0","0.0","0.0","0.33","0.0","0.0","0.0","0.0","0.0","0.0","0.0","0.0","0.0","0.0","0.0","0.0","598.0","-167.0","105298.0","5.46","","","","1.0"
"2242","Ti0.99Mn0.01NiSn0.99Sb0.01","Ti0.99Mn0.01NiSn0.99Sb0.01","0.0","0.0","0.0","0.0","0.0033333333333333335","0.3333333333333333","0.0","0.0","0.0","0.0","0.0","0.0","0.0","0.0","0.0","0.0","0.0","0.0","0.0","0.33","0.0","0.0","0.0","0.0","0.0","0.0","0.0","0.0","0.0","0.0","0.0","0.0","0.0","0.0","0.0","0.0","0.0","0.0","0.0","0.0","0.0","0.0","0.0","0.0","0.0","0.0033333333333333335","0.0","0.0","0.0","0.0","0.0","0.0","0.33","0.0","0.0","0.0","0.0","0.0","0.0","0.0","0.0","0.0","0.0","0.0","0.0","697.0","-167.0","106650.0","5.39","","","","1.0"
"2243","Ti0.99Mn0.01NiSn0.99Sb0.01","Ti0.99Mn0.01NiSn0.99Sb0.01","0.0","0.0","0.0","0.0","0.0033333333333333335","0.3333333333333333","0.0","0.0","0.0","0.0","0.0","0.0","0.0","0.0","0.0","0.0","0.0","0.0","0.0","0.33","0.0","0.0","0.0","0.0","0.0","0.0","0.0","0.0","0.0","0.0","0.0","0.0","0.0","0.0","0.0","0.0","0.0","0.0","0.0","0.0","0.0","0.0","0.0","0.0","0.0","0.0033333333333333335","0.0","0.0","0.0","0.0","0.0","0.0","0.33","0.0","0.0","0.0","0.0","0.0","0.0","0.0","0.0","0.0","0.0","0.0","0.0","797.0","-165.0","112583.0","5.6","","","","1.0"
"2244","Ti0.99Mn0.01NiSn0.99Sb0.01","Ti0.99Mn0.01NiSn0.99Sb0.01","0.0","0.0","0.0","0.0","0.0033333333333333335","0.3333333333333333","0.0","0.0","0.0","0.0","0.0","0.0","0.0","0.0","0.0","0.0","0.0","0.0","0.0","0.33","0.0","0.0","0.0","0.0","0.0","0.0","0.0","0.0","0.0","0.0","0.0","0.0","0.0","0.0","0.0","0.0","0.0","0.0","0.0","0.0","0.0","0.0","0.0","0.0","0.0","0.0033333333333333335","0.0","0.0","0.0","0.0","0.0","0.0","0.33","0.0","0.0","0.0","0.0","0.0","0.0","0.0","0.0","0.0","0.0","0.0","0.0","871.0","-155.0","117881.0","5.89","","","","1.0"
"2245","Ti0.9Mn0.1NiSn0.9Sb0.1","Ti0.9Mn0.1NiSn0.9Sb0.1","0.0","0.0","0.0","0.0","0.03333333333333333","0.3333333333333333","0.0","0.0","0.0","0.0","0.0","0.0","0.0","0.0","0.0","0.0","0.0","0.0","0.0","0.3","0.0","0.0","0.0","0.0","0.0","0.0","0.0","0.0","0.0","0.0","0.0","0.0","0.0","0.0","0.0","0.0","0.0","0.0","0.0","0.0","0.0","0.0","0.0","0.0","0.0","0.03333333333333333","0.0","0.0","0.0","0.0","0.0","0.0","0.3","0.0","0.0","0.0","0.0","0.0","0.0","0.0","0.0","0.0","0.0","0.0","0.0","297.0","-75.0","347682.0","6.86","","","","1.0"
"2246","Ti0.9Mn0.1NiSn0.9Sb0.1","Ti0.9Mn0.1NiSn0.9Sb0.1","0.0","0.0","0.0","0.0","0.03333333333333333","0.3333333333333333","0.0","0.0","0.0","0.0","0.0","0.0","0.0","0.0","0.0","0.0","0.0","0.0","0.0","0.3","0.0","0.0","0.0","0.0","0.0","0.0","0.0","0.0","0.0","0.0","0.0","0.0","0.0","0.0","0.0","0.0","0.0","0.0","0.0","0.0","0.0","0.0","0.0","0.0","0.0","0.03333333333333333","0.0","0.0","0.0","0.0","0.0","0.0","0.3","0.0","0.0","0.0","0.0","0.0","0.0","0.0","0.0","0.0","0.0","0.0","0.0","398.0","-87.0","320530.0","6.4","","","","1.0"
"2247","Ti0.9Mn0.1NiSn0.9Sb0.1","Ti0.9Mn0.1NiSn0.9Sb0.1","0.0","0.0","0.0","0.0","0.03333333333333333","0.3333333333333333","0.0","0.0","0.0","0.0","0.0","0.0","0.0","0.0","0.0","0.0","0.0","0.0","0.0","0.3","0.0","0.0","0.0","0.0","0.0","0.0","0.0","0.0","0.0","0.0","0.0","0.0","0.0","0.0","0.0","0.0","0.0","0.0","0.0","0.0","0.0","0.0","0.0","0.0","0.0","0.03333333333333333","0.0","0.0","0.0","0.0","0.0","0.0","0.3","0.0","0.0","0.0","0.0","0.0","0.0","0.0","0.0","0.0","0.0","0.0","0.0","498.0","-101.0","292053.0","6.09","","","","1.0"
"2248","Ti0.9Mn0.1NiSn0.9Sb0.1","Ti0.9Mn0.1NiSn0.9Sb0.1","0.0","0.0","0.0","0.0","0.03333333333333333","0.3333333333333333","0.0","0.0","0.0","0.0","0.0","0.0","0.0","0.0","0.0","0.0","0.0","0.0","0.0","0.3","0.0","0.0","0.0","0.0","0.0","0.0","0.0","0.0","0.0","0.0","0.0","0.0","0.0","0.0","0.0","0.0","0.0","0.0","0.0","0.0","0.0","0.0","0.0","0.0","0.0","0.03333333333333333","0.0","0.0","0.0","0.0","0.0","0.0","0.3","0.0","0.0","0.0","0.0","0.0","0.0","0.0","0.0","0.0","0.0","0.0","0.0","598.0","-114.0","263600.0","5.86","","","","1.0"
"2249","Ti0.9Mn0.1NiSn0.9Sb0.1","Ti0.9Mn0.1NiSn0.9Sb0.1","0.0","0.0","0.0","0.0","0.03333333333333333","0.3333333333333333","0.0","0.0","0.0","0.0","0.0","0.0","0.0","0.0","0.0","0.0","0.0","0.0","0.0","0.3","0.0","0.0","0.0","0.0","0.0","0.0","0.0","0.0","0.0","0.0","0.0","0.0","0.0","0.0","0.0","0.0","0.0","0.0","0.0","0.0","0.0","0.0","0.0","0.0","0.0","0.03333333333333333","0.0","0.0","0.0","0.0","0.0","0.0","0.3","0.0","0.0","0.0","0.0","0.0","0.0","0.0","0.0","0.0","0.0","0.0","0.0","697.0","-126.0","240397.0","5.65","","","","1.0"
"2250","Ti0.9Mn0.1NiSn0.9Sb0.1","Ti0.9Mn0.1NiSn0.9Sb0.1","0.0","0.0","0.0","0.0","0.03333333333333333","0.3333333333333333","0.0","0.0","0.0","0.0","0.0","0.0","0.0","0.0","0.0","0.0","0.0","0.0","0.0","0.3","0.0","0.0","0.0","0.0","0.0","0.0","0.0","0.0","0.0","0.0","0.0","0.0","0.0","0.0","0.0","0.0","0.0","0.0","0.0","0.0","0.0","0.0","0.0","0.0","0.0","0.03333333333333333","0.0","0.0","0.0","0.0","0.0","0.0","0.3","0.0","0.0","0.0","0.0","0.0","0.0","0.0","0.0","0.0","0.0","0.0","0.0","797.0","-132.0","217881.0","5.55","","","","1.0"
"2251","Ti0.9Mn0.1NiSn0.9Sb0.1","Ti0.9Mn0.1NiSn0.9Sb0.1","0.0","0.0","0.0","0.0","0.03333333333333333","0.3333333333333333","0.0","0.0","0.0","0.0","0.0","0.0","0.0","0.0","0.0","0.0","0.0","0.0","0.0","0.3","0.0","0.0","0.0","0.0","0.0","0.0","0.0","0.0","0.0","0.0","0.0","0.0","0.0","0.0","0.0","0.0","0.0","0.0","0.0","0.0","0.0","0.0","0.0","0.0","0.0","0.03333333333333333","0.0","0.0","0.0","0.0","0.0","0.0","0.3","0.0","0.0","0.0","0.0","0.0","0.0","0.0","0.0","0.0","0.0","0.0","0.0","871.0","-132.0","205960.0","5.55","","","","1.0"
"2252","TiNiSn","TiNiSn","0.0","0.0","0.0","0.0","0.0","0.3333333333333333","0.0","0.0","0.0","0.0","0.0","0.0","0.0","0.0","0.0","0.0","0.0","0.0","0.0","0.3333333333333333","0.0","0.0","0.0","0.0","0.0","0.0","0.0","0.0","0.0","0.0","0.0","0.0","0.0","0.0","0.0","0.0","0.0","0.0","0.0","0.0","0.0","0.0","0.0","0.0","0.0","0.0","0.0","0.0","0.0","0.0","0.0","0.0","0.3333333333333333","0.0","0.0","0.0","0.0","0.0","0.0","0.0","0.0","0.0","0.0","0.0","0.0","297.0","-165.0","32450.0","4.7","","","","1.0"
"2253","TiNiSn","TiNiSn","0.0","0.0","0.0","0.0","0.0","0.3333333333333333","0.0","0.0","0.0","0.0","0.0","0.0","0.0","0.0","0.0","0.0","0.0","0.0","0.0","0.3333333333333333","0.0","0.0","0.0","0.0","0.0","0.0","0.0","0.0","0.0","0.0","0.0","0.0","0.0","0.0","0.0","0.0","0.0","0.0","0.0","0.0","0.0","0.0","0.0","0.0","0.0","0.0","0.0","0.0","0.0","0.0","0.0","0.0","0.3333333333333333","0.0","0.0","0.0","0.0","0.0","0.0","0.0","0.0","0.0","0.0","0.0","0.0","398.0","-175.0","48344.0","4.69","","","","1.0"
"2254","TiNiSn","TiNiSn","0.0","0.0","0.0","0.0","0.0","0.3333333333333333","0.0","0.0","0.0","0.0","0.0","0.0","0.0","0.0","0.0","0.0","0.0","0.0","0.0","0.3333333333333333","0.0","0.0","0.0","0.0","0.0","0.0","0.0","0.0","0.0","0.0","0.0","0.0","0.0","0.0","0.0","0.0","0.0","0.0","0.0","0.0","0.0","0.0","0.0","0.0","0.0","0.0","0.0","0.0","0.0","0.0","0.0","0.0","0.3333333333333333","0.0","0.0","0.0","0.0","0.0","0.0","0.0","0.0","0.0","0.0","0.0","0.0","498.0","-179.0","64238.0","4.8","","","","1.0"
"2255","TiNiSn","TiNiSn","0.0","0.0","0.0","0.0","0.0","0.3333333333333333","0.0","0.0","0.0","0.0","0.0","0.0","0.0","0.0","0.0","0.0","0.0","0.0","0.0","0.3333333333333333","0.0","0.0","0.0","0.0","0.0","0.0","0.0","0.0","0.0","0.0","0.0","0.0","0.0","0.0","0.0","0.0","0.0","0.0","0.0","0.0","0.0","0.0","0.0","0.0","0.0","0.0","0.0","0.0","0.0","0.0","0.0","0.0","0.3333333333333333","0.0","0.0","0.0","0.0","0.0","0.0","0.0","0.0","0.0","0.0","0.0","0.0","598.0","-177.0","79470.0","5.09","","","","1.0"
"2256","TiNiSn","TiNiSn","0.0","0.0","0.0","0.0","0.0","0.3333333333333333","0.0","0.0","0.0","0.0","0.0","0.0","0.0","0.0","0.0","0.0","0.0","0.0","0.0","0.3333333333333333","0.0","0.0","0.0","0.0","0.0","0.0","0.0","0.0","0.0","0.0","0.0","0.0","0.0","0.0","0.0","0.0","0.0","0.0","0.0","0.0","0.0","0.0","0.0","0.0","0.0","0.0","0.0","0.0","0.0","0.0","0.0","0.0","0.3333333333333333","0.0","0.0","0.0","0.0","0.0","0.0","0.0","0.0","0.0","0.0","0.0","0.0","697.0","-172.0","91391.0","5.26","","","","1.0"
"2257","TiNiSn","TiNiSn","0.0","0.0","0.0","0.0","0.0","0.3333333333333333","0.0","0.0","0.0","0.0","0.0","0.0","0.0","0.0","0.0","0.0","0.0","0.0","0.0","0.3333333333333333","0.0","0.0","0.0","0.0","0.0","0.0","0.0","0.0","0.0","0.0","0.0","0.0","0.0","0.0","0.0","0.0","0.0","0.0","0.0","0.0","0.0","0.0","0.0","0.0","0.0","0.0","0.0","0.0","0.0","0.0","0.0","0.0","0.3333333333333333","0.0","0.0","0.0","0.0","0.0","0.0","0.0","0.0","0.0","0.0","0.0","0.0","797.0","-155.0","103311.0","5.68","","","","1.0"
"2258","TiNiSn","TiNiSn","0.0","0.0","0.0","0.0","0.0","0.3333333333333333","0.0","0.0","0.0","0.0","0.0","0.0","0.0","0.0","0.0","0.0","0.0","0.0","0.0","0.3333333333333333","0.0","0.0","0.0","0.0","0.0","0.0","0.0","0.0","0.0","0.0","0.0","0.0","0.0","0.0","0.0","0.0","0.0","0.0","0.0","0.0","0.0","0.0","0.0","0.0","0.0","0.0","0.0","0.0","0.0","0.0","0.0","0.0","0.3333333333333333","0.0","0.0","0.0","0.0","0.0","0.0","0.0","0.0","0.0","0.0","0.0","0.0","871.0","-139.0","120861.0","6.32","","","","1.0"
"2259","BaBiTe2.95Se0.05","BaBiTe2.95Se0.05","0.0","0.0","0.0","0.0","0.0","0.0","0.0","0.0","0.0","0.0","0.0","0.0","0.0","0.0","0.0","0.0","0.0","0.5900000000000001","0.0","0.0","0.0","0.0","0.0","0.0","0.0","0.0","0.0","0.0","0.0","0.0","0.0","0.0","0.0","0.0","0.0","0.0","0.2","0.01","0.0","0.0","0.0","0.0","0.0","0.0","0.0","0.0","0.2","0.0","0.0","0.0","0.0","0.0","0.0","0.0","0.0","0.0","0.0","0.0","0.0","0.0","0.0","0.0","0.0","0.0","0.0","322.0","-152.0","6210.0","0.44","","","","1.0"
"2260","BaBiTe2.95Se0.05","BaBiTe2.95Se0.05","0.0","0.0","0.0","0.0","0.0","0.0","0.0","0.0","0.0","0.0","0.0","0.0","0.0","0.0","0.0","0.0","0.0","0.5900000000000001","0.0","0.0","0.0","0.0","0.0","0.0","0.0","0.0","0.0","0.0","0.0","0.0","0.0","0.0","0.0","0.0","0.0","0.0","0.2","0.01","0.0","0.0","0.0","0.0","0.0","0.0","0.0","0.0","0.2","0.0","0.0","0.0","0.0","0.0","0.0","0.0","0.0","0.0","0.0","0.0","0.0","0.0","0.0","0.0","0.0","0.0","0.0","373.0","-166.0","7322.0","0.43","","","","1.0"
"2261","BaBiTe2.95Se0.05","BaBiTe2.95Se0.05","0.0","0.0","0.0","0.0","0.0","0.0","0.0","0.0","0.0","0.0","0.0","0.0","0.0","0.0","0.0","0.0","0.0","0.5900000000000001","0.0","0.0","0.0","0.0","0.0","0.0","0.0","0.0","0.0","0.0","0.0","0.0","0.0","0.0","0.0","0.0","0.0","0.0","0.2","0.01","0.0","0.0","0.0","0.0","0.0","0.0","0.0","0.0","0.2","0.0","0.0","0.0","0.0","0.0","0.0","0.0","0.0","0.0","0.0","0.0","0.0","0.0","0.0","0.0","0.0","0.0","0.0","474.0","-185.0","7830.0","0.41","","","","1.0"
"2262","BaBiTe2.95Se0.05","BaBiTe2.95Se0.05","0.0","0.0","0.0","0.0","0.0","0.0","0.0","0.0","0.0","0.0","0.0","0.0","0.0","0.0","0.0","0.0","0.0","0.5900000000000001","0.0","0.0","0.0","0.0","0.0","0.0","0.0","0.0","0.0","0.0","0.0","0.0","0.0","0.0","0.0","0.0","0.0","0.0","0.2","0.01","0.0","0.0","0.0","0.0","0.0","0.0","0.0","0.0","0.2","0.0","0.0","0.0","0.0","0.0","0.0","0.0","0.0","0.0","0.0","0.0","0.0","0.0","0.0","0.0","0.0","0.0","0.0","525.0","-192.0","8000.0","0.41","","","","1.0"
"2263","BaBiTe2.95Se0.05","BaBiTe2.95Se0.05","0.0","0.0","0.0","0.0","0.0","0.0","0.0","0.0","0.0","0.0","0.0","0.0","0.0","0.0","0.0","0.0","0.0","0.5900000000000001","0.0","0.0","0.0","0.0","0.0","0.0","0.0","0.0","0.0","0.0","0.0","0.0","0.0","0.0","0.0","0.0","0.0","0.0","0.2","0.01","0.0","0.0","0.0","0.0","0.0","0.0","0.0","0.0","0.2","0.0","0.0","0.0","0.0","0.0","0.0","0.0","0.0","0.0","0.0","0.0","0.0","0.0","0.0","0.0","0.0","0.0","0.0","575.0","-197.0","7510.0","0.41","","","","1.0"
"2264","BaBiTe2.95Se0.05","BaBiTe2.95Se0.05","0.0","0.0","0.0","0.0","0.0","0.0","0.0","0.0","0.0","0.0","0.0","0.0","0.0","0.0","0.0","0.0","0.0","0.5900000000000001","0.0","0.0","0.0","0.0","0.0","0.0","0.0","0.0","0.0","0.0","0.0","0.0","0.0","0.0","0.0","0.0","0.0","0.0","0.2","0.01","0.0","0.0","0.0","0.0","0.0","0.0","0.0","0.0","0.2","0.0","0.0","0.0","0.0","0.0","0.0","0.0","0.0","0.0","0.0","0.0","0.0","0.0","0.0","0.0","0.0","0.0","0.0","597.0","-197.0","7430.0","0.41","","","","1.0"
"2265","BaBiTe2.9Se0.1","BaBiTe2.9Se0.1","0.0","0.0","0.0","0.0","0.0","0.0","0.0","0.0","0.0","0.0","0.0","0.0","0.0","0.0","0.0","0.0","0.0","0.58","0.0","0.0","0.0","0.0","0.0","0.0","0.0","0.0","0.0","0.0","0.0","0.0","0.0","0.0","0.0","0.0","0.0","0.0","0.2","0.02","0.0","0.0","0.0","0.0","0.0","0.0","0.0","0.0","0.2","0.0","0.0","0.0","0.0","0.0","0.0","0.0","0.0","0.0","0.0","0.0","0.0","0.0","0.0","0.0","0.0","0.0","0.0","322.0","-155.0","4240.0","0.41","","","","1.0"
"2266","BaBiTe2.9Se0.1","BaBiTe2.9Se0.1","0.0","0.0","0.0","0.0","0.0","0.0","0.0","0.0","0.0","0.0","0.0","0.0","0.0","0.0","0.0","0.0","0.0","0.58","0.0","0.0","0.0","0.0","0.0","0.0","0.0","0.0","0.0","0.0","0.0","0.0","0.0","0.0","0.0","0.0","0.0","0.0","0.2","0.02","0.0","0.0","0.0","0.0","0.0","0.0","0.0","0.0","0.2","0.0","0.0","0.0","0.0","0.0","0.0","0.0","0.0","0.0","0.0","0.0","0.0","0.0","0.0","0.0","0.0","0.0","0.0","373.0","-171.0","4499.0","0.41","","","","1.0"
"2267","BaBiTe2.9Se0.1","BaBiTe2.9Se0.1","0.0","0.0","0.0","0.0","0.0","0.0","0.0","0.0","0.0","0.0","0.0","0.0","0.0","0.0","0.0","0.0","0.0","0.58","0.0","0.0","0.0","0.0","0.0","0.0","0.0","0.0","0.0","0.0","0.0","0.0","0.0","0.0","0.0","0.0","0.0","0.0","0.2","0.02","0.0","0.0","0.0","0.0","0.0","0.0","0.0","0.0","0.2","0.0","0.0","0.0","0.0","0.0","0.0","0.0","0.0","0.0","0.0","0.0","0.0","0.0","0.0","0.0","0.0","0.0","0.0","474.0","-191.0","4245.0","0.4","","","","1.0"
"2268","BaBiTe2.9Se0.1","BaBiTe2.9Se0.1","0.0","0.0","0.0","0.0","0.0","0.0","0.0","0.0","0.0","0.0","0.0","0.0","0.0","0.0","0.0","0.0","0.0","0.58","0.0","0.0","0.0","0.0","0.0","0.0","0.0","0.0","0.0","0.0","0.0","0.0","0.0","0.0","0.0","0.0","0.0","0.0","0.2","0.02","0.0","0.0","0.0","0.0","0.0","0.0","0.0","0.0","0.2","0.0","0.0","0.0","0.0","0.0","0.0","0.0","0.0","0.0","0.0","0.0","0.0","0.0","0.0","0.0","0.0","0.0","0.0","525.0","-199.0","4050.0","0.39","","","","1.0"
"2269","BaBiTe2.9Se0.1","BaBiTe2.9Se0.1","0.0","0.0","0.0","0.0","0.0","0.0","0.0","0.0","0.0","0.0","0.0","0.0","0.0","0.0","0.0","0.0","0.0","0.58","0.0","0.0","0.0","0.0","0.0","0.0","0.0","0.0","0.0","0.0","0.0","0.0","0.0","0.0","0.0","0.0","0.0","0.0","0.2","0.02","0.0","0.0","0.0","0.0","0.0","0.0","0.0","0.0","0.2","0.0","0.0","0.0","0.0","0.0","0.0","0.0","0.0","0.0","0.0","0.0","0.0","0.0","0.0","0.0","0.0","0.0","0.0","575.0","-204.0","3890.0","0.39","","","","1.0"
