Repository: anilkunwar/thermoelectrics

# Machine learning assisted design of thermoelectrics

a. Machine Learning

# Fetching the upto date data of thermoelectricity (Informatics)

# Featurization:

The computer code to convert the multicomponent chemical formula and temperature row into composition-temperature feature vector
Binary alloys/compunds with upload from json files
Multicomponent alloys/compunds with upload from json files

# Informatics approach to classify p-type and n-type thermoelectric materials

Basic Illustrative Tutorials
Querying the Abstracts on the Materials Science, Applied Physics and Condensed Matter Physics on Keyterms Specific to Thermoelectrics
NER analysis for material type classification

File: machine_learning/vae_regression/latent_space_exploration/thermoelectric_materials.csv (part 32 of 71)
"","Formula","modformula","In","Tl","La","Sr","Mn","Ni","Ru","Pd","Hf","Cs","Sc","Co","Si","Fe","Li","Cl","Yb","Te","N","Ti","Cd","Zr","Y","Ga","Cr","Pr","Tm","Br","Ca","Mg","Rb","Au","Nd","Ce","Ho","I","Ba","Se","Pb","Ge","Gd","Tb","Dy","Cu","Na","Sb","Bi","P","As","Sm","Zn","Al","Sn","Ag","Nb","Mo","V","S","K","Lu","O","Eu","Ta","B","Er","temperature(K)","seebeck_coefficient(μV/K)","electrical_conductivity(S/m)","thermal_conductivity(W/mK)","power_factor(W/mK2)","ZT","reference","sum_elements"
"2270","BaBiTe2.9Se0.1","BaBiTe2.9Se0.1","0.0","0.0","0.0","0.0","0.0","0.0","0.0","0.0","0.0","0.0","0.0","0.0","0.0","0.0","0.0","0.0","0.0","0.58","0.0","0.0","0.0","0.0","0.0","0.0","0.0","0.0","0.0","0.0","0.0","0.0","0.0","0.0","0.0","0.0","0.0","0.0","0.2","0.02","0.0","0.0","0.0","0.0","0.0","0.0","0.0","0.0","0.2","0.0","0.0","0.0","0.0","0.0","0.0","0.0","0.0","0.0","0.0","0.0","0.0","0.0","0.0","0.0","0.0","0.0","0.0","597.0","-204.0","3840.0","0.4","","","","1.0"
"2271","BaBiTe3","BaBiTe3","0.0","0.0","0.0","0.0","0.0","0.0","0.0","0.0","0.0","0.0","0.0","0.0","0.0","0.0","0.0","0.0","0.0","0.6","0.0","0.0","0.0","0.0","0.0","0.0","0.0","0.0","0.0","0.0","0.0","0.0","0.0","0.0","0.0","0.0","0.0","0.0","0.2","0.0","0.0","0.0","0.0","0.0","0.0","0.0","0.0","0.0","0.2","0.0","0.0","0.0","0.0","0.0","0.0","0.0","0.0","0.0","0.0","0.0","0.0","0.0","0.0","0.0","0.0","0.0","0.0","323.0","-140.0","9749.0","0.46","","","","1.0"
"2272","BaBiTe3","BaBiTe3","0.0","0.0","0.0","0.0","0.0","0.0","0.0","0.0","0.0","0.0","0.0","0.0","0.0","0.0","0.0","0.0","0.0","0.6","0.0","0.0","0.0","0.0","0.0","0.0","0.0","0.0","0.0","0.0","0.0","0.0","0.0","0.0","0.0","0.0","0.0","0.0","0.2","0.0","0.0","0.0","0.0","0.0","0.0","0.0","0.0","0.0","0.2","0.0","0.0","0.0","0.0","0.0","0.0","0.0","0.0","0.0","0.0","0.0","0.0","0.0","0.0","0.0","0.0","0.0","0.0","372.0","-152.0","10350.0","0.45","","","","1.0"
"2273","BaBiTe3","BaBiTe3","0.0","0.0","0.0","0.0","0.0","0.0","0.0","0.0","0.0","0.0","0.0","0.0","0.0","0.0","0.0","0.0","0.0","0.6","0.0","0.0","0.0","0.0","0.0","0.0","0.0","0.0","0.0","0.0","0.0","0.0","0.0","0.0","0.0","0.0","0.0","0.0","0.2","0.0","0.0","0.0","0.0","0.0","0.0","0.0","0.0","0.0","0.2","0.0","0.0","0.0","0.0","0.0","0.0","0.0","0.0","0.0","0.0","0.0","0.0","0.0","0.0","0.0","0.0","0.0","0.0","474.0","-170.0","9563.0","0.43","","","","1.0"
"2274","BaBiTe3","BaBiTe3","0.0","0.0","0.0","0.0","0.0","0.0","0.0","0.0","0.0","0.0","0.0","0.0","0.0","0.0","0.0","0.0","0.0","0.6","0.0","0.0","0.0","0.0","0.0","0.0","0.0","0.0","0.0","0.0","0.0","0.0","0.0","0.0","0.0","0.0","0.0","0.0","0.2","0.0","0.0","0.0","0.0","0.0","0.0","0.0","0.0","0.0","0.2","0.0","0.0","0.0","0.0","0.0","0.0","0.0","0.0","0.0","0.0","0.0","0.0","0.0","0.0","0.0","0.0","0.0","0.0","524.0","-179.0","9067.0","0.43","","","","1.0"
"2275","BaBiTe3","BaBiTe3","0.0","0.0","0.0","0.0","0.0","0.0","0.0","0.0","0.0","0.0","0.0","0.0","0.0","0.0","0.0","0.0","0.0","0.6","0.0","0.0","0.0","0.0","0.0","0.0","0.0","0.0","0.0","0.0","0.0","0.0","0.0","0.0","0.0","0.0","0.0","0.0","0.2","0.0","0.0","0.0","0.0","0.0","0.0","0.0","0.0","0.0","0.2","0.0","0.0","0.0","0.0","0.0","0.0","0.0","0.0","0.0","0.0","0.0","0.0","0.0","0.0","0.0","0.0","0.0","0.0","574.0","-183.0","8685.0","0.43","","","","1.0"
"2276","BaBiTe3","BaBiTe3","0.0","0.0","0.0","0.0","0.0","0.0","0.0","0.0","0.0","0.0","0.0","0.0","0.0","0.0","0.0","0.0","0.0","0.6","0.0","0.0","0.0","0.0","0.0","0.0","0.0","0.0","0.0","0.0","0.0","0.0","0.0","0.0","0.0","0.0","0.0","0.0","0.2","0.0","0.0","0.0","0.0","0.0","0.0","0.0","0.0","0.0","0.2","0.0","0.0","0.0","0.0","0.0","0.0","0.0","0.0","0.0","0.0","0.0","0.0","0.0","0.0","0.0","0.0","0.0","0.0","598.0","-184.0","8515.0","0.43","","","","1.0"
"2277","CoAsSb","CoAsSb","0.0","0.0","0.0","0.0","0.0","0.0","0.0","0.0","0.0","0.0","0.0","0.3333333333333333","0.0","0.0","0.0","0.0","0.0","0.0","0.0","0.0","0.0","0.0","0.0","0.0","0.0","0.0","0.0","0.0","0.0","0.0","0.0","0.0","0.0","0.0","0.0","0.0","0.0","0.0","0.0","0.0","0.0","0.0","0.0","0.0","0.0","0.3333333333333333","0.0","0.0","0.3333333333333333","0.0","0.0","0.0","0.0","0.0","0.0","0.0","0.0","0.0","0.0","0.0","0.0","0.0","0.0","0.0","0.0","350.0","-118.0","17720.0","2.82","","","","1.0"
"2278","CoAsSb","CoAsSb","0.0","0.0","0.0","0.0","0.0","0.0","0.0","0.0","0.0","0.0","0.0","0.3333333333333333","0.0","0.0","0.0","0.0","0.0","0.0","0.0","0.0","0.0","0.0","0.0","0.0","0.0","0.0","0.0","0.0","0.0","0.0","0.0","0.0","0.0","0.0","0.0","0.0","0.0","0.0","0.0","0.0","0.0","0.0","0.0","0.0","0.0","0.3333333333333333","0.0","0.0","0.3333333333333333","0.0","0.0","0.0","0.0","0.0","0.0","0.0","0.0","0.0","0.0","0.0","0.0","0.0","0.0","0.0","0.0","400.0","-129.0","22690.0","2.82","","","","1.0"
"2279","CoAsSb","CoAsSb","0.0","0.0","0.0","0.0","0.0","0.0","0.0","0.0","0.0","0.0","0.0","0.3333333333333333","0.0","0.0","0.0","0.0","0.0","0.0","0.0","0.0","0.0","0.0","0.0","0.0","0.0","0.0","0.0","0.0","0.0","0.0","0.0","0.0","0.0","0.0","0.0","0.0","0.0","0.0","0.0","0.0","0.0","0.0","0.0","0.0","0.0","0.3333333333333333","0.0","0.0","0.3333333333333333","0.0","0.0","0.0","0.0","0.0","0.0","0.0","0.0","0.0","0.0","0.0","0.0","0.0","0.0","0.0","0.0","450.0","-132.0","28361.0","2.89","","","","1.0"
"2280","CoAsSb","CoAsSb","0.0","0.0","0.0","0.0","0.0","0.0","0.0","0.0","0.0","0.0","0.0","0.3333333333333333","0.0","0.0","0.0","0.0","0.0","0.0","0.0","0.0","0.0","0.0","0.0","0.0","0.0","0.0","0.0","0.0","0.0","0.0","0.0","0.0","0.0","0.0","0.0","0.0","0.0","0.0","0.0","0.0","0.0","0.0","0.0","0.0","0.0","0.3333333333333333","0.0","0.0","0.3333333333333333","0.0","0.0","0.0","0.0","0.0","0.0","0.0","0.0","0.0","0.0","0.0","0.0","0.0","0.0","0.0","0.0","500.0","-131.0","34704.0","3.03","","","","1.0"
"2281","CoAsSb","CoAsSb","0.0","0.0","0.0","0.0","0.0","0.0","0.0","0.0","0.0","0.0","0.0","0.3333333333333333","0.0","0.0","0.0","0.0","0.0","0.0","0.0","0.0","0.0","0.0","0.0","0.0","0.0","0.0","0.0","0.0","0.0","0.0","0.0","0.0","0.0","0.0","0.0","0.0","0.0","0.0","0.0","0.0","0.0","0.0","0.0","0.0","0.0","0.3333333333333333","0.0","0.0","0.3333333333333333","0.0","0.0","0.0","0.0","0.0","0.0","0.0","0.0","0.0","0.0","0.0","0.0","0.0","0.0","0.0","0.0","600.0","-119.0","49815.0","3.47","","","","1.0"
"2282","CoAsSb","CoAsSb","0.0","0.0","0.0","0.0","0.0","0.0","0.0","0.0","0.0","0.0","0.0","0.3333333333333333","0.0","0.0","0.0","0.0","0.0","0.0","0.0","0.0","0.0","0.0","0.0","0.0","0.0","0.0","0.0","0.0","0.0","0.0","0.0","0.0","0.0","0.0","0.0","0.0","0.0","0.0","0.0","0.0","0.0","0.0","0.0","0.0","0.0","0.3333333333333333","0.0","0.0","0.3333333333333333","0.0","0.0","0.0","0.0","0.0","0.0","0.0","0.0","0.0","0.0","0.0","0.0","0.0","0.0","0.0","0.0","700.0","-104.0","68520.0","4.0","","","","1.0"
"2283","CoAsSb","CoAsSb","0.0","0.0","0.0","0.0","0.0","0.0","0.0","0.0","0.0","0.0","0.0","0.3333333333333333","0.0","0.0","0.0","0.0","0.0","0.0","0.0","0.0","0.0","0.0","0.0","0.0","0.0","0.0","0.0","0.0","0.0","0.0","0.0","0.0","0.0","0.0","0.0","0.0","0.0","0.0","0.0","0.0","0.0","0.0","0.0","0.0","0.0","0.3333333333333333","0.0","0.0","0.3333333333333333","0.0","0.0","0.0","0.0","0.0","0.0","0.0","0.0","0.0","0.0","0.0","0.0","0.0","0.0","0.0","0.0","800.0","-91.0","89700.0","4.6","","","","1.0"
"2284","CoAsSb","CoAsSb","0.0","0.0","0.0","0.0","0.0","0.0","0.0","0.0","0.0","0.0","0.0","0.3333333333333333","0.0","0.0","0.0","0.0","0.0","0.0","0.0","0.0","0.0","0.0","0.0","0.0","0.0","0.0","0.0","0.0","0.0","0.0","0.0","0.0","0.0","0.0","0.0","0.0","0.0","0.0","0.0","0.0","0.0","0.0","0.0","0.0","0.0","0.3333333333333333","0.0","0.0","0.3333333333333333","0.0","0.0","0.0","0.0","0.0","0.0","0.0","0.0","0.0","0.0","0.0","0.0","0.0","0.0","0.0","0.0","900.0","-82.0","112033.0","5.32","","","","1.0"
"2285","YbCd1.1Zn0.9Sb2","YbCd1.1Zn0.9Sb2","0.0","0.0","0.0","0.0","0.0","0.0","0.0","0.0","0.0","0.0","0.0","0.0","0.0","0.0","0.0","0.0","0.2","0.0","0.0","0.0","0.22000000000000003","0.0","0.0","0.0","0.0","0.0","0.0","0.0","0.0","0.0","0.0","0.0","0.0","0.0","0.0","0.0","0.0","0.0","0.0","0.0","0.0","0.0","0.0","0.0","0.0","0.4","0.0","0.0","0.0","0.0","0.18","0.0","0.0","0.0","0.0","0.0","0.0","0.0","0.0","0.0","0.0","0.0","0.0","0.0","0.0","350.0","86.0","135370.0","1.71","","","","1.0"
"2286","YbCd1.1Zn0.9Sb2","YbCd1.1Zn0.9Sb2","0.0","0.0","0.0","0.0","0.0","0.0","0.0","0.0","0.0","0.0","0.0","0.0","0.0","0.0","0.0","0.0","0.2","0.0","0.0","0.0","0.22000000000000003","0.0","0.0","0.0","0.0","0.0","0.0","0.0","0.0","0.0","0.0","0.0","0.0","0.0","0.0","0.0","0.0","0.0","0.0","0.0","0.0","0.0","0.0","0.0","0.0","0.4","0.0","0.0","0.0","0.0","0.18","0.0","0.0","0.0","0.0","0.0","0.0","0.0","0.0","0.0","0.0","0.0","0.0","0.0","0.0","450.0","102.0","108700.0","1.52","","","","1.0"
"2287","YbCd1.1Zn0.9Sb2","YbCd1.1Zn0.9Sb2","0.0","0.0","0.0","0.0","0.0","0.0","0.0","0.0","0.0","0.0","0.0","0.0","0.0","0.0","0.0","0.0","0.2","0.0","0.0","0.0","0.22000000000000003","0.0","0.0","0.0","0.0","0.0","0.0","0.0","0.0","0.0","0.0","0.0","0.0","0.0","0.0","0.0","0.0","0.0","0.0","0.0","0.0","0.0","0.0","0.0","0.0","0.4","0.0","0.0","0.0","0.0","0.18","0.0","0.0","0.0","0.0","0.0","0.0","0.0","0.0","0.0","0.0","0.0","0.0","0.0","0.0","550.0","125.0","86111.0","1.4","","","","1.0"
"2288","YbCd1.1Zn0.9Sb2","YbCd1.1Zn0.9Sb2","0.0","0.0","0.0","0.0","0.0","0.0","0.0","0.0","0.0","0.0","0.0","0.0","0.0","0.0","0.0","0.0","0.2","0.0","0.0","0.0","0.22000000000000003","0.0","0.0","0.0","0.0","0.0","0.0","0.0","0.0","0.0","0.0","0.0","0.0","0.0","0.0","0.0","0.0","0.0","0.0","0.0","0.0","0.0","0.0","0.0","0.0","0.4","0.0","0.0","0.0","0.0","0.18","0.0","0.0","0.0","0.0","0.0","0.0","0.0","0.0","0.0","0.0","0.0","0.0","0.0","0.0","650.0","135.0","79800.0","1.33","","","","1.0"
"2289","YbCd1.2Zn0.8Sb2","YbCd1.2Zn0.8Sb2","0.0","0.0","0.0","0.0","0.0","0.0","0.0","0.0","0.0","0.0","0.0","0.0","0.0","0.0","0.0","0.0","0.2","0.0","0.0","0.0","0.24","0.0","0.0","0.0","0.0","0.0","0.0","0.0","0.0","0.0","0.0","0.0","0.0","0.0","0.0","0.0","0.0","0.0","0.0","0.0","0.0","0.0","0.0","0.0","0.0","0.4","0.0","0.0","0.0","0.0","0.16","0.0","0.0","0.0","0.0","0.0","0.0","0.0","0.0","0.0","0.0","0.0","0.0","0.0","0.0","350.0","89.0","125000.0","1.67","","","","1.0"
"2290","YbCd1.2Zn0.8Sb2","YbCd1.2Zn0.8Sb2","0.0","0.0","0.0","0.0","0.0","0.0","0.0","0.0","0.0","0.0","0.0","0.0","0.0","0.0","0.0","0.0","0.2","0.0","0.0","0.0","0.24","0.0","0.0","0.0","0.0","0.0","0.0","0.0","0.0","0.0","0.0","0.0","0.0","0.0","0.0","0.0","0.0","0.0","0.0","0.0","0.0","0.0","0.0","0.0","0.0","0.4","0.0","0.0","0.0","0.0","0.16","0.0","0.0","0.0","0.0","0.0","0.0","0.0","0.0","0.0","0.0","0.0","0.0","0.0","0.0","450.0","110.0","99700.0","1.46","","","","1.0"
"2291","YbCd1.2Zn0.8Sb2","YbCd1.2Zn0.8Sb2","0.0","0.0","0.0","0.0","0.0","0.0","0.0","0.0","0.0","0.0","0.0","0.0","0.0","0.0","0.0","0.0","0.2","0.0","0.0","0.0","0.24","0.0","0.0","0.0","0.0","0.0","0.0","0.0","0.0","0.0","0.0","0.0","0.0","0.0","0.0","0.0","0.0","0.0","0.0","0.0","0.0","0.0","0.0","0.0","0.0","0.4","0.0","0.0","0.0","0.0","0.16","0.0","0.0","0.0","0.0","0.0","0.0","0.0","0.0","0.0","0.0","0.0","0.0","0.0","0.0","550.0","135.0","80311.0","1.35","","","","1.0"
"2292","YbCd1.2Zn0.8Sb2","YbCd1.2Zn0.8Sb2","0.0","0.0","0.0","0.0","0.0","0.0","0.0","0.0","0.0","0.0","0.0","0.0","0.0","0.0","0.0","0.0","0.2","0.0","0.0","0.0","0.24","0.0","0.0","0.0","0.0","0.0","0.0","0.0","0.0","0.0","0.0","0.0","0.0","0.0","0.0","0.0","0.0","0.0","0.0","0.0","0.0","0.0","0.0","0.0","0.0","0.4","0.0","0.0","0.0","0.0","0.16","0.0","0.0","0.0","0.0","0.0","0.0","0.0","0.0","0.0","0.0","0.0","0.0","0.0","0.0","650.0","141.0","72900.0","1.25","","","","1.0"
"2293","YbCd1.3Zn0.7Sb2","YbCd1.3Zn0.7Sb2","0.0","0.0","0.0","0.0","0.0","0.0","0.0","0.0","0.0","0.0","0.0","0.0","0.0","0.0","0.0","0.0","0.2","0.0","0.0","0.0","0.26","0.0","0.0","0.0","0.0","0.0","0.0","0.0","0.0","0.0","0.0","0.0","0.0","0.0","0.0","0.0","0.0","0.0","0.0","0.0","0.0","0.0","0.0","0.0","0.0","0.4","0.0","0.0","0.0","0.0","0.13999999999999999","0.0","0.0","0.0","0.0","0.0","0.0","0.0","0.0","0.0","0.0","0.0","0.0","0.0","0.0","350.0","110.0","98726.0","1.56","","","","1.0"
"2294","YbCd1.3Zn0.7Sb2","YbCd1.3Zn0.7Sb2","0.0","0.0","0.0","0.0","0.0","0.0","0.0","0.0","0.0","0.0","0.0","0.0","0.0","0.0","0.0","0.0","0.2","0.0","0.0","0.0","0.26","0.0","0.0","0.0","0.0","0.0","0.0","0.0","0.0","0.0","0.0","0.0","0.0","0.0","0.0","0.0","0.0","0.0","0.0","0.0","0.0","0.0","0.0","0.0","0.0","0.4","0.0","0.0","0.0","0.0","0.13999999999999999","0.0","0.0","0.0","0.0","0.0","0.0","0.0","0.0","0.0","0.0","0.0","0.0","0.0","0.0","450.0","136.0","79253.0","1.4","","","","1.0"
"2295","YbCd1.3Zn0.7Sb2","YbCd1.3Zn0.7Sb2","0.0","0.0","0.0","0.0","0.0","0.0","0.0","0.0","0.0","0.0","0.0","0.0","0.0","0.0","0.0","0.0","0.2","0.0","0.0","0.0","0.26","0.0","0.0","0.0","0.0","0.0","0.0","0.0","0.0","0.0","0.0","0.0","0.0","0.0","0.0","0.0","0.0","0.0","0.0","0.0","0.0","0.0","0.0","0.0","0.0","0.4","0.0","0.0","0.0","0.0","0.13999999999999999","0.0","0.0","0.0","0.0","0.0","0.0","0.0","0.0","0.0","0.0","0.0","0.0","0.0","0.0","550.0","160.0","64200.0","1.24","","","","1.0"
"2296","YbCd1.3Zn0.7Sb2","YbCd1.3Zn0.7Sb2","0.0","0.0","0.0","0.0","0.0","0.0","0.0","0.0","0.0","0.0","0.0","0.0","0.0","0.0","0.0","0.0","0.2","0.0","0.0","0.0","0.26","0.0","0.0","0.0","0.0","0.0","0.0","0.0","0.0","0.0","0.0","0.0","0.0","0.0","0.0","0.0","0.0","0.0","0.0","0.0","0.0","0.0","0.0","0.0","0.0","0.4","0.0","0.0","0.0","0.0","0.13999999999999999","0.0","0.0","0.0","0.0","0.0","0.0","0.0","0.0","0.0","0.0","0.0","0.0","0.0","0.0","650.0","165.0","61650.0","1.17","","","","1.0"
"2297","YbCd1.4Zn0.6Sb2","YbCd1.4Zn0.6Sb2","0.0","0.0","0.0","0.0","0.0","0.0","0.0","0.0","0.0","0.0","0.0","0.0","0.0","0.0","0.0","0.0","0.2","0.0","0.0","0.0","0.27999999999999997","0.0","0.0","0.0","0.0","0.0","0.0","0.0","0.0","0.0","0.0","0.0","0.0","0.0","0.0","0.0","0.0","0.0","0.0","0.0","0.0","0.0","0.0","0.0","0.0","0.4","0.0","0.0","0.0","0.0","0.12","0.0","0.0","0.0","0.0","0.0","0.0","0.0","0.0","0.0","0.0","0.0","0.0","0.0","0.0","350.0","125.0","75926.0","1.67","","","","1.0"
"2298","YbCd1.4Zn0.6Sb2","YbCd1.4Zn0.6Sb2","0.0","0.0","0.0","0.0","0.0","0.0","0.0","0.0","0.0","0.0","0.0","0.0","0.0","0.0","0.0","0.0","0.2","0.0","0.0","0.0","0.27999999999999997","0.0","0.0","0.0","0.0","0.0","0.0","0.0","0.0","0.0","0.0","0.0","0.0","0.0","0.0","0.0","0.0","0.0","0.0","0.0","0.0","0.0","0.0","0.0","0.0","0.4","0.0","0.0","0.0","0.0","0.12","0.0","0.0","0.0","0.0","0.0","0.0","0.0","0.0","0.0","0.0","0.0","0.0","0.0","0.0","450.0","157.0","63012.0","1.46","","","","1.0"
"2299","YbCd1.4Zn0.6Sb2","YbCd1.4Zn0.6Sb2","0.0","0.0","0.0","0.0","0.0","0.0","0.0","0.0","0.0","0.0","0.0","0.0","0.0","0.0","0.0","0.0","0.2","0.0","0.0","0.0","0.27999999999999997","0.0","0.0","0.0","0.0","0.0","0.0","0.0","0.0","0.0","0.0","0.0","0.0","0.0","0.0","0.0","0.0","0.0","0.0","0.0","0.0","0.0","0.0","0.0","0.0","0.4","0.0","0.0","0.0","0.0","0.12","0.0","0.0","0.0","0.0","0.0","0.0","0.0","0.0","0.0","0.0","0.0","0.0","0.0","0.0","550.0","179.0","52926.0","1.31","","","","1.0"
"2300","YbCd1.4Zn0.6Sb2","YbCd1.4Zn0.6Sb2","0.0","0.0","0.0","0.0","0.0","0.0","0.0","0.0","0.0","0.0","0.0","0.0","0.0","0.0","0.0","0.0","0.2","0.0","0.0","0.0","0.27999999999999997","0.0","0.0","0.0","0.0","0.0","0.0","0.0","0.0","0.0","0.0","0.0","0.0","0.0","0.0","0.0","0.0","0.0","0.0","0.0","0.0","0.0","0.0","0.0","0.0","0.4","0.0","0.0","0.0","0.0","0.12","0.0","0.0","0.0","0.0","0.0","0.0","0.0","0.0","0.0","0.0","0.0","0.0","0.0","0.0","650.0","178.0","50000.0","1.24","","","","1.0"
"2301","YbCd1.5Zn0.5Sb2","YbCd1.5Zn0.5Sb2","0.0","0.0","0.0","0.0","0.0","0.0","0.0","0.0","0.0","0.0","0.0","0.0","0.0","0.0","0.0","0.0","0.2","0.0","0.0","0.0","0.3","0.0","0.0","0.0","0.0","0.0","0.0","0.0","0.0","0.0","0.0","0.0","0.0","0.0","0.0","0.0","0.0","0.0","0.0","0.0","0.0","0.0","0.0","0.0","0.0","0.4","0.0","0.0","0.0","0.0","0.1","0.0","0.0","0.0","0.0","0.0","0.0","0.0","0.0","0.0","0.0","0.0","0.0","0.0","0.0","350.0","121.0","91450.0","1.61","","","","1.0"
"2302","YbCd1.5Zn0.5Sb2","YbCd1.5Zn0.5Sb2","0.0","0.0","0.0","0.0","0.0","0.0","0.0","0.0","0.0","0.0","0.0","0.0","0.0","0.0","0.0","0.0","0.2","0.0","0.0","0.0","0.3","0.0","0.0","0.0","0.0","0.0","0.0","0.0","0.0","0.0","0.0","0.0","0.0","0.0","0.0","0.0","0.0","0.0","0.0","0.0","0.0","0.0","0.0","0.0","0.0","0.4","0.0","0.0","0.0","0.0","0.1","0.0","0.0","0.0","0.0","0.0","0.0","0.0","0.0","0.0","0.0","0.0","0.0","0.0","0.0","450.0","149.0","73113.0","1.42","","","","1.0"
"2303","YbCd1.5Zn0.5Sb2","YbCd1.5Zn0.5Sb2","0.0","0.0","0.0","0.0","0.0","0.0","0.0","0.0","0.0","0.0","0.0","0.0","0.0","0.0","0.0","0.0","0.2","0.0","0.0","0.0","0.3","0.0","0.0","0.0","0.0","0.0","0.0","0.0","0.0","0.0","0.0","0.0","0.0","0.0","0.0","0.0","0.0","0.0","0.0","0.0","0.0","0.0","0.0","0.0","0.0","0.4","0.0","0.0","0.0","0.0","0.1","0.0","0.0","0.0","0.0","0.0","0.0","0.0","0.0","0.0","0.0","0.0","0.0","0.0","0.0","550.0","171.0","60900.0","1.25","","","","1.0"
"2304","YbCd1.5Zn0.5Sb2","YbCd1.5Zn0.5Sb2","0.0","0.0","0.0","0.0","0.0","0.0","0.0","0.0","0.0","0.0","0.0","0.0","0.0","0.0","0.0","0.0","0.2","0.0","0.0","0.0","0.3","0.0","0.0","0.0","0.0","0.0","0.0","0.0","0.0","0.0","0.0","0.0","0.0","0.0","0.0","0.0","0.0","0.0","0.0","0.0","0.0","0.0","0.0","0.0","0.0","0.4","0.0","0.0","0.0","0.0","0.1","0.0","0.0","0.0","0.0","0.0","0.0","0.0","0.0","0.0","0.0","0.0","0.0","0.0","0.0","650.0","175.0","57600.0","1.14","","","","1.0"
"2305","YbCd1.6Zn0.4Sb2","YbCd1.6Zn0.4Sb2","0.0","0.0","0.0","0.0","0.0","0.0","0.0","0.0","0.0","0.0","0.0","0.0","0.0","0.0","0.0","0.0","0.2","0.0","0.0","0.0","0.32","0.0","0.0","0.0","0.0","0.0","0.0","0.0","0.0","0.0","0.0","0.0","0.0","0.0","0.0","0.0","0.0","0.0","0.0","0.0","0.0","0.0","0.0","0.0","0.0","0.4","0.0","0.0","0.0","0.0","0.08","0.0","0.0","0.0","0.0","0.0","0.0","0.0","0.0","0.0","0.0","0.0","0.0","0.0","0.0","350.0","122.0","84470.0","1.68","","","","1.0"
"2306","YbCd1.6Zn0.4Sb2","YbCd1.6Zn0.4Sb2","0.0","0.0","0.0","0.0","0.0","0.0","0.0","0.0","0.0","0.0","0.0","0.0","0.0","0.0","0.0","0.0","0.2","0.0","0.0","0.0","0.32","0.0","0.0","0.0","0.0","0.0","0.0","0.0","0.0","0.0","0.0","0.0","0.0","0.0","0.0","0.0","0.0","0.0","0.0","0.0","0.0","0.0","0.0","0.0","0.0","0.4","0.0","0.0","0.0","0.0","0.08","0.0","0.0","0.0","0.0","0.0","0.0","0.0","0.0","0.0","0.0","0.0","0.0","0.0","0.0","450.0","155.0","67582.0","1.48","","","","1.0"
"2307","YbCd1.6Zn0.4Sb2","YbCd1.6Zn0.4Sb2","0.0","0.0","0.0","0.0","0.0","0.0","0.0","0.0","0.0","0.0","0.0","0.0","0.0","0.0","0.0","0.0","0.2","0.0","0.0","0.0","0.32","0.0","0.0","0.0","0.0","0.0","0.0","0.0","0.0","0.0","0.0","0.0","0.0","0.0","0.0","0.0","0.0","0.0","0.0","0.0","0.0","0.0","0.0","0.0","0.0","0.4","0.0","0.0","0.0","0.0","0.08","0.0","0.0","0.0","0.0","0.0","0.0","0.0","0.0","0.0","0.0","0.0","0.0","0.0","0.0","550.0","176.0","57600.0","1.31","","","","1.0"
"2308","YbCd1.6Zn0.4Sb2","YbCd1.6Zn0.4Sb2","0.0","0.0","0.0","0.0","0.0","0.0","0.0","0.0","0.0","0.0","0.0","0.0","0.0","0.0","0.0","0.0","0.2","0.0","0.0","0.0","0.32","0.0","0.0","0.0","0.0","0.0","0.0","0.0","0.0","0.0","0.0","0.0","0.0","0.0","0.0","0.0","0.0","0.0","0.0","0.0","0.0","0.0","0.0","0.0","0.0","0.4","0.0","0.0","0.0","0.0","0.08","0.0","0.0","0.0","0.0","0.0","0.0","0.0","0.0","0.0","0.0","0.0","0.0","0.0","0.0","650.0","177.0","54233.0","1.2","","","","1.0"
"2309","YbCd1.7Zn0.3Sb2","YbCd1.7Zn0.3Sb2","0.0","0.0","0.0","0.0","0.0","0.0","0.0","0.0","0.0","0.0","0.0","0.0","0.0","0.0","0.0","0.0","0.2","0.0","0.0","0.0","0.33999999999999997","0.0","0.0","0.0","0.0","0.0","0.0","0.0","0.0","0.0","0.0","0.0","0.0","0.0","0.0","0.0","0.0","0.0","0.0","0.0","0.0","0.0","0.0","0.0","0.0","0.4","0.0","0.0","0.0","0.0","0.06","0.0","0.0","0.0","0.0","0.0","0.0","0.0","0.0","0.0","0.0","0.0","0.0","0.0","0.0","350.0","129.0","71800.0","1.76","","","","1.0"
"2310","YbCd1.7Zn0.3Sb2","YbCd1.7Zn0.3Sb2","0.0","0.0","0.0","0.0","0.0","0.0","0.0","0.0","0.0","0.0","0.0","0.0","0.0","0.0","0.0","0.0","0.2","0.0","0.0","0.0","0.33999999999999997","0.0","0.0","0.0","0.0","0.0","0.0","0.0","0.0","0.0","0.0","0.0","0.0","0.0","0.0","0.0","0.0","0.0","0.0","0.0","0.0","0.0","0.0","0.0","0.0","0.4","0.0","0.0","0.0","0.0","0.06","0.0","0.0","0.0","0.0","0.0","0.0","0.0","0.0","0.0","0.0","0.0","0.0","0.0","0.0","450.0","160.0","60200.0","1.54","","","","1.0"
"2311","YbCd1.7Zn0.3Sb2","YbCd1.7Zn0.3Sb2","0.0","0.0","0.0","0.0","0.0","0.0","0.0","0.0","0.0","0.0","0.0","0.0","0.0","0.0","0.0","0.0","0.2","0.0","0.0","0.0","0.33999999999999997","0.0","0.0","0.0","0.0","0.0","0.0","0.0","0.0","0.0","0.0","0.0","0.0","0.0","0.0","0.0","0.0","0.0","0.0","0.0","0.0","0.0","0.0","0.0","0.0","0.4","0.0","0.0","0.0","0.0","0.06","0.0","0.0","0.0","0.0","0.0","0.0","0.0","0.0","0.0","0.0","0.0","0.0","0.0","0.0","550.0","180.0","50995.0","1.38","","","","1.0"
"2312","YbCd1.7Zn0.3Sb2","YbCd1.7Zn0.3Sb2","0.0","0.0","0.0","0.0","0.0","0.0","0.0","0.0","0.0","0.0","0.0","0.0","0.0","0.0","0.0","0.0","0.2","0.0","0.0","0.0","0.33999999999999997","0.0","0.0","0.0","0.0","0.0","0.0","0.0","0.0","0.0","0.0","0.0","0.0","0.0","0.0","0.0","0.0","0.0","0.0","0.0","0.0","0.0","0.0","0.0","0.0","0.4","0.0","0.0","0.0","0.0","0.06","0.0","0.0","0.0","0.0","0.0","0.0","0.0","0.0","0.0","0.0","0.0","0.0","0.0","0.0","650.0","179.0","49043.0","1.29","","","","1.0"
"2313","YbCd1.8Zn0.2Sb2","YbCd1.8Zn0.2Sb2","0.0","0.0","0.0","0.0","0.0","0.0","0.0","0.0","0.0","0.0","0.0","0.0","0.0","0.0","0.0","0.0","0.2","0.0","0.0","0.0","0.36","0.0","0.0","0.0","0.0","0.0","0.0","0.0","0.0","0.0","0.0","0.0","0.0","0.0","0.0","0.0","0.0","0.0","0.0","0.0","0.0","0.0","0.0","0.0","0.0","0.4","0.0","0.0","0.0","0.0","0.04","0.0","0.0","0.0","0.0","0.0","0.0","0.0","0.0","0.0","0.0","0.0","0.0","0.0","0.0","350.0","134.0","64873.0","1.84","","","","1.0"
"2314","YbCd1.8Zn0.2Sb3","YbCd1.8Zn0.2Sb3","0.0","0.0","0.0","0.0","0.0","0.0","0.0","0.0","0.0","0.0","0.0","0.0","0.0","0.0","0.0","0.0","0.16666666666666666","0.0","0.0","0.0","0.3","0.0","0.0","0.0","0.0","0.0","0.0","0.0","0.0","0.0","0.0","0.0","0.0","0.0","0.0","0.0","0.0","0.0","0.0","0.0","0.0","0.0","0.0","0.0","0.0","0.5","0.0","0.0","0.0","0.0","0.03333333333333333","0.0","0.0","0.0","0.0","0.0","0.0","0.0","0.0","0.0","0.0","0.0","0.0","0.0","0.0","450.0","165.0","54813.0","1.58","","","","1.0"
"2315","YbCd1.8Zn0.2Sb4","YbCd1.8Zn0.2Sb4","0.0","0.0","0.0","0.0","0.0","0.0","0.0","0.0","0.0","0.0","0.0","0.0","0.0","0.0","0.0","0.0","0.14285714285714285","0.0","0.0","0.0","0.2571428571428572","0.0","0.0","0.0","0.0","0.0","0.0","0.0","0.0","0.0","0.0","0.0","0.0","0.0","0.0","0.0","0.0","0.0","0.0","0.0","0.0","0.0","0.0","0.0","0.0","0.5714285714285714","0.0","0.0","0.0","0.0","0.028571428571428574","0.0","0.0","0.0","0.0","0.0","0.0","0.0","0.0","0.0","0.0","0.0","0.0","0.0","0.0","550.0","182.0","45691.0","1.37","","","","1.0"
"2316","YbCd1.8Zn0.2Sb5","YbCd1.8Zn0.2Sb5","0.0","0.0","0.0","0.0","0.0","0.0","0.0","0.0","0.0","0.0","0.0","0.0","0.0","0.0","0.0","0.0","0.125","0.0","0.0","0.0","0.225","0.0","0.0","0.0","0.0","0.0","0.0","0.0","0.0","0.0","0.0","0.0","0.0","0.0","0.0","0.0","0.0","0.0","0.0","0.0","0.0","0.0","0.0","0.0","0.0","0.625","0.0","0.0","0.0","0.0","0.025","0.0","0.0","0.0","0.0","0.0","0.0","0.0","0.0","0.0","0.0","0.0","0.0","0.0","0.0","650.0","182.0","43067.0","1.28","","","","1.0"
"2317","YbCd1.9Zn0.1Sb2","YbCd1.9Zn0.1Sb2","0.0","0.0","0.0","0.0","0.0","0.0","0.0","0.0","0.0","0.0","0.0","0.0","0.0","0.0","0.0","0.0","0.2","0.0","0.0","0.0","0.38","0.0","0.0","0.0","0.0","0.0","0.0","0.0","0.0","0.0","0.0","0.0","0.0","0.0","0.0","0.0","0.0","0.0","0.0","0.0","0.0","0.0","0.0","0.0","0.0","0.4","0.0","0.0","0.0","0.0","0.02","0.0","0.0","0.0","0.0","0.0","0.0","0.0","0.0","0.0","0.0","0.0","0.0","0.0","0.0","350.0","137.0","61377.0","1.96","","","","1.0"
"2318","YbCd1.9Zn0.1Sb2","YbCd1.9Zn0.1Sb2","0.0","0.0","0.0","0.0","0.0","0.0","0.0","0.0","0.0","0.0","0.0","0.0","0.0","0.0","0.0","0.0","0.2","0.0","0.0","0.0","0.38","0.0","0.0","0.0","0.0","0.0","0.0","0.0","0.0","0.0","0.0","0.0","0.0","0.0","0.0","0.0","0.0","0.0","0.0","0.0","0.0","0.0","0.0","0.0","0.0","0.4","0.0","0.0","0.0","0.0","0.02","0.0","0.0","0.0","0.0","0.0","0.0","0.0","0.0","0.0","0.0","0.0","0.0","0.0","0.0","450.0","167.0","51250.0","1.65","","","","1.0"
"2319","YbCd1.9Zn0.1Sb2","YbCd1.9Zn0.1Sb2","0.0","0.0","0.0","0.0","0.0","0.0","0.0","0.0","0.0","0.0","0.0","0.0","0.0","0.0","0.0","0.0","0.2","0.0","0.0","0.0","0.38","0.0","0.0","0.0","0.0","0.0","0.0","0.0","0.0","0.0","0.0","0.0","0.0","0.0","0.0","0.0","0.0","0.0","0.0","0.0","0.0","0.0","0.0","0.0","0.0","0.4","0.0","0.0","0.0","0.0","0.02","0.0","0.0","0.0","0.0","0.0","0.0","0.0","0.0","0.0","0.0","0.0","0.0","0.0","0.0","550.0","185.0","43866.0","1.44","","","","1.0"
"2320","YbCd1.9Zn0.1Sb2","YbCd1.9Zn0.1Sb2","0.0","0.0","0.0","0.0","0.0","0.0","0.0","0.0","0.0","0.0","0.0","0.0","0.0","0.0","0.0","0.0","0.2","0.0","0.0","0.0","0.38","0.0","0.0","0.0","0.0","0.0","0.0","0.0","0.0","0.0","0.0","0.0","0.0","0.0","0.0","0.0","0.0","0.0","0.0","0.0","0.0","0.0","0.0","0.0","0.0","0.4","0.0","0.0","0.0","0.0","0.02","0.0","0.0","0.0","0.0","0.0","0.0","0.0","0.0","0.0","0.0","0.0","0.0","0.0","0.0","650.0","182.0","41600.0","1.31","","","","1.0"
"2321","YbCd2Sb2","YbCd2Sb2","0.0","0.0","0.0","0.0","0.0","0.0","0.0","0.0","0.0","0.0","0.0","0.0","0.0","0.0","0.0","0.0","0.2","0.0","0.0","0.0","0.4","0.0","0.0","0.0","0.0","0.0","0.0","0.0","0.0","0.0","0.0","0.0","0.0","0.0","0.0","0.0","0.0","0.0","0.0","0.0","0.0","0.0","0.0","0.0","0.0","0.4","0.0","0.0","0.0","0.0","0.0","0.0","0.0","0.0","0.0","0.0","0.0","0.0","0.0","0.0","0.0","0.0","0.0","0.0","0.0","350.0","101.0","111511.0","1.62","","","","1.0"
"2322","YbCd2Sb2","YbCd2Sb2","0.0","0.0","0.0","0.0","0.0","0.0","0.0","0.0","0.0","0.0","0.0","0.0","0.0","0.0","0.0","0.0","0.2","0.0","0.0","0.0","0.4","0.0","0.0","0.0","0.0","0.0","0.0","0.0","0.0","0.0","0.0","0.0","0.0","0.0","0.0","0.0","0.0","0.0","0.0","0.0","0.0","0.0","0.0","0.0","0.0","0.4","0.0","0.0","0.0","0.0","0.0","0.0","0.0","0.0","0.0","0.0","0.0","0.0","0.0","0.0","0.0","0.0","0.0","0.0","0.0","450.0","126.0","89080.0","1.45","","","","1.0"
"2323","YbCd2Sb2","YbCd2Sb2","0.0","0.0","0.0","0.0","0.0","0.0","0.0","0.0","0.0","0.0","0.0","0.0","0.0","0.0","0.0","0.0","0.2","0.0","0.0","0.0","0.4","0.0","0.0","0.0","0.0","0.0","0.0","0.0","0.0","0.0","0.0","0.0","0.0","0.0","0.0","0.0","0.0","0.0","0.0","0.0","0.0","0.0","0.0","0.0","0.0","0.4","0.0","0.0","0.0","0.0","0.0","0.0","0.0","0.0","0.0","0.0","0.0","0.0","0.0","0.0","0.0","0.0","0.0","0.0","0.0","550.0","149.0","72770.0","1.3","","","","1.0"
"2324","YbCd2Sb2","YbCd2Sb2","0.0","0.0","0.0","0.0","0.0","0.0","0.0","0.0","0.0","0.0","0.0","0.0","0.0","0.0","0.0","0.0","0.2","0.0","0.0","0.0","0.4","0.0","0.0","0.0","0.0","0.0","0.0","0.0","0.0","0.0","0.0","0.0","0.0","0.0","0.0","0.0","0.0","0.0","0.0","0.0","0.0","0.0","0.0","0.0","0.0","0.4","0.0","0.0","0.0","0.0","0.0","0.0","0.0","0.0","0.0","0.0","0.0","0.0","0.0","0.0","0.0","0.0","0.0","0.0","0.0","650.0","155.0","66800.0","1.23","","","","1.0"
"2325","Ge12Sb2Te15","Ge12Sb2Te15","0.0","0.0","0.0","0.0","0.0","0.0","0.0","0.0","0.0","0.0","0.0","0.0","0.0","0.0","0.0","0.0","0.0","0.5172413793103449","0.0","0.0","0.0","0.0","0.0","0.0","0.0","0.0","0.0","0.0","0.0","0.0","0.0","0.0","0.0","0.0","0.0","0.0","0.0","0.0","0.0","0.41379310344827586","0.0","0.0","0.0","0.0","0.0","0.06896551724137931","0.0","0.0","0.0","0.0","0.0","0.0","0.0","0.0","0.0","0.0","0.0","0.0","0.0","0.0","0.0","0.0","0.0","0.0","0.0","373.0","176.0","35960.0","1.49","","","","1.0"
"2326","Ge12Sb2Te15","Ge12Sb2Te15","0.0","0.0","0.0","0.0","0.0","0.0","0.0","0.0","0.0","0.0","0.0","0.0","0.0","0.0","0.0","0.0","0.0","0.5172413793103449","0.0","0.0","0.0","0.0","0.0","0.0","0.0","0.0","0.0","0.0","0.0","0.0","0.0","0.0","0.0","0.0","0.0","0.0","0.0","0.0","0.0","0.41379310344827586","0.0","0.0","0.0","0.0","0.0","0.06896551724137931","0.0","0.0","0.0","0.0","0.0","0.0","0.0","0.0","0.0","0.0","0.0","0.0","0.0","0.0","0.0","0.0","0.0","0.0","0.0","473.0","216.0","30337.0","1.5","","","","1.0"
"2327","Ge12Sb2Te15","Ge12Sb2Te15","0.0","0.0","0.0","0.0","0.0","0.0","0.0","0.0","0.0","0.0","0.0","0.0","0.0","0.0","0.0","0.0","0.0","0.5172413793103449","0.0","0.0","0.0","0.0","0.0","0.0","0.0","0.0","0.0","0.0","0.0","0.0","0.0","0.0","0.0","0.0","0.0","0.0","0.0","0.0","0.0","0.41379310344827586","0.0","0.0","0.0","0.0","0.0","0.06896551724137931","0.0","0.0","0.0","0.0","0.0","0.0","0.0","0.0","0.0","0.0","0.0","0.0","0.0","0.0","0.0","0.0","0.0","0.0","0.0","523.0","233.0","30300.0","1.49","","","","1.0"
"2328","Ge12Sb2Te15","Ge12Sb2Te15","0.0","0.0","0.0","0.0","0.0","0.0","0.0","0.0","0.0","0.0","0.0","0.0","0.0","0.0","0.0","0.0","0.0","0.5172413793103449","0.0","0.0","0.0","0.0","0.0","0.0","0.0","0.0","0.0","0.0","0.0","0.0","0.0","0.0","0.0","0.0","0.0","0.0","0.0","0.0","0.0","0.41379310344827586","0.0","0.0","0.0","0.0","0.0","0.06896551724137931","0.0","0.0","0.0","0.0","0.0","0.0","0.0","0.0","0.0","0.0","0.0","0.0","0.0","0.0","0.0","0.0","0.0","0.0","0.0","573.0","236.0","42150.0","1.5","","","","1.0"
"2329","Ge12Sb2Te15","Ge12Sb2Te15","0.0","0.0","0.0","0.0","0.0","0.0","0.0","0.0","0.0","0.0","0.0","0.0","0.0","0.0","0.0","0.0","0.0","0.5172413793103449","0.0","0.0","0.0","0.0","0.0","0.0","0.0","0.0","0.0","0.0","0.0","0.0","0.0","0.0","0.0","0.0","0.0","0.0","0.0","0.0","0.0","0.41379310344827586","0.0","0.0","0.0","0.0","0.0","0.06896551724137931","0.0","0.0","0.0","0.0","0.0","0.0","0.0","0.0","0.0","0.0","0.0","0.0","0.0","0.0","0.0","0.0","0.0","0.0","0.0","623.0","238.0","51700.0","1.53","","","","1.0"
"2330","Ge12Sb2Te15","Ge12Sb2Te15","0.0","0.0","0.0","0.0","0.0","0.0","0.0","0.0","0.0","0.0","0.0","0.0","0.0","0.0","0.0","0.0","0.0","0.5172413793103449","0.0","0.0","0.0","0.0","0.0","0.0","0.0","0.0","0.0","0.0","0.0","0.0","0.0","0.0","0.0","0.0","0.0","0.0","0.0","0.0","0.0","0.41379310344827586","0.0","0.0","0.0","0.0","0.0","0.06896551724137931","0.0","0.0","0.0","0.0","0.0","0.0","0.0","0.0","0.0","0.0","0.0","0.0","0.0","0.0","0.0","0.0","0.0","0.0","0.0","723.0","257.0","42700.0","1.48","","","","1.0"
"2331","Ge4Sb2Te7","Ge4Sb2Te7","0.0","0.0","0.0","0.0","0.0","0.0","0.0","0.0","0.0","0.0","0.0","0.0","0.0","0.0","0.0","0.0","0.0","0.5384615384615384","0.0","0.0","0.0","0.0","0.0","0.0","0.0","0.0","0.0","0.0","0.0","0.0","0.0","0.0","0.0","0.0","0.0","0.0","0.0","0.0","0.0","0.3076923076923077","0.0","0.0","0.0","0.0","0.0","0.15384615384615385","0.0","0.0","0.0","0.0","0.0","0.0","0.0","0.0","0.0","0.0","0.0","0.0","0.0","0.0","0.0","0.0","0.0","0.0","0.0","373.0","51.0","200000.0","2.09","","","","1.0"
"2332","Ge4Sb2Te7","Ge4Sb2Te7","0.0","0.0","0.0","0.0","0.0","0.0","0.0","0.0","0.0","0.0","0.0","0.0","0.0","0.0","0.0","0.0","0.0","0.5384615384615384","0.0","0.0","0.0","0.0","0.0","0.0","0.0","0.0","0.0","0.0","0.0","0.0","0.0","0.0","0.0","0.0","0.0","0.0","0.0","0.0","0.0","0.3076923076923077","0.0","0.0","0.0","0.0","0.0","0.15384615384615385","0.0","0.0","0.0","0.0","0.0","0.0","0.0","0.0","0.0","0.0","0.0","0.0","0.0","0.0","0.0","0.0","0.0","0.0","0.0","473.0","72.0","138764.0","1.94","","","","1.0"
"2333","Ge4Sb2Te7","Ge4Sb2Te7","0.0","0.0","0.0","0.0","0.0","0.0","0.0","0.0","0.0","0.0","0.0","0.0","0.0","0.0","0.0","0.0","0.0","0.5384615384615384","0.0","0.0","0.0","0.0","0.0","0.0","0.0","0.0","0.0","0.0","0.0","0.0","0.0","0.0","0.0","0.0","0.0","0.0","0.0","0.0","0.0","0.3076923076923077","0.0","0.0","0.0","0.0","0.0","0.15384615384615385","0.0","0.0","0.0","0.0","0.0","0.0","0.0","0.0","0.0","0.0","0.0","0.0","0.0","0.0","0.0","0.0","0.0","0.0","0.0","523.0","83.0","117780.0","1.89","","","","1.0"
"2334","Ge4Sb2Te7","Ge4Sb2Te7","0.0","0.0","0.0","0.0","0.0","0.0","0.0","0.0","0.0","0.0","0.0","0.0","0.0","0.0","0.0","0.0","0.0","0.5384615384615384","0.0","0.0","0.0","0.0","0.0","0.0","0.0","0.0","0.0","0.0","0.0","0.0","0.0","0.0","0.0","0.0","0.0","0.0","0.0","0.0","0.0","0.3076923076923077","0.0","0.0","0.0","0.0","0.0","0.15384615384615385","0.0","0.0","0.0","0.0","0.0","0.0","0.0","0.0","0.0","0.0","0.0","0.0","0.0","0.0","0.0","0.0","0.0","0.0","0.0","573.0","95.0","101110.0","1.82","","","","1.0"
"2335","Ge4Sb2Te7","Ge4Sb2Te7","0.0","0.0","0.0","0.0","0.0","0.0","0.0","0.0","0.0","0.0","0.0","0.0","0.0","0.0","0.0","0.0","0.0","0.5384615384615384","0.0","0.0","0.0","0.0","0.0","0.0","0.0","0.0","0.0","0.0","0.0","0.0","0.0","0.0","0.0","0.0","0.0","0.0","0.0","0.0","0.0","0.3076923076923077","0.0","0.0","0.0","0.0","0.0","0.15384615384615385","0.0","0.0","0.0","0.0","0.0","0.0","0.0","0.0","0.0","0.0","0.0","0.0","0.0","0.0","0.0","0.0","0.0","0.0","0.0","623.0","107.0","88335.0","1.79","","","","1.0"
"2336","Ge4Sb2Te7","Ge4Sb2Te7","0.0","0.0","0.0","0.0","0.0","0.0","0.0","0.0","0.0","0.0","0.0","0.0","0.0","0.0","0.0","0.0","0.0","0.5384615384615384","0.0","0.0","0.0","0.0","0.0","0.0","0.0","0.0","0.0","0.0","0.0","0.0","0.0","0.0","0.0","0.0","0.0","0.0","0.0","0.0","0.0","0.3076923076923077","0.0","0.0","0.0","0.0","0.0","0.15384615384615385","0.0","0.0","0.0","0.0","0.0","0.0","0.0","0.0","0.0","0.0","0.0","0.0","0.0","0.0","0.0","0.0","0.0","0.0","0.0","673.0","121.0","78090.0","1.76","","","","1.0"
"2337","Ge4Sb2Te7","Ge4Sb2Te7","0.0","0.0","0.0","0.0","0.0","0.0","0.0","0.0","0.0","0.0","0.0","0.0","0.0","0.0","0.0","0.0","0.0","0.5384615384615384","0.0","0.0","0.0","0.0","0.0","0.0","0.0","0.0","0.0","0.0","0.0","0.0","0.0","0.0","0.0","0.0","0.0","0.0","0.0","0.0","0.0","0.3076923076923077","0.0","0.0","0.0","0.0","0.0","0.15384615384615385","0.0","0.0","0.0","0.0","0.0","0.0","0.0","0.0","0.0","0.0","0.0","0.0","0.0","0.0","0.0","0.0","0.0","0.0","0.0","723.0","132.0","72480.0","1.77","","","","1.0"
"2338","Li2Ge11Sb2Te15","Li2Ge11Sb2Te15","0.0","0.0","0.0","0.0","0.0","0.0","0.0","0.0","0.0","0.0","0.0","0.0","0.0","0.0","0.06666666666666667","0.0","0.0","0.5","0.0","0.0","0.0","0.0","0.0","0.0","0.0","0.0","0.0","0.0","0.0","0.0","0.0","0.0","0.0","0.0","0.0","0.0","0.0","0.0","0.0","0.36666666666666664","0.0","0.0","0.0","0.0","0.0","0.06666666666666667","0.0","0.0","0.0","0.0","0.0","0.0","0.0","0.0","0.0","0.0","0.0","0.0","0.0","0.0","0.0","0.0","0.0","0.0","0.0","373.0","100.0","179400.0","1.85","","","","1.0"
"2339","Li2Ge11Sb2Te15","Li2Ge11Sb2Te15","0.0","0.0","0.0","0.0","0.0","0.0","0.0","0.0","0.0","0.0","0.0","0.0","0.0","0.0","0.06666666666666667","0.0","0.0","0.5","0.0","0.0","0.0","0.0","0.0","0.0","0.0","0.0","0.0","0.0","0.0","0.0","0.0","0.0","0.0","0.0","0.0","0.0","0.0","0.0","0.0","0.36666666666666664","0.0","0.0","0.0","0.0","0.0","0.06666666666666667","0.0","0.0","0.0","0.0","0.0","0.0","0.0","0.0","0.0","0.0","0.0","0.0","0.0","0.0","0.0","0.0","0.0","0.0","0.0","473.0","144.0","140000.0","1.9","","","","1.0"
"2340","Li2Ge11Sb2Te15","Li2Ge11Sb2Te15","0.0","0.0","0.0","0.0","0.0","0.0","0.0","0.0","0.0","0.0","0.0","0.0","0.0","0.0","0.06666666666666667","0.0","0.0","0.5","0.0","0.0","0.0","0.0","0.0","0.0","0.0","0.0","0.0","0.0","0.0","0.0","0.0","0.0","0.0","0.0","0.0","0.0","0.0","0.0","0.0","0.36666666666666664","0.0","0.0","0.0","0.0","0.0","0.06666666666666667","0.0","0.0","0.0","0.0","0.0","0.0","0.0","0.0","0.0","0.0","0.0","0.0","0.0","0.0","0.0","0.0","0.0","0.0","0.0","523.0","157.0","128400.0","1.88","","","","1.0"
"2341","Li2Ge11Sb2Te15","Li2Ge11Sb2Te15","0.0","0.0","0.0","0.0","0.0","0.0","0.0","0.0","0.0","0.0","0.0","0.0","0.0","0.0","0.06666666666666667","0.0","0.0","0.5","0.0","0.0","0.0","0.0","0.0","0.0","0.0","0.0","0.0","0.0","0.0","0.0","0.0","0.0","0.0","0.0","0.0","0.0","0.0","0.0","0.0","0.36666666666666664","0.0","0.0","0.0","0.0","0.0","0.06666666666666667","0.0","0.0","0.0","0.0","0.0","0.0","0.0","0.0","0.0","0.0","0.0","0.0","0.0","0.0","0.0","0.0","0.0","0.0","0.0","573.0","170.0","115000.0","1.85","","","","1.0"
"2342","Li2Ge11Sb2Te15","Li2Ge11Sb2Te15","0.0","0.0","0.0","0.0","0.0","0.0","0.0","0.0","0.0","0.0","0.0","0.0","0.0","0.0","0.06666666666666667","0.0","0.0","0.5","0.0","0.0","0.0","0.0","0.0","0.0","0.0","0.0","0.0","0.0","0.0","0.0","0.0","0.0","0.0","0.0","0.0","0.0","0.0","0.0","0.0","0.36666666666666664","0.0","0.0","0.0","0.0","0.0","0.06666666666666667","0.0","0.0","0.0","0.0","0.0","0.0","0.0","0.0","0.0","0.0","0.0","0.0","0.0","0.0","0.0","0.0","0.0","0.0","0.0","623.0","181.0","103889.0","1.74","","","","1.0"
"2343","Li2Ge11Sb2Te15","Li2Ge11Sb2Te15","0.0","0.0","0.0","0.0","0.0","0.0","0.0","0.0","0.0","0.0","0.0","0.0","0.0","0.0","0.06666666666666667","0.0","0.0","0.5","0.0","0.0","0.0","0.0","0.0","0.0","0.0","0.0","0.0","0.0","0.0","0.0","0.0","0.0","0.0","0.0","0.0","0.0","0.0","0.0","0.0","0.36666666666666664","0.0","0.0","0.0","0.0","0.0","0.06666666666666667","0.0","0.0","0.0","0.0","0.0","0.0","0.0","0.0","0.0","0.0","0.0","0.0","0.0","0.0","0.0","0.0","0.0","0.0","0.0","723.0","198.0","86517.0","1.7","","","","1.0"
"2344","Li2Ge3Sb2Te7","Li2Ge3Sb2Te7","0.0","0.0","0.0","0.0","0.0","0.0","0.0","0.0","0.0","0.0","0.0","0.0","0.0","0.0","0.14285714285714285","0.0","0.0","0.5","0.0","0.0","0.0","0.0","0.0","0.0","0.0","0.0","0.0","0.0","0.0","0.0","0.0","0.0","0.0","0.0","0.0","0.0","0.0","0.0","0.0","0.21428571428571427","0.0","0.0","0.0","0.0","0.0","0.14285714285714285","0.0","0.0","0.0","0.0","0.0","0.0","0.0","0.0","0.0","0.0","0.0","0.0","0.0","0.0","0.0","0.0","0.0","0.0","0.0","373.0","270.0","16670.0","0.8","","","","1.0"
"2345","Li2Ge3Sb2Te7","Li2Ge3Sb2Te7","0.0","0.0","0.0","0.0","0.0","0.0","0.0","0.0","0.0","0.0","0.0","0.0","0.0","0.0","0.14285714285714285","0.0","0.0","0.5","0.0","0.0","0.0","0.0","0.0","0.0","0.0","0.0","0.0","0.0","0.0","0.0","0.0","0.0","0.0","0.0","0.0","0.0","0.0","0.0","0.0","0.21428571428571427","0.0","0.0","0.0","0.0","0.0","0.14285714285714285","0.0","0.0","0.0","0.0","0.0","0.0","0.0","0.0","0.0","0.0","0.0","0.0","0.0","0.0","0.0","0.0","0.0","0.0","0.0","473.0","240.0","27230.0","0.78","","","","1.0"
"2346","Li2Ge3Sb2Te7","Li2Ge3Sb2Te7","0.0","0.0","0.0","0.0","0.0","0.0","0.0","0.0","0.0","0.0","0.0","0.0","0.0","0.0","0.14285714285714285","0.0","0.0","0.5","0.0","0.0","0.0","0.0","0.0","0.0","0.0","0.0","0.0","0.0","0.0","0.0","0.0","0.0","0.0","0.0","0.0","0.0","0.0","0.0","0.0","0.21428571428571427","0.0","0.0","0.0","0.0","0.0","0.14285714285714285","0.0","0.0","0.0","0.0","0.0","0.0","0.0","0.0","0.0","0.0","0.0","0.0","0.0","0.0","0.0","0.0","0.0","0.0","0.0","523.0","247.0","26650.0","0.78","","","","1.0"
"2347","Li2Ge3Sb2Te7","Li2Ge3Sb2Te7","0.0","0.0","0.0","0.0","0.0","0.0","0.0","0.0","0.0","0.0","0.0","0.0","0.0","0.0","0.14285714285714285","0.0","0.0","0.5","0.0","0.0","0.0","0.0","0.0","0.0","0.0","0.0","0.0","0.0","0.0","0.0","0.0","0.0","0.0","0.0","0.0","0.0","0.0","0.0","0.0","0.21428571428571427","0.0","0.0","0.0","0.0","0.0","0.14285714285714285","0.0","0.0","0.0","0.0","0.0","0.0","0.0","0.0","0.0","0.0","0.0","0.0","0.0","0.0","0.0","0.0","0.0","0.0","0.0","573.0","247.0","26944.0","0.78","","","","1.0"
"2348","Li2Ge3Sb2Te7","Li2Ge3Sb2Te7","0.0","0.0","0.0","0.0","0.0","0.0","0.0","0.0","0.0","0.0","0.0","0.0","0.0","0.0","0.14285714285714285","0.0","0.0","0.5","0.0","0.0","0.0","0.0","0.0","0.0","0.0","0.0","0.0","0.0","0.0","0.0","0.0","0.0","0.0","0.0","0.0","0.0","0.0","0.0","0.0","0.21428571428571427","0.0","0.0","0.0","0.0","0.0","0.14285714285714285","0.0","0.0","0.0","0.0","0.0","0.0","0.0","0.0","0.0","0.0","0.0","0.0","0.0","0.0","0.0","0.0","0.0","0.0","0.0","623.0","249.0","26940.0","0.78","","","","1.0"
"2349","Li2Ge3Sb2Te7","Li2Ge3Sb2Te7","0.0","0.0","0.0","0.0","0.0","0.0","0.0","0.0","0.0","0.0","0.0","0.0","0.0","0.0","0.14285714285714285","0.0","0.0","0.5","0.0","0.0","0.0","0.0","0.0","0.0","0.0","0.0","0.0","0.0","0.0","0.0","0.0","0.0","0.0","0.0","0.0","0.0","0.0","0.0","0.0","0.21428571428571427","0.0","0.0","0.0","0.0","0.0","0.14285714285714285","0.0","0.0","0.0","0.0","0.0","0.0","0.0","0.0","0.0","0.0","0.0","0.0","0.0","0.0","0.0","0.0","0.0","0.0","0.0","673.0","251.0","26111.0","0.79","","","","1.0"
