Repository: anilkunwar/thermoelectrics

# Machine learning assisted design of thermoelectrics

a. Machine Learning

# Fetching the upto date data of thermoelectricity (Informatics)

# Featurization:

The computer code to convert the multicomponent chemical formula and temperature row into composition-temperature feature vector
Binary alloys/compunds with upload from json files
Multicomponent alloys/compunds with upload from json files

# Informatics approach to classify p-type and n-type thermoelectric materials

Basic Illustrative Tutorials
Querying the Abstracts on the Materials Science, Applied Physics and Condensed Matter Physics on Keyterms Specific to Thermoelectrics
NER analysis for material type classification

File: machine_learning/vae_regression/latent_space_exploration/thermoelectric_materials.csv (part 33 of 71)
"","Formula","modformula","In","Tl","La","Sr","Mn","Ni","Ru","Pd","Hf","Cs","Sc","Co","Si","Fe","Li","Cl","Yb","Te","N","Ti","Cd","Zr","Y","Ga","Cr","Pr","Tm","Br","Ca","Mg","Rb","Au","Nd","Ce","Ho","I","Ba","Se","Pb","Ge","Gd","Tb","Dy","Cu","Na","Sb","Bi","P","As","Sm","Zn","Al","Sn","Ag","Nb","Mo","V","S","K","Lu","O","Eu","Ta","B","Er","temperature(K)","seebeck_coefficient(μV/K)","electrical_conductivity(S/m)","thermal_conductivity(W/mK)","power_factor(W/mK2)","ZT","reference","sum_elements"
"2350","Li2Ge3Sb2Te7","Li2Ge3Sb2Te7","0.0","0.0","0.0","0.0","0.0","0.0","0.0","0.0","0.0","0.0","0.0","0.0","0.0","0.0","0.14285714285714285","0.0","0.0","0.5","0.0","0.0","0.0","0.0","0.0","0.0","0.0","0.0","0.0","0.0","0.0","0.0","0.0","0.0","0.0","0.0","0.0","0.0","0.0","0.0","0.0","0.21428571428571427","0.0","0.0","0.0","0.0","0.0","0.14285714285714285","0.0","0.0","0.0","0.0","0.0","0.0","0.0","0.0","0.0","0.0","0.0","0.0","0.0","0.0","0.0","0.0","0.0","0.0","0.0","723.0","253.0","25556.0","0.81","","","","1.0"
"2351","LiGe11.5Sb2Te15","LiGe11.5Sb2Te15","0.0","0.0","0.0","0.0","0.0","0.0","0.0","0.0","0.0","0.0","0.0","0.0","0.0","0.0","0.03389830508474576","0.0","0.0","0.5084745762711864","0.0","0.0","0.0","0.0","0.0","0.0","0.0","0.0","0.0","0.0","0.0","0.0","0.0","0.0","0.0","0.0","0.0","0.0","0.0","0.0","0.0","0.3898305084745763","0.0","0.0","0.0","0.0","0.0","0.06779661016949153","0.0","0.0","0.0","0.0","0.0","0.0","0.0","0.0","0.0","0.0","0.0","0.0","0.0","0.0","0.0","0.0","0.0","0.0","0.0","373.0","205.0","41580.0","1.35","","","","1.0"
"2352","LiGe11.5Sb2Te15","LiGe11.5Sb2Te15","0.0","0.0","0.0","0.0","0.0","0.0","0.0","0.0","0.0","0.0","0.0","0.0","0.0","0.0","0.03389830508474576","0.0","0.0","0.5084745762711864","0.0","0.0","0.0","0.0","0.0","0.0","0.0","0.0","0.0","0.0","0.0","0.0","0.0","0.0","0.0","0.0","0.0","0.0","0.0","0.0","0.0","0.3898305084745763","0.0","0.0","0.0","0.0","0.0","0.06779661016949153","0.0","0.0","0.0","0.0","0.0","0.0","0.0","0.0","0.0","0.0","0.0","0.0","0.0","0.0","0.0","0.0","0.0","0.0","0.0","473.0","243.0","39890.0","1.33","","","","1.0"
"2353","LiGe11.5Sb2Te15","LiGe11.5Sb2Te15","0.0","0.0","0.0","0.0","0.0","0.0","0.0","0.0","0.0","0.0","0.0","0.0","0.0","0.0","0.03389830508474576","0.0","0.0","0.5084745762711864","0.0","0.0","0.0","0.0","0.0","0.0","0.0","0.0","0.0","0.0","0.0","0.0","0.0","0.0","0.0","0.0","0.0","0.0","0.0","0.0","0.0","0.3898305084745763","0.0","0.0","0.0","0.0","0.0","0.06779661016949153","0.0","0.0","0.0","0.0","0.0","0.0","0.0","0.0","0.0","0.0","0.0","0.0","0.0","0.0","0.0","0.0","0.0","0.0","0.0","523.0","243.0","46630.0","1.38","","","","1.0"
"2354","LiGe11.5Sb2Te15","LiGe11.5Sb2Te15","0.0","0.0","0.0","0.0","0.0","0.0","0.0","0.0","0.0","0.0","0.0","0.0","0.0","0.0","0.03389830508474576","0.0","0.0","0.5084745762711864","0.0","0.0","0.0","0.0","0.0","0.0","0.0","0.0","0.0","0.0","0.0","0.0","0.0","0.0","0.0","0.0","0.0","0.0","0.0","0.0","0.0","0.3898305084745763","0.0","0.0","0.0","0.0","0.0","0.06779661016949153","0.0","0.0","0.0","0.0","0.0","0.0","0.0","0.0","0.0","0.0","0.0","0.0","0.0","0.0","0.0","0.0","0.0","0.0","0.0","573.0","250.0","46070.0","1.37","","","","1.0"
"2355","LiGe11.5Sb2Te15","LiGe11.5Sb2Te15","0.0","0.0","0.0","0.0","0.0","0.0","0.0","0.0","0.0","0.0","0.0","0.0","0.0","0.0","0.03389830508474576","0.0","0.0","0.5084745762711864","0.0","0.0","0.0","0.0","0.0","0.0","0.0","0.0","0.0","0.0","0.0","0.0","0.0","0.0","0.0","0.0","0.0","0.0","0.0","0.0","0.0","0.3898305084745763","0.0","0.0","0.0","0.0","0.0","0.06779661016949153","0.0","0.0","0.0","0.0","0.0","0.0","0.0","0.0","0.0","0.0","0.0","0.0","0.0","0.0","0.0","0.0","0.0","0.0","0.0","623.0","257.0","41600.0","1.34","","","","1.0"
"2356","LiGe11.5Sb2Te15","LiGe11.5Sb2Te15","0.0","0.0","0.0","0.0","0.0","0.0","0.0","0.0","0.0","0.0","0.0","0.0","0.0","0.0","0.03389830508474576","0.0","0.0","0.5084745762711864","0.0","0.0","0.0","0.0","0.0","0.0","0.0","0.0","0.0","0.0","0.0","0.0","0.0","0.0","0.0","0.0","0.0","0.0","0.0","0.0","0.0","0.3898305084745763","0.0","0.0","0.0","0.0","0.0","0.06779661016949153","0.0","0.0","0.0","0.0","0.0","0.0","0.0","0.0","0.0","0.0","0.0","0.0","0.0","0.0","0.0","0.0","0.0","0.0","0.0","723.0","266.0","37640.0","1.34","","","","1.0"
"2357","LiGe3.5Sb2Te7","LiGe3.5Sb2Te7","0.0","0.0","0.0","0.0","0.0","0.0","0.0","0.0","0.0","0.0","0.0","0.0","0.0","0.0","0.07407407407407407","0.0","0.0","0.5185185185185185","0.0","0.0","0.0","0.0","0.0","0.0","0.0","0.0","0.0","0.0","0.0","0.0","0.0","0.0","0.0","0.0","0.0","0.0","0.0","0.0","0.0","0.25925925925925924","0.0","0.0","0.0","0.0","0.0","0.14814814814814814","0.0","0.0","0.0","0.0","0.0","0.0","0.0","0.0","0.0","0.0","0.0","0.0","0.0","0.0","0.0","0.0","0.0","0.0","0.0","373.0","202.0","28890.0","0.93","","","","0.9999999999999999"
"2358","LiGe3.5Sb2Te7","LiGe3.5Sb2Te7","0.0","0.0","0.0","0.0","0.0","0.0","0.0","0.0","0.0","0.0","0.0","0.0","0.0","0.0","0.07407407407407407","0.0","0.0","0.5185185185185185","0.0","0.0","0.0","0.0","0.0","0.0","0.0","0.0","0.0","0.0","0.0","0.0","0.0","0.0","0.0","0.0","0.0","0.0","0.0","0.0","0.0","0.25925925925925924","0.0","0.0","0.0","0.0","0.0","0.14814814814814814","0.0","0.0","0.0","0.0","0.0","0.0","0.0","0.0","0.0","0.0","0.0","0.0","0.0","0.0","0.0","0.0","0.0","0.0","0.0","473.0","233.0","29000.0","0.94","","","","0.9999999999999999"
"2359","LiGe3.5Sb2Te7","LiGe3.5Sb2Te7","0.0","0.0","0.0","0.0","0.0","0.0","0.0","0.0","0.0","0.0","0.0","0.0","0.0","0.0","0.07407407407407407","0.0","0.0","0.5185185185185185","0.0","0.0","0.0","0.0","0.0","0.0","0.0","0.0","0.0","0.0","0.0","0.0","0.0","0.0","0.0","0.0","0.0","0.0","0.0","0.0","0.0","0.25925925925925924","0.0","0.0","0.0","0.0","0.0","0.14814814814814814","0.0","0.0","0.0","0.0","0.0","0.0","0.0","0.0","0.0","0.0","0.0","0.0","0.0","0.0","0.0","0.0","0.0","0.0","0.0","523.0","241.0","34400.0","0.95","","","","0.9999999999999999"
"2360","LiGe3.5Sb2Te7","LiGe3.5Sb2Te7","0.0","0.0","0.0","0.0","0.0","0.0","0.0","0.0","0.0","0.0","0.0","0.0","0.0","0.0","0.07407407407407407","0.0","0.0","0.5185185185185185","0.0","0.0","0.0","0.0","0.0","0.0","0.0","0.0","0.0","0.0","0.0","0.0","0.0","0.0","0.0","0.0","0.0","0.0","0.0","0.0","0.0","0.25925925925925924","0.0","0.0","0.0","0.0","0.0","0.14814814814814814","0.0","0.0","0.0","0.0","0.0","0.0","0.0","0.0","0.0","0.0","0.0","0.0","0.0","0.0","0.0","0.0","0.0","0.0","0.0","573.0","252.0","35550.0","0.95","","","","0.9999999999999999"
"2361","LiGe3.5Sb2Te7","LiGe3.5Sb2Te7","0.0","0.0","0.0","0.0","0.0","0.0","0.0","0.0","0.0","0.0","0.0","0.0","0.0","0.0","0.07407407407407407","0.0","0.0","0.5185185185185185","0.0","0.0","0.0","0.0","0.0","0.0","0.0","0.0","0.0","0.0","0.0","0.0","0.0","0.0","0.0","0.0","0.0","0.0","0.0","0.0","0.0","0.25925925925925924","0.0","0.0","0.0","0.0","0.0","0.14814814814814814","0.0","0.0","0.0","0.0","0.0","0.0","0.0","0.0","0.0","0.0","0.0","0.0","0.0","0.0","0.0","0.0","0.0","0.0","0.0","623.0","261.0","33300.0","0.92","","","","0.9999999999999999"
"2362","LiGe3.5Sb2Te7","LiGe3.5Sb2Te7","0.0","0.0","0.0","0.0","0.0","0.0","0.0","0.0","0.0","0.0","0.0","0.0","0.0","0.0","0.07407407407407407","0.0","0.0","0.5185185185185185","0.0","0.0","0.0","0.0","0.0","0.0","0.0","0.0","0.0","0.0","0.0","0.0","0.0","0.0","0.0","0.0","0.0","0.0","0.0","0.0","0.0","0.25925925925925924","0.0","0.0","0.0","0.0","0.0","0.14814814814814814","0.0","0.0","0.0","0.0","0.0","0.0","0.0","0.0","0.0","0.0","0.0","0.0","0.0","0.0","0.0","0.0","0.0","0.0","0.0","673.0","270.0","32200.0","0.89","","","","0.9999999999999999"
"2363","LiGe3.5Sb2Te7","LiGe3.5Sb2Te7","0.0","0.0","0.0","0.0","0.0","0.0","0.0","0.0","0.0","0.0","0.0","0.0","0.0","0.0","0.07407407407407407","0.0","0.0","0.5185185185185185","0.0","0.0","0.0","0.0","0.0","0.0","0.0","0.0","0.0","0.0","0.0","0.0","0.0","0.0","0.0","0.0","0.0","0.0","0.0","0.0","0.0","0.25925925925925924","0.0","0.0","0.0","0.0","0.0","0.14814814814814814","0.0","0.0","0.0","0.0","0.0","0.0","0.0","0.0","0.0","0.0","0.0","0.0","0.0","0.0","0.0","0.0","0.0","0.0","0.0","723.0","275.0","31111.0","0.9","","","","0.9999999999999999"
"2364","Nd2.78Te4","Nd2.78Te4","0.0","0.0","0.0","0.0","0.0","0.0","0.0","0.0","0.0","0.0","0.0","0.0","0.0","0.0","0.0","0.0","0.0","0.5899705014749264","0.0","0.0","0.0","0.0","0.0","0.0","0.0","0.0","0.0","0.0","0.0","0.0","0.0","0.0","0.41002949852507375","0.0","0.0","0.0","0.0","0.0","0.0","0.0","0.0","0.0","0.0","0.0","0.0","0.0","0.0","0.0","0.0","0.0","0.0","0.0","0.0","0.0","0.0","0.0","0.0","0.0","0.0","0.0","0.0","0.0","0.0","0.0","0.0","373.0","-58.0","94460.0","1.39","","","","1.0"
"2365","Nd2.78Te4","Nd2.78Te4","0.0","0.0","0.0","0.0","0.0","0.0","0.0","0.0","0.0","0.0","0.0","0.0","0.0","0.0","0.0","0.0","0.0","0.5899705014749264","0.0","0.0","0.0","0.0","0.0","0.0","0.0","0.0","0.0","0.0","0.0","0.0","0.0","0.0","0.41002949852507375","0.0","0.0","0.0","0.0","0.0","0.0","0.0","0.0","0.0","0.0","0.0","0.0","0.0","0.0","0.0","0.0","0.0","0.0","0.0","0.0","0.0","0.0","0.0","0.0","0.0","0.0","0.0","0.0","0.0","0.0","0.0","0.0","573.0","-106.0","61350.0","1.23","","","","1.0"
"2366","Nd2.78Te4","Nd2.78Te4","0.0","0.0","0.0","0.0","0.0","0.0","0.0","0.0","0.0","0.0","0.0","0.0","0.0","0.0","0.0","0.0","0.0","0.5899705014749264","0.0","0.0","0.0","0.0","0.0","0.0","0.0","0.0","0.0","0.0","0.0","0.0","0.0","0.0","0.41002949852507375","0.0","0.0","0.0","0.0","0.0","0.0","0.0","0.0","0.0","0.0","0.0","0.0","0.0","0.0","0.0","0.0","0.0","0.0","0.0","0.0","0.0","0.0","0.0","0.0","0.0","0.0","0.0","0.0","0.0","0.0","0.0","0.0","773.0","-147.0","40750.0","1.13","","","","1.0"
"2367","Nd2.78Te4","Nd2.78Te4","0.0","0.0","0.0","0.0","0.0","0.0","0.0","0.0","0.0","0.0","0.0","0.0","0.0","0.0","0.0","0.0","0.0","0.5899705014749264","0.0","0.0","0.0","0.0","0.0","0.0","0.0","0.0","0.0","0.0","0.0","0.0","0.0","0.0","0.41002949852507375","0.0","0.0","0.0","0.0","0.0","0.0","0.0","0.0","0.0","0.0","0.0","0.0","0.0","0.0","0.0","0.0","0.0","0.0","0.0","0.0","0.0","0.0","0.0","0.0","0.0","0.0","0.0","0.0","0.0","0.0","0.0","0.0","973.0","-190.0","28900.0","0.95","","","","1.0"
"2368","Nd2.78Te4","Nd2.78Te4","0.0","0.0","0.0","0.0","0.0","0.0","0.0","0.0","0.0","0.0","0.0","0.0","0.0","0.0","0.0","0.0","0.0","0.5899705014749264","0.0","0.0","0.0","0.0","0.0","0.0","0.0","0.0","0.0","0.0","0.0","0.0","0.0","0.0","0.41002949852507375","0.0","0.0","0.0","0.0","0.0","0.0","0.0","0.0","0.0","0.0","0.0","0.0","0.0","0.0","0.0","0.0","0.0","0.0","0.0","0.0","0.0","0.0","0.0","0.0","0.0","0.0","0.0","0.0","0.0","0.0","0.0","0.0","1073.0","-205.0","23930.0","0.88","","","","1.0"
"2369","Nd2.78Te4","Nd2.78Te4","0.0","0.0","0.0","0.0","0.0","0.0","0.0","0.0","0.0","0.0","0.0","0.0","0.0","0.0","0.0","0.0","0.0","0.5899705014749264","0.0","0.0","0.0","0.0","0.0","0.0","0.0","0.0","0.0","0.0","0.0","0.0","0.0","0.0","0.41002949852507375","0.0","0.0","0.0","0.0","0.0","0.0","0.0","0.0","0.0","0.0","0.0","0.0","0.0","0.0","0.0","0.0","0.0","0.0","0.0","0.0","0.0","0.0","0.0","0.0","0.0","0.0","0.0","0.0","0.0","0.0","0.0","0.0","1173.0","-214.0","20823.0","0.88","","","","1.0"
"2370","Nd2.84Te4","Nd2.84Te4","0.0","0.0","0.0","0.0","0.0","0.0","0.0","0.0","0.0","0.0","0.0","0.0","0.0","0.0","0.0","0.0","0.0","0.5847953216374269","0.0","0.0","0.0","0.0","0.0","0.0","0.0","0.0","0.0","0.0","0.0","0.0","0.0","0.0","0.4152046783625731","0.0","0.0","0.0","0.0","0.0","0.0","0.0","0.0","0.0","0.0","0.0","0.0","0.0","0.0","0.0","0.0","0.0","0.0","0.0","0.0","0.0","0.0","0.0","0.0","0.0","0.0","0.0","0.0","0.0","0.0","0.0","0.0","373.0","-42.0","128600.0","1.93","","","","1.0"
"2371","Nd2.84Te4","Nd2.84Te4","0.0","0.0","0.0","0.0","0.0","0.0","0.0","0.0","0.0","0.0","0.0","0.0","0.0","0.0","0.0","0.0","0.0","0.5847953216374269","0.0","0.0","0.0","0.0","0.0","0.0","0.0","0.0","0.0","0.0","0.0","0.0","0.0","0.0","0.4152046783625731","0.0","0.0","0.0","0.0","0.0","0.0","0.0","0.0","0.0","0.0","0.0","0.0","0.0","0.0","0.0","0.0","0.0","0.0","0.0","0.0","0.0","0.0","0.0","0.0","0.0","0.0","0.0","0.0","0.0","0.0","0.0","0.0","573.0","-74.0","92600.0","1.84","","","","1.0"
"2372","Nd2.84Te4","Nd2.84Te4","0.0","0.0","0.0","0.0","0.0","0.0","0.0","0.0","0.0","0.0","0.0","0.0","0.0","0.0","0.0","0.0","0.0","0.5847953216374269","0.0","0.0","0.0","0.0","0.0","0.0","0.0","0.0","0.0","0.0","0.0","0.0","0.0","0.0","0.4152046783625731","0.0","0.0","0.0","0.0","0.0","0.0","0.0","0.0","0.0","0.0","0.0","0.0","0.0","0.0","0.0","0.0","0.0","0.0","0.0","0.0","0.0","0.0","0.0","0.0","0.0","0.0","0.0","0.0","0.0","0.0","0.0","0.0","773.0","-106.0","65060.0","1.72","","","","1.0"
"2373","Nd2.84Te4","Nd2.84Te4","0.0","0.0","0.0","0.0","0.0","0.0","0.0","0.0","0.0","0.0","0.0","0.0","0.0","0.0","0.0","0.0","0.0","0.5847953216374269","0.0","0.0","0.0","0.0","0.0","0.0","0.0","0.0","0.0","0.0","0.0","0.0","0.0","0.0","0.4152046783625731","0.0","0.0","0.0","0.0","0.0","0.0","0.0","0.0","0.0","0.0","0.0","0.0","0.0","0.0","0.0","0.0","0.0","0.0","0.0","0.0","0.0","0.0","0.0","0.0","0.0","0.0","0.0","0.0","0.0","0.0","0.0","0.0","973.0","-135.0","47400.0","1.49","","","","1.0"
"2374","Nd2.84Te4","Nd2.84Te4","0.0","0.0","0.0","0.0","0.0","0.0","0.0","0.0","0.0","0.0","0.0","0.0","0.0","0.0","0.0","0.0","0.0","0.5847953216374269","0.0","0.0","0.0","0.0","0.0","0.0","0.0","0.0","0.0","0.0","0.0","0.0","0.0","0.0","0.4152046783625731","0.0","0.0","0.0","0.0","0.0","0.0","0.0","0.0","0.0","0.0","0.0","0.0","0.0","0.0","0.0","0.0","0.0","0.0","0.0","0.0","0.0","0.0","0.0","0.0","0.0","0.0","0.0","0.0","0.0","0.0","0.0","0.0","1073.0","-149.0","41162.0","1.4","","","","1.0"
"2375","Nd2.84Te4","Nd2.84Te4","0.0","0.0","0.0","0.0","0.0","0.0","0.0","0.0","0.0","0.0","0.0","0.0","0.0","0.0","0.0","0.0","0.0","0.5847953216374269","0.0","0.0","0.0","0.0","0.0","0.0","0.0","0.0","0.0","0.0","0.0","0.0","0.0","0.0","0.4152046783625731","0.0","0.0","0.0","0.0","0.0","0.0","0.0","0.0","0.0","0.0","0.0","0.0","0.0","0.0","0.0","0.0","0.0","0.0","0.0","0.0","0.0","0.0","0.0","0.0","0.0","0.0","0.0","0.0","0.0","0.0","0.0","0.0","1173.0","-163.0","35950.0","1.42","","","","1.0"
"2376","Nd2.86Te4","Nd2.86Te4","0.0","0.0","0.0","0.0","0.0","0.0","0.0","0.0","0.0","0.0","0.0","0.0","0.0","0.0","0.0","0.0","0.0","0.5830903790087464","0.0","0.0","0.0","0.0","0.0","0.0","0.0","0.0","0.0","0.0","0.0","0.0","0.0","0.0","0.41690962099125367","0.0","0.0","0.0","0.0","0.0","0.0","0.0","0.0","0.0","0.0","0.0","0.0","0.0","0.0","0.0","0.0","0.0","0.0","0.0","0.0","0.0","0.0","0.0","0.0","0.0","0.0","0.0","0.0","0.0","0.0","0.0","0.0","373.0","-42.0","151400.0","2.07","","","","1.0"
"2377","Nd2.86Te4","Nd2.86Te4","0.0","0.0","0.0","0.0","0.0","0.0","0.0","0.0","0.0","0.0","0.0","0.0","0.0","0.0","0.0","0.0","0.0","0.5830903790087464","0.0","0.0","0.0","0.0","0.0","0.0","0.0","0.0","0.0","0.0","0.0","0.0","0.0","0.0","0.41690962099125367","0.0","0.0","0.0","0.0","0.0","0.0","0.0","0.0","0.0","0.0","0.0","0.0","0.0","0.0","0.0","0.0","0.0","0.0","0.0","0.0","0.0","0.0","0.0","0.0","0.0","0.0","0.0","0.0","0.0","0.0","0.0","0.0","573.0","-69.0","114085.0","2.0","","","","1.0"
"2378","Nd2.86Te4","Nd2.86Te4","0.0","0.0","0.0","0.0","0.0","0.0","0.0","0.0","0.0","0.0","0.0","0.0","0.0","0.0","0.0","0.0","0.0","0.5830903790087464","0.0","0.0","0.0","0.0","0.0","0.0","0.0","0.0","0.0","0.0","0.0","0.0","0.0","0.0","0.41690962099125367","0.0","0.0","0.0","0.0","0.0","0.0","0.0","0.0","0.0","0.0","0.0","0.0","0.0","0.0","0.0","0.0","0.0","0.0","0.0","0.0","0.0","0.0","0.0","0.0","0.0","0.0","0.0","0.0","0.0","0.0","0.0","0.0","773.0","-97.0","86170.0","1.9","","","","1.0"
"2379","Nd2.86Te4","Nd2.86Te4","0.0","0.0","0.0","0.0","0.0","0.0","0.0","0.0","0.0","0.0","0.0","0.0","0.0","0.0","0.0","0.0","0.0","0.5830903790087464","0.0","0.0","0.0","0.0","0.0","0.0","0.0","0.0","0.0","0.0","0.0","0.0","0.0","0.0","0.41690962099125367","0.0","0.0","0.0","0.0","0.0","0.0","0.0","0.0","0.0","0.0","0.0","0.0","0.0","0.0","0.0","0.0","0.0","0.0","0.0","0.0","0.0","0.0","0.0","0.0","0.0","0.0","0.0","0.0","0.0","0.0","0.0","0.0","973.0","-122.0","68000.0","1.68","","","","1.0"
"2380","Nd2.86Te4","Nd2.86Te4","0.0","0.0","0.0","0.0","0.0","0.0","0.0","0.0","0.0","0.0","0.0","0.0","0.0","0.0","0.0","0.0","0.0","0.5830903790087464","0.0","0.0","0.0","0.0","0.0","0.0","0.0","0.0","0.0","0.0","0.0","0.0","0.0","0.0","0.41690962099125367","0.0","0.0","0.0","0.0","0.0","0.0","0.0","0.0","0.0","0.0","0.0","0.0","0.0","0.0","0.0","0.0","0.0","0.0","0.0","0.0","0.0","0.0","0.0","0.0","0.0","0.0","0.0","0.0","0.0","0.0","0.0","0.0","1073.0","-134.0","61300.0","1.59","","","","1.0"
"2381","Nd2.86Te4","Nd2.86Te4","0.0","0.0","0.0","0.0","0.0","0.0","0.0","0.0","0.0","0.0","0.0","0.0","0.0","0.0","0.0","0.0","0.0","0.5830903790087464","0.0","0.0","0.0","0.0","0.0","0.0","0.0","0.0","0.0","0.0","0.0","0.0","0.0","0.0","0.41690962099125367","0.0","0.0","0.0","0.0","0.0","0.0","0.0","0.0","0.0","0.0","0.0","0.0","0.0","0.0","0.0","0.0","0.0","0.0","0.0","0.0","0.0","0.0","0.0","0.0","0.0","0.0","0.0","0.0","0.0","0.0","0.0","0.0","1173.0","-145.0","54180.0","1.6","","","","1.0"
"2382","Nd2.92Te4","Nd2.92Te4","0.0","0.0","0.0","0.0","0.0","0.0","0.0","0.0","0.0","0.0","0.0","0.0","0.0","0.0","0.0","0.0","0.0","0.5780346820809249","0.0","0.0","0.0","0.0","0.0","0.0","0.0","0.0","0.0","0.0","0.0","0.0","0.0","0.0","0.42196531791907516","0.0","0.0","0.0","0.0","0.0","0.0","0.0","0.0","0.0","0.0","0.0","0.0","0.0","0.0","0.0","0.0","0.0","0.0","0.0","0.0","0.0","0.0","0.0","0.0","0.0","0.0","0.0","0.0","0.0","0.0","0.0","0.0","373.0","-31.0","213158.0","2.7","","","","1.0"
"2383","Nd2.92Te4","Nd2.92Te4","0.0","0.0","0.0","0.0","0.0","0.0","0.0","0.0","0.0","0.0","0.0","0.0","0.0","0.0","0.0","0.0","0.0","0.5780346820809249","0.0","0.0","0.0","0.0","0.0","0.0","0.0","0.0","0.0","0.0","0.0","0.0","0.0","0.0","0.42196531791907516","0.0","0.0","0.0","0.0","0.0","0.0","0.0","0.0","0.0","0.0","0.0","0.0","0.0","0.0","0.0","0.0","0.0","0.0","0.0","0.0","0.0","0.0","0.0","0.0","0.0","0.0","0.0","0.0","0.0","0.0","0.0","0.0","573.0","-49.0","163640.0","2.74","","","","1.0"
"2384","Nd2.92Te4","Nd2.92Te4","0.0","0.0","0.0","0.0","0.0","0.0","0.0","0.0","0.0","0.0","0.0","0.0","0.0","0.0","0.0","0.0","0.0","0.5780346820809249","0.0","0.0","0.0","0.0","0.0","0.0","0.0","0.0","0.0","0.0","0.0","0.0","0.0","0.0","0.42196531791907516","0.0","0.0","0.0","0.0","0.0","0.0","0.0","0.0","0.0","0.0","0.0","0.0","0.0","0.0","0.0","0.0","0.0","0.0","0.0","0.0","0.0","0.0","0.0","0.0","0.0","0.0","0.0","0.0","0.0","0.0","0.0","0.0","773.0","-68.0","129600.0","2.77","","","","1.0"
"2385","Nd2.92Te4","Nd2.92Te4","0.0","0.0","0.0","0.0","0.0","0.0","0.0","0.0","0.0","0.0","0.0","0.0","0.0","0.0","0.0","0.0","0.0","0.5780346820809249","0.0","0.0","0.0","0.0","0.0","0.0","0.0","0.0","0.0","0.0","0.0","0.0","0.0","0.0","0.42196531791907516","0.0","0.0","0.0","0.0","0.0","0.0","0.0","0.0","0.0","0.0","0.0","0.0","0.0","0.0","0.0","0.0","0.0","0.0","0.0","0.0","0.0","0.0","0.0","0.0","0.0","0.0","0.0","0.0","0.0","0.0","0.0","0.0","973.0","-87.0","104516.0","2.5","","","","1.0"
"2386","Nd2.92Te4","Nd2.92Te4","0.0","0.0","0.0","0.0","0.0","0.0","0.0","0.0","0.0","0.0","0.0","0.0","0.0","0.0","0.0","0.0","0.0","0.5780346820809249","0.0","0.0","0.0","0.0","0.0","0.0","0.0","0.0","0.0","0.0","0.0","0.0","0.0","0.0","0.42196531791907516","0.0","0.0","0.0","0.0","0.0","0.0","0.0","0.0","0.0","0.0","0.0","0.0","0.0","0.0","0.0","0.0","0.0","0.0","0.0","0.0","0.0","0.0","0.0","0.0","0.0","0.0","0.0","0.0","0.0","0.0","0.0","0.0","1073.0","-97.0","93143.0","2.41","","","","1.0"
"2387","Nd2.92Te4","Nd2.92Te4","0.0","0.0","0.0","0.0","0.0","0.0","0.0","0.0","0.0","0.0","0.0","0.0","0.0","0.0","0.0","0.0","0.0","0.5780346820809249","0.0","0.0","0.0","0.0","0.0","0.0","0.0","0.0","0.0","0.0","0.0","0.0","0.0","0.0","0.42196531791907516","0.0","0.0","0.0","0.0","0.0","0.0","0.0","0.0","0.0","0.0","0.0","0.0","0.0","0.0","0.0","0.0","0.0","0.0","0.0","0.0","0.0","0.0","0.0","0.0","0.0","0.0","0.0","0.0","0.0","0.0","0.0","0.0","1173.0","-105.0","81910.0","2.4","","","","1.0"
"2388","Nd2.9Te4","Nd2.9Te4","0.0","0.0","0.0","0.0","0.0","0.0","0.0","0.0","0.0","0.0","0.0","0.0","0.0","0.0","0.0","0.0","0.0","0.5797101449275363","0.0","0.0","0.0","0.0","0.0","0.0","0.0","0.0","0.0","0.0","0.0","0.0","0.0","0.0","0.42028985507246375","0.0","0.0","0.0","0.0","0.0","0.0","0.0","0.0","0.0","0.0","0.0","0.0","0.0","0.0","0.0","0.0","0.0","0.0","0.0","0.0","0.0","0.0","0.0","0.0","0.0","0.0","0.0","0.0","0.0","0.0","0.0","0.0","373.0","-36.0","180000.0","2.45","","","","1.0"
"2389","Nd2.9Te4","Nd2.9Te4","0.0","0.0","0.0","0.0","0.0","0.0","0.0","0.0","0.0","0.0","0.0","0.0","0.0","0.0","0.0","0.0","0.0","0.5797101449275363","0.0","0.0","0.0","0.0","0.0","0.0","0.0","0.0","0.0","0.0","0.0","0.0","0.0","0.0","0.42028985507246375","0.0","0.0","0.0","0.0","0.0","0.0","0.0","0.0","0.0","0.0","0.0","0.0","0.0","0.0","0.0","0.0","0.0","0.0","0.0","0.0","0.0","0.0","0.0","0.0","0.0","0.0","0.0","0.0","0.0","0.0","0.0","0.0","573.0","-57.0","138400.0","2.47","","","","1.0"
"2390","Nd2.9Te4","Nd2.9Te4","0.0","0.0","0.0","0.0","0.0","0.0","0.0","0.0","0.0","0.0","0.0","0.0","0.0","0.0","0.0","0.0","0.0","0.5797101449275363","0.0","0.0","0.0","0.0","0.0","0.0","0.0","0.0","0.0","0.0","0.0","0.0","0.0","0.0","0.42028985507246375","0.0","0.0","0.0","0.0","0.0","0.0","0.0","0.0","0.0","0.0","0.0","0.0","0.0","0.0","0.0","0.0","0.0","0.0","0.0","0.0","0.0","0.0","0.0","0.0","0.0","0.0","0.0","0.0","0.0","0.0","0.0","0.0","773.0","-77.0","108000.0","2.43","","","","1.0"
"2391","Nd2.9Te4","Nd2.9Te4","0.0","0.0","0.0","0.0","0.0","0.0","0.0","0.0","0.0","0.0","0.0","0.0","0.0","0.0","0.0","0.0","0.0","0.5797101449275363","0.0","0.0","0.0","0.0","0.0","0.0","0.0","0.0","0.0","0.0","0.0","0.0","0.0","0.0","0.42028985507246375","0.0","0.0","0.0","0.0","0.0","0.0","0.0","0.0","0.0","0.0","0.0","0.0","0.0","0.0","0.0","0.0","0.0","0.0","0.0","0.0","0.0","0.0","0.0","0.0","0.0","0.0","0.0","0.0","0.0","0.0","0.0","0.0","973.0","-99.0","87097.0","2.18","","","","1.0"
"2392","Nd2.9Te4","Nd2.9Te4","0.0","0.0","0.0","0.0","0.0","0.0","0.0","0.0","0.0","0.0","0.0","0.0","0.0","0.0","0.0","0.0","0.0","0.5797101449275363","0.0","0.0","0.0","0.0","0.0","0.0","0.0","0.0","0.0","0.0","0.0","0.0","0.0","0.0","0.42028985507246375","0.0","0.0","0.0","0.0","0.0","0.0","0.0","0.0","0.0","0.0","0.0","0.0","0.0","0.0","0.0","0.0","0.0","0.0","0.0","0.0","0.0","0.0","0.0","0.0","0.0","0.0","0.0","0.0","0.0","0.0","0.0","0.0","1073.0","-109.0","77500.0","2.09","","","","1.0"
"2393","Nd2.9Te4","Nd2.9Te4","0.0","0.0","0.0","0.0","0.0","0.0","0.0","0.0","0.0","0.0","0.0","0.0","0.0","0.0","0.0","0.0","0.0","0.5797101449275363","0.0","0.0","0.0","0.0","0.0","0.0","0.0","0.0","0.0","0.0","0.0","0.0","0.0","0.0","0.42028985507246375","0.0","0.0","0.0","0.0","0.0","0.0","0.0","0.0","0.0","0.0","0.0","0.0","0.0","0.0","0.0","0.0","0.0","0.0","0.0","0.0","0.0","0.0","0.0","0.0","0.0","0.0","0.0","0.0","0.0","0.0","0.0","0.0","1173.0","-118.0","69230.0","2.06","","","","1.0"
"2394","Nd3Te4","Nd3Te4","0.0","0.0","0.0","0.0","0.0","0.0","0.0","0.0","0.0","0.0","0.0","0.0","0.0","0.0","0.0","0.0","0.0","0.5714285714285714","0.0","0.0","0.0","0.0","0.0","0.0","0.0","0.0","0.0","0.0","0.0","0.0","0.0","0.0","0.42857142857142855","0.0","0.0","0.0","0.0","0.0","0.0","0.0","0.0","0.0","0.0","0.0","0.0","0.0","0.0","0.0","0.0","0.0","0.0","0.0","0.0","0.0","0.0","0.0","0.0","0.0","0.0","0.0","0.0","0.0","0.0","0.0","0.0","373.0","-29.0","324000.0","3.19","","","","1.0"
"2395","Nd3Te4","Nd3Te4","0.0","0.0","0.0","0.0","0.0","0.0","0.0","0.0","0.0","0.0","0.0","0.0","0.0","0.0","0.0","0.0","0.0","0.5714285714285714","0.0","0.0","0.0","0.0","0.0","0.0","0.0","0.0","0.0","0.0","0.0","0.0","0.0","0.0","0.42857142857142855","0.0","0.0","0.0","0.0","0.0","0.0","0.0","0.0","0.0","0.0","0.0","0.0","0.0","0.0","0.0","0.0","0.0","0.0","0.0","0.0","0.0","0.0","0.0","0.0","0.0","0.0","0.0","0.0","0.0","0.0","0.0","0.0","573.0","-43.0","245500.0","3.28","","","","1.0"
"2396","Nd3Te4","Nd3Te4","0.0","0.0","0.0","0.0","0.0","0.0","0.0","0.0","0.0","0.0","0.0","0.0","0.0","0.0","0.0","0.0","0.0","0.5714285714285714","0.0","0.0","0.0","0.0","0.0","0.0","0.0","0.0","0.0","0.0","0.0","0.0","0.0","0.0","0.42857142857142855","0.0","0.0","0.0","0.0","0.0","0.0","0.0","0.0","0.0","0.0","0.0","0.0","0.0","0.0","0.0","0.0","0.0","0.0","0.0","0.0","0.0","0.0","0.0","0.0","0.0","0.0","0.0","0.0","0.0","0.0","0.0","0.0","773.0","-57.0","190000.0","3.37","","","","1.0"
"2397","Nd3Te4","Nd3Te4","0.0","0.0","0.0","0.0","0.0","0.0","0.0","0.0","0.0","0.0","0.0","0.0","0.0","0.0","0.0","0.0","0.0","0.5714285714285714","0.0","0.0","0.0","0.0","0.0","0.0","0.0","0.0","0.0","0.0","0.0","0.0","0.0","0.0","0.42857142857142855","0.0","0.0","0.0","0.0","0.0","0.0","0.0","0.0","0.0","0.0","0.0","0.0","0.0","0.0","0.0","0.0","0.0","0.0","0.0","0.0","0.0","0.0","0.0","0.0","0.0","0.0","0.0","0.0","0.0","0.0","0.0","0.0","973.0","-71.0","157282.0","3.11","","","","1.0"
"2398","Nd3Te4","Nd3Te4","0.0","0.0","0.0","0.0","0.0","0.0","0.0","0.0","0.0","0.0","0.0","0.0","0.0","0.0","0.0","0.0","0.0","0.5714285714285714","0.0","0.0","0.0","0.0","0.0","0.0","0.0","0.0","0.0","0.0","0.0","0.0","0.0","0.0","0.42857142857142855","0.0","0.0","0.0","0.0","0.0","0.0","0.0","0.0","0.0","0.0","0.0","0.0","0.0","0.0","0.0","0.0","0.0","0.0","0.0","0.0","0.0","0.0","0.0","0.0","0.0","0.0","0.0","0.0","0.0","0.0","0.0","0.0","1073.0","-78.0","144600.0","3.02","","","","1.0"
"2399","Nd3Te4","Nd3Te4","0.0","0.0","0.0","0.0","0.0","0.0","0.0","0.0","0.0","0.0","0.0","0.0","0.0","0.0","0.0","0.0","0.0","0.5714285714285714","0.0","0.0","0.0","0.0","0.0","0.0","0.0","0.0","0.0","0.0","0.0","0.0","0.0","0.0","0.42857142857142855","0.0","0.0","0.0","0.0","0.0","0.0","0.0","0.0","0.0","0.0","0.0","0.0","0.0","0.0","0.0","0.0","0.0","0.0","0.0","0.0","0.0","0.0","0.0","0.0","0.0","0.0","0.0","0.0","0.0","0.0","0.0","0.0","1173.0","-85.0","132787.0","3.12","","","","1.0"
"2400","Ca1.14Yb3.86Al1.68In0.32Sb6","Ca1.14Yb3.86Al1.68In0.32Sb6","0.024615384615384615","0.0","0.0","0.0","0.0","0.0","0.0","0.0","0.0","0.0","0.0","0.0","0.0","0.0","0.0","0.0","0.2969230769230769","0.0","0.0","0.0","0.0","0.0","0.0","0.0","0.0","0.0","0.0","0.0","0.08769230769230768","0.0","0.0","0.0","0.0","0.0","0.0","0.0","0.0","0.0","0.0","0.0","0.0","0.0","0.0","0.0","0.0","0.46153846153846156","0.0","0.0","0.0","0.0","0.0","0.12923076923076923","0.0","0.0","0.0","0.0","0.0","0.0","0.0","0.0","0.0","0.0","0.0","0.0","0.0","330.0","157.0","9024.0","1.13","","","","1.0"
"2401","Ca1.14Yb3.86Al1.68In0.32Sb6","Ca1.14Yb3.86Al1.68In0.32Sb6","0.024615384615384615","0.0","0.0","0.0","0.0","0.0","0.0","0.0","0.0","0.0","0.0","0.0","0.0","0.0","0.0","0.0","0.2969230769230769","0.0","0.0","0.0","0.0","0.0","0.0","0.0","0.0","0.0","0.0","0.0","0.08769230769230768","0.0","0.0","0.0","0.0","0.0","0.0","0.0","0.0","0.0","0.0","0.0","0.0","0.0","0.0","0.0","0.0","0.46153846153846156","0.0","0.0","0.0","0.0","0.0","0.12923076923076923","0.0","0.0","0.0","0.0","0.0","0.0","0.0","0.0","0.0","0.0","0.0","0.0","0.0","428.0","175.0","7006.0","0.94","","","","1.0"
"2402","Ca1.14Yb3.86Al1.68In0.32Sb6","Ca1.14Yb3.86Al1.68In0.32Sb6","0.024615384615384615","0.0","0.0","0.0","0.0","0.0","0.0","0.0","0.0","0.0","0.0","0.0","0.0","0.0","0.0","0.0","0.2969230769230769","0.0","0.0","0.0","0.0","0.0","0.0","0.0","0.0","0.0","0.0","0.0","0.08769230769230768","0.0","0.0","0.0","0.0","0.0","0.0","0.0","0.0","0.0","0.0","0.0","0.0","0.0","0.0","0.0","0.0","0.46153846153846156","0.0","0.0","0.0","0.0","0.0","0.12923076923076923","0.0","0.0","0.0","0.0","0.0","0.0","0.0","0.0","0.0","0.0","0.0","0.0","0.0","528.0","187.0","5610.0","0.91","","","","1.0"
"2403","Ca1.14Yb3.86Al1.68In0.32Sb6","Ca1.14Yb3.86Al1.68In0.32Sb6","0.024615384615384615","0.0","0.0","0.0","0.0","0.0","0.0","0.0","0.0","0.0","0.0","0.0","0.0","0.0","0.0","0.0","0.2969230769230769","0.0","0.0","0.0","0.0","0.0","0.0","0.0","0.0","0.0","0.0","0.0","0.08769230769230768","0.0","0.0","0.0","0.0","0.0","0.0","0.0","0.0","0.0","0.0","0.0","0.0","0.0","0.0","0.0","0.0","0.46153846153846156","0.0","0.0","0.0","0.0","0.0","0.12923076923076923","0.0","0.0","0.0","0.0","0.0","0.0","0.0","0.0","0.0","0.0","0.0","0.0","0.0","579.0","186.0","5305.0","0.92","","","","1.0"
"2404","Ca1.14Yb3.86Al1.68In0.32Sb6","Ca1.14Yb3.86Al1.68In0.32Sb6","0.024615384615384615","0.0","0.0","0.0","0.0","0.0","0.0","0.0","0.0","0.0","0.0","0.0","0.0","0.0","0.0","0.0","0.2969230769230769","0.0","0.0","0.0","0.0","0.0","0.0","0.0","0.0","0.0","0.0","0.0","0.08769230769230768","0.0","0.0","0.0","0.0","0.0","0.0","0.0","0.0","0.0","0.0","0.0","0.0","0.0","0.0","0.0","0.0","0.46153846153846156","0.0","0.0","0.0","0.0","0.0","0.12923076923076923","0.0","0.0","0.0","0.0","0.0","0.0","0.0","0.0","0.0","0.0","0.0","0.0","0.0","627.0","175.0","5427.0","0.93","","","","1.0"
"2405","Ca1.14Yb3.86Al1.68In0.32Sb6","Ca1.14Yb3.86Al1.68In0.32Sb6","0.024615384615384615","0.0","0.0","0.0","0.0","0.0","0.0","0.0","0.0","0.0","0.0","0.0","0.0","0.0","0.0","0.0","0.2969230769230769","0.0","0.0","0.0","0.0","0.0","0.0","0.0","0.0","0.0","0.0","0.0","0.08769230769230768","0.0","0.0","0.0","0.0","0.0","0.0","0.0","0.0","0.0","0.0","0.0","0.0","0.0","0.0","0.0","0.0","0.46153846153846156","0.0","0.0","0.0","0.0","0.0","0.12923076923076923","0.0","0.0","0.0","0.0","0.0","0.0","0.0","0.0","0.0","0.0","0.0","0.0","0.0","725.0","143.0","6402.0","1.03","","","","1.0"
"2406","Ca1.18Yb3.82Al1.84In0.16Sb6","Ca1.18Yb3.82Al1.84In0.16Sb6","0.012307692307692308","0.0","0.0","0.0","0.0","0.0","0.0","0.0","0.0","0.0","0.0","0.0","0.0","0.0","0.0","0.0","0.2938461538461538","0.0","0.0","0.0","0.0","0.0","0.0","0.0","0.0","0.0","0.0","0.0","0.09076923076923077","0.0","0.0","0.0","0.0","0.0","0.0","0.0","0.0","0.0","0.0","0.0","0.0","0.0","0.0","0.0","0.0","0.46153846153846156","0.0","0.0","0.0","0.0","0.0","0.14153846153846156","0.0","0.0","0.0","0.0","0.0","0.0","0.0","0.0","0.0","0.0","0.0","0.0","0.0","327.0","24.0","39212.0","3.13","","","","1.0"
"2407","Ca1.18Yb3.82Al1.84In0.16Sb6","Ca1.18Yb3.82Al1.84In0.16Sb6","0.012307692307692308","0.0","0.0","0.0","0.0","0.0","0.0","0.0","0.0","0.0","0.0","0.0","0.0","0.0","0.0","0.0","0.2938461538461538","0.0","0.0","0.0","0.0","0.0","0.0","0.0","0.0","0.0","0.0","0.0","0.09076923076923077","0.0","0.0","0.0","0.0","0.0","0.0","0.0","0.0","0.0","0.0","0.0","0.0","0.0","0.0","0.0","0.0","0.46153846153846156","0.0","0.0","0.0","0.0","0.0","0.14153846153846156","0.0","0.0","0.0","0.0","0.0","0.0","0.0","0.0","0.0","0.0","0.0","0.0","0.0","423.0","29.0","32909.0","2.93","","","","1.0"
"2408","Ca1.18Yb3.82Al1.84In0.16Sb6","Ca1.18Yb3.82Al1.84In0.16Sb6","0.012307692307692308","0.0","0.0","0.0","0.0","0.0","0.0","0.0","0.0","0.0","0.0","0.0","0.0","0.0","0.0","0.0","0.2938461538461538","0.0","0.0","0.0","0.0","0.0","0.0","0.0","0.0","0.0","0.0","0.0","0.09076923076923077","0.0","0.0","0.0","0.0","0.0","0.0","0.0","0.0","0.0","0.0","0.0","0.0","0.0","0.0","0.0","0.0","0.46153846153846156","0.0","0.0","0.0","0.0","0.0","0.14153846153846156","0.0","0.0","0.0","0.0","0.0","0.0","0.0","0.0","0.0","0.0","0.0","0.0","0.0","520.0","36.0","28545.0","2.7","","","","1.0"
"2409","Ca1.18Yb3.82Al1.84In0.16Sb6","Ca1.18Yb3.82Al1.84In0.16Sb6","0.012307692307692308","0.0","0.0","0.0","0.0","0.0","0.0","0.0","0.0","0.0","0.0","0.0","0.0","0.0","0.0","0.0","0.2938461538461538","0.0","0.0","0.0","0.0","0.0","0.0","0.0","0.0","0.0","0.0","0.0","0.09076923076923077","0.0","0.0","0.0","0.0","0.0","0.0","0.0","0.0","0.0","0.0","0.0","0.0","0.0","0.0","0.0","0.0","0.46153846153846156","0.0","0.0","0.0","0.0","0.0","0.14153846153846156","0.0","0.0","0.0","0.0","0.0","0.0","0.0","0.0","0.0","0.0","0.0","0.0","0.0","569.0","40.0","28970.0","2.61","","","","1.0"
"2410","Ca1.18Yb3.82Al1.84In0.16Sb6","Ca1.18Yb3.82Al1.84In0.16Sb6","0.012307692307692308","0.0","0.0","0.0","0.0","0.0","0.0","0.0","0.0","0.0","0.0","0.0","0.0","0.0","0.0","0.0","0.2938461538461538","0.0","0.0","0.0","0.0","0.0","0.0","0.0","0.0","0.0","0.0","0.0","0.09076923076923077","0.0","0.0","0.0","0.0","0.0","0.0","0.0","0.0","0.0","0.0","0.0","0.0","0.0","0.0","0.0","0.0","0.46153846153846156","0.0","0.0","0.0","0.0","0.0","0.14153846153846156","0.0","0.0","0.0","0.0","0.0","0.0","0.0","0.0","0.0","0.0","0.0","0.0","0.0","619.0","42.0","32600.0","2.49","","","","1.0"
"2411","Ca1.18Yb3.82Al1.84In0.16Sb6","Ca1.18Yb3.82Al1.84In0.16Sb6","0.012307692307692308","0.0","0.0","0.0","0.0","0.0","0.0","0.0","0.0","0.0","0.0","0.0","0.0","0.0","0.0","0.0","0.2938461538461538","0.0","0.0","0.0","0.0","0.0","0.0","0.0","0.0","0.0","0.0","0.0","0.09076923076923077","0.0","0.0","0.0","0.0","0.0","0.0","0.0","0.0","0.0","0.0","0.0","0.0","0.0","0.0","0.0","0.0","0.46153846153846156","0.0","0.0","0.0","0.0","0.0","0.14153846153846156","0.0","0.0","0.0","0.0","0.0","0.0","0.0","0.0","0.0","0.0","0.0","0.0","0.0","718.0","48.0","27697.0","2.34","","","","1.0"
"2412","Ca1.55Yb3.45Al2Sb6","Ca1.55Yb3.45Al2Sb6","0.0","0.0","0.0","0.0","0.0","0.0","0.0","0.0","0.0","0.0","0.0","0.0","0.0","0.0","0.0","0.0","0.2653846153846154","0.0","0.0","0.0","0.0","0.0","0.0","0.0","0.0","0.0","0.0","0.0","0.11923076923076924","0.0","0.0","0.0","0.0","0.0","0.0","0.0","0.0","0.0","0.0","0.0","0.0","0.0","0.0","0.0","0.0","0.46153846153846156","0.0","0.0","0.0","0.0","0.0","0.15384615384615385","0.0","0.0","0.0","0.0","0.0","0.0","0.0","0.0","0.0","0.0","0.0","0.0","0.0","327.0","139.0","180.0","1.03","","","","1.0"
"2413","Ca1.55Yb3.45Al2Sb6","Ca1.55Yb3.45Al2Sb6","0.0","0.0","0.0","0.0","0.0","0.0","0.0","0.0","0.0","0.0","0.0","0.0","0.0","0.0","0.0","0.0","0.2653846153846154","0.0","0.0","0.0","0.0","0.0","0.0","0.0","0.0","0.0","0.0","0.0","0.11923076923076924","0.0","0.0","0.0","0.0","0.0","0.0","0.0","0.0","0.0","0.0","0.0","0.0","0.0","0.0","0.0","0.0","0.46153846153846156","0.0","0.0","0.0","0.0","0.0","0.15384615384615385","0.0","0.0","0.0","0.0","0.0","0.0","0.0","0.0","0.0","0.0","0.0","0.0","0.0","420.0","177.0","419.0","0.91","","","","1.0"
"2414","Ca1.55Yb3.45Al2Sb6","Ca1.55Yb3.45Al2Sb6","0.0","0.0","0.0","0.0","0.0","0.0","0.0","0.0","0.0","0.0","0.0","0.0","0.0","0.0","0.0","0.0","0.2653846153846154","0.0","0.0","0.0","0.0","0.0","0.0","0.0","0.0","0.0","0.0","0.0","0.11923076923076924","0.0","0.0","0.0","0.0","0.0","0.0","0.0","0.0","0.0","0.0","0.0","0.0","0.0","0.0","0.0","0.0","0.46153846153846156","0.0","0.0","0.0","0.0","0.0","0.15384615384615385","0.0","0.0","0.0","0.0","0.0","0.0","0.0","0.0","0.0","0.0","0.0","0.0","0.0","515.0","178.0","900.0","0.87","","","","1.0"
"2415","Ca1.55Yb3.45Al2Sb6","Ca1.55Yb3.45Al2Sb6","0.0","0.0","0.0","0.0","0.0","0.0","0.0","0.0","0.0","0.0","0.0","0.0","0.0","0.0","0.0","0.0","0.2653846153846154","0.0","0.0","0.0","0.0","0.0","0.0","0.0","0.0","0.0","0.0","0.0","0.11923076923076924","0.0","0.0","0.0","0.0","0.0","0.0","0.0","0.0","0.0","0.0","0.0","0.0","0.0","0.0","0.0","0.0","0.46153846153846156","0.0","0.0","0.0","0.0","0.0","0.15384615384615385","0.0","0.0","0.0","0.0","0.0","0.0","0.0","0.0","0.0","0.0","0.0","0.0","0.0","563.0","175.0","1317.0","0.87","","","","1.0"
"2416","Ca1.55Yb3.45Al2Sb6","Ca1.55Yb3.45Al2Sb6","0.0","0.0","0.0","0.0","0.0","0.0","0.0","0.0","0.0","0.0","0.0","0.0","0.0","0.0","0.0","0.0","0.2653846153846154","0.0","0.0","0.0","0.0","0.0","0.0","0.0","0.0","0.0","0.0","0.0","0.11923076923076924","0.0","0.0","0.0","0.0","0.0","0.0","0.0","0.0","0.0","0.0","0.0","0.0","0.0","0.0","0.0","0.0","0.46153846153846156","0.0","0.0","0.0","0.0","0.0","0.15384615384615385","0.0","0.0","0.0","0.0","0.0","0.0","0.0","0.0","0.0","0.0","0.0","0.0","0.0","610.0","169.0","1796.0","0.88","","","","1.0"
"2417","Ca1.55Yb3.45Al2Sb6","Ca1.55Yb3.45Al2Sb6","0.0","0.0","0.0","0.0","0.0","0.0","0.0","0.0","0.0","0.0","0.0","0.0","0.0","0.0","0.0","0.0","0.2653846153846154","0.0","0.0","0.0","0.0","0.0","0.0","0.0","0.0","0.0","0.0","0.0","0.11923076923076924","0.0","0.0","0.0","0.0","0.0","0.0","0.0","0.0","0.0","0.0","0.0","0.0","0.0","0.0","0.0","0.0","0.46153846153846156","0.0","0.0","0.0","0.0","0.0","0.15384615384615385","0.0","0.0","0.0","0.0","0.0","0.0","0.0","0.0","0.0","0.0","0.0","0.0","0.0","702.0","159.0","2994.0","0.93","","","","1.0"
"2418","Ca1.58Yb3.42Al2Sb6","Ca1.58Yb3.42Al2Sb6","0.0","0.0","0.0","0.0","0.0","0.0","0.0","0.0","0.0","0.0","0.0","0.0","0.0","0.0","0.0","0.0","0.2630769230769231","0.0","0.0","0.0","0.0","0.0","0.0","0.0","0.0","0.0","0.0","0.0","0.12153846153846154","0.0","0.0","0.0","0.0","0.0","0.0","0.0","0.0","0.0","0.0","0.0","0.0","0.0","0.0","0.0","0.0","0.46153846153846156","0.0","0.0","0.0","0.0","0.0","0.15384615384615385","0.0","0.0","0.0","0.0","0.0","0.0","0.0","0.0","0.0","0.0","0.0","0.0","0.0","327.0","21.0","30357.0","4.0","","","","1.0"
"2419","Ca1.58Yb3.42Al2Sb6","Ca1.58Yb3.42Al2Sb6","0.0","0.0","0.0","0.0","0.0","0.0","0.0","0.0","0.0","0.0","0.0","0.0","0.0","0.0","0.0","0.0","0.2630769230769231","0.0","0.0","0.0","0.0","0.0","0.0","0.0","0.0","0.0","0.0","0.0","0.12153846153846154","0.0","0.0","0.0","0.0","0.0","0.0","0.0","0.0","0.0","0.0","0.0","0.0","0.0","0.0","0.0","0.0","0.46153846153846156","0.0","0.0","0.0","0.0","0.0","0.15384615384615385","0.0","0.0","0.0","0.0","0.0","0.0","0.0","0.0","0.0","0.0","0.0","0.0","0.0","420.0","29.0","23333.0","3.83","","","","1.0"
"2420","Ca1.58Yb3.42Al2Sb6","Ca1.58Yb3.42Al2Sb6","0.0","0.0","0.0","0.0","0.0","0.0","0.0","0.0","0.0","0.0","0.0","0.0","0.0","0.0","0.0","0.0","0.2630769230769231","0.0","0.0","0.0","0.0","0.0","0.0","0.0","0.0","0.0","0.0","0.0","0.12153846153846154","0.0","0.0","0.0","0.0","0.0","0.0","0.0","0.0","0.0","0.0","0.0","0.0","0.0","0.0","0.0","0.0","0.46153846153846156","0.0","0.0","0.0","0.0","0.0","0.15384615384615385","0.0","0.0","0.0","0.0","0.0","0.0","0.0","0.0","0.0","0.0","0.0","0.0","0.0","515.0","38.0","21726.0","3.6","","","","1.0"
"2421","Ca1.58Yb3.42Al2Sb6","Ca1.58Yb3.42Al2Sb6","0.0","0.0","0.0","0.0","0.0","0.0","0.0","0.0","0.0","0.0","0.0","0.0","0.0","0.0","0.0","0.0","0.2630769230769231","0.0","0.0","0.0","0.0","0.0","0.0","0.0","0.0","0.0","0.0","0.0","0.12153846153846154","0.0","0.0","0.0","0.0","0.0","0.0","0.0","0.0","0.0","0.0","0.0","0.0","0.0","0.0","0.0","0.0","0.46153846153846156","0.0","0.0","0.0","0.0","0.0","0.15384615384615385","0.0","0.0","0.0","0.0","0.0","0.0","0.0","0.0","0.0","0.0","0.0","0.0","0.0","563.0","43.0","21845.0","3.5","","","","1.0"
"2422","Ca1.58Yb3.42Al2Sb6","Ca1.58Yb3.42Al2Sb6","0.0","0.0","0.0","0.0","0.0","0.0","0.0","0.0","0.0","0.0","0.0","0.0","0.0","0.0","0.0","0.0","0.2630769230769231","0.0","0.0","0.0","0.0","0.0","0.0","0.0","0.0","0.0","0.0","0.0","0.12153846153846154","0.0","0.0","0.0","0.0","0.0","0.0","0.0","0.0","0.0","0.0","0.0","0.0","0.0","0.0","0.0","0.0","0.46153846153846156","0.0","0.0","0.0","0.0","0.0","0.15384615384615385","0.0","0.0","0.0","0.0","0.0","0.0","0.0","0.0","0.0","0.0","0.0","0.0","0.0","610.0","47.0","21964.0","3.44","","","","1.0"
"2423","Ca1.58Yb3.42Al2Sb6","Ca1.58Yb3.42Al2Sb6","0.0","0.0","0.0","0.0","0.0","0.0","0.0","0.0","0.0","0.0","0.0","0.0","0.0","0.0","0.0","0.0","0.2630769230769231","0.0","0.0","0.0","0.0","0.0","0.0","0.0","0.0","0.0","0.0","0.0","0.12153846153846154","0.0","0.0","0.0","0.0","0.0","0.0","0.0","0.0","0.0","0.0","0.0","0.0","0.0","0.0","0.0","0.0","0.46153846153846156","0.0","0.0","0.0","0.0","0.0","0.15384615384615385","0.0","0.0","0.0","0.0","0.0","0.0","0.0","0.0","0.0","0.0","0.0","0.0","0.0","702.0","54.0","21250.0","3.25","","","","1.0"
"2424","Cu2ZnSn0.925Ag0.075Se4","Cu2ZnSn0.925Ag0.075Se4","0.0","0.0","0.0","0.0","0.0","0.0","0.0","0.0","0.0","0.0","0.0","0.0","0.0","0.0","0.0","0.0","0.0","0.0","0.0","0.0","0.0","0.0","0.0","0.0","0.0","0.0","0.0","0.0","0.0","0.0","0.0","0.0","0.0","0.0","0.0","0.0","0.0","0.5","0.0","0.0","0.0","0.0","0.0","0.25","0.0","0.0","0.0","0.0","0.0","0.0","0.125","0.0","0.115625","0.009375","0.0","0.0","0.0","0.0","0.0","0.0","0.0","0.0","0.0","0.0","0.0","323.0","45.0","79487.0","3.94","","","","1.0"
