Repository: anilkunwar/thermoelectrics

# Machine learning assisted design of thermoelectrics

a. Machine Learning

# Fetching the upto date data of thermoelectricity (Informatics)

# Featurization:

The computer code to convert the multicomponent chemical formula and temperature row into composition-temperature feature vector
Binary alloys/compunds with upload from json files
Multicomponent alloys/compunds with upload from json files

# Informatics approach to classify p-type and n-type thermoelectric materials

Basic Illustrative Tutorials
Querying the Abstracts on the Materials Science, Applied Physics and Condensed Matter Physics on Keyterms Specific to Thermoelectrics
NER analysis for material type classification

File: machine_learning/vae_regression/latent_space_exploration/thermoelectric_materials.csv (part 34 of 71)
"","Formula","modformula","In","Tl","La","Sr","Mn","Ni","Ru","Pd","Hf","Cs","Sc","Co","Si","Fe","Li","Cl","Yb","Te","N","Ti","Cd","Zr","Y","Ga","Cr","Pr","Tm","Br","Ca","Mg","Rb","Au","Nd","Ce","Ho","I","Ba","Se","Pb","Ge","Gd","Tb","Dy","Cu","Na","Sb","Bi","P","As","Sm","Zn","Al","Sn","Ag","Nb","Mo","V","S","K","Lu","O","Eu","Ta","B","Er","temperature(K)","seebeck_coefficient(μV/K)","electrical_conductivity(S/m)","thermal_conductivity(W/mK)","power_factor(W/mK2)","ZT","reference","sum_elements"
"2425","Cu2ZnSn0.925Ag0.075Se4","Cu2ZnSn0.925Ag0.075Se4","0.0","0.0","0.0","0.0","0.0","0.0","0.0","0.0","0.0","0.0","0.0","0.0","0.0","0.0","0.0","0.0","0.0","0.0","0.0","0.0","0.0","0.0","0.0","0.0","0.0","0.0","0.0","0.0","0.0","0.0","0.0","0.0","0.0","0.0","0.0","0.0","0.0","0.5","0.0","0.0","0.0","0.0","0.0","0.25","0.0","0.0","0.0","0.0","0.0","0.0","0.125","0.0","0.115625","0.009375","0.0","0.0","0.0","0.0","0.0","0.0","0.0","0.0","0.0","0.0","0.0","373.0","53.0","71429.0","3.31","","","","1.0"
"2426","Cu2ZnSn0.925Ag0.075Se4","Cu2ZnSn0.925Ag0.075Se4","0.0","0.0","0.0","0.0","0.0","0.0","0.0","0.0","0.0","0.0","0.0","0.0","0.0","0.0","0.0","0.0","0.0","0.0","0.0","0.0","0.0","0.0","0.0","0.0","0.0","0.0","0.0","0.0","0.0","0.0","0.0","0.0","0.0","0.0","0.0","0.0","0.0","0.5","0.0","0.0","0.0","0.0","0.0","0.25","0.0","0.0","0.0","0.0","0.0","0.0","0.125","0.0","0.115625","0.009375","0.0","0.0","0.0","0.0","0.0","0.0","0.0","0.0","0.0","0.0","0.0","473.0","68.0","67686.0","2.9","","","","1.0"
"2427","Cu2ZnSn0.925Ag0.075Se4","Cu2ZnSn0.925Ag0.075Se4","0.0","0.0","0.0","0.0","0.0","0.0","0.0","0.0","0.0","0.0","0.0","0.0","0.0","0.0","0.0","0.0","0.0","0.0","0.0","0.0","0.0","0.0","0.0","0.0","0.0","0.0","0.0","0.0","0.0","0.0","0.0","0.0","0.0","0.0","0.0","0.0","0.0","0.5","0.0","0.0","0.0","0.0","0.0","0.25","0.0","0.0","0.0","0.0","0.0","0.0","0.125","0.0","0.115625","0.009375","0.0","0.0","0.0","0.0","0.0","0.0","0.0","0.0","0.0","0.0","0.0","573.0","88.0","56985.0","2.33","","","","1.0"
"2428","Cu2ZnSn0.925Ag0.075Se4","Cu2ZnSn0.925Ag0.075Se4","0.0","0.0","0.0","0.0","0.0","0.0","0.0","0.0","0.0","0.0","0.0","0.0","0.0","0.0","0.0","0.0","0.0","0.0","0.0","0.0","0.0","0.0","0.0","0.0","0.0","0.0","0.0","0.0","0.0","0.0","0.0","0.0","0.0","0.0","0.0","0.0","0.0","0.5","0.0","0.0","0.0","0.0","0.0","0.25","0.0","0.0","0.0","0.0","0.0","0.0","0.125","0.0","0.115625","0.009375","0.0","0.0","0.0","0.0","0.0","0.0","0.0","0.0","0.0","0.0","0.0","673.0","106.0","43417.0","1.87","","","","1.0"
"2429","Cu2ZnSn0.95Ag0.05Se4","Cu2ZnSn0.95Ag0.05Se4","0.0","0.0","0.0","0.0","0.0","0.0","0.0","0.0","0.0","0.0","0.0","0.0","0.0","0.0","0.0","0.0","0.0","0.0","0.0","0.0","0.0","0.0","0.0","0.0","0.0","0.0","0.0","0.0","0.0","0.0","0.0","0.0","0.0","0.0","0.0","0.0","0.0","0.5","0.0","0.0","0.0","0.0","0.0","0.25","0.0","0.0","0.0","0.0","0.0","0.0","0.125","0.0","0.11875","0.00625","0.0","0.0","0.0","0.0","0.0","0.0","0.0","0.0","0.0","0.0","0.0","323.0","34.0","258333.0","4.21","","","","1.0"
"2430","Cu2ZnSn0.95Ag0.05Se4","Cu2ZnSn0.95Ag0.05Se4","0.0","0.0","0.0","0.0","0.0","0.0","0.0","0.0","0.0","0.0","0.0","0.0","0.0","0.0","0.0","0.0","0.0","0.0","0.0","0.0","0.0","0.0","0.0","0.0","0.0","0.0","0.0","0.0","0.0","0.0","0.0","0.0","0.0","0.0","0.0","0.0","0.0","0.5","0.0","0.0","0.0","0.0","0.0","0.25","0.0","0.0","0.0","0.0","0.0","0.0","0.125","0.0","0.11875","0.00625","0.0","0.0","0.0","0.0","0.0","0.0","0.0","0.0","0.0","0.0","0.0","373.0","39.0","238462.0","3.53","","","","1.0"
"2431","Cu2ZnSn0.95Ag0.05Se4","Cu2ZnSn0.95Ag0.05Se4","0.0","0.0","0.0","0.0","0.0","0.0","0.0","0.0","0.0","0.0","0.0","0.0","0.0","0.0","0.0","0.0","0.0","0.0","0.0","0.0","0.0","0.0","0.0","0.0","0.0","0.0","0.0","0.0","0.0","0.0","0.0","0.0","0.0","0.0","0.0","0.0","0.0","0.5","0.0","0.0","0.0","0.0","0.0","0.25","0.0","0.0","0.0","0.0","0.0","0.0","0.125","0.0","0.11875","0.00625","0.0","0.0","0.0","0.0","0.0","0.0","0.0","0.0","0.0","0.0","0.0","473.0","51.0","198718.0","3.12","","","","1.0"
"2432","Cu2ZnSn0.95Ag0.05Se4","Cu2ZnSn0.95Ag0.05Se4","0.0","0.0","0.0","0.0","0.0","0.0","0.0","0.0","0.0","0.0","0.0","0.0","0.0","0.0","0.0","0.0","0.0","0.0","0.0","0.0","0.0","0.0","0.0","0.0","0.0","0.0","0.0","0.0","0.0","0.0","0.0","0.0","0.0","0.0","0.0","0.0","0.0","0.5","0.0","0.0","0.0","0.0","0.0","0.25","0.0","0.0","0.0","0.0","0.0","0.0","0.125","0.0","0.11875","0.00625","0.0","0.0","0.0","0.0","0.0","0.0","0.0","0.0","0.0","0.0","0.0","573.0","66.0","164800.0","2.56","","","","1.0"
"2433","Cu2ZnSn0.95Ag0.05Se4","Cu2ZnSn0.95Ag0.05Se4","0.0","0.0","0.0","0.0","0.0","0.0","0.0","0.0","0.0","0.0","0.0","0.0","0.0","0.0","0.0","0.0","0.0","0.0","0.0","0.0","0.0","0.0","0.0","0.0","0.0","0.0","0.0","0.0","0.0","0.0","0.0","0.0","0.0","0.0","0.0","0.0","0.0","0.5","0.0","0.0","0.0","0.0","0.0","0.25","0.0","0.0","0.0","0.0","0.0","0.0","0.125","0.0","0.11875","0.00625","0.0","0.0","0.0","0.0","0.0","0.0","0.0","0.0","0.0","0.0","0.0","673.0","77.0","133700.0","2.13","","","","1.0"
"2434","Cu2ZnSn0.98Ag0.02Se4","Cu2ZnSn0.98Ag0.02Se4","0.0","0.0","0.0","0.0","0.0","0.0","0.0","0.0","0.0","0.0","0.0","0.0","0.0","0.0","0.0","0.0","0.0","0.0","0.0","0.0","0.0","0.0","0.0","0.0","0.0","0.0","0.0","0.0","0.0","0.0","0.0","0.0","0.0","0.0","0.0","0.0","0.0","0.5","0.0","0.0","0.0","0.0","0.0","0.25","0.0","0.0","0.0","0.0","0.0","0.0","0.125","0.0","0.1225","0.0025","0.0","0.0","0.0","0.0","0.0","0.0","0.0","0.0","0.0","0.0","0.0","323.0","68.0","34910.0","4.36","","","","1.0"
"2435","Cu2ZnSn0.98Ag0.02Se4","Cu2ZnSn0.98Ag0.02Se4","0.0","0.0","0.0","0.0","0.0","0.0","0.0","0.0","0.0","0.0","0.0","0.0","0.0","0.0","0.0","0.0","0.0","0.0","0.0","0.0","0.0","0.0","0.0","0.0","0.0","0.0","0.0","0.0","0.0","0.0","0.0","0.0","0.0","0.0","0.0","0.0","0.0","0.5","0.0","0.0","0.0","0.0","0.0","0.25","0.0","0.0","0.0","0.0","0.0","0.0","0.125","0.0","0.1225","0.0025","0.0","0.0","0.0","0.0","0.0","0.0","0.0","0.0","0.0","0.0","0.0","373.0","78.0","38847.0","3.84","","","","1.0"
"2436","Cu2ZnSn0.98Ag0.02Se4","Cu2ZnSn0.98Ag0.02Se4","0.0","0.0","0.0","0.0","0.0","0.0","0.0","0.0","0.0","0.0","0.0","0.0","0.0","0.0","0.0","0.0","0.0","0.0","0.0","0.0","0.0","0.0","0.0","0.0","0.0","0.0","0.0","0.0","0.0","0.0","0.0","0.0","0.0","0.0","0.0","0.0","0.0","0.5","0.0","0.0","0.0","0.0","0.0","0.25","0.0","0.0","0.0","0.0","0.0","0.0","0.125","0.0","0.1225","0.0025","0.0","0.0","0.0","0.0","0.0","0.0","0.0","0.0","0.0","0.0","0.0","473.0","96.0","50654.0","3.64","","","","1.0"
"2437","Cu2ZnSn0.98Ag0.02Se4","Cu2ZnSn0.98Ag0.02Se4","0.0","0.0","0.0","0.0","0.0","0.0","0.0","0.0","0.0","0.0","0.0","0.0","0.0","0.0","0.0","0.0","0.0","0.0","0.0","0.0","0.0","0.0","0.0","0.0","0.0","0.0","0.0","0.0","0.0","0.0","0.0","0.0","0.0","0.0","0.0","0.0","0.0","0.5","0.0","0.0","0.0","0.0","0.0","0.25","0.0","0.0","0.0","0.0","0.0","0.0","0.125","0.0","0.1225","0.0025","0.0","0.0","0.0","0.0","0.0","0.0","0.0","0.0","0.0","0.0","0.0","573.0","114.0","44034.0","3.18","","","","1.0"
"2438","Cu2ZnSn0.98Ag0.02Se4","Cu2ZnSn0.98Ag0.02Se4","0.0","0.0","0.0","0.0","0.0","0.0","0.0","0.0","0.0","0.0","0.0","0.0","0.0","0.0","0.0","0.0","0.0","0.0","0.0","0.0","0.0","0.0","0.0","0.0","0.0","0.0","0.0","0.0","0.0","0.0","0.0","0.0","0.0","0.0","0.0","0.0","0.0","0.5","0.0","0.0","0.0","0.0","0.0","0.25","0.0","0.0","0.0","0.0","0.0","0.0","0.125","0.0","0.1225","0.0025","0.0","0.0","0.0","0.0","0.0","0.0","0.0","0.0","0.0","0.0","0.0","673.0","134.0","36730.0","2.91","","","","1.0"
"2439","Cu2ZnSnSe4","Cu2ZnSnSe4","0.0","0.0","0.0","0.0","0.0","0.0","0.0","0.0","0.0","0.0","0.0","0.0","0.0","0.0","0.0","0.0","0.0","0.0","0.0","0.0","0.0","0.0","0.0","0.0","0.0","0.0","0.0","0.0","0.0","0.0","0.0","0.0","0.0","0.0","0.0","0.0","0.0","0.5","0.0","0.0","0.0","0.0","0.0","0.25","0.0","0.0","0.0","0.0","0.0","0.0","0.125","0.0","0.125","0.0","0.0","0.0","0.0","0.0","0.0","0.0","0.0","0.0","0.0","0.0","0.0","323.0","106.0","21008.0","4.57","","","","1.0"
"2440","Cu2ZnSnSe4","Cu2ZnSnSe4","0.0","0.0","0.0","0.0","0.0","0.0","0.0","0.0","0.0","0.0","0.0","0.0","0.0","0.0","0.0","0.0","0.0","0.0","0.0","0.0","0.0","0.0","0.0","0.0","0.0","0.0","0.0","0.0","0.0","0.0","0.0","0.0","0.0","0.0","0.0","0.0","0.0","0.5","0.0","0.0","0.0","0.0","0.0","0.25","0.0","0.0","0.0","0.0","0.0","0.0","0.125","0.0","0.125","0.0","0.0","0.0","0.0","0.0","0.0","0.0","0.0","0.0","0.0","0.0","0.0","373.0","117.0","19531.0","3.99","","","","1.0"
"2441","Cu2ZnSnSe4","Cu2ZnSnSe4","0.0","0.0","0.0","0.0","0.0","0.0","0.0","0.0","0.0","0.0","0.0","0.0","0.0","0.0","0.0","0.0","0.0","0.0","0.0","0.0","0.0","0.0","0.0","0.0","0.0","0.0","0.0","0.0","0.0","0.0","0.0","0.0","0.0","0.0","0.0","0.0","0.0","0.5","0.0","0.0","0.0","0.0","0.0","0.25","0.0","0.0","0.0","0.0","0.0","0.0","0.125","0.0","0.125","0.0","0.0","0.0","0.0","0.0","0.0","0.0","0.0","0.0","0.0","0.0","0.0","473.0","145.0","16500.0","3.76","","","","1.0"
"2442","Cu2ZnSnSe4","Cu2ZnSnSe4","0.0","0.0","0.0","0.0","0.0","0.0","0.0","0.0","0.0","0.0","0.0","0.0","0.0","0.0","0.0","0.0","0.0","0.0","0.0","0.0","0.0","0.0","0.0","0.0","0.0","0.0","0.0","0.0","0.0","0.0","0.0","0.0","0.0","0.0","0.0","0.0","0.0","0.5","0.0","0.0","0.0","0.0","0.0","0.25","0.0","0.0","0.0","0.0","0.0","0.0","0.125","0.0","0.125","0.0","0.0","0.0","0.0","0.0","0.0","0.0","0.0","0.0","0.0","0.0","0.0","573.0","165.0","15060.0","3.3","","","","1.0"
"2443","Cu2ZnSnSe4","Cu2ZnSnSe4","0.0","0.0","0.0","0.0","0.0","0.0","0.0","0.0","0.0","0.0","0.0","0.0","0.0","0.0","0.0","0.0","0.0","0.0","0.0","0.0","0.0","0.0","0.0","0.0","0.0","0.0","0.0","0.0","0.0","0.0","0.0","0.0","0.0","0.0","0.0","0.0","0.0","0.5","0.0","0.0","0.0","0.0","0.0","0.25","0.0","0.0","0.0","0.0","0.0","0.0","0.125","0.0","0.125","0.0","0.0","0.0","0.0","0.0","0.0","0.0","0.0","0.0","0.0","0.0","0.0","673.0","192.0","12300.0","3.02","","","","1.0"
"2444","(Cu3SnS4)0.85(Ga2Te3)0.15","Cu2.55SnS3.4","0.0","0.0","0.0","0.0","0.0","0.0","0.0","0.0","0.0","0.0","0.0","0.0","0.0","0.0","0.0","0.0","0.0","0.0","0.0","0.0","0.0","0.0","0.0","0.0","0.0","0.0","0.0","0.0","0.0","0.0","0.0","0.0","0.0","0.0","0.0","0.0","0.0","0.0","0.0","0.0","0.0","0.0","0.0","0.3669064748201439","0.0","0.0","0.0","0.0","0.0","0.0","0.0","0.0","0.14388489208633096","0.0","0.0","0.0","0.0","0.4892086330935252","0.0","0.0","0.0","0.0","0.0","0.0","0.0","331.0","79.0","58519.0","1.78","","","","1.0"
"2445","(Cu3SnS4)0.85(Ga2Te3)0.15","Cu2.55SnS3.4","0.0","0.0","0.0","0.0","0.0","0.0","0.0","0.0","0.0","0.0","0.0","0.0","0.0","0.0","0.0","0.0","0.0","0.0","0.0","0.0","0.0","0.0","0.0","0.0","0.0","0.0","0.0","0.0","0.0","0.0","0.0","0.0","0.0","0.0","0.0","0.0","0.0","0.0","0.0","0.0","0.0","0.0","0.0","0.3669064748201439","0.0","0.0","0.0","0.0","0.0","0.0","0.0","0.0","0.14388489208633096","0.0","0.0","0.0","0.0","0.4892086330935252","0.0","0.0","0.0","0.0","0.0","0.0","0.0","429.0","102.0","50000.0","1.63","","","","1.0"
"2446","(Cu3SnS4)0.85(Ga2Te3)0.15","Cu2.55SnS3.4","0.0","0.0","0.0","0.0","0.0","0.0","0.0","0.0","0.0","0.0","0.0","0.0","0.0","0.0","0.0","0.0","0.0","0.0","0.0","0.0","0.0","0.0","0.0","0.0","0.0","0.0","0.0","0.0","0.0","0.0","0.0","0.0","0.0","0.0","0.0","0.0","0.0","0.0","0.0","0.0","0.0","0.0","0.0","0.3669064748201439","0.0","0.0","0.0","0.0","0.0","0.0","0.0","0.0","0.14388489208633096","0.0","0.0","0.0","0.0","0.4892086330935252","0.0","0.0","0.0","0.0","0.0","0.0","0.0","527.0","123.0","41941.0","1.43","","","","1.0"
"2447","(Cu3SnS4)0.85(Ga2Te3)0.15","Cu2.55SnS3.4","0.0","0.0","0.0","0.0","0.0","0.0","0.0","0.0","0.0","0.0","0.0","0.0","0.0","0.0","0.0","0.0","0.0","0.0","0.0","0.0","0.0","0.0","0.0","0.0","0.0","0.0","0.0","0.0","0.0","0.0","0.0","0.0","0.0","0.0","0.0","0.0","0.0","0.0","0.0","0.0","0.0","0.0","0.0","0.3669064748201439","0.0","0.0","0.0","0.0","0.0","0.0","0.0","0.0","0.14388489208633096","0.0","0.0","0.0","0.0","0.4892086330935252","0.0","0.0","0.0","0.0","0.0","0.0","0.0","624.0","150.0","31853.0","1.24","","","","1.0"
"2448","(Cu3SnS4)0.85(Ga2Te3)0.15","Cu2.55SnS3.4","0.0","0.0","0.0","0.0","0.0","0.0","0.0","0.0","0.0","0.0","0.0","0.0","0.0","0.0","0.0","0.0","0.0","0.0","0.0","0.0","0.0","0.0","0.0","0.0","0.0","0.0","0.0","0.0","0.0","0.0","0.0","0.0","0.0","0.0","0.0","0.0","0.0","0.0","0.0","0.0","0.0","0.0","0.0","0.3669064748201439","0.0","0.0","0.0","0.0","0.0","0.0","0.0","0.0","0.14388489208633096","0.0","0.0","0.0","0.0","0.4892086330935252","0.0","0.0","0.0","0.0","0.0","0.0","0.0","674.0","161.0","28782.0","1.2","","","","1.0"
"2449","(Cu3SnS4)0.85(Ga2Te3)0.15","Cu2.55SnS3.4","0.0","0.0","0.0","0.0","0.0","0.0","0.0","0.0","0.0","0.0","0.0","0.0","0.0","0.0","0.0","0.0","0.0","0.0","0.0","0.0","0.0","0.0","0.0","0.0","0.0","0.0","0.0","0.0","0.0","0.0","0.0","0.0","0.0","0.0","0.0","0.0","0.0","0.0","0.0","0.0","0.0","0.0","0.0","0.3669064748201439","0.0","0.0","0.0","0.0","0.0","0.0","0.0","0.0","0.14388489208633096","0.0","0.0","0.0","0.0","0.4892086330935252","0.0","0.0","0.0","0.0","0.0","0.0","0.0","741.0","183.0","19467.0","1.04","","","","1.0"
"2450","(Cu3SnS4)0.85(Ga2Te3)0.15","Cu2.55SnS3.4","0.0","0.0","0.0","0.0","0.0","0.0","0.0","0.0","0.0","0.0","0.0","0.0","0.0","0.0","0.0","0.0","0.0","0.0","0.0","0.0","0.0","0.0","0.0","0.0","0.0","0.0","0.0","0.0","0.0","0.0","0.0","0.0","0.0","0.0","0.0","0.0","0.0","0.0","0.0","0.0","0.0","0.0","0.0","0.3669064748201439","0.0","0.0","0.0","0.0","0.0","0.0","0.0","0.0","0.14388489208633096","0.0","0.0","0.0","0.0","0.4892086330935252","0.0","0.0","0.0","0.0","0.0","0.0","0.0","800.0","225.0","9856.0","0.72","","","","1.0"
"2451","(Cu3SnS4)0.875(Ga2Te3)0.125","Cu2.625SnS3.5","0.0","0.0","0.0","0.0","0.0","0.0","0.0","0.0","0.0","0.0","0.0","0.0","0.0","0.0","0.0","0.0","0.0","0.0","0.0","0.0","0.0","0.0","0.0","0.0","0.0","0.0","0.0","0.0","0.0","0.0","0.0","0.0","0.0","0.0","0.0","0.0","0.0","0.0","0.0","0.0","0.0","0.0","0.0","0.3684210526315789","0.0","0.0","0.0","0.0","0.0","0.0","0.0","0.0","0.14035087719298245","0.0","0.0","0.0","0.0","0.49122807017543857","0.0","0.0","0.0","0.0","0.0","0.0","0.0","331.0","75.0","93015.0","2.41","","","","1.0"
"2452","(Cu3SnS4)0.875(Ga2Te3)0.125","Cu2.625SnS3.5","0.0","0.0","0.0","0.0","0.0","0.0","0.0","0.0","0.0","0.0","0.0","0.0","0.0","0.0","0.0","0.0","0.0","0.0","0.0","0.0","0.0","0.0","0.0","0.0","0.0","0.0","0.0","0.0","0.0","0.0","0.0","0.0","0.0","0.0","0.0","0.0","0.0","0.0","0.0","0.0","0.0","0.0","0.0","0.3684210526315789","0.0","0.0","0.0","0.0","0.0","0.0","0.0","0.0","0.14035087719298245","0.0","0.0","0.0","0.0","0.49122807017543857","0.0","0.0","0.0","0.0","0.0","0.0","0.0","429.0","96.0","80475.0","2.19","","","","1.0"
"2453","(Cu3SnS4)0.875(Ga2Te3)0.125","Cu2.625SnS3.5","0.0","0.0","0.0","0.0","0.0","0.0","0.0","0.0","0.0","0.0","0.0","0.0","0.0","0.0","0.0","0.0","0.0","0.0","0.0","0.0","0.0","0.0","0.0","0.0","0.0","0.0","0.0","0.0","0.0","0.0","0.0","0.0","0.0","0.0","0.0","0.0","0.0","0.0","0.0","0.0","0.0","0.0","0.0","0.3684210526315789","0.0","0.0","0.0","0.0","0.0","0.0","0.0","0.0","0.14035087719298245","0.0","0.0","0.0","0.0","0.49122807017543857","0.0","0.0","0.0","0.0","0.0","0.0","0.0","527.0","117.0","68624.0","1.93","","","","1.0"
"2454","(Cu3SnS4)0.875(Ga2Te3)0.125","Cu2.625SnS3.5","0.0","0.0","0.0","0.0","0.0","0.0","0.0","0.0","0.0","0.0","0.0","0.0","0.0","0.0","0.0","0.0","0.0","0.0","0.0","0.0","0.0","0.0","0.0","0.0","0.0","0.0","0.0","0.0","0.0","0.0","0.0","0.0","0.0","0.0","0.0","0.0","0.0","0.0","0.0","0.0","0.0","0.0","0.0","0.3684210526315789","0.0","0.0","0.0","0.0","0.0","0.0","0.0","0.0","0.14035087719298245","0.0","0.0","0.0","0.0","0.49122807017543857","0.0","0.0","0.0","0.0","0.0","0.0","0.0","624.0","140.0","52117.0","1.68","","","","1.0"
"2455","(Cu3SnS4)0.875(Ga2Te3)0.125","Cu2.625SnS3.5","0.0","0.0","0.0","0.0","0.0","0.0","0.0","0.0","0.0","0.0","0.0","0.0","0.0","0.0","0.0","0.0","0.0","0.0","0.0","0.0","0.0","0.0","0.0","0.0","0.0","0.0","0.0","0.0","0.0","0.0","0.0","0.0","0.0","0.0","0.0","0.0","0.0","0.0","0.0","0.0","0.0","0.0","0.0","0.3684210526315789","0.0","0.0","0.0","0.0","0.0","0.0","0.0","0.0","0.14035087719298245","0.0","0.0","0.0","0.0","0.49122807017543857","0.0","0.0","0.0","0.0","0.0","0.0","0.0","674.0","146.0","48829.0","1.53","","","","1.0"
"2456","(Cu3SnS4)0.875(Ga2Te3)0.125","Cu2.625SnS3.5","0.0","0.0","0.0","0.0","0.0","0.0","0.0","0.0","0.0","0.0","0.0","0.0","0.0","0.0","0.0","0.0","0.0","0.0","0.0","0.0","0.0","0.0","0.0","0.0","0.0","0.0","0.0","0.0","0.0","0.0","0.0","0.0","0.0","0.0","0.0","0.0","0.0","0.0","0.0","0.0","0.0","0.0","0.0","0.3684210526315789","0.0","0.0","0.0","0.0","0.0","0.0","0.0","0.0","0.14035087719298245","0.0","0.0","0.0","0.0","0.49122807017543857","0.0","0.0","0.0","0.0","0.0","0.0","0.0","741.0","170.0","34493.0","1.38","","","","1.0"
"2457","(Cu3SnS4)0.895(Ga2Te3)0.105","Cu2.685SnS3.58","0.0","0.0","0.0","0.0","0.0","0.0","0.0","0.0","0.0","0.0","0.0","0.0","0.0","0.0","0.0","0.0","0.0","0.0","0.0","0.0","0.0","0.0","0.0","0.0","0.0","0.0","0.0","0.0","0.0","0.0","0.0","0.0","0.0","0.0","0.0","0.0","0.0","0.0","0.0","0.0","0.0","0.0","0.0","0.36958017894012385","0.0","0.0","0.0","0.0","0.0","0.0","0.0","0.0","0.13764624913971094","0.0","0.0","0.0","0.0","0.49277357192016513","0.0","0.0","0.0","0.0","0.0","0.0","0.0","331.0","52.0","178473.0","2.95","","","","0.9999999999999999"
"2458","(Cu3SnS4)0.895(Ga2Te3)0.105","Cu2.685SnS3.58","0.0","0.0","0.0","0.0","0.0","0.0","0.0","0.0","0.0","0.0","0.0","0.0","0.0","0.0","0.0","0.0","0.0","0.0","0.0","0.0","0.0","0.0","0.0","0.0","0.0","0.0","0.0","0.0","0.0","0.0","0.0","0.0","0.0","0.0","0.0","0.0","0.0","0.0","0.0","0.0","0.0","0.0","0.0","0.36958017894012385","0.0","0.0","0.0","0.0","0.0","0.0","0.0","0.0","0.13764624913971094","0.0","0.0","0.0","0.0","0.49277357192016513","0.0","0.0","0.0","0.0","0.0","0.0","0.0","405.0","63.0","161268.0","2.89","","","","0.9999999999999999"
"2459","(Cu3SnS4)0.895(Ga2Te3)0.105","Cu2.685SnS3.58","0.0","0.0","0.0","0.0","0.0","0.0","0.0","0.0","0.0","0.0","0.0","0.0","0.0","0.0","0.0","0.0","0.0","0.0","0.0","0.0","0.0","0.0","0.0","0.0","0.0","0.0","0.0","0.0","0.0","0.0","0.0","0.0","0.0","0.0","0.0","0.0","0.0","0.0","0.0","0.0","0.0","0.0","0.0","0.36958017894012385","0.0","0.0","0.0","0.0","0.0","0.0","0.0","0.0","0.13764624913971094","0.0","0.0","0.0","0.0","0.49277357192016513","0.0","0.0","0.0","0.0","0.0","0.0","0.0","479.0","75.0","141561.0","2.64","","","","0.9999999999999999"
"2460","(Cu3SnS4)0.895(Ga2Te3)0.105","Cu2.685SnS3.58","0.0","0.0","0.0","0.0","0.0","0.0","0.0","0.0","0.0","0.0","0.0","0.0","0.0","0.0","0.0","0.0","0.0","0.0","0.0","0.0","0.0","0.0","0.0","0.0","0.0","0.0","0.0","0.0","0.0","0.0","0.0","0.0","0.0","0.0","0.0","0.0","0.0","0.0","0.0","0.0","0.0","0.0","0.0","0.36958017894012385","0.0","0.0","0.0","0.0","0.0","0.0","0.0","0.0","0.13764624913971094","0.0","0.0","0.0","0.0","0.49277357192016513","0.0","0.0","0.0","0.0","0.0","0.0","0.0","554.0","89.0","122476.0","2.36","","","","0.9999999999999999"
"2461","(Cu3SnS4)0.895(Ga2Te3)0.105","Cu2.685SnS3.58","0.0","0.0","0.0","0.0","0.0","0.0","0.0","0.0","0.0","0.0","0.0","0.0","0.0","0.0","0.0","0.0","0.0","0.0","0.0","0.0","0.0","0.0","0.0","0.0","0.0","0.0","0.0","0.0","0.0","0.0","0.0","0.0","0.0","0.0","0.0","0.0","0.0","0.0","0.0","0.0","0.0","0.0","0.0","0.36958017894012385","0.0","0.0","0.0","0.0","0.0","0.0","0.0","0.0","0.13764624913971094","0.0","0.0","0.0","0.0","0.49277357192016513","0.0","0.0","0.0","0.0","0.0","0.0","0.0","627.0","102.0","104440.0","2.27","","","","0.9999999999999999"
"2462","(Cu3SnS4)0.895(Ga2Te3)0.105","Cu2.685SnS3.58","0.0","0.0","0.0","0.0","0.0","0.0","0.0","0.0","0.0","0.0","0.0","0.0","0.0","0.0","0.0","0.0","0.0","0.0","0.0","0.0","0.0","0.0","0.0","0.0","0.0","0.0","0.0","0.0","0.0","0.0","0.0","0.0","0.0","0.0","0.0","0.0","0.0","0.0","0.0","0.0","0.0","0.0","0.0","0.36958017894012385","0.0","0.0","0.0","0.0","0.0","0.0","0.0","0.0","0.13764624913971094","0.0","0.0","0.0","0.0","0.49277357192016513","0.0","0.0","0.0","0.0","0.0","0.0","0.0","700.0","116.0","86518.0","2.18","","","","0.9999999999999999"
"2463","(Cu3SnS4)0.895(Ga2Te3)0.105","Cu2.685SnS3.58","0.0","0.0","0.0","0.0","0.0","0.0","0.0","0.0","0.0","0.0","0.0","0.0","0.0","0.0","0.0","0.0","0.0","0.0","0.0","0.0","0.0","0.0","0.0","0.0","0.0","0.0","0.0","0.0","0.0","0.0","0.0","0.0","0.0","0.0","0.0","0.0","0.0","0.0","0.0","0.0","0.0","0.0","0.0","0.36958017894012385","0.0","0.0","0.0","0.0","0.0","0.0","0.0","0.0","0.13764624913971094","0.0","0.0","0.0","0.0","0.49277357192016513","0.0","0.0","0.0","0.0","0.0","0.0","0.0","746.0","138.0","63800.0","1.48","","","","0.9999999999999999"
"2464","(Cu3SnS4)0.895(Ga2Te3)0.105","Cu2.685SnS3.58","0.0","0.0","0.0","0.0","0.0","0.0","0.0","0.0","0.0","0.0","0.0","0.0","0.0","0.0","0.0","0.0","0.0","0.0","0.0","0.0","0.0","0.0","0.0","0.0","0.0","0.0","0.0","0.0","0.0","0.0","0.0","0.0","0.0","0.0","0.0","0.0","0.0","0.0","0.0","0.0","0.0","0.0","0.0","0.36958017894012385","0.0","0.0","0.0","0.0","0.0","0.0","0.0","0.0","0.13764624913971094","0.0","0.0","0.0","0.0","0.49277357192016513","0.0","0.0","0.0","0.0","0.0","0.0","0.0","798.0","181.0","29628.0","0.83","","","","0.9999999999999999"
"2465","(Cu3SnS4)0.915(Ga2Te3)0.085","Cu2.745SnS3.66","0.0","0.0","0.0","0.0","0.0","0.0","0.0","0.0","0.0","0.0","0.0","0.0","0.0","0.0","0.0","0.0","0.0","0.0","0.0","0.0","0.0","0.0","0.0","0.0","0.0","0.0","0.0","0.0","0.0","0.0","0.0","0.0","0.0","0.0","0.0","0.0","0.0","0.0","0.0","0.0","0.0","0.0","0.0","0.37069547602970965","0.0","0.0","0.0","0.0","0.0","0.0","0.0","0.0","0.13504388926401079","0.0","0.0","0.0","0.0","0.49426063470627957","0.0","0.0","0.0","0.0","0.0","0.0","0.0","331.0","47.0","186400.0","3.84","","","","1.0"
"2466","(Cu3SnS4)0.915(Ga2Te3)0.085","Cu2.745SnS3.66","0.0","0.0","0.0","0.0","0.0","0.0","0.0","0.0","0.0","0.0","0.0","0.0","0.0","0.0","0.0","0.0","0.0","0.0","0.0","0.0","0.0","0.0","0.0","0.0","0.0","0.0","0.0","0.0","0.0","0.0","0.0","0.0","0.0","0.0","0.0","0.0","0.0","0.0","0.0","0.0","0.0","0.0","0.0","0.37069547602970965","0.0","0.0","0.0","0.0","0.0","0.0","0.0","0.0","0.13504388926401079","0.0","0.0","0.0","0.0","0.49426063470627957","0.0","0.0","0.0","0.0","0.0","0.0","0.0","405.0","58.0","168430.0","3.74","","","","1.0"
"2467","(Cu3SnS4)0.915(Ga2Te3)0.085","Cu2.745SnS3.66","0.0","0.0","0.0","0.0","0.0","0.0","0.0","0.0","0.0","0.0","0.0","0.0","0.0","0.0","0.0","0.0","0.0","0.0","0.0","0.0","0.0","0.0","0.0","0.0","0.0","0.0","0.0","0.0","0.0","0.0","0.0","0.0","0.0","0.0","0.0","0.0","0.0","0.0","0.0","0.0","0.0","0.0","0.0","0.37069547602970965","0.0","0.0","0.0","0.0","0.0","0.0","0.0","0.0","0.13504388926401079","0.0","0.0","0.0","0.0","0.49426063470627957","0.0","0.0","0.0","0.0","0.0","0.0","0.0","479.0","72.0","150000.0","3.43","","","","1.0"
"2468","(Cu3SnS4)0.915(Ga2Te3)0.085","Cu2.745SnS3.66","0.0","0.0","0.0","0.0","0.0","0.0","0.0","0.0","0.0","0.0","0.0","0.0","0.0","0.0","0.0","0.0","0.0","0.0","0.0","0.0","0.0","0.0","0.0","0.0","0.0","0.0","0.0","0.0","0.0","0.0","0.0","0.0","0.0","0.0","0.0","0.0","0.0","0.0","0.0","0.0","0.0","0.0","0.0","0.37069547602970965","0.0","0.0","0.0","0.0","0.0","0.0","0.0","0.0","0.13504388926401079","0.0","0.0","0.0","0.0","0.49426063470627957","0.0","0.0","0.0","0.0","0.0","0.0","0.0","554.0","85.0","131670.0","3.18","","","","1.0"
"2469","(Cu3SnS4)0.915(Ga2Te3)0.085","Cu2.745SnS3.66","0.0","0.0","0.0","0.0","0.0","0.0","0.0","0.0","0.0","0.0","0.0","0.0","0.0","0.0","0.0","0.0","0.0","0.0","0.0","0.0","0.0","0.0","0.0","0.0","0.0","0.0","0.0","0.0","0.0","0.0","0.0","0.0","0.0","0.0","0.0","0.0","0.0","0.0","0.0","0.0","0.0","0.0","0.0","0.37069547602970965","0.0","0.0","0.0","0.0","0.0","0.0","0.0","0.0","0.13504388926401079","0.0","0.0","0.0","0.0","0.49426063470627957","0.0","0.0","0.0","0.0","0.0","0.0","0.0","627.0","97.0","113920.0","3.15","","","","1.0"
"2470","(Cu3SnS4)0.915(Ga2Te3)0.085","Cu2.745SnS3.66","0.0","0.0","0.0","0.0","0.0","0.0","0.0","0.0","0.0","0.0","0.0","0.0","0.0","0.0","0.0","0.0","0.0","0.0","0.0","0.0","0.0","0.0","0.0","0.0","0.0","0.0","0.0","0.0","0.0","0.0","0.0","0.0","0.0","0.0","0.0","0.0","0.0","0.0","0.0","0.0","0.0","0.0","0.0","0.37069547602970965","0.0","0.0","0.0","0.0","0.0","0.0","0.0","0.0","0.13504388926401079","0.0","0.0","0.0","0.0","0.49426063470627957","0.0","0.0","0.0","0.0","0.0","0.0","0.0","700.0","112.0","94370.0","2.77","","","","1.0"
"2471","(Cu3SnS4)0.915(Ga2Te3)0.085","Cu2.745SnS3.66","0.0","0.0","0.0","0.0","0.0","0.0","0.0","0.0","0.0","0.0","0.0","0.0","0.0","0.0","0.0","0.0","0.0","0.0","0.0","0.0","0.0","0.0","0.0","0.0","0.0","0.0","0.0","0.0","0.0","0.0","0.0","0.0","0.0","0.0","0.0","0.0","0.0","0.0","0.0","0.0","0.0","0.0","0.0","0.37069547602970965","0.0","0.0","0.0","0.0","0.0","0.0","0.0","0.0","0.13504388926401079","0.0","0.0","0.0","0.0","0.49426063470627957","0.0","0.0","0.0","0.0","0.0","0.0","0.0","741.0","120.0","84000.0","1.98","","","","1.0"
"2472","(Cu3SnS4)0.915(Ga2Te3)0.085","Cu2.745SnS3.66","0.0","0.0","0.0","0.0","0.0","0.0","0.0","0.0","0.0","0.0","0.0","0.0","0.0","0.0","0.0","0.0","0.0","0.0","0.0","0.0","0.0","0.0","0.0","0.0","0.0","0.0","0.0","0.0","0.0","0.0","0.0","0.0","0.0","0.0","0.0","0.0","0.0","0.0","0.0","0.0","0.0","0.0","0.0","0.37069547602970965","0.0","0.0","0.0","0.0","0.0","0.0","0.0","0.0","0.13504388926401079","0.0","0.0","0.0","0.0","0.49426063470627957","0.0","0.0","0.0","0.0","0.0","0.0","0.0","798.0","183.0","27960.0","0.93","","","","1.0"
"2473","Cu26V2Ge3Sb3S32","Cu26V2Ge3Sb3S32","0.0","0.0","0.0","0.0","0.0","0.0","0.0","0.0","0.0","0.0","0.0","0.0","0.0","0.0","0.0","0.0","0.0","0.0","0.0","0.0","0.0","0.0","0.0","0.0","0.0","0.0","0.0","0.0","0.0","0.0","0.0","0.0","0.0","0.0","0.0","0.0","0.0","0.0","0.0","0.045454545454545456","0.0","0.0","0.0","0.3939393939393939","0.0","0.045454545454545456","0.0","0.0","0.0","0.0","0.0","0.0","0.0","0.0","0.0","0.0","0.030303030303030304","0.48484848484848486","0.0","0.0","0.0","0.0","0.0","0.0","0.0","309.0","116.0","57368.0","1.69","","","","0.9999999999999999"
"2474","Cu26V2Ge3Sb3S32","Cu26V2Ge3Sb3S32","0.0","0.0","0.0","0.0","0.0","0.0","0.0","0.0","0.0","0.0","0.0","0.0","0.0","0.0","0.0","0.0","0.0","0.0","0.0","0.0","0.0","0.0","0.0","0.0","0.0","0.0","0.0","0.0","0.0","0.0","0.0","0.0","0.0","0.0","0.0","0.0","0.0","0.0","0.0","0.045454545454545456","0.0","0.0","0.0","0.3939393939393939","0.0","0.045454545454545456","0.0","0.0","0.0","0.0","0.0","0.0","0.0","0.0","0.0","0.0","0.030303030303030304","0.48484848484848486","0.0","0.0","0.0","0.0","0.0","0.0","0.0","400.0","139.0","48018.0","1.4","","","","0.9999999999999999"
"2475","Cu26V2Ge3Sb3S32","Cu26V2Ge3Sb3S32","0.0","0.0","0.0","0.0","0.0","0.0","0.0","0.0","0.0","0.0","0.0","0.0","0.0","0.0","0.0","0.0","0.0","0.0","0.0","0.0","0.0","0.0","0.0","0.0","0.0","0.0","0.0","0.0","0.0","0.0","0.0","0.0","0.0","0.0","0.0","0.0","0.0","0.0","0.0","0.045454545454545456","0.0","0.0","0.0","0.3939393939393939","0.0","0.045454545454545456","0.0","0.0","0.0","0.0","0.0","0.0","0.0","0.0","0.0","0.0","0.030303030303030304","0.48484848484848486","0.0","0.0","0.0","0.0","0.0","0.0","0.0","497.0","162.0","37544.0","1.2","","","","0.9999999999999999"
"2476","Cu26V2Ge3Sb3S32","Cu26V2Ge3Sb3S32","0.0","0.0","0.0","0.0","0.0","0.0","0.0","0.0","0.0","0.0","0.0","0.0","0.0","0.0","0.0","0.0","0.0","0.0","0.0","0.0","0.0","0.0","0.0","0.0","0.0","0.0","0.0","0.0","0.0","0.0","0.0","0.0","0.0","0.0","0.0","0.0","0.0","0.0","0.0","0.045454545454545456","0.0","0.0","0.0","0.3939393939393939","0.0","0.045454545454545456","0.0","0.0","0.0","0.0","0.0","0.0","0.0","0.0","0.0","0.0","0.030303030303030304","0.48484848484848486","0.0","0.0","0.0","0.0","0.0","0.0","0.0","594.0","186.0","29781.0","1.05","","","","0.9999999999999999"
"2477","Cu26V2Ge3Sb3S32","Cu26V2Ge3Sb3S32","0.0","0.0","0.0","0.0","0.0","0.0","0.0","0.0","0.0","0.0","0.0","0.0","0.0","0.0","0.0","0.0","0.0","0.0","0.0","0.0","0.0","0.0","0.0","0.0","0.0","0.0","0.0","0.0","0.0","0.0","0.0","0.0","0.0","0.0","0.0","0.0","0.0","0.0","0.0","0.045454545454545456","0.0","0.0","0.0","0.3939393939393939","0.0","0.045454545454545456","0.0","0.0","0.0","0.0","0.0","0.0","0.0","0.0","0.0","0.0","0.030303030303030304","0.48484848484848486","0.0","0.0","0.0","0.0","0.0","0.0","0.0","674.0","206.0","24605.0","0.96","","","","0.9999999999999999"
"2478","Cu26V2Ge4Sb2S32","Cu26V2Ge4Sb2S32","0.0","0.0","0.0","0.0","0.0","0.0","0.0","0.0","0.0","0.0","0.0","0.0","0.0","0.0","0.0","0.0","0.0","0.0","0.0","0.0","0.0","0.0","0.0","0.0","0.0","0.0","0.0","0.0","0.0","0.0","0.0","0.0","0.0","0.0","0.0","0.0","0.0","0.0","0.0","0.06060606060606061","0.0","0.0","0.0","0.3939393939393939","0.0","0.030303030303030304","0.0","0.0","0.0","0.0","0.0","0.0","0.0","0.0","0.0","0.0","0.030303030303030304","0.48484848484848486","0.0","0.0","0.0","0.0","0.0","0.0","0.0","309.0","67.0","175410.0","2.57","","","","0.9999999999999999"
"2479","Cu26V2Ge4Sb2S32","Cu26V2Ge4Sb2S32","0.0","0.0","0.0","0.0","0.0","0.0","0.0","0.0","0.0","0.0","0.0","0.0","0.0","0.0","0.0","0.0","0.0","0.0","0.0","0.0","0.0","0.0","0.0","0.0","0.0","0.0","0.0","0.0","0.0","0.0","0.0","0.0","0.0","0.0","0.0","0.0","0.0","0.0","0.0","0.06060606060606061","0.0","0.0","0.0","0.3939393939393939","0.0","0.030303030303030304","0.0","0.0","0.0","0.0","0.0","0.0","0.0","0.0","0.0","0.0","0.030303030303030304","0.48484848484848486","0.0","0.0","0.0","0.0","0.0","0.0","0.0","400.0","84.0","140800.0","2.26","","","","0.9999999999999999"
"2480","Cu26V2Ge4Sb2S32","Cu26V2Ge4Sb2S32","0.0","0.0","0.0","0.0","0.0","0.0","0.0","0.0","0.0","0.0","0.0","0.0","0.0","0.0","0.0","0.0","0.0","0.0","0.0","0.0","0.0","0.0","0.0","0.0","0.0","0.0","0.0","0.0","0.0","0.0","0.0","0.0","0.0","0.0","0.0","0.0","0.0","0.0","0.0","0.06060606060606061","0.0","0.0","0.0","0.3939393939393939","0.0","0.030303030303030304","0.0","0.0","0.0","0.0","0.0","0.0","0.0","0.0","0.0","0.0","0.030303030303030304","0.48484848484848486","0.0","0.0","0.0","0.0","0.0","0.0","0.0","497.0","104.0","111500.0","2.04","","","","0.9999999999999999"
"2481","Cu26V2Ge4Sb2S32","Cu26V2Ge4Sb2S32","0.0","0.0","0.0","0.0","0.0","0.0","0.0","0.0","0.0","0.0","0.0","0.0","0.0","0.0","0.0","0.0","0.0","0.0","0.0","0.0","0.0","0.0","0.0","0.0","0.0","0.0","0.0","0.0","0.0","0.0","0.0","0.0","0.0","0.0","0.0","0.0","0.0","0.0","0.0","0.06060606060606061","0.0","0.0","0.0","0.3939393939393939","0.0","0.030303030303030304","0.0","0.0","0.0","0.0","0.0","0.0","0.0","0.0","0.0","0.0","0.030303030303030304","0.48484848484848486","0.0","0.0","0.0","0.0","0.0","0.0","0.0","594.0","123.0","86508.0","1.82","","","","0.9999999999999999"
"2482","Cu26V2Ge4Sb2S32","Cu26V2Ge4Sb2S32","0.0","0.0","0.0","0.0","0.0","0.0","0.0","0.0","0.0","0.0","0.0","0.0","0.0","0.0","0.0","0.0","0.0","0.0","0.0","0.0","0.0","0.0","0.0","0.0","0.0","0.0","0.0","0.0","0.0","0.0","0.0","0.0","0.0","0.0","0.0","0.0","0.0","0.0","0.0","0.06060606060606061","0.0","0.0","0.0","0.3939393939393939","0.0","0.030303030303030304","0.0","0.0","0.0","0.0","0.0","0.0","0.0","0.0","0.0","0.0","0.030303030303030304","0.48484848484848486","0.0","0.0","0.0","0.0","0.0","0.0","0.0","674.0","141.0","70500.0","1.67","","","","0.9999999999999999"
"2483","Cu26V2Ge5SbS32","Cu26V2Ge5SbS32","0.0","0.0","0.0","0.0","0.0","0.0","0.0","0.0","0.0","0.0","0.0","0.0","0.0","0.0","0.0","0.0","0.0","0.0","0.0","0.0","0.0","0.0","0.0","0.0","0.0","0.0","0.0","0.0","0.0","0.0","0.0","0.0","0.0","0.0","0.0","0.0","0.0","0.0","0.0","0.07575757575757576","0.0","0.0","0.0","0.3939393939393939","0.0","0.015151515151515152","0.0","0.0","0.0","0.0","0.0","0.0","0.0","0.0","0.0","0.0","0.030303030303030304","0.48484848484848486","0.0","0.0","0.0","0.0","0.0","0.0","0.0","309.0","40.0","334375.0","3.65","","","","1.0"
"2484","Cu26V2Ge5SbS32","Cu26V2Ge5SbS32","0.0","0.0","0.0","0.0","0.0","0.0","0.0","0.0","0.0","0.0","0.0","0.0","0.0","0.0","0.0","0.0","0.0","0.0","0.0","0.0","0.0","0.0","0.0","0.0","0.0","0.0","0.0","0.0","0.0","0.0","0.0","0.0","0.0","0.0","0.0","0.0","0.0","0.0","0.0","0.07575757575757576","0.0","0.0","0.0","0.3939393939393939","0.0","0.015151515151515152","0.0","0.0","0.0","0.0","0.0","0.0","0.0","0.0","0.0","0.0","0.030303030303030304","0.48484848484848486","0.0","0.0","0.0","0.0","0.0","0.0","0.0","400.0","55.0","260976.0","3.12","","","","1.0"
"2485","Cu26V2Ge5SbS32","Cu26V2Ge5SbS32","0.0","0.0","0.0","0.0","0.0","0.0","0.0","0.0","0.0","0.0","0.0","0.0","0.0","0.0","0.0","0.0","0.0","0.0","0.0","0.0","0.0","0.0","0.0","0.0","0.0","0.0","0.0","0.0","0.0","0.0","0.0","0.0","0.0","0.0","0.0","0.0","0.0","0.0","0.0","0.07575757575757576","0.0","0.0","0.0","0.3939393939393939","0.0","0.015151515151515152","0.0","0.0","0.0","0.0","0.0","0.0","0.0","0.0","0.0","0.0","0.030303030303030304","0.48484848484848486","0.0","0.0","0.0","0.0","0.0","0.0","0.0","497.0","71.0","201887.0","2.78","","","","1.0"
"2486","Cu26V2Ge5SbS32","Cu26V2Ge5SbS32","0.0","0.0","0.0","0.0","0.0","0.0","0.0","0.0","0.0","0.0","0.0","0.0","0.0","0.0","0.0","0.0","0.0","0.0","0.0","0.0","0.0","0.0","0.0","0.0","0.0","0.0","0.0","0.0","0.0","0.0","0.0","0.0","0.0","0.0","0.0","0.0","0.0","0.0","0.0","0.07575757575757576","0.0","0.0","0.0","0.3939393939393939","0.0","0.015151515151515152","0.0","0.0","0.0","0.0","0.0","0.0","0.0","0.0","0.0","0.0","0.030303030303030304","0.48484848484848486","0.0","0.0","0.0","0.0","0.0","0.0","0.0","594.0","89.0","155100.0","2.48","","","","1.0"
"2487","Cu26V2Ge5SbS32","Cu26V2Ge5SbS32","0.0","0.0","0.0","0.0","0.0","0.0","0.0","0.0","0.0","0.0","0.0","0.0","0.0","0.0","0.0","0.0","0.0","0.0","0.0","0.0","0.0","0.0","0.0","0.0","0.0","0.0","0.0","0.0","0.0","0.0","0.0","0.0","0.0","0.0","0.0","0.0","0.0","0.0","0.0","0.07575757575757576","0.0","0.0","0.0","0.3939393939393939","0.0","0.015151515151515152","0.0","0.0","0.0","0.0","0.0","0.0","0.0","0.0","0.0","0.0","0.030303030303030304","0.48484848484848486","0.0","0.0","0.0","0.0","0.0","0.0","0.0","674.0","105.0","125900.0","2.3","","","","1.0"
"2488","Cu26V2Ge6S32","Cu26V2Ge6S32","0.0","0.0","0.0","0.0","0.0","0.0","0.0","0.0","0.0","0.0","0.0","0.0","0.0","0.0","0.0","0.0","0.0","0.0","0.0","0.0","0.0","0.0","0.0","0.0","0.0","0.0","0.0","0.0","0.0","0.0","0.0","0.0","0.0","0.0","0.0","0.0","0.0","0.0","0.0","0.09090909090909091","0.0","0.0","0.0","0.3939393939393939","0.0","0.0","0.0","0.0","0.0","0.0","0.0","0.0","0.0","0.0","0.0","0.0","0.030303030303030304","0.48484848484848486","0.0","0.0","0.0","0.0","0.0","0.0","0.0","309.0","19.0","545000.0","5.31","","","","1.0"
"2489","Cu26V2Ge6S32","Cu26V2Ge6S32","0.0","0.0","0.0","0.0","0.0","0.0","0.0","0.0","0.0","0.0","0.0","0.0","0.0","0.0","0.0","0.0","0.0","0.0","0.0","0.0","0.0","0.0","0.0","0.0","0.0","0.0","0.0","0.0","0.0","0.0","0.0","0.0","0.0","0.0","0.0","0.0","0.0","0.0","0.0","0.09090909090909091","0.0","0.0","0.0","0.3939393939393939","0.0","0.0","0.0","0.0","0.0","0.0","0.0","0.0","0.0","0.0","0.0","0.0","0.030303030303030304","0.48484848484848486","0.0","0.0","0.0","0.0","0.0","0.0","0.0","400.0","33.0","389286.0","4.43","","","","1.0"
"2490","Cu26V2Ge6S32","Cu26V2Ge6S32","0.0","0.0","0.0","0.0","0.0","0.0","0.0","0.0","0.0","0.0","0.0","0.0","0.0","0.0","0.0","0.0","0.0","0.0","0.0","0.0","0.0","0.0","0.0","0.0","0.0","0.0","0.0","0.0","0.0","0.0","0.0","0.0","0.0","0.0","0.0","0.0","0.0","0.0","0.0","0.09090909090909091","0.0","0.0","0.0","0.3939393939393939","0.0","0.0","0.0","0.0","0.0","0.0","0.0","0.0","0.0","0.0","0.0","0.0","0.030303030303030304","0.48484848484848486","0.0","0.0","0.0","0.0","0.0","0.0","0.0","497.0","49.0","302778.0","3.87","","","","1.0"
"2491","Cu26V2Ge6S32","Cu26V2Ge6S32","0.0","0.0","0.0","0.0","0.0","0.0","0.0","0.0","0.0","0.0","0.0","0.0","0.0","0.0","0.0","0.0","0.0","0.0","0.0","0.0","0.0","0.0","0.0","0.0","0.0","0.0","0.0","0.0","0.0","0.0","0.0","0.0","0.0","0.0","0.0","0.0","0.0","0.0","0.0","0.09090909090909091","0.0","0.0","0.0","0.3939393939393939","0.0","0.0","0.0","0.0","0.0","0.0","0.0","0.0","0.0","0.0","0.0","0.0","0.030303030303030304","0.48484848484848486","0.0","0.0","0.0","0.0","0.0","0.0","0.0","594.0","66.0","232000.0","3.34","","","","1.0"
"2492","Cu26V2Ge6S32","Cu26V2Ge6S32","0.0","0.0","0.0","0.0","0.0","0.0","0.0","0.0","0.0","0.0","0.0","0.0","0.0","0.0","0.0","0.0","0.0","0.0","0.0","0.0","0.0","0.0","0.0","0.0","0.0","0.0","0.0","0.0","0.0","0.0","0.0","0.0","0.0","0.0","0.0","0.0","0.0","0.0","0.0","0.09090909090909091","0.0","0.0","0.0","0.3939393939393939","0.0","0.0","0.0","0.0","0.0","0.0","0.0","0.0","0.0","0.0","0.0","0.0","0.030303030303030304","0.48484848484848486","0.0","0.0","0.0","0.0","0.0","0.0","0.0","674.0","79.0","191500.0","3.01","","","","1.0"
"2493","Co0.95Ni0.05GeTe","Co0.95Ni0.05GeTe","0.0","0.0","0.0","0.0","0.0","0.016666666666666666","0.0","0.0","0.0","0.0","0.0","0.31666666666666665","0.0","0.0","0.0","0.0","0.0","0.3333333333333333","0.0","0.0","0.0","0.0","0.0","0.0","0.0","0.0","0.0","0.0","0.0","0.0","0.0","0.0","0.0","0.0","0.0","0.0","0.0","0.0","0.0","0.3333333333333333","0.0","0.0","0.0","0.0","0.0","0.0","0.0","0.0","0.0","0.0","0.0","0.0","0.0","0.0","0.0","0.0","0.0","0.0","0.0","0.0","0.0","0.0","0.0","0.0","0.0","327.0","-44.0","171693.0","6.25","","","","1.0"
"2494","Co0.95Ni0.05GeTe","Co0.95Ni0.05GeTe","0.0","0.0","0.0","0.0","0.0","0.016666666666666666","0.0","0.0","0.0","0.0","0.0","0.31666666666666665","0.0","0.0","0.0","0.0","0.0","0.3333333333333333","0.0","0.0","0.0","0.0","0.0","0.0","0.0","0.0","0.0","0.0","0.0","0.0","0.0","0.0","0.0","0.0","0.0","0.0","0.0","0.0","0.0","0.3333333333333333","0.0","0.0","0.0","0.0","0.0","0.0","0.0","0.0","0.0","0.0","0.0","0.0","0.0","0.0","0.0","0.0","0.0","0.0","0.0","0.0","0.0","0.0","0.0","0.0","0.0","394.0","-55.0","158995.0","5.65","","","","1.0"
"2495","Co0.95Ni0.05GeTe","Co0.95Ni0.05GeTe","0.0","0.0","0.0","0.0","0.0","0.016666666666666666","0.0","0.0","0.0","0.0","0.0","0.31666666666666665","0.0","0.0","0.0","0.0","0.0","0.3333333333333333","0.0","0.0","0.0","0.0","0.0","0.0","0.0","0.0","0.0","0.0","0.0","0.0","0.0","0.0","0.0","0.0","0.0","0.0","0.0","0.0","0.0","0.3333333333333333","0.0","0.0","0.0","0.0","0.0","0.0","0.0","0.0","0.0","0.0","0.0","0.0","0.0","0.0","0.0","0.0","0.0","0.0","0.0","0.0","0.0","0.0","0.0","0.0","0.0","478.0","-66.0","144444.0","5.25","","","","1.0"
"2496","Co0.95Ni0.05GeTe","Co0.95Ni0.05GeTe","0.0","0.0","0.0","0.0","0.0","0.016666666666666666","0.0","0.0","0.0","0.0","0.0","0.31666666666666665","0.0","0.0","0.0","0.0","0.0","0.3333333333333333","0.0","0.0","0.0","0.0","0.0","0.0","0.0","0.0","0.0","0.0","0.0","0.0","0.0","0.0","0.0","0.0","0.0","0.0","0.0","0.0","0.0","0.3333333333333333","0.0","0.0","0.0","0.0","0.0","0.0","0.0","0.0","0.0","0.0","0.0","0.0","0.0","0.0","0.0","0.0","0.0","0.0","0.0","0.0","0.0","0.0","0.0","0.0","0.0","551.0","-76.0","133862.0","4.97","","","","1.0"
"2497","Co0.95Ni0.05GeTe","Co0.95Ni0.05GeTe","0.0","0.0","0.0","0.0","0.0","0.016666666666666666","0.0","0.0","0.0","0.0","0.0","0.31666666666666665","0.0","0.0","0.0","0.0","0.0","0.3333333333333333","0.0","0.0","0.0","0.0","0.0","0.0","0.0","0.0","0.0","0.0","0.0","0.0","0.0","0.0","0.0","0.0","0.0","0.0","0.0","0.0","0.0","0.3333333333333333","0.0","0.0","0.0","0.0","0.0","0.0","0.0","0.0","0.0","0.0","0.0","0.0","0.0","0.0","0.0","0.0","0.0","0.0","0.0","0.0","0.0","0.0","0.0","0.0","0.0","626.0","-88.0","125397.0","4.91","","","","1.0"
"2498","Co0.95Ni0.05GeTe","Co0.95Ni0.05GeTe","0.0","0.0","0.0","0.0","0.0","0.016666666666666666","0.0","0.0","0.0","0.0","0.0","0.31666666666666665","0.0","0.0","0.0","0.0","0.0","0.3333333333333333","0.0","0.0","0.0","0.0","0.0","0.0","0.0","0.0","0.0","0.0","0.0","0.0","0.0","0.0","0.0","0.0","0.0","0.0","0.0","0.0","0.0","0.3333333333333333","0.0","0.0","0.0","0.0","0.0","0.0","0.0","0.0","0.0","0.0","0.0","0.0","0.0","0.0","0.0","0.0","0.0","0.0","0.0","0.0","0.0","0.0","0.0","0.0","0.0","701.0","-94.0","120899.0","4.89","","","","1.0"
