Repository: anilkunwar/thermoelectrics

# Machine learning assisted design of thermoelectrics

a. Machine Learning

# Fetching the upto date data of thermoelectricity (Informatics)

# Featurization:

The computer code to convert the multicomponent chemical formula and temperature row into composition-temperature feature vector
Binary alloys/compunds with upload from json files
Multicomponent alloys/compunds with upload from json files

# Informatics approach to classify p-type and n-type thermoelectric materials

Basic Illustrative Tutorials
Querying the Abstracts on the Materials Science, Applied Physics and Condensed Matter Physics on Keyterms Specific to Thermoelectrics
NER analysis for material type classification

File: machine_learning/vae_regression/latent_space_exploration/thermoelectric_materials.csv (part 36 of 71)
"","Formula","modformula","In","Tl","La","Sr","Mn","Ni","Ru","Pd","Hf","Cs","Sc","Co","Si","Fe","Li","Cl","Yb","Te","N","Ti","Cd","Zr","Y","Ga","Cr","Pr","Tm","Br","Ca","Mg","Rb","Au","Nd","Ce","Ho","I","Ba","Se","Pb","Ge","Gd","Tb","Dy","Cu","Na","Sb","Bi","P","As","Sm","Zn","Al","Sn","Ag","Nb","Mo","V","S","K","Lu","O","Eu","Ta","B","Er","temperature(K)","seebeck_coefficient(μV/K)","electrical_conductivity(S/m)","thermal_conductivity(W/mK)","power_factor(W/mK2)","ZT","reference","sum_elements"
"2572","Cu2.075Sn0.925S3","Cu2.075Sn0.925S3","0.0","0.0","0.0","0.0","0.0","0.0","0.0","0.0","0.0","0.0","0.0","0.0","0.0","0.0","0.0","0.0","0.0","0.0","0.0","0.0","0.0","0.0","0.0","0.0","0.0","0.0","0.0","0.0","0.0","0.0","0.0","0.0","0.0","0.0","0.0","0.0","0.0","0.0","0.0","0.0","0.0","0.0","0.0","0.3458333333333334","0.0","0.0","0.0","0.0","0.0","0.0","0.0","0.0","0.15416666666666667","0.0","0.0","0.0","0.0","0.5","0.0","0.0","0.0","0.0","0.0","0.0","0.0","400.0","47.0","281250.0","3.77","","","","1.0"
"2573","Cu2.075Sn0.925S3","Cu2.075Sn0.925S3","0.0","0.0","0.0","0.0","0.0","0.0","0.0","0.0","0.0","0.0","0.0","0.0","0.0","0.0","0.0","0.0","0.0","0.0","0.0","0.0","0.0","0.0","0.0","0.0","0.0","0.0","0.0","0.0","0.0","0.0","0.0","0.0","0.0","0.0","0.0","0.0","0.0","0.0","0.0","0.0","0.0","0.0","0.0","0.3458333333333334","0.0","0.0","0.0","0.0","0.0","0.0","0.0","0.0","0.15416666666666667","0.0","0.0","0.0","0.0","0.5","0.0","0.0","0.0","0.0","0.0","0.0","0.0","500.0","61.0","225000.0","3.27","","","","1.0"
"2574","Cu2.075Sn0.925S3","Cu2.075Sn0.925S3","0.0","0.0","0.0","0.0","0.0","0.0","0.0","0.0","0.0","0.0","0.0","0.0","0.0","0.0","0.0","0.0","0.0","0.0","0.0","0.0","0.0","0.0","0.0","0.0","0.0","0.0","0.0","0.0","0.0","0.0","0.0","0.0","0.0","0.0","0.0","0.0","0.0","0.0","0.0","0.0","0.0","0.0","0.0","0.3458333333333334","0.0","0.0","0.0","0.0","0.0","0.0","0.0","0.0","0.15416666666666667","0.0","0.0","0.0","0.0","0.5","0.0","0.0","0.0","0.0","0.0","0.0","0.0","600.0","75.0","179104.0","2.86","","","","1.0"
"2575","Cu2.075Sn0.925S3","Cu2.075Sn0.925S3","0.0","0.0","0.0","0.0","0.0","0.0","0.0","0.0","0.0","0.0","0.0","0.0","0.0","0.0","0.0","0.0","0.0","0.0","0.0","0.0","0.0","0.0","0.0","0.0","0.0","0.0","0.0","0.0","0.0","0.0","0.0","0.0","0.0","0.0","0.0","0.0","0.0","0.0","0.0","0.0","0.0","0.0","0.0","0.3458333333333334","0.0","0.0","0.0","0.0","0.0","0.0","0.0","0.0","0.15416666666666667","0.0","0.0","0.0","0.0","0.5","0.0","0.0","0.0","0.0","0.0","0.0","0.0","700.0","86.0","140625.0","2.51","","","","1.0"
"2576","Cu22Sn10S32","Cu22Sn10S32","0.0","0.0","0.0","0.0","0.0","0.0","0.0","0.0","0.0","0.0","0.0","0.0","0.0","0.0","0.0","0.0","0.0","0.0","0.0","0.0","0.0","0.0","0.0","0.0","0.0","0.0","0.0","0.0","0.0","0.0","0.0","0.0","0.0","0.0","0.0","0.0","0.0","0.0","0.0","0.0","0.0","0.0","0.0","0.34375","0.0","0.0","0.0","0.0","0.0","0.0","0.0","0.0","0.15625","0.0","0.0","0.0","0.0","0.5","0.0","0.0","0.0","0.0","0.0","0.0","0.0","300.0","45.0","246575.0","3.51","","","","1.0"
"2577","Cu22Sn10S32","Cu22Sn10S32","0.0","0.0","0.0","0.0","0.0","0.0","0.0","0.0","0.0","0.0","0.0","0.0","0.0","0.0","0.0","0.0","0.0","0.0","0.0","0.0","0.0","0.0","0.0","0.0","0.0","0.0","0.0","0.0","0.0","0.0","0.0","0.0","0.0","0.0","0.0","0.0","0.0","0.0","0.0","0.0","0.0","0.0","0.0","0.34375","0.0","0.0","0.0","0.0","0.0","0.0","0.0","0.0","0.15625","0.0","0.0","0.0","0.0","0.5","0.0","0.0","0.0","0.0","0.0","0.0","0.0","400.0","57.0","195652.0","3.03","","","","1.0"
"2578","Cu22Sn10S32","Cu22Sn10S32","0.0","0.0","0.0","0.0","0.0","0.0","0.0","0.0","0.0","0.0","0.0","0.0","0.0","0.0","0.0","0.0","0.0","0.0","0.0","0.0","0.0","0.0","0.0","0.0","0.0","0.0","0.0","0.0","0.0","0.0","0.0","0.0","0.0","0.0","0.0","0.0","0.0","0.0","0.0","0.0","0.0","0.0","0.0","0.34375","0.0","0.0","0.0","0.0","0.0","0.0","0.0","0.0","0.15625","0.0","0.0","0.0","0.0","0.5","0.0","0.0","0.0","0.0","0.0","0.0","0.0","500.0","72.0","157205.0","2.64","","","","1.0"
"2579","Cu22Sn10S32","Cu22Sn10S32","0.0","0.0","0.0","0.0","0.0","0.0","0.0","0.0","0.0","0.0","0.0","0.0","0.0","0.0","0.0","0.0","0.0","0.0","0.0","0.0","0.0","0.0","0.0","0.0","0.0","0.0","0.0","0.0","0.0","0.0","0.0","0.0","0.0","0.0","0.0","0.0","0.0","0.0","0.0","0.0","0.0","0.0","0.0","0.34375","0.0","0.0","0.0","0.0","0.0","0.0","0.0","0.0","0.15625","0.0","0.0","0.0","0.0","0.5","0.0","0.0","0.0","0.0","0.0","0.0","0.0","600.0","87.0","127208.0","2.34","","","","1.0"
"2580","Cu22Sn10S32","Cu22Sn10S32","0.0","0.0","0.0","0.0","0.0","0.0","0.0","0.0","0.0","0.0","0.0","0.0","0.0","0.0","0.0","0.0","0.0","0.0","0.0","0.0","0.0","0.0","0.0","0.0","0.0","0.0","0.0","0.0","0.0","0.0","0.0","0.0","0.0","0.0","0.0","0.0","0.0","0.0","0.0","0.0","0.0","0.0","0.0","0.34375","0.0","0.0","0.0","0.0","0.0","0.0","0.0","0.0","0.15625","0.0","0.0","0.0","0.0","0.5","0.0","0.0","0.0","0.0","0.0","0.0","0.0","700.0","97.0","100840.0","2.04","","","","1.0"
"2581","Cu22Sn9.25Sb0.75S32","Cu22Sn9.25Sb0.75S32","0.0","0.0","0.0","0.0","0.0","0.0","0.0","0.0","0.0","0.0","0.0","0.0","0.0","0.0","0.0","0.0","0.0","0.0","0.0","0.0","0.0","0.0","0.0","0.0","0.0","0.0","0.0","0.0","0.0","0.0","0.0","0.0","0.0","0.0","0.0","0.0","0.0","0.0","0.0","0.0","0.0","0.0","0.0","0.34375","0.0","0.01171875","0.0","0.0","0.0","0.0","0.0","0.0","0.14453125","0.0","0.0","0.0","0.0","0.5","0.0","0.0","0.0","0.0","0.0","0.0","0.0","300.0","63.0","171429.0","2.86","","","","1.0"
"2582","Cu22Sn9.25Sb0.75S32","Cu22Sn9.25Sb0.75S32","0.0","0.0","0.0","0.0","0.0","0.0","0.0","0.0","0.0","0.0","0.0","0.0","0.0","0.0","0.0","0.0","0.0","0.0","0.0","0.0","0.0","0.0","0.0","0.0","0.0","0.0","0.0","0.0","0.0","0.0","0.0","0.0","0.0","0.0","0.0","0.0","0.0","0.0","0.0","0.0","0.0","0.0","0.0","0.34375","0.0","0.01171875","0.0","0.0","0.0","0.0","0.0","0.0","0.14453125","0.0","0.0","0.0","0.0","0.5","0.0","0.0","0.0","0.0","0.0","0.0","0.0","400.0","79.0","138462.0","2.45","","","","1.0"
"2583","Cu22Sn9.25Sb0.75S32","Cu22Sn9.25Sb0.75S32","0.0","0.0","0.0","0.0","0.0","0.0","0.0","0.0","0.0","0.0","0.0","0.0","0.0","0.0","0.0","0.0","0.0","0.0","0.0","0.0","0.0","0.0","0.0","0.0","0.0","0.0","0.0","0.0","0.0","0.0","0.0","0.0","0.0","0.0","0.0","0.0","0.0","0.0","0.0","0.0","0.0","0.0","0.0","0.34375","0.0","0.01171875","0.0","0.0","0.0","0.0","0.0","0.0","0.14453125","0.0","0.0","0.0","0.0","0.5","0.0","0.0","0.0","0.0","0.0","0.0","0.0","500.0","96.0","111801.0","2.15","","","","1.0"
"2584","Cu22Sn9.25Sb0.75S32","Cu22Sn9.25Sb0.75S32","0.0","0.0","0.0","0.0","0.0","0.0","0.0","0.0","0.0","0.0","0.0","0.0","0.0","0.0","0.0","0.0","0.0","0.0","0.0","0.0","0.0","0.0","0.0","0.0","0.0","0.0","0.0","0.0","0.0","0.0","0.0","0.0","0.0","0.0","0.0","0.0","0.0","0.0","0.0","0.0","0.0","0.0","0.0","0.34375","0.0","0.01171875","0.0","0.0","0.0","0.0","0.0","0.0","0.14453125","0.0","0.0","0.0","0.0","0.5","0.0","0.0","0.0","0.0","0.0","0.0","0.0","600.0","113.0","91139.0","1.89","","","","1.0"
"2585","Cu22Sn9.25Sb0.75S32","Cu22Sn9.25Sb0.75S32","0.0","0.0","0.0","0.0","0.0","0.0","0.0","0.0","0.0","0.0","0.0","0.0","0.0","0.0","0.0","0.0","0.0","0.0","0.0","0.0","0.0","0.0","0.0","0.0","0.0","0.0","0.0","0.0","0.0","0.0","0.0","0.0","0.0","0.0","0.0","0.0","0.0","0.0","0.0","0.0","0.0","0.0","0.0","0.34375","0.0","0.01171875","0.0","0.0","0.0","0.0","0.0","0.0","0.14453125","0.0","0.0","0.0","0.0","0.5","0.0","0.0","0.0","0.0","0.0","0.0","0.0","700.0","128.0","73171.0","1.66","","","","1.0"
"2586","Cu22Sn9SbS32","Cu22Sn9SbS32","0.0","0.0","0.0","0.0","0.0","0.0","0.0","0.0","0.0","0.0","0.0","0.0","0.0","0.0","0.0","0.0","0.0","0.0","0.0","0.0","0.0","0.0","0.0","0.0","0.0","0.0","0.0","0.0","0.0","0.0","0.0","0.0","0.0","0.0","0.0","0.0","0.0","0.0","0.0","0.0","0.0","0.0","0.0","0.34375","0.0","0.015625","0.0","0.0","0.0","0.0","0.0","0.0","0.140625","0.0","0.0","0.0","0.0","0.5","0.0","0.0","0.0","0.0","0.0","0.0","0.0","300.0","72.0","103152.0","2.8","","","","1.0"
"2587","Cu22Sn9SbS32","Cu22Sn9SbS32","0.0","0.0","0.0","0.0","0.0","0.0","0.0","0.0","0.0","0.0","0.0","0.0","0.0","0.0","0.0","0.0","0.0","0.0","0.0","0.0","0.0","0.0","0.0","0.0","0.0","0.0","0.0","0.0","0.0","0.0","0.0","0.0","0.0","0.0","0.0","0.0","0.0","0.0","0.0","0.0","0.0","0.0","0.0","0.34375","0.0","0.015625","0.0","0.0","0.0","0.0","0.0","0.0","0.140625","0.0","0.0","0.0","0.0","0.5","0.0","0.0","0.0","0.0","0.0","0.0","0.0","400.0","91.0","87805.0","2.29","","","","1.0"
"2588","Cu22Sn9SbS32","Cu22Sn9SbS32","0.0","0.0","0.0","0.0","0.0","0.0","0.0","0.0","0.0","0.0","0.0","0.0","0.0","0.0","0.0","0.0","0.0","0.0","0.0","0.0","0.0","0.0","0.0","0.0","0.0","0.0","0.0","0.0","0.0","0.0","0.0","0.0","0.0","0.0","0.0","0.0","0.0","0.0","0.0","0.0","0.0","0.0","0.0","0.34375","0.0","0.015625","0.0","0.0","0.0","0.0","0.0","0.0","0.140625","0.0","0.0","0.0","0.0","0.5","0.0","0.0","0.0","0.0","0.0","0.0","0.0","500.0","110.0","73711.0","1.93","","","","1.0"
"2589","Cu22Sn9SbS32","Cu22Sn9SbS32","0.0","0.0","0.0","0.0","0.0","0.0","0.0","0.0","0.0","0.0","0.0","0.0","0.0","0.0","0.0","0.0","0.0","0.0","0.0","0.0","0.0","0.0","0.0","0.0","0.0","0.0","0.0","0.0","0.0","0.0","0.0","0.0","0.0","0.0","0.0","0.0","0.0","0.0","0.0","0.0","0.0","0.0","0.0","0.34375","0.0","0.015625","0.0","0.0","0.0","0.0","0.0","0.0","0.140625","0.0","0.0","0.0","0.0","0.5","0.0","0.0","0.0","0.0","0.0","0.0","0.0","600.0","126.0","62830.0","1.68","","","","1.0"
"2590","Cu22Sn9SbS32","Cu22Sn9SbS32","0.0","0.0","0.0","0.0","0.0","0.0","0.0","0.0","0.0","0.0","0.0","0.0","0.0","0.0","0.0","0.0","0.0","0.0","0.0","0.0","0.0","0.0","0.0","0.0","0.0","0.0","0.0","0.0","0.0","0.0","0.0","0.0","0.0","0.0","0.0","0.0","0.0","0.0","0.0","0.0","0.0","0.0","0.0","0.34375","0.0","0.015625","0.0","0.0","0.0","0.0","0.0","0.0","0.140625","0.0","0.0","0.0","0.0","0.5","0.0","0.0","0.0","0.0","0.0","0.0","0.0","700.0","148.0","52326.0","1.47","","","","1.0"
"2591","Ba1.4Bi0.6CoRuO6","Ba1.4Bi0.6CoRuO6","0.0","0.0","0.0","0.0","0.0","0.0","0.1","0.0","0.0","0.0","0.0","0.1","0.0","0.0","0.0","0.0","0.0","0.0","0.0","0.0","0.0","0.0","0.0","0.0","0.0","0.0","0.0","0.0","0.0","0.0","0.0","0.0","0.0","0.0","0.0","0.0","0.13999999999999999","0.0","0.0","0.0","0.0","0.0","0.0","0.0","0.0","0.0","0.06","0.0","0.0","0.0","0.0","0.0","0.0","0.0","0.0","0.0","0.0","0.0","0.0","0.0","0.6","0.0","0.0","0.0","0.0","318.0","301.0","7310.0","1.2","0.00066","0.18","https://doi.org/10.1021/acs.inorgchem.1c02442","0.9999999999999999"
"2592","Ba1.4Bi0.6CoRuO6","Ba1.4Bi0.6CoRuO6","0.0","0.0","0.0","0.0","0.0","0.0","0.1","0.0","0.0","0.0","0.0","0.1","0.0","0.0","0.0","0.0","0.0","0.0","0.0","0.0","0.0","0.0","0.0","0.0","0.0","0.0","0.0","0.0","0.0","0.0","0.0","0.0","0.0","0.0","0.0","0.0","0.13999999999999999","0.0","0.0","0.0","0.0","0.0","0.0","0.0","0.0","0.0","0.06","0.0","0.0","0.0","0.0","0.0","0.0","0.0","0.0","0.0","0.0","0.0","0.0","0.0","0.6","0.0","0.0","0.0","0.0","418.0","143.0","21940.0","1.17","0.00045","0.16","https://doi.org/10.1021/acs.inorgchem.1c02442","0.9999999999999999"
"2593","Ba1.4Bi0.6CoRuO6","Ba1.4Bi0.6CoRuO6","0.0","0.0","0.0","0.0","0.0","0.0","0.1","0.0","0.0","0.0","0.0","0.1","0.0","0.0","0.0","0.0","0.0","0.0","0.0","0.0","0.0","0.0","0.0","0.0","0.0","0.0","0.0","0.0","0.0","0.0","0.0","0.0","0.0","0.0","0.0","0.0","0.13999999999999999","0.0","0.0","0.0","0.0","0.0","0.0","0.0","0.0","0.0","0.06","0.0","0.0","0.0","0.0","0.0","0.0","0.0","0.0","0.0","0.0","0.0","0.0","0.0","0.6","0.0","0.0","0.0","0.0","518.0","93.0","50000.0","1.14","0.00043","0.2","https://doi.org/10.1021/acs.inorgchem.1c02442","0.9999999999999999"
"2594","Ba1.4Bi0.6CoRuO6","Ba1.4Bi0.6CoRuO6","0.0","0.0","0.0","0.0","0.0","0.0","0.1","0.0","0.0","0.0","0.0","0.1","0.0","0.0","0.0","0.0","0.0","0.0","0.0","0.0","0.0","0.0","0.0","0.0","0.0","0.0","0.0","0.0","0.0","0.0","0.0","0.0","0.0","0.0","0.0","0.0","0.13999999999999999","0.0","0.0","0.0","0.0","0.0","0.0","0.0","0.0","0.0","0.06","0.0","0.0","0.0","0.0","0.0","0.0","0.0","0.0","0.0","0.0","0.0","0.0","0.0","0.6","0.0","0.0","0.0","0.0","618.0","67.0","93800.0","1.09","0.00041","0.23","https://doi.org/10.1021/acs.inorgchem.1c02442","0.9999999999999999"
"2595","Ba1.6Bi0.4CoRuO6","Ba1.6Bi0.4CoRuO6","0.0","0.0","0.0","0.0","0.0","0.0","0.1","0.0","0.0","0.0","0.0","0.1","0.0","0.0","0.0","0.0","0.0","0.0","0.0","0.0","0.0","0.0","0.0","0.0","0.0","0.0","0.0","0.0","0.0","0.0","0.0","0.0","0.0","0.0","0.0","0.0","0.16","0.0","0.0","0.0","0.0","0.0","0.0","0.0","0.0","0.0","0.04","0.0","0.0","0.0","0.0","0.0","0.0","0.0","0.0","0.0","0.0","0.0","0.0","0.0","0.6","0.0","0.0","0.0","0.0","318.0","157.0","12500.0","1.32","0.00031","0.07","https://doi.org/10.1021/acs.inorgchem.1c02442","1.0"
"2596","Ba1.6Bi0.4CoRuO6","Ba1.6Bi0.4CoRuO6","0.0","0.0","0.0","0.0","0.0","0.0","0.1","0.0","0.0","0.0","0.0","0.1","0.0","0.0","0.0","0.0","0.0","0.0","0.0","0.0","0.0","0.0","0.0","0.0","0.0","0.0","0.0","0.0","0.0","0.0","0.0","0.0","0.0","0.0","0.0","0.0","0.16","0.0","0.0","0.0","0.0","0.0","0.0","0.0","0.0","0.0","0.04","0.0","0.0","0.0","0.0","0.0","0.0","0.0","0.0","0.0","0.0","0.0","0.0","0.0","0.6","0.0","0.0","0.0","0.0","418.0","74.0","37870.0","1.28","0.00021","0.07","https://doi.org/10.1021/acs.inorgchem.1c02442","1.0"
"2597","Ba1.6Bi0.4CoRuO6","Ba1.6Bi0.4CoRuO6","0.0","0.0","0.0","0.0","0.0","0.0","0.1","0.0","0.0","0.0","0.0","0.1","0.0","0.0","0.0","0.0","0.0","0.0","0.0","0.0","0.0","0.0","0.0","0.0","0.0","0.0","0.0","0.0","0.0","0.0","0.0","0.0","0.0","0.0","0.0","0.0","0.16","0.0","0.0","0.0","0.0","0.0","0.0","0.0","0.0","0.0","0.04","0.0","0.0","0.0","0.0","0.0","0.0","0.0","0.0","0.0","0.0","0.0","0.0","0.0","0.6","0.0","0.0","0.0","0.0","518.0","48.0","84920.0","1.25","0.0002","0.08","https://doi.org/10.1021/acs.inorgchem.1c02442","1.0"
"2598","Ba1.6Bi0.4CoRuO6","Ba1.6Bi0.4CoRuO6","0.0","0.0","0.0","0.0","0.0","0.0","0.1","0.0","0.0","0.0","0.0","0.1","0.0","0.0","0.0","0.0","0.0","0.0","0.0","0.0","0.0","0.0","0.0","0.0","0.0","0.0","0.0","0.0","0.0","0.0","0.0","0.0","0.0","0.0","0.0","0.0","0.16","0.0","0.0","0.0","0.0","0.0","0.0","0.0","0.0","0.0","0.04","0.0","0.0","0.0","0.0","0.0","0.0","0.0","0.0","0.0","0.0","0.0","0.0","0.0","0.6","0.0","0.0","0.0","0.0","618.0","34.0","165635.0","1.2","0.00019","0.1","https://doi.org/10.1021/acs.inorgchem.1c02442","1.0"
"2599","Ba1.7Bi0.3CoRuO6","Ba1.7Bi0.3CoRuO6","0.0","0.0","0.0","0.0","0.0","0.0","0.1","0.0","0.0","0.0","0.0","0.1","0.0","0.0","0.0","0.0","0.0","0.0","0.0","0.0","0.0","0.0","0.0","0.0","0.0","0.0","0.0","0.0","0.0","0.0","0.0","0.0","0.0","0.0","0.0","0.0","0.16999999999999998","0.0","0.0","0.0","0.0","0.0","0.0","0.0","0.0","0.0","0.03","0.0","0.0","0.0","0.0","0.0","0.0","0.0","0.0","0.0","0.0","0.0","0.0","0.0","0.6","0.0","0.0","0.0","0.0","518.0","29.0","123000.0","1.3","0.00011","0.04","https://doi.org/10.1021/acs.inorgchem.1c02442","1.0"
"2600","Ba1.8Bi0.2CoRuO6","Ba1.8Bi0.2CoRuO6","0.0","0.0","0.0","0.0","0.0","0.0","0.1","0.0","0.0","0.0","0.0","0.1","0.0","0.0","0.0","0.0","0.0","0.0","0.0","0.0","0.0","0.0","0.0","0.0","0.0","0.0","0.0","0.0","0.0","0.0","0.0","0.0","0.0","0.0","0.0","0.0","0.18","0.0","0.0","0.0","0.0","0.0","0.0","0.0","0.0","0.0","0.02","0.0","0.0","0.0","0.0","0.0","0.0","0.0","0.0","0.0","0.0","0.0","0.0","0.0","0.6","0.0","0.0","0.0","0.0","318.0","79.0","21850.0","1.42","0.00014","0.03","https://doi.org/10.1021/acs.inorgchem.1c02442","1.0"
"2601","Ba1.8Bi0.2CoRuO6","Ba1.8Bi0.2CoRuO6","0.0","0.0","0.0","0.0","0.0","0.0","0.1","0.0","0.0","0.0","0.0","0.1","0.0","0.0","0.0","0.0","0.0","0.0","0.0","0.0","0.0","0.0","0.0","0.0","0.0","0.0","0.0","0.0","0.0","0.0","0.0","0.0","0.0","0.0","0.0","0.0","0.18","0.0","0.0","0.0","0.0","0.0","0.0","0.0","0.0","0.0","0.02","0.0","0.0","0.0","0.0","0.0","0.0","0.0","0.0","0.0","0.0","0.0","0.0","0.0","0.6","0.0","0.0","0.0","0.0","418.0","37.0","66050.0","1.36","9e-05","0.03","https://doi.org/10.1021/acs.inorgchem.1c02442","1.0"
"2602","Ba1.8Bi0.2CoRuO6","Ba1.8Bi0.2CoRuO6","0.0","0.0","0.0","0.0","0.0","0.0","0.1","0.0","0.0","0.0","0.0","0.1","0.0","0.0","0.0","0.0","0.0","0.0","0.0","0.0","0.0","0.0","0.0","0.0","0.0","0.0","0.0","0.0","0.0","0.0","0.0","0.0","0.0","0.0","0.0","0.0","0.18","0.0","0.0","0.0","0.0","0.0","0.0","0.0","0.0","0.0","0.02","0.0","0.0","0.0","0.0","0.0","0.0","0.0","0.0","0.0","0.0","0.0","0.0","0.0","0.6","0.0","0.0","0.0","0.0","518.0","24.0","137180.0","1.32","9e-05","0.03","https://doi.org/10.1021/acs.inorgchem.1c02442","1.0"
"2603","Ba1.8Bi0.2CoRuO6","Ba1.8Bi0.2CoRuO6","0.0","0.0","0.0","0.0","0.0","0.0","0.1","0.0","0.0","0.0","0.0","0.1","0.0","0.0","0.0","0.0","0.0","0.0","0.0","0.0","0.0","0.0","0.0","0.0","0.0","0.0","0.0","0.0","0.0","0.0","0.0","0.0","0.0","0.0","0.0","0.0","0.18","0.0","0.0","0.0","0.0","0.0","0.0","0.0","0.0","0.0","0.02","0.0","0.0","0.0","0.0","0.0","0.0","0.0","0.0","0.0","0.0","0.0","0.0","0.0","0.6","0.0","0.0","0.0","0.0","318.0","98.0","17800.0","1.39","0.00017","0.04","https://doi.org/10.1021/acs.inorgchem.1c02442","1.0"
"2604","Ba1.8Bi0.2CoRuO6","Ba1.8Bi0.2CoRuO6","0.0","0.0","0.0","0.0","0.0","0.0","0.1","0.0","0.0","0.0","0.0","0.1","0.0","0.0","0.0","0.0","0.0","0.0","0.0","0.0","0.0","0.0","0.0","0.0","0.0","0.0","0.0","0.0","0.0","0.0","0.0","0.0","0.0","0.0","0.0","0.0","0.18","0.0","0.0","0.0","0.0","0.0","0.0","0.0","0.0","0.0","0.02","0.0","0.0","0.0","0.0","0.0","0.0","0.0","0.0","0.0","0.0","0.0","0.0","0.0","0.6","0.0","0.0","0.0","0.0","418.0","46.0","54592.0","1.33","0.00011","0.04","https://doi.org/10.1021/acs.inorgchem.1c02442","1.0"
"2605","Ba1.9Bi0.1CoRuO6","Ba1.9Bi0.1CoRuO6","0.0","0.0","0.0","0.0","0.0","0.0","0.1","0.0","0.0","0.0","0.0","0.1","0.0","0.0","0.0","0.0","0.0","0.0","0.0","0.0","0.0","0.0","0.0","0.0","0.0","0.0","0.0","0.0","0.0","0.0","0.0","0.0","0.0","0.0","0.0","0.0","0.19","0.0","0.0","0.0","0.0","0.0","0.0","0.0","0.0","0.0","0.01","0.0","0.0","0.0","0.0","0.0","0.0","0.0","0.0","0.0","0.0","0.0","0.0","0.0","0.6","0.0","0.0","0.0","0.0","318.0","65.0","28500.0","1.44","0.00012","0.03","https://doi.org/10.1021/acs.inorgchem.1c02442","1.0"
"2606","Ba1.9Bi0.1CoRuO6","Ba1.9Bi0.1CoRuO6","0.0","0.0","0.0","0.0","0.0","0.0","0.1","0.0","0.0","0.0","0.0","0.1","0.0","0.0","0.0","0.0","0.0","0.0","0.0","0.0","0.0","0.0","0.0","0.0","0.0","0.0","0.0","0.0","0.0","0.0","0.0","0.0","0.0","0.0","0.0","0.0","0.19","0.0","0.0","0.0","0.0","0.0","0.0","0.0","0.0","0.0","0.01","0.0","0.0","0.0","0.0","0.0","0.0","0.0","0.0","0.0","0.0","0.0","0.0","0.0","0.6","0.0","0.0","0.0","0.0","418.0","31.0","86290.0","1.43","8e-05","0.02","https://doi.org/10.1021/acs.inorgchem.1c02442","1.0"
"2607","Ba1.9Bi0.1CoRuO6","Ba1.9Bi0.1CoRuO6","0.0","0.0","0.0","0.0","0.0","0.0","0.1","0.0","0.0","0.0","0.0","0.1","0.0","0.0","0.0","0.0","0.0","0.0","0.0","0.0","0.0","0.0","0.0","0.0","0.0","0.0","0.0","0.0","0.0","0.0","0.0","0.0","0.0","0.0","0.0","0.0","0.19","0.0","0.0","0.0","0.0","0.0","0.0","0.0","0.0","0.0","0.01","0.0","0.0","0.0","0.0","0.0","0.0","0.0","0.0","0.0","0.0","0.0","0.0","0.0","0.6","0.0","0.0","0.0","0.0","518.0","20.0","184500.0","1.37","8e-05","0.03","https://doi.org/10.1021/acs.inorgchem.1c02442","1.0"
"2608","Ba1.9Bi0.1CoRuO6","Ba1.9Bi0.1CoRuO6","0.0","0.0","0.0","0.0","0.0","0.0","0.1","0.0","0.0","0.0","0.0","0.1","0.0","0.0","0.0","0.0","0.0","0.0","0.0","0.0","0.0","0.0","0.0","0.0","0.0","0.0","0.0","0.0","0.0","0.0","0.0","0.0","0.0","0.0","0.0","0.0","0.19","0.0","0.0","0.0","0.0","0.0","0.0","0.0","0.0","0.0","0.01","0.0","0.0","0.0","0.0","0.0","0.0","0.0","0.0","0.0","0.0","0.0","0.0","0.0","0.6","0.0","0.0","0.0","0.0","618.0","15.0","334375.0","1.31","8e-05","0.04","https://doi.org/10.1021/acs.inorgchem.1c02442","1.0"
"2609","Ba2CoRuO6","Ba2CoRuO6","0.0","0.0","0.0","0.0","0.0","0.0","0.1","0.0","0.0","0.0","0.0","0.1","0.0","0.0","0.0","0.0","0.0","0.0","0.0","0.0","0.0","0.0","0.0","0.0","0.0","0.0","0.0","0.0","0.0","0.0","0.0","0.0","0.0","0.0","0.0","0.0","0.2","0.0","0.0","0.0","0.0","0.0","0.0","0.0","0.0","0.0","0.0","0.0","0.0","0.0","0.0","0.0","0.0","0.0","0.0","0.0","0.0","0.0","0.0","0.0","0.6","0.0","0.0","0.0","0.0","318.0","55.0","33800.0","1.48","0.0001","0.02","https://doi.org/10.1021/acs.inorgchem.1c02442","1.0"
"2610","Ba2CoRuO6","Ba2CoRuO6","0.0","0.0","0.0","0.0","0.0","0.0","0.1","0.0","0.0","0.0","0.0","0.1","0.0","0.0","0.0","0.0","0.0","0.0","0.0","0.0","0.0","0.0","0.0","0.0","0.0","0.0","0.0","0.0","0.0","0.0","0.0","0.0","0.0","0.0","0.0","0.0","0.2","0.0","0.0","0.0","0.0","0.0","0.0","0.0","0.0","0.0","0.0","0.0","0.0","0.0","0.0","0.0","0.0","0.0","0.0","0.0","0.0","0.0","0.0","0.0","0.6","0.0","0.0","0.0","0.0","418.0","26.0","102900.0","1.46","7e-05","0.02","https://doi.org/10.1021/acs.inorgchem.1c02442","1.0"
"2611","Ba2CoRuO6","Ba2CoRuO6","0.0","0.0","0.0","0.0","0.0","0.0","0.1","0.0","0.0","0.0","0.0","0.1","0.0","0.0","0.0","0.0","0.0","0.0","0.0","0.0","0.0","0.0","0.0","0.0","0.0","0.0","0.0","0.0","0.0","0.0","0.0","0.0","0.0","0.0","0.0","0.0","0.2","0.0","0.0","0.0","0.0","0.0","0.0","0.0","0.0","0.0","0.0","0.0","0.0","0.0","0.0","0.0","0.0","0.0","0.0","0.0","0.0","0.0","0.0","0.0","0.6","0.0","0.0","0.0","0.0","518.0","17.0","223000.0","1.46","6e-05","0.02","https://doi.org/10.1021/acs.inorgchem.1c02442","1.0"
"2612","Pb6Bi2Se9","Pb6Bi2Se9","0.0","0.0","0.0","0.0","0.0","0.0","0.0","0.0","0.0","0.0","0.0","0.0","0.0","0.0","0.0","0.0","0.0","0.0","0.0","0.0","0.0","0.0","0.0","0.0","0.0","0.0","0.0","0.0","0.0","0.0","0.0","0.0","0.0","0.0","0.0","0.0","0.0","0.5294117647058824","0.35294117647058826","0.0","0.0","0.0","0.0","0.0","0.0","0.0","0.11764705882352941","0.0","0.0","0.0","0.0","0.0","0.0","0.0","0.0","0.0","0.0","0.0","0.0","0.0","0.0","0.0","0.0","0.0","0.0","323.0","-75.0","33154.0","1.13","","","","1.0"
"2613","Pb6Bi2Se9","Pb6Bi2Se9","0.0","0.0","0.0","0.0","0.0","0.0","0.0","0.0","0.0","0.0","0.0","0.0","0.0","0.0","0.0","0.0","0.0","0.0","0.0","0.0","0.0","0.0","0.0","0.0","0.0","0.0","0.0","0.0","0.0","0.0","0.0","0.0","0.0","0.0","0.0","0.0","0.0","0.5294117647058824","0.35294117647058826","0.0","0.0","0.0","0.0","0.0","0.0","0.0","0.11764705882352941","0.0","0.0","0.0","0.0","0.0","0.0","0.0","0.0","0.0","0.0","0.0","0.0","0.0","0.0","0.0","0.0","0.0","0.0","423.0","-113.0","23423.0","1.12","","","","1.0"
"2614","Pb6Bi2Se9","Pb6Bi2Se9","0.0","0.0","0.0","0.0","0.0","0.0","0.0","0.0","0.0","0.0","0.0","0.0","0.0","0.0","0.0","0.0","0.0","0.0","0.0","0.0","0.0","0.0","0.0","0.0","0.0","0.0","0.0","0.0","0.0","0.0","0.0","0.0","0.0","0.0","0.0","0.0","0.0","0.5294117647058824","0.35294117647058826","0.0","0.0","0.0","0.0","0.0","0.0","0.0","0.11764705882352941","0.0","0.0","0.0","0.0","0.0","0.0","0.0","0.0","0.0","0.0","0.0","0.0","0.0","0.0","0.0","0.0","0.0","0.0","523.0","-157.0","15615.0","1.12","","","","1.0"
"2615","Pb6Bi2Se9","Pb6Bi2Se9","0.0","0.0","0.0","0.0","0.0","0.0","0.0","0.0","0.0","0.0","0.0","0.0","0.0","0.0","0.0","0.0","0.0","0.0","0.0","0.0","0.0","0.0","0.0","0.0","0.0","0.0","0.0","0.0","0.0","0.0","0.0","0.0","0.0","0.0","0.0","0.0","0.0","0.5294117647058824","0.35294117647058826","0.0","0.0","0.0","0.0","0.0","0.0","0.0","0.11764705882352941","0.0","0.0","0.0","0.0","0.0","0.0","0.0","0.0","0.0","0.0","0.0","0.0","0.0","0.0","0.0","0.0","0.0","0.0","623.0","-190.0","11769.0","1.12","","","","1.0"
"2616","Pb6Bi2Se9","Pb6Bi2Se9","0.0","0.0","0.0","0.0","0.0","0.0","0.0","0.0","0.0","0.0","0.0","0.0","0.0","0.0","0.0","0.0","0.0","0.0","0.0","0.0","0.0","0.0","0.0","0.0","0.0","0.0","0.0","0.0","0.0","0.0","0.0","0.0","0.0","0.0","0.0","0.0","0.0","0.5294117647058824","0.35294117647058826","0.0","0.0","0.0","0.0","0.0","0.0","0.0","0.11764705882352941","0.0","0.0","0.0","0.0","0.0","0.0","0.0","0.0","0.0","0.0","0.0","0.0","0.0","0.0","0.0","0.0","0.0","0.0","673.0","-193.0","10962.0","1.12","","","","1.0"
"2617","As2Te1.5Se1.5","As2Te1.5Se1.5","0.0","0.0","0.0","0.0","0.0","0.0","0.0","0.0","0.0","0.0","0.0","0.0","0.0","0.0","0.0","0.0","0.0","0.3","0.0","0.0","0.0","0.0","0.0","0.0","0.0","0.0","0.0","0.0","0.0","0.0","0.0","0.0","0.0","0.0","0.0","0.0","0.0","0.3","0.0","0.0","0.0","0.0","0.0","0.0","0.0","0.0","0.0","0.0","0.4","0.0","0.0","0.0","0.0","0.0","0.0","0.0","0.0","0.0","0.0","0.0","0.0","0.0","0.0","0.0","0.0","298.0","529.0","5.0","0.37","","","","1.0"
"2618","As2Te1.5Se1.5","As2Te1.5Se1.5","0.0","0.0","0.0","0.0","0.0","0.0","0.0","0.0","0.0","0.0","0.0","0.0","0.0","0.0","0.0","0.0","0.0","0.3","0.0","0.0","0.0","0.0","0.0","0.0","0.0","0.0","0.0","0.0","0.0","0.0","0.0","0.0","0.0","0.0","0.0","0.0","0.0","0.3","0.0","0.0","0.0","0.0","0.0","0.0","0.0","0.0","0.0","0.0","0.4","0.0","0.0","0.0","0.0","0.0","0.0","0.0","0.0","0.0","0.0","0.0","0.0","0.0","0.0","0.0","0.0","323.0","576.0","8.0","0.35","","","","1.0"
"2619","As2Te1.5Se1.5","As2Te1.5Se1.5","0.0","0.0","0.0","0.0","0.0","0.0","0.0","0.0","0.0","0.0","0.0","0.0","0.0","0.0","0.0","0.0","0.0","0.3","0.0","0.0","0.0","0.0","0.0","0.0","0.0","0.0","0.0","0.0","0.0","0.0","0.0","0.0","0.0","0.0","0.0","0.0","0.0","0.3","0.0","0.0","0.0","0.0","0.0","0.0","0.0","0.0","0.0","0.0","0.4","0.0","0.0","0.0","0.0","0.0","0.0","0.0","0.0","0.0","0.0","0.0","0.0","0.0","0.0","0.0","0.0","373.0","588.0","14.0","0.34","","","","1.0"
"2620","As2Te1.5Se1.5","As2Te1.5Se1.5","0.0","0.0","0.0","0.0","0.0","0.0","0.0","0.0","0.0","0.0","0.0","0.0","0.0","0.0","0.0","0.0","0.0","0.3","0.0","0.0","0.0","0.0","0.0","0.0","0.0","0.0","0.0","0.0","0.0","0.0","0.0","0.0","0.0","0.0","0.0","0.0","0.0","0.3","0.0","0.0","0.0","0.0","0.0","0.0","0.0","0.0","0.0","0.0","0.4","0.0","0.0","0.0","0.0","0.0","0.0","0.0","0.0","0.0","0.0","0.0","0.0","0.0","0.0","0.0","0.0","423.0","590.0","22.0","0.33","","","","1.0"
"2621","As2Te1.5Se1.5","As2Te1.5Se1.5","0.0","0.0","0.0","0.0","0.0","0.0","0.0","0.0","0.0","0.0","0.0","0.0","0.0","0.0","0.0","0.0","0.0","0.3","0.0","0.0","0.0","0.0","0.0","0.0","0.0","0.0","0.0","0.0","0.0","0.0","0.0","0.0","0.0","0.0","0.0","0.0","0.0","0.3","0.0","0.0","0.0","0.0","0.0","0.0","0.0","0.0","0.0","0.0","0.4","0.0","0.0","0.0","0.0","0.0","0.0","0.0","0.0","0.0","0.0","0.0","0.0","0.0","0.0","0.0","0.0","473.0","544.0","33.0","0.32","","","","1.0"
"2622","As2Te1.5Se1.5","As2Te1.5Se1.5","0.0","0.0","0.0","0.0","0.0","0.0","0.0","0.0","0.0","0.0","0.0","0.0","0.0","0.0","0.0","0.0","0.0","0.3","0.0","0.0","0.0","0.0","0.0","0.0","0.0","0.0","0.0","0.0","0.0","0.0","0.0","0.0","0.0","0.0","0.0","0.0","0.0","0.3","0.0","0.0","0.0","0.0","0.0","0.0","0.0","0.0","0.0","0.0","0.4","0.0","0.0","0.0","0.0","0.0","0.0","0.0","0.0","0.0","0.0","0.0","0.0","0.0","0.0","0.0","0.0","523.0","527.0","51.0","0.34","","","","1.0"
"2623","As2Te2.3Se0.7","As2Te2.3Se0.7","0.0","0.0","0.0","0.0","0.0","0.0","0.0","0.0","0.0","0.0","0.0","0.0","0.0","0.0","0.0","0.0","0.0","0.45999999999999996","0.0","0.0","0.0","0.0","0.0","0.0","0.0","0.0","0.0","0.0","0.0","0.0","0.0","0.0","0.0","0.0","0.0","0.0","0.0","0.13999999999999999","0.0","0.0","0.0","0.0","0.0","0.0","0.0","0.0","0.0","0.0","0.4","0.0","0.0","0.0","0.0","0.0","0.0","0.0","0.0","0.0","0.0","0.0","0.0","0.0","0.0","0.0","0.0","298.0","327.0","29.0","0.53","","","","1.0"
"2624","As2Te2.3Se0.7","As2Te2.3Se0.7","0.0","0.0","0.0","0.0","0.0","0.0","0.0","0.0","0.0","0.0","0.0","0.0","0.0","0.0","0.0","0.0","0.0","0.45999999999999996","0.0","0.0","0.0","0.0","0.0","0.0","0.0","0.0","0.0","0.0","0.0","0.0","0.0","0.0","0.0","0.0","0.0","0.0","0.0","0.13999999999999999","0.0","0.0","0.0","0.0","0.0","0.0","0.0","0.0","0.0","0.0","0.4","0.0","0.0","0.0","0.0","0.0","0.0","0.0","0.0","0.0","0.0","0.0","0.0","0.0","0.0","0.0","0.0","323.0","340.0","87.0","0.52","","","","1.0"
"2625","As2Te2.3Se0.7","As2Te2.3Se0.7","0.0","0.0","0.0","0.0","0.0","0.0","0.0","0.0","0.0","0.0","0.0","0.0","0.0","0.0","0.0","0.0","0.0","0.45999999999999996","0.0","0.0","0.0","0.0","0.0","0.0","0.0","0.0","0.0","0.0","0.0","0.0","0.0","0.0","0.0","0.0","0.0","0.0","0.0","0.13999999999999999","0.0","0.0","0.0","0.0","0.0","0.0","0.0","0.0","0.0","0.0","0.4","0.0","0.0","0.0","0.0","0.0","0.0","0.0","0.0","0.0","0.0","0.0","0.0","0.0","0.0","0.0","0.0","373.0","348.0","160.0","0.49","","","","1.0"
"2626","As2Te2.3Se0.7","As2Te2.3Se0.7","0.0","0.0","0.0","0.0","0.0","0.0","0.0","0.0","0.0","0.0","0.0","0.0","0.0","0.0","0.0","0.0","0.0","0.45999999999999996","0.0","0.0","0.0","0.0","0.0","0.0","0.0","0.0","0.0","0.0","0.0","0.0","0.0","0.0","0.0","0.0","0.0","0.0","0.0","0.13999999999999999","0.0","0.0","0.0","0.0","0.0","0.0","0.0","0.0","0.0","0.0","0.4","0.0","0.0","0.0","0.0","0.0","0.0","0.0","0.0","0.0","0.0","0.0","0.0","0.0","0.0","0.0","0.0","423.0","339.0","258.0","0.47","","","","1.0"
"2627","As2Te2.3Se0.7","As2Te2.3Se0.7","0.0","0.0","0.0","0.0","0.0","0.0","0.0","0.0","0.0","0.0","0.0","0.0","0.0","0.0","0.0","0.0","0.0","0.45999999999999996","0.0","0.0","0.0","0.0","0.0","0.0","0.0","0.0","0.0","0.0","0.0","0.0","0.0","0.0","0.0","0.0","0.0","0.0","0.0","0.13999999999999999","0.0","0.0","0.0","0.0","0.0","0.0","0.0","0.0","0.0","0.0","0.4","0.0","0.0","0.0","0.0","0.0","0.0","0.0","0.0","0.0","0.0","0.0","0.0","0.0","0.0","0.0","0.0","473.0","298.0","422.0","0.47","","","","1.0"
"2628","As2Te2.3Se0.7","As2Te2.3Se0.7","0.0","0.0","0.0","0.0","0.0","0.0","0.0","0.0","0.0","0.0","0.0","0.0","0.0","0.0","0.0","0.0","0.0","0.45999999999999996","0.0","0.0","0.0","0.0","0.0","0.0","0.0","0.0","0.0","0.0","0.0","0.0","0.0","0.0","0.0","0.0","0.0","0.0","0.0","0.13999999999999999","0.0","0.0","0.0","0.0","0.0","0.0","0.0","0.0","0.0","0.0","0.4","0.0","0.0","0.0","0.0","0.0","0.0","0.0","0.0","0.0","0.0","0.0","0.0","0.0","0.0","0.0","0.0","523.0","206.0","586.0","0.48","","","","1.0"
"2629","As2Te2.6Se0.4","As2Te2.6Se0.4","0.0","0.0","0.0","0.0","0.0","0.0","0.0","0.0","0.0","0.0","0.0","0.0","0.0","0.0","0.0","0.0","0.0","0.52","0.0","0.0","0.0","0.0","0.0","0.0","0.0","0.0","0.0","0.0","0.0","0.0","0.0","0.0","0.0","0.0","0.0","0.0","0.0","0.08","0.0","0.0","0.0","0.0","0.0","0.0","0.0","0.0","0.0","0.0","0.4","0.0","0.0","0.0","0.0","0.0","0.0","0.0","0.0","0.0","0.0","0.0","0.0","0.0","0.0","0.0","0.0","298.0","204.0","623.0","0.62","","","","1.0"
"2630","As2Te2.6Se0.4","As2Te2.6Se0.4","0.0","0.0","0.0","0.0","0.0","0.0","0.0","0.0","0.0","0.0","0.0","0.0","0.0","0.0","0.0","0.0","0.0","0.52","0.0","0.0","0.0","0.0","0.0","0.0","0.0","0.0","0.0","0.0","0.0","0.0","0.0","0.0","0.0","0.0","0.0","0.0","0.0","0.08","0.0","0.0","0.0","0.0","0.0","0.0","0.0","0.0","0.0","0.0","0.4","0.0","0.0","0.0","0.0","0.0","0.0","0.0","0.0","0.0","0.0","0.0","0.0","0.0","0.0","0.0","0.0","323.0","210.0","940.0","0.59","","","","1.0"
"2631","As2Te2.6Se0.4","As2Te2.6Se0.4","0.0","0.0","0.0","0.0","0.0","0.0","0.0","0.0","0.0","0.0","0.0","0.0","0.0","0.0","0.0","0.0","0.0","0.52","0.0","0.0","0.0","0.0","0.0","0.0","0.0","0.0","0.0","0.0","0.0","0.0","0.0","0.0","0.0","0.0","0.0","0.0","0.0","0.08","0.0","0.0","0.0","0.0","0.0","0.0","0.0","0.0","0.0","0.0","0.4","0.0","0.0","0.0","0.0","0.0","0.0","0.0","0.0","0.0","0.0","0.0","0.0","0.0","0.0","0.0","0.0","373.0","228.0","1418.0","0.54","","","","1.0"
"2632","As2Te2.6Se0.4","As2Te2.6Se0.4","0.0","0.0","0.0","0.0","0.0","0.0","0.0","0.0","0.0","0.0","0.0","0.0","0.0","0.0","0.0","0.0","0.0","0.52","0.0","0.0","0.0","0.0","0.0","0.0","0.0","0.0","0.0","0.0","0.0","0.0","0.0","0.0","0.0","0.0","0.0","0.0","0.0","0.08","0.0","0.0","0.0","0.0","0.0","0.0","0.0","0.0","0.0","0.0","0.4","0.0","0.0","0.0","0.0","0.0","0.0","0.0","0.0","0.0","0.0","0.0","0.0","0.0","0.0","0.0","0.0","423.0","249.0","1853.0","0.53","","","","1.0"
"2633","As2Te2.6Se0.4","As2Te2.6Se0.4","0.0","0.0","0.0","0.0","0.0","0.0","0.0","0.0","0.0","0.0","0.0","0.0","0.0","0.0","0.0","0.0","0.0","0.52","0.0","0.0","0.0","0.0","0.0","0.0","0.0","0.0","0.0","0.0","0.0","0.0","0.0","0.0","0.0","0.0","0.0","0.0","0.0","0.08","0.0","0.0","0.0","0.0","0.0","0.0","0.0","0.0","0.0","0.0","0.4","0.0","0.0","0.0","0.0","0.0","0.0","0.0","0.0","0.0","0.0","0.0","0.0","0.0","0.0","0.0","0.0","473.0","264.0","2184.0","0.51","","","","1.0"
"2634","As2Te2.6Se0.4","As2Te2.6Se0.4","0.0","0.0","0.0","0.0","0.0","0.0","0.0","0.0","0.0","0.0","0.0","0.0","0.0","0.0","0.0","0.0","0.0","0.52","0.0","0.0","0.0","0.0","0.0","0.0","0.0","0.0","0.0","0.0","0.0","0.0","0.0","0.0","0.0","0.0","0.0","0.0","0.0","0.08","0.0","0.0","0.0","0.0","0.0","0.0","0.0","0.0","0.0","0.0","0.4","0.0","0.0","0.0","0.0","0.0","0.0","0.0","0.0","0.0","0.0","0.0","0.0","0.0","0.0","0.0","0.0","523.0","266.0","2421.0","0.5","","","","1.0"
"2635","As2Te2.8Se0.2","As2Te2.8Se0.2","0.0","0.0","0.0","0.0","0.0","0.0","0.0","0.0","0.0","0.0","0.0","0.0","0.0","0.0","0.0","0.0","0.0","0.5599999999999999","0.0","0.0","0.0","0.0","0.0","0.0","0.0","0.0","0.0","0.0","0.0","0.0","0.0","0.0","0.0","0.0","0.0","0.0","0.0","0.04","0.0","0.0","0.0","0.0","0.0","0.0","0.0","0.0","0.0","0.0","0.4","0.0","0.0","0.0","0.0","0.0","0.0","0.0","0.0","0.0","0.0","0.0","0.0","0.0","0.0","0.0","0.0","298.0","181.0","649.0","0.66","","","","1.0"
"2636","As2Te2.8Se0.2","As2Te2.8Se0.2","0.0","0.0","0.0","0.0","0.0","0.0","0.0","0.0","0.0","0.0","0.0","0.0","0.0","0.0","0.0","0.0","0.0","0.5599999999999999","0.0","0.0","0.0","0.0","0.0","0.0","0.0","0.0","0.0","0.0","0.0","0.0","0.0","0.0","0.0","0.0","0.0","0.0","0.0","0.04","0.0","0.0","0.0","0.0","0.0","0.0","0.0","0.0","0.0","0.0","0.4","0.0","0.0","0.0","0.0","0.0","0.0","0.0","0.0","0.0","0.0","0.0","0.0","0.0","0.0","0.0","0.0","323.0","192.0","921.0","0.62","","","","1.0"
"2637","As2Te2.8Se0.2","As2Te2.8Se0.2","0.0","0.0","0.0","0.0","0.0","0.0","0.0","0.0","0.0","0.0","0.0","0.0","0.0","0.0","0.0","0.0","0.0","0.5599999999999999","0.0","0.0","0.0","0.0","0.0","0.0","0.0","0.0","0.0","0.0","0.0","0.0","0.0","0.0","0.0","0.0","0.0","0.0","0.0","0.04","0.0","0.0","0.0","0.0","0.0","0.0","0.0","0.0","0.0","0.0","0.4","0.0","0.0","0.0","0.0","0.0","0.0","0.0","0.0","0.0","0.0","0.0","0.0","0.0","0.0","0.0","0.0","373.0","207.0","1280.0","0.61","","","","1.0"
"2638","As2Te2.8Se0.2","As2Te2.8Se0.2","0.0","0.0","0.0","0.0","0.0","0.0","0.0","0.0","0.0","0.0","0.0","0.0","0.0","0.0","0.0","0.0","0.0","0.5599999999999999","0.0","0.0","0.0","0.0","0.0","0.0","0.0","0.0","0.0","0.0","0.0","0.0","0.0","0.0","0.0","0.0","0.0","0.0","0.0","0.04","0.0","0.0","0.0","0.0","0.0","0.0","0.0","0.0","0.0","0.0","0.4","0.0","0.0","0.0","0.0","0.0","0.0","0.0","0.0","0.0","0.0","0.0","0.0","0.0","0.0","0.0","0.0","423.0","221.0","1672.0","0.57","","","","1.0"
"2639","As2Te2.8Se0.2","As2Te2.8Se0.2","0.0","0.0","0.0","0.0","0.0","0.0","0.0","0.0","0.0","0.0","0.0","0.0","0.0","0.0","0.0","0.0","0.0","0.5599999999999999","0.0","0.0","0.0","0.0","0.0","0.0","0.0","0.0","0.0","0.0","0.0","0.0","0.0","0.0","0.0","0.0","0.0","0.0","0.0","0.04","0.0","0.0","0.0","0.0","0.0","0.0","0.0","0.0","0.0","0.0","0.4","0.0","0.0","0.0","0.0","0.0","0.0","0.0","0.0","0.0","0.0","0.0","0.0","0.0","0.0","0.0","0.0","473.0","226.0","2012.0","0.55","","","","1.0"
"2640","As2Te2.8Se0.2","As2Te2.8Se0.2","0.0","0.0","0.0","0.0","0.0","0.0","0.0","0.0","0.0","0.0","0.0","0.0","0.0","0.0","0.0","0.0","0.0","0.5599999999999999","0.0","0.0","0.0","0.0","0.0","0.0","0.0","0.0","0.0","0.0","0.0","0.0","0.0","0.0","0.0","0.0","0.0","0.0","0.0","0.04","0.0","0.0","0.0","0.0","0.0","0.0","0.0","0.0","0.0","0.0","0.4","0.0","0.0","0.0","0.0","0.0","0.0","0.0","0.0","0.0","0.0","0.0","0.0","0.0","0.0","0.0","0.0","523.0","217.0","2276.0","0.53","","","","1.0"
"2641","As2Te2.9Se0.1","As2Te2.9Se0.1","0.0","0.0","0.0","0.0","0.0","0.0","0.0","0.0","0.0","0.0","0.0","0.0","0.0","0.0","0.0","0.0","0.0","0.58","0.0","0.0","0.0","0.0","0.0","0.0","0.0","0.0","0.0","0.0","0.0","0.0","0.0","0.0","0.0","0.0","0.0","0.0","0.0","0.02","0.0","0.0","0.0","0.0","0.0","0.0","0.0","0.0","0.0","0.0","0.4","0.0","0.0","0.0","0.0","0.0","0.0","0.0","0.0","0.0","0.0","0.0","0.0","0.0","0.0","0.0","0.0","298.0","161.0","507.0","0.72","","","","1.0"
"2642","As2Te2.9Se0.1","As2Te2.9Se0.1","0.0","0.0","0.0","0.0","0.0","0.0","0.0","0.0","0.0","0.0","0.0","0.0","0.0","0.0","0.0","0.0","0.0","0.58","0.0","0.0","0.0","0.0","0.0","0.0","0.0","0.0","0.0","0.0","0.0","0.0","0.0","0.0","0.0","0.0","0.0","0.0","0.0","0.02","0.0","0.0","0.0","0.0","0.0","0.0","0.0","0.0","0.0","0.0","0.4","0.0","0.0","0.0","0.0","0.0","0.0","0.0","0.0","0.0","0.0","0.0","0.0","0.0","0.0","0.0","0.0","323.0","161.0","691.0","0.68","","","","1.0"
"2643","As2Te2.9Se0.1","As2Te2.9Se0.1","0.0","0.0","0.0","0.0","0.0","0.0","0.0","0.0","0.0","0.0","0.0","0.0","0.0","0.0","0.0","0.0","0.0","0.58","0.0","0.0","0.0","0.0","0.0","0.0","0.0","0.0","0.0","0.0","0.0","0.0","0.0","0.0","0.0","0.0","0.0","0.0","0.0","0.02","0.0","0.0","0.0","0.0","0.0","0.0","0.0","0.0","0.0","0.0","0.4","0.0","0.0","0.0","0.0","0.0","0.0","0.0","0.0","0.0","0.0","0.0","0.0","0.0","0.0","0.0","0.0","373.0","159.0","1064.0","0.63","","","","1.0"
"2644","As2Te2.9Se0.1","As2Te2.9Se0.1","0.0","0.0","0.0","0.0","0.0","0.0","0.0","0.0","0.0","0.0","0.0","0.0","0.0","0.0","0.0","0.0","0.0","0.58","0.0","0.0","0.0","0.0","0.0","0.0","0.0","0.0","0.0","0.0","0.0","0.0","0.0","0.0","0.0","0.0","0.0","0.0","0.0","0.02","0.0","0.0","0.0","0.0","0.0","0.0","0.0","0.0","0.0","0.0","0.4","0.0","0.0","0.0","0.0","0.0","0.0","0.0","0.0","0.0","0.0","0.0","0.0","0.0","0.0","0.0","0.0","423.0","158.0","1509.0","0.6","","","","1.0"
"2645","As2Te2.9Se0.1","As2Te2.9Se0.1","0.0","0.0","0.0","0.0","0.0","0.0","0.0","0.0","0.0","0.0","0.0","0.0","0.0","0.0","0.0","0.0","0.0","0.58","0.0","0.0","0.0","0.0","0.0","0.0","0.0","0.0","0.0","0.0","0.0","0.0","0.0","0.0","0.0","0.0","0.0","0.0","0.0","0.02","0.0","0.0","0.0","0.0","0.0","0.0","0.0","0.0","0.0","0.0","0.4","0.0","0.0","0.0","0.0","0.0","0.0","0.0","0.0","0.0","0.0","0.0","0.0","0.0","0.0","0.0","0.0","473.0","155.0","1931.0","0.62","","","","1.0"
"2646","As2Te2.9Se0.1","As2Te2.9Se0.1","0.0","0.0","0.0","0.0","0.0","0.0","0.0","0.0","0.0","0.0","0.0","0.0","0.0","0.0","0.0","0.0","0.0","0.58","0.0","0.0","0.0","0.0","0.0","0.0","0.0","0.0","0.0","0.0","0.0","0.0","0.0","0.0","0.0","0.0","0.0","0.0","0.0","0.02","0.0","0.0","0.0","0.0","0.0","0.0","0.0","0.0","0.0","0.0","0.4","0.0","0.0","0.0","0.0","0.0","0.0","0.0","0.0","0.0","0.0","0.0","0.0","0.0","0.0","0.0","0.0","523.0","144.0","2230.0","0.6","","","","1.0"
"2647","As2Te2Se","As2Te2Se","0.0","0.0","0.0","0.0","0.0","0.0","0.0","0.0","0.0","0.0","0.0","0.0","0.0","0.0","0.0","0.0","0.0","0.4","0.0","0.0","0.0","0.0","0.0","0.0","0.0","0.0","0.0","0.0","0.0","0.0","0.0","0.0","0.0","0.0","0.0","0.0","0.0","0.2","0.0","0.0","0.0","0.0","0.0","0.0","0.0","0.0","0.0","0.0","0.4","0.0","0.0","0.0","0.0","0.0","0.0","0.0","0.0","0.0","0.0","0.0","0.0","0.0","0.0","0.0","0.0","298.0","224.0","6.0","0.47","","","","1.0"
"2648","As2Te2Se","As2Te2Se","0.0","0.0","0.0","0.0","0.0","0.0","0.0","0.0","0.0","0.0","0.0","0.0","0.0","0.0","0.0","0.0","0.0","0.4","0.0","0.0","0.0","0.0","0.0","0.0","0.0","0.0","0.0","0.0","0.0","0.0","0.0","0.0","0.0","0.0","0.0","0.0","0.0","0.2","0.0","0.0","0.0","0.0","0.0","0.0","0.0","0.0","0.0","0.0","0.4","0.0","0.0","0.0","0.0","0.0","0.0","0.0","0.0","0.0","0.0","0.0","0.0","0.0","0.0","0.0","0.0","323.0","242.0","9.0","0.46","","","","1.0"
"2649","As2Te2Se","As2Te2Se","0.0","0.0","0.0","0.0","0.0","0.0","0.0","0.0","0.0","0.0","0.0","0.0","0.0","0.0","0.0","0.0","0.0","0.4","0.0","0.0","0.0","0.0","0.0","0.0","0.0","0.0","0.0","0.0","0.0","0.0","0.0","0.0","0.0","0.0","0.0","0.0","0.0","0.2","0.0","0.0","0.0","0.0","0.0","0.0","0.0","0.0","0.0","0.0","0.4","0.0","0.0","0.0","0.0","0.0","0.0","0.0","0.0","0.0","0.0","0.0","0.0","0.0","0.0","0.0","0.0","373.0","248.0","21.0","0.45","","","","1.0"
"2650","As2Te2Se","As2Te2Se","0.0","0.0","0.0","0.0","0.0","0.0","0.0","0.0","0.0","0.0","0.0","0.0","0.0","0.0","0.0","0.0","0.0","0.4","0.0","0.0","0.0","0.0","0.0","0.0","0.0","0.0","0.0","0.0","0.0","0.0","0.0","0.0","0.0","0.0","0.0","0.0","0.0","0.2","0.0","0.0","0.0","0.0","0.0","0.0","0.0","0.0","0.0","0.0","0.4","0.0","0.0","0.0","0.0","0.0","0.0","0.0","0.0","0.0","0.0","0.0","0.0","0.0","0.0","0.0","0.0","423.0","246.0","45.0","0.41","","","","1.0"
