Repository: anilkunwar/thermoelectrics

# Machine learning assisted design of thermoelectrics

a. Machine Learning

# Fetching the upto date data of thermoelectricity (Informatics)

# Featurization:

The computer code to convert the multicomponent chemical formula and temperature row into composition-temperature feature vector
Binary alloys/compunds with upload from json files
Multicomponent alloys/compunds with upload from json files

# Informatics approach to classify p-type and n-type thermoelectric materials

Basic Illustrative Tutorials
Querying the Abstracts on the Materials Science, Applied Physics and Condensed Matter Physics on Keyterms Specific to Thermoelectrics
NER analysis for material type classification

File: machine_learning/vae_regression/latent_space_exploration/thermoelectric_materials.csv (part 37 of 71)
"","Formula","modformula","In","Tl","La","Sr","Mn","Ni","Ru","Pd","Hf","Cs","Sc","Co","Si","Fe","Li","Cl","Yb","Te","N","Ti","Cd","Zr","Y","Ga","Cr","Pr","Tm","Br","Ca","Mg","Rb","Au","Nd","Ce","Ho","I","Ba","Se","Pb","Ge","Gd","Tb","Dy","Cu","Na","Sb","Bi","P","As","Sm","Zn","Al","Sn","Ag","Nb","Mo","V","S","K","Lu","O","Eu","Ta","B","Er","temperature(K)","seebeck_coefficient(μV/K)","electrical_conductivity(S/m)","thermal_conductivity(W/mK)","power_factor(W/mK2)","ZT","reference","sum_elements"
"2651","As2Te2Se","As2Te2Se","0.0","0.0","0.0","0.0","0.0","0.0","0.0","0.0","0.0","0.0","0.0","0.0","0.0","0.0","0.0","0.0","0.0","0.4","0.0","0.0","0.0","0.0","0.0","0.0","0.0","0.0","0.0","0.0","0.0","0.0","0.0","0.0","0.0","0.0","0.0","0.0","0.0","0.2","0.0","0.0","0.0","0.0","0.0","0.0","0.0","0.0","0.0","0.0","0.4","0.0","0.0","0.0","0.0","0.0","0.0","0.0","0.0","0.0","0.0","0.0","0.0","0.0","0.0","0.0","0.0","473.0","228.0","87.0","0.41","","","","1.0"
"2652","As2Te2Se","As2Te2Se","0.0","0.0","0.0","0.0","0.0","0.0","0.0","0.0","0.0","0.0","0.0","0.0","0.0","0.0","0.0","0.0","0.0","0.4","0.0","0.0","0.0","0.0","0.0","0.0","0.0","0.0","0.0","0.0","0.0","0.0","0.0","0.0","0.0","0.0","0.0","0.0","0.0","0.2","0.0","0.0","0.0","0.0","0.0","0.0","0.0","0.0","0.0","0.0","0.4","0.0","0.0","0.0","0.0","0.0","0.0","0.0","0.0","0.0","0.0","0.0","0.0","0.0","0.0","0.0","0.0","523.0","171.0","154.0","0.41","","","","1.0"
"2653","As2Te3","As2Te3","0.0","0.0","0.0","0.0","0.0","0.0","0.0","0.0","0.0","0.0","0.0","0.0","0.0","0.0","0.0","0.0","0.0","0.6","0.0","0.0","0.0","0.0","0.0","0.0","0.0","0.0","0.0","0.0","0.0","0.0","0.0","0.0","0.0","0.0","0.0","0.0","0.0","0.0","0.0","0.0","0.0","0.0","0.0","0.0","0.0","0.0","0.0","0.0","0.4","0.0","0.0","0.0","0.0","0.0","0.0","0.0","0.0","0.0","0.0","0.0","0.0","0.0","0.0","0.0","0.0","298.0","119.0","185.0","0.85","","","","1.0"
"2654","As2Te3","As2Te3","0.0","0.0","0.0","0.0","0.0","0.0","0.0","0.0","0.0","0.0","0.0","0.0","0.0","0.0","0.0","0.0","0.0","0.6","0.0","0.0","0.0","0.0","0.0","0.0","0.0","0.0","0.0","0.0","0.0","0.0","0.0","0.0","0.0","0.0","0.0","0.0","0.0","0.0","0.0","0.0","0.0","0.0","0.0","0.0","0.0","0.0","0.0","0.0","0.4","0.0","0.0","0.0","0.0","0.0","0.0","0.0","0.0","0.0","0.0","0.0","0.0","0.0","0.0","0.0","0.0","323.0","79.0","310.0","0.8","","","","1.0"
"2655","As2Te3","As2Te3","0.0","0.0","0.0","0.0","0.0","0.0","0.0","0.0","0.0","0.0","0.0","0.0","0.0","0.0","0.0","0.0","0.0","0.6","0.0","0.0","0.0","0.0","0.0","0.0","0.0","0.0","0.0","0.0","0.0","0.0","0.0","0.0","0.0","0.0","0.0","0.0","0.0","0.0","0.0","0.0","0.0","0.0","0.0","0.0","0.0","0.0","0.0","0.0","0.4","0.0","0.0","0.0","0.0","0.0","0.0","0.0","0.0","0.0","0.0","0.0","0.0","0.0","0.0","0.0","0.0","373.0","48.0","586.0","0.73","","","","1.0"
"2656","As2Te3","As2Te3","0.0","0.0","0.0","0.0","0.0","0.0","0.0","0.0","0.0","0.0","0.0","0.0","0.0","0.0","0.0","0.0","0.0","0.6","0.0","0.0","0.0","0.0","0.0","0.0","0.0","0.0","0.0","0.0","0.0","0.0","0.0","0.0","0.0","0.0","0.0","0.0","0.0","0.0","0.0","0.0","0.0","0.0","0.0","0.0","0.0","0.0","0.0","0.0","0.4","0.0","0.0","0.0","0.0","0.0","0.0","0.0","0.0","0.0","0.0","0.0","0.0","0.0","0.0","0.0","0.0","423.0","41.0","866.0","0.68","","","","1.0"
"2657","As2Te3","As2Te3","0.0","0.0","0.0","0.0","0.0","0.0","0.0","0.0","0.0","0.0","0.0","0.0","0.0","0.0","0.0","0.0","0.0","0.6","0.0","0.0","0.0","0.0","0.0","0.0","0.0","0.0","0.0","0.0","0.0","0.0","0.0","0.0","0.0","0.0","0.0","0.0","0.0","0.0","0.0","0.0","0.0","0.0","0.0","0.0","0.0","0.0","0.0","0.0","0.4","0.0","0.0","0.0","0.0","0.0","0.0","0.0","0.0","0.0","0.0","0.0","0.0","0.0","0.0","0.0","0.0","473.0","37.0","1155.0","0.67","","","","1.0"
"2658","As2Te3","As2Te3","0.0","0.0","0.0","0.0","0.0","0.0","0.0","0.0","0.0","0.0","0.0","0.0","0.0","0.0","0.0","0.0","0.0","0.6","0.0","0.0","0.0","0.0","0.0","0.0","0.0","0.0","0.0","0.0","0.0","0.0","0.0","0.0","0.0","0.0","0.0","0.0","0.0","0.0","0.0","0.0","0.0","0.0","0.0","0.0","0.0","0.0","0.0","0.0","0.4","0.0","0.0","0.0","0.0","0.0","0.0","0.0","0.0","0.0","0.0","0.0","0.0","0.0","0.0","0.0","0.0","523.0","6.0","1638.0","0.68","","","","1.0"
"2659","BaGd2NiO5","BaGd2NiO5","0.0","0.0","0.0","0.0","0.0","0.1111111111111111","0.0","0.0","0.0","0.0","0.0","0.0","0.0","0.0","0.0","0.0","0.0","0.0","0.0","0.0","0.0","0.0","0.0","0.0","0.0","0.0","0.0","0.0","0.0","0.0","0.0","0.0","0.0","0.0","0.0","0.0","0.1111111111111111","0.0","0.0","0.0","0.2222222222222222","0.0","0.0","0.0","0.0","0.0","0.0","0.0","0.0","0.0","0.0","0.0","0.0","0.0","0.0","0.0","0.0","0.0","0.0","0.0","0.5555555555555556","0.0","0.0","0.0","0.0","426.0","525.0","5.0","2.38","","","","1.0"
"2660","BaGd2NiO5","BaGd2NiO5","0.0","0.0","0.0","0.0","0.0","0.1111111111111111","0.0","0.0","0.0","0.0","0.0","0.0","0.0","0.0","0.0","0.0","0.0","0.0","0.0","0.0","0.0","0.0","0.0","0.0","0.0","0.0","0.0","0.0","0.0","0.0","0.0","0.0","0.0","0.0","0.0","0.0","0.1111111111111111","0.0","0.0","0.0","0.2222222222222222","0.0","0.0","0.0","0.0","0.0","0.0","0.0","0.0","0.0","0.0","0.0","0.0","0.0","0.0","0.0","0.0","0.0","0.0","0.0","0.5555555555555556","0.0","0.0","0.0","0.0","532.0","464.0","10.0","2.03","","","","1.0"
"2661","BaGd2NiO5","BaGd2NiO5","0.0","0.0","0.0","0.0","0.0","0.1111111111111111","0.0","0.0","0.0","0.0","0.0","0.0","0.0","0.0","0.0","0.0","0.0","0.0","0.0","0.0","0.0","0.0","0.0","0.0","0.0","0.0","0.0","0.0","0.0","0.0","0.0","0.0","0.0","0.0","0.0","0.0","0.1111111111111111","0.0","0.0","0.0","0.2222222222222222","0.0","0.0","0.0","0.0","0.0","0.0","0.0","0.0","0.0","0.0","0.0","0.0","0.0","0.0","0.0","0.0","0.0","0.0","0.0","0.5555555555555556","0.0","0.0","0.0","0.0","638.0","454.0","16.0","1.8","","","","1.0"
"2662","BaGd2NiO5","BaGd2NiO5","0.0","0.0","0.0","0.0","0.0","0.1111111111111111","0.0","0.0","0.0","0.0","0.0","0.0","0.0","0.0","0.0","0.0","0.0","0.0","0.0","0.0","0.0","0.0","0.0","0.0","0.0","0.0","0.0","0.0","0.0","0.0","0.0","0.0","0.0","0.0","0.0","0.0","0.1111111111111111","0.0","0.0","0.0","0.2222222222222222","0.0","0.0","0.0","0.0","0.0","0.0","0.0","0.0","0.0","0.0","0.0","0.0","0.0","0.0","0.0","0.0","0.0","0.0","0.0","0.5555555555555556","0.0","0.0","0.0","0.0","750.0","427.0","21.0","1.66","","","","1.0"
"2663","BaGd2NiO5","BaGd2NiO5","0.0","0.0","0.0","0.0","0.0","0.1111111111111111","0.0","0.0","0.0","0.0","0.0","0.0","0.0","0.0","0.0","0.0","0.0","0.0","0.0","0.0","0.0","0.0","0.0","0.0","0.0","0.0","0.0","0.0","0.0","0.0","0.0","0.0","0.0","0.0","0.0","0.0","0.1111111111111111","0.0","0.0","0.0","0.2222222222222222","0.0","0.0","0.0","0.0","0.0","0.0","0.0","0.0","0.0","0.0","0.0","0.0","0.0","0.0","0.0","0.0","0.0","0.0","0.0","0.5555555555555556","0.0","0.0","0.0","0.0","862.0","434.0","25.0","1.56","","","","1.0"
"2664","BaGd2NiO5","BaGd2NiO5","0.0","0.0","0.0","0.0","0.0","0.1111111111111111","0.0","0.0","0.0","0.0","0.0","0.0","0.0","0.0","0.0","0.0","0.0","0.0","0.0","0.0","0.0","0.0","0.0","0.0","0.0","0.0","0.0","0.0","0.0","0.0","0.0","0.0","0.0","0.0","0.0","0.0","0.1111111111111111","0.0","0.0","0.0","0.2222222222222222","0.0","0.0","0.0","0.0","0.0","0.0","0.0","0.0","0.0","0.0","0.0","0.0","0.0","0.0","0.0","0.0","0.0","0.0","0.0","0.5555555555555556","0.0","0.0","0.0","0.0","975.0","454.0","29.0","1.5","","","","1.0"
"2665","BaGd2NiO5","BaGd2NiO5","0.0","0.0","0.0","0.0","0.0","0.1111111111111111","0.0","0.0","0.0","0.0","0.0","0.0","0.0","0.0","0.0","0.0","0.0","0.0","0.0","0.0","0.0","0.0","0.0","0.0","0.0","0.0","0.0","0.0","0.0","0.0","0.0","0.0","0.0","0.0","0.0","0.0","0.1111111111111111","0.0","0.0","0.0","0.2222222222222222","0.0","0.0","0.0","0.0","0.0","0.0","0.0","0.0","0.0","0.0","0.0","0.0","0.0","0.0","0.0","0.0","0.0","0.0","0.0","0.5555555555555556","0.0","0.0","0.0","0.0","1074.0","485.0","32.0","1.44","","","","1.0"
"2666","BaGd2NiO5","BaGd2NiO5","0.0","0.0","0.0","0.0","0.0","0.1111111111111111","0.0","0.0","0.0","0.0","0.0","0.0","0.0","0.0","0.0","0.0","0.0","0.0","0.0","0.0","0.0","0.0","0.0","0.0","0.0","0.0","0.0","0.0","0.0","0.0","0.0","0.0","0.0","0.0","0.0","0.0","0.1111111111111111","0.0","0.0","0.0","0.2222222222222222","0.0","0.0","0.0","0.0","0.0","0.0","0.0","0.0","0.0","0.0","0.0","0.0","0.0","0.0","0.0","0.0","0.0","0.0","0.0","0.5555555555555556","0.0","0.0","0.0","0.0","1179.0","520.0","35.0","1.42","","","","1.0"
"2667","BaGd2NiO5","BaGd2NiO5","0.0","0.0","0.0","0.0","0.0","0.1111111111111111","0.0","0.0","0.0","0.0","0.0","0.0","0.0","0.0","0.0","0.0","0.0","0.0","0.0","0.0","0.0","0.0","0.0","0.0","0.0","0.0","0.0","0.0","0.0","0.0","0.0","0.0","0.0","0.0","0.0","0.0","0.1111111111111111","0.0","0.0","0.0","0.2222222222222222","0.0","0.0","0.0","0.0","0.0","0.0","0.0","0.0","0.0","0.0","0.0","0.0","0.0","0.0","0.0","0.0","0.0","0.0","0.0","0.5555555555555556","0.0","0.0","0.0","0.0","1272.0","528.0","38.0","1.38","","","","1.0"
"2668","Ca0.05BaGd1.95NiO5","Ca0.05BaGd1.95NiO5","0.0","0.0","0.0","0.0","0.0","0.1111111111111111","0.0","0.0","0.0","0.0","0.0","0.0","0.0","0.0","0.0","0.0","0.0","0.0","0.0","0.0","0.0","0.0","0.0","0.0","0.0","0.0","0.0","0.0","0.005555555555555556","0.0","0.0","0.0","0.0","0.0","0.0","0.0","0.1111111111111111","0.0","0.0","0.0","0.21666666666666667","0.0","0.0","0.0","0.0","0.0","0.0","0.0","0.0","0.0","0.0","0.0","0.0","0.0","0.0","0.0","0.0","0.0","0.0","0.0","0.5555555555555556","0.0","0.0","0.0","0.0","526.0","260.0","30.0","1.86","","","","1.0"
"2669","Ca0.05BaGd1.95NiO5","Ca0.05BaGd1.95NiO5","0.0","0.0","0.0","0.0","0.0","0.1111111111111111","0.0","0.0","0.0","0.0","0.0","0.0","0.0","0.0","0.0","0.0","0.0","0.0","0.0","0.0","0.0","0.0","0.0","0.0","0.0","0.0","0.0","0.0","0.005555555555555556","0.0","0.0","0.0","0.0","0.0","0.0","0.0","0.1111111111111111","0.0","0.0","0.0","0.21666666666666667","0.0","0.0","0.0","0.0","0.0","0.0","0.0","0.0","0.0","0.0","0.0","0.0","0.0","0.0","0.0","0.0","0.0","0.0","0.0","0.5555555555555556","0.0","0.0","0.0","0.0","632.0","235.0","48.0","1.68","","","","1.0"
"2670","Ca0.05BaGd1.95NiO5","Ca0.05BaGd1.95NiO5","0.0","0.0","0.0","0.0","0.0","0.1111111111111111","0.0","0.0","0.0","0.0","0.0","0.0","0.0","0.0","0.0","0.0","0.0","0.0","0.0","0.0","0.0","0.0","0.0","0.0","0.0","0.0","0.0","0.0","0.005555555555555556","0.0","0.0","0.0","0.0","0.0","0.0","0.0","0.1111111111111111","0.0","0.0","0.0","0.21666666666666667","0.0","0.0","0.0","0.0","0.0","0.0","0.0","0.0","0.0","0.0","0.0","0.0","0.0","0.0","0.0","0.0","0.0","0.0","0.0","0.5555555555555556","0.0","0.0","0.0","0.0","736.0","226.0","66.0","1.57","","","","1.0"
"2671","Ca0.05BaGd1.95NiO5","Ca0.05BaGd1.95NiO5","0.0","0.0","0.0","0.0","0.0","0.1111111111111111","0.0","0.0","0.0","0.0","0.0","0.0","0.0","0.0","0.0","0.0","0.0","0.0","0.0","0.0","0.0","0.0","0.0","0.0","0.0","0.0","0.0","0.0","0.005555555555555556","0.0","0.0","0.0","0.0","0.0","0.0","0.0","0.1111111111111111","0.0","0.0","0.0","0.21666666666666667","0.0","0.0","0.0","0.0","0.0","0.0","0.0","0.0","0.0","0.0","0.0","0.0","0.0","0.0","0.0","0.0","0.0","0.0","0.0","0.5555555555555556","0.0","0.0","0.0","0.0","839.0","231.0","82.0","1.5","","","","1.0"
"2672","Ca0.05BaGd1.95NiO5","Ca0.05BaGd1.95NiO5","0.0","0.0","0.0","0.0","0.0","0.1111111111111111","0.0","0.0","0.0","0.0","0.0","0.0","0.0","0.0","0.0","0.0","0.0","0.0","0.0","0.0","0.0","0.0","0.0","0.0","0.0","0.0","0.0","0.0","0.005555555555555556","0.0","0.0","0.0","0.0","0.0","0.0","0.0","0.1111111111111111","0.0","0.0","0.0","0.21666666666666667","0.0","0.0","0.0","0.0","0.0","0.0","0.0","0.0","0.0","0.0","0.0","0.0","0.0","0.0","0.0","0.0","0.0","0.0","0.0","0.5555555555555556","0.0","0.0","0.0","0.0","939.0","245.0","95.0","1.44","","","","1.0"
"2673","Ca0.05BaGd1.95NiO5","Ca0.05BaGd1.95NiO5","0.0","0.0","0.0","0.0","0.0","0.1111111111111111","0.0","0.0","0.0","0.0","0.0","0.0","0.0","0.0","0.0","0.0","0.0","0.0","0.0","0.0","0.0","0.0","0.0","0.0","0.0","0.0","0.0","0.0","0.005555555555555556","0.0","0.0","0.0","0.0","0.0","0.0","0.0","0.1111111111111111","0.0","0.0","0.0","0.21666666666666667","0.0","0.0","0.0","0.0","0.0","0.0","0.0","0.0","0.0","0.0","0.0","0.0","0.0","0.0","0.0","0.0","0.0","0.0","0.0","0.5555555555555556","0.0","0.0","0.0","0.0","1037.0","257.0","107.0","1.38","","","","1.0"
"2674","Ca0.05BaGd1.95NiO5","Ca0.05BaGd1.95NiO5","0.0","0.0","0.0","0.0","0.0","0.1111111111111111","0.0","0.0","0.0","0.0","0.0","0.0","0.0","0.0","0.0","0.0","0.0","0.0","0.0","0.0","0.0","0.0","0.0","0.0","0.0","0.0","0.0","0.0","0.005555555555555556","0.0","0.0","0.0","0.0","0.0","0.0","0.0","0.1111111111111111","0.0","0.0","0.0","0.21666666666666667","0.0","0.0","0.0","0.0","0.0","0.0","0.0","0.0","0.0","0.0","0.0","0.0","0.0","0.0","0.0","0.0","0.0","0.0","0.0","0.5555555555555556","0.0","0.0","0.0","0.0","1134.0","260.0","119.0","1.3","","","","1.0"
"2675","Ca0.05BaGd1.95NiO5","Ca0.05BaGd1.95NiO5","0.0","0.0","0.0","0.0","0.0","0.1111111111111111","0.0","0.0","0.0","0.0","0.0","0.0","0.0","0.0","0.0","0.0","0.0","0.0","0.0","0.0","0.0","0.0","0.0","0.0","0.0","0.0","0.0","0.0","0.005555555555555556","0.0","0.0","0.0","0.0","0.0","0.0","0.0","0.1111111111111111","0.0","0.0","0.0","0.21666666666666667","0.0","0.0","0.0","0.0","0.0","0.0","0.0","0.0","0.0","0.0","0.0","0.0","0.0","0.0","0.0","0.0","0.0","0.0","0.0","0.5555555555555556","0.0","0.0","0.0","0.0","1230.0","285.0","131.0","1.28","","","","1.0"
"2676","Ca0.15BaGd1.85NiO5","Ca0.15BaGd1.85NiO5","0.0","0.0","0.0","0.0","0.0","0.1111111111111111","0.0","0.0","0.0","0.0","0.0","0.0","0.0","0.0","0.0","0.0","0.0","0.0","0.0","0.0","0.0","0.0","0.0","0.0","0.0","0.0","0.0","0.0","0.016666666666666666","0.0","0.0","0.0","0.0","0.0","0.0","0.0","0.1111111111111111","0.0","0.0","0.0","0.20555555555555557","0.0","0.0","0.0","0.0","0.0","0.0","0.0","0.0","0.0","0.0","0.0","0.0","0.0","0.0","0.0","0.0","0.0","0.0","0.0","0.5555555555555556","0.0","0.0","0.0","0.0","392.0","285.0","45.0","2.3","","","","1.0000000000000002"
"2677","Ca0.15BaGd1.85NiO5","Ca0.15BaGd1.85NiO5","0.0","0.0","0.0","0.0","0.0","0.1111111111111111","0.0","0.0","0.0","0.0","0.0","0.0","0.0","0.0","0.0","0.0","0.0","0.0","0.0","0.0","0.0","0.0","0.0","0.0","0.0","0.0","0.0","0.0","0.016666666666666666","0.0","0.0","0.0","0.0","0.0","0.0","0.0","0.1111111111111111","0.0","0.0","0.0","0.20555555555555557","0.0","0.0","0.0","0.0","0.0","0.0","0.0","0.0","0.0","0.0","0.0","0.0","0.0","0.0","0.0","0.0","0.0","0.0","0.0","0.5555555555555556","0.0","0.0","0.0","0.0","513.0","224.0","124.0","2.04","","","","1.0000000000000002"
"2678","Ca0.15BaGd1.85NiO5","Ca0.15BaGd1.85NiO5","0.0","0.0","0.0","0.0","0.0","0.1111111111111111","0.0","0.0","0.0","0.0","0.0","0.0","0.0","0.0","0.0","0.0","0.0","0.0","0.0","0.0","0.0","0.0","0.0","0.0","0.0","0.0","0.0","0.0","0.016666666666666666","0.0","0.0","0.0","0.0","0.0","0.0","0.0","0.1111111111111111","0.0","0.0","0.0","0.20555555555555557","0.0","0.0","0.0","0.0","0.0","0.0","0.0","0.0","0.0","0.0","0.0","0.0","0.0","0.0","0.0","0.0","0.0","0.0","0.0","0.5555555555555556","0.0","0.0","0.0","0.0","611.0","193.0","202.0","1.95","","","","1.0000000000000002"
"2679","Ca0.15BaGd1.85NiO5","Ca0.15BaGd1.85NiO5","0.0","0.0","0.0","0.0","0.0","0.1111111111111111","0.0","0.0","0.0","0.0","0.0","0.0","0.0","0.0","0.0","0.0","0.0","0.0","0.0","0.0","0.0","0.0","0.0","0.0","0.0","0.0","0.0","0.0","0.016666666666666666","0.0","0.0","0.0","0.0","0.0","0.0","0.0","0.1111111111111111","0.0","0.0","0.0","0.20555555555555557","0.0","0.0","0.0","0.0","0.0","0.0","0.0","0.0","0.0","0.0","0.0","0.0","0.0","0.0","0.0","0.0","0.0","0.0","0.0","0.5555555555555556","0.0","0.0","0.0","0.0","716.0","176.0","271.0","1.86","","","","1.0000000000000002"
"2680","Ca0.15BaGd1.85NiO5","Ca0.15BaGd1.85NiO5","0.0","0.0","0.0","0.0","0.0","0.1111111111111111","0.0","0.0","0.0","0.0","0.0","0.0","0.0","0.0","0.0","0.0","0.0","0.0","0.0","0.0","0.0","0.0","0.0","0.0","0.0","0.0","0.0","0.0","0.016666666666666666","0.0","0.0","0.0","0.0","0.0","0.0","0.0","0.1111111111111111","0.0","0.0","0.0","0.20555555555555557","0.0","0.0","0.0","0.0","0.0","0.0","0.0","0.0","0.0","0.0","0.0","0.0","0.0","0.0","0.0","0.0","0.0","0.0","0.0","0.5555555555555556","0.0","0.0","0.0","0.0","811.0","168.0","332.0","1.78","","","","1.0000000000000002"
"2681","Ca0.15BaGd1.85NiO5","Ca0.15BaGd1.85NiO5","0.0","0.0","0.0","0.0","0.0","0.1111111111111111","0.0","0.0","0.0","0.0","0.0","0.0","0.0","0.0","0.0","0.0","0.0","0.0","0.0","0.0","0.0","0.0","0.0","0.0","0.0","0.0","0.0","0.0","0.016666666666666666","0.0","0.0","0.0","0.0","0.0","0.0","0.0","0.1111111111111111","0.0","0.0","0.0","0.20555555555555557","0.0","0.0","0.0","0.0","0.0","0.0","0.0","0.0","0.0","0.0","0.0","0.0","0.0","0.0","0.0","0.0","0.0","0.0","0.0","0.5555555555555556","0.0","0.0","0.0","0.0","907.0","171.0","381.0","1.72","","","","1.0000000000000002"
"2682","Ca0.15BaGd1.85NiO5","Ca0.15BaGd1.85NiO5","0.0","0.0","0.0","0.0","0.0","0.1111111111111111","0.0","0.0","0.0","0.0","0.0","0.0","0.0","0.0","0.0","0.0","0.0","0.0","0.0","0.0","0.0","0.0","0.0","0.0","0.0","0.0","0.0","0.0","0.016666666666666666","0.0","0.0","0.0","0.0","0.0","0.0","0.0","0.1111111111111111","0.0","0.0","0.0","0.20555555555555557","0.0","0.0","0.0","0.0","0.0","0.0","0.0","0.0","0.0","0.0","0.0","0.0","0.0","0.0","0.0","0.0","0.0","0.0","0.0","0.5555555555555556","0.0","0.0","0.0","0.0","1000.0","174.0","425.0","1.66","","","","1.0000000000000002"
"2683","Ca0.15BaGd1.85NiO5","Ca0.15BaGd1.85NiO5","0.0","0.0","0.0","0.0","0.0","0.1111111111111111","0.0","0.0","0.0","0.0","0.0","0.0","0.0","0.0","0.0","0.0","0.0","0.0","0.0","0.0","0.0","0.0","0.0","0.0","0.0","0.0","0.0","0.0","0.016666666666666666","0.0","0.0","0.0","0.0","0.0","0.0","0.0","0.1111111111111111","0.0","0.0","0.0","0.20555555555555557","0.0","0.0","0.0","0.0","0.0","0.0","0.0","0.0","0.0","0.0","0.0","0.0","0.0","0.0","0.0","0.0","0.0","0.0","0.0","0.5555555555555556","0.0","0.0","0.0","0.0","1084.0","194.0","457.0","1.62","","","","1.0000000000000002"
"2684","Ca0.15BaGd1.85NiO5","Ca0.15BaGd1.85NiO5","0.0","0.0","0.0","0.0","0.0","0.1111111111111111","0.0","0.0","0.0","0.0","0.0","0.0","0.0","0.0","0.0","0.0","0.0","0.0","0.0","0.0","0.0","0.0","0.0","0.0","0.0","0.0","0.0","0.0","0.016666666666666666","0.0","0.0","0.0","0.0","0.0","0.0","0.0","0.1111111111111111","0.0","0.0","0.0","0.20555555555555557","0.0","0.0","0.0","0.0","0.0","0.0","0.0","0.0","0.0","0.0","0.0","0.0","0.0","0.0","0.0","0.0","0.0","0.0","0.0","0.5555555555555556","0.0","0.0","0.0","0.0","1179.0","206.0","500.0","1.6","","","","1.0000000000000002"
"2685","Ca0.15BaGd1.85NiO5","Ca0.15BaGd1.85NiO5","0.0","0.0","0.0","0.0","0.0","0.1111111111111111","0.0","0.0","0.0","0.0","0.0","0.0","0.0","0.0","0.0","0.0","0.0","0.0","0.0","0.0","0.0","0.0","0.0","0.0","0.0","0.0","0.0","0.0","0.016666666666666666","0.0","0.0","0.0","0.0","0.0","0.0","0.0","0.1111111111111111","0.0","0.0","0.0","0.20555555555555557","0.0","0.0","0.0","0.0","0.0","0.0","0.0","0.0","0.0","0.0","0.0","0.0","0.0","0.0","0.0","0.0","0.0","0.0","0.0","0.5555555555555556","0.0","0.0","0.0","0.0","1275.0","221.0","547.0","1.57","","","","1.0000000000000002"
"2686","Ca0.1BaGd1.9NiO5","Ca0.1BaGd1.9NiO5","0.0","0.0","0.0","0.0","0.0","0.1111111111111111","0.0","0.0","0.0","0.0","0.0","0.0","0.0","0.0","0.0","0.0","0.0","0.0","0.0","0.0","0.0","0.0","0.0","0.0","0.0","0.0","0.0","0.0","0.011111111111111112","0.0","0.0","0.0","0.0","0.0","0.0","0.0","0.1111111111111111","0.0","0.0","0.0","0.2111111111111111","0.0","0.0","0.0","0.0","0.0","0.0","0.0","0.0","0.0","0.0","0.0","0.0","0.0","0.0","0.0","0.0","0.0","0.0","0.0","0.5555555555555556","0.0","0.0","0.0","0.0","421.0","231.0","28.0","2.42","","","","1.0"
"2687","Ca0.1BaGd1.9NiO5","Ca0.1BaGd1.9NiO5","0.0","0.0","0.0","0.0","0.0","0.1111111111111111","0.0","0.0","0.0","0.0","0.0","0.0","0.0","0.0","0.0","0.0","0.0","0.0","0.0","0.0","0.0","0.0","0.0","0.0","0.0","0.0","0.0","0.0","0.011111111111111112","0.0","0.0","0.0","0.0","0.0","0.0","0.0","0.1111111111111111","0.0","0.0","0.0","0.2111111111111111","0.0","0.0","0.0","0.0","0.0","0.0","0.0","0.0","0.0","0.0","0.0","0.0","0.0","0.0","0.0","0.0","0.0","0.0","0.0","0.5555555555555556","0.0","0.0","0.0","0.0","532.0","204.0","65.0","2.2","","","","1.0"
"2688","Ca0.1BaGd1.9NiO5","Ca0.1BaGd1.9NiO5","0.0","0.0","0.0","0.0","0.0","0.1111111111111111","0.0","0.0","0.0","0.0","0.0","0.0","0.0","0.0","0.0","0.0","0.0","0.0","0.0","0.0","0.0","0.0","0.0","0.0","0.0","0.0","0.0","0.0","0.011111111111111112","0.0","0.0","0.0","0.0","0.0","0.0","0.0","0.1111111111111111","0.0","0.0","0.0","0.2111111111111111","0.0","0.0","0.0","0.0","0.0","0.0","0.0","0.0","0.0","0.0","0.0","0.0","0.0","0.0","0.0","0.0","0.0","0.0","0.0","0.5555555555555556","0.0","0.0","0.0","0.0","636.0","175.0","104.0","2.06","","","","1.0"
"2689","Ca0.1BaGd1.9NiO5","Ca0.1BaGd1.9NiO5","0.0","0.0","0.0","0.0","0.0","0.1111111111111111","0.0","0.0","0.0","0.0","0.0","0.0","0.0","0.0","0.0","0.0","0.0","0.0","0.0","0.0","0.0","0.0","0.0","0.0","0.0","0.0","0.0","0.0","0.011111111111111112","0.0","0.0","0.0","0.0","0.0","0.0","0.0","0.1111111111111111","0.0","0.0","0.0","0.2111111111111111","0.0","0.0","0.0","0.0","0.0","0.0","0.0","0.0","0.0","0.0","0.0","0.0","0.0","0.0","0.0","0.0","0.0","0.0","0.0","0.5555555555555556","0.0","0.0","0.0","0.0","736.0","168.0","140.0","1.98","","","","1.0"
"2690","Ca0.1BaGd1.9NiO5","Ca0.1BaGd1.9NiO5","0.0","0.0","0.0","0.0","0.0","0.1111111111111111","0.0","0.0","0.0","0.0","0.0","0.0","0.0","0.0","0.0","0.0","0.0","0.0","0.0","0.0","0.0","0.0","0.0","0.0","0.0","0.0","0.0","0.0","0.011111111111111112","0.0","0.0","0.0","0.0","0.0","0.0","0.0","0.1111111111111111","0.0","0.0","0.0","0.2111111111111111","0.0","0.0","0.0","0.0","0.0","0.0","0.0","0.0","0.0","0.0","0.0","0.0","0.0","0.0","0.0","0.0","0.0","0.0","0.0","0.5555555555555556","0.0","0.0","0.0","0.0","839.0","168.0","169.0","1.92","","","","1.0"
"2691","Ca0.1BaGd1.9NiO5","Ca0.1BaGd1.9NiO5","0.0","0.0","0.0","0.0","0.0","0.1111111111111111","0.0","0.0","0.0","0.0","0.0","0.0","0.0","0.0","0.0","0.0","0.0","0.0","0.0","0.0","0.0","0.0","0.0","0.0","0.0","0.0","0.0","0.0","0.011111111111111112","0.0","0.0","0.0","0.0","0.0","0.0","0.0","0.1111111111111111","0.0","0.0","0.0","0.2111111111111111","0.0","0.0","0.0","0.0","0.0","0.0","0.0","0.0","0.0","0.0","0.0","0.0","0.0","0.0","0.0","0.0","0.0","0.0","0.0","0.5555555555555556","0.0","0.0","0.0","0.0","939.0","164.0","193.0","1.88","","","","1.0"
"2692","Ca0.1BaGd1.9NiO5","Ca0.1BaGd1.9NiO5","0.0","0.0","0.0","0.0","0.0","0.1111111111111111","0.0","0.0","0.0","0.0","0.0","0.0","0.0","0.0","0.0","0.0","0.0","0.0","0.0","0.0","0.0","0.0","0.0","0.0","0.0","0.0","0.0","0.0","0.011111111111111112","0.0","0.0","0.0","0.0","0.0","0.0","0.0","0.1111111111111111","0.0","0.0","0.0","0.2111111111111111","0.0","0.0","0.0","0.0","0.0","0.0","0.0","0.0","0.0","0.0","0.0","0.0","0.0","0.0","0.0","0.0","0.0","0.0","0.0","0.5555555555555556","0.0","0.0","0.0","0.0","1037.0","180.0","218.0","1.83","","","","1.0"
"2693","Ca0.1BaGd1.9NiO5","Ca0.1BaGd1.9NiO5","0.0","0.0","0.0","0.0","0.0","0.1111111111111111","0.0","0.0","0.0","0.0","0.0","0.0","0.0","0.0","0.0","0.0","0.0","0.0","0.0","0.0","0.0","0.0","0.0","0.0","0.0","0.0","0.0","0.0","0.011111111111111112","0.0","0.0","0.0","0.0","0.0","0.0","0.0","0.1111111111111111","0.0","0.0","0.0","0.2111111111111111","0.0","0.0","0.0","0.0","0.0","0.0","0.0","0.0","0.0","0.0","0.0","0.0","0.0","0.0","0.0","0.0","0.0","0.0","0.0","0.5555555555555556","0.0","0.0","0.0","0.0","1134.0","185.0","239.0","1.76","","","","1.0"
"2694","Ca0.25BaGd1.75NiO5","Ca0.25BaGd1.75NiO5","0.0","0.0","0.0","0.0","0.0","0.1111111111111111","0.0","0.0","0.0","0.0","0.0","0.0","0.0","0.0","0.0","0.0","0.0","0.0","0.0","0.0","0.0","0.0","0.0","0.0","0.0","0.0","0.0","0.0","0.027777777777777776","0.0","0.0","0.0","0.0","0.0","0.0","0.0","0.1111111111111111","0.0","0.0","0.0","0.19444444444444445","0.0","0.0","0.0","0.0","0.0","0.0","0.0","0.0","0.0","0.0","0.0","0.0","0.0","0.0","0.0","0.0","0.0","0.0","0.0","0.5555555555555556","0.0","0.0","0.0","0.0","486.0","213.0","72.0","1.27","","","","1.0000000000000002"
"2695","Ca0.25BaGd1.75NiO5","Ca0.25BaGd1.75NiO5","0.0","0.0","0.0","0.0","0.0","0.1111111111111111","0.0","0.0","0.0","0.0","0.0","0.0","0.0","0.0","0.0","0.0","0.0","0.0","0.0","0.0","0.0","0.0","0.0","0.0","0.0","0.0","0.0","0.0","0.027777777777777776","0.0","0.0","0.0","0.0","0.0","0.0","0.0","0.1111111111111111","0.0","0.0","0.0","0.19444444444444445","0.0","0.0","0.0","0.0","0.0","0.0","0.0","0.0","0.0","0.0","0.0","0.0","0.0","0.0","0.0","0.0","0.0","0.0","0.0","0.5555555555555556","0.0","0.0","0.0","0.0","579.0","164.0","131.0","1.3","","","","1.0000000000000002"
"2696","Ca0.25BaGd1.75NiO5","Ca0.25BaGd1.75NiO5","0.0","0.0","0.0","0.0","0.0","0.1111111111111111","0.0","0.0","0.0","0.0","0.0","0.0","0.0","0.0","0.0","0.0","0.0","0.0","0.0","0.0","0.0","0.0","0.0","0.0","0.0","0.0","0.0","0.0","0.027777777777777776","0.0","0.0","0.0","0.0","0.0","0.0","0.0","0.1111111111111111","0.0","0.0","0.0","0.19444444444444445","0.0","0.0","0.0","0.0","0.0","0.0","0.0","0.0","0.0","0.0","0.0","0.0","0.0","0.0","0.0","0.0","0.0","0.0","0.0","0.5555555555555556","0.0","0.0","0.0","0.0","687.0","155.0","212.0","1.33","","","","1.0000000000000002"
"2697","Ca0.25BaGd1.75NiO5","Ca0.25BaGd1.75NiO5","0.0","0.0","0.0","0.0","0.0","0.1111111111111111","0.0","0.0","0.0","0.0","0.0","0.0","0.0","0.0","0.0","0.0","0.0","0.0","0.0","0.0","0.0","0.0","0.0","0.0","0.0","0.0","0.0","0.0","0.027777777777777776","0.0","0.0","0.0","0.0","0.0","0.0","0.0","0.1111111111111111","0.0","0.0","0.0","0.19444444444444445","0.0","0.0","0.0","0.0","0.0","0.0","0.0","0.0","0.0","0.0","0.0","0.0","0.0","0.0","0.0","0.0","0.0","0.0","0.0","0.5555555555555556","0.0","0.0","0.0","0.0","791.0","146.0","295.0","1.35","","","","1.0000000000000002"
"2698","Ca0.25BaGd1.75NiO5","Ca0.25BaGd1.75NiO5","0.0","0.0","0.0","0.0","0.0","0.1111111111111111","0.0","0.0","0.0","0.0","0.0","0.0","0.0","0.0","0.0","0.0","0.0","0.0","0.0","0.0","0.0","0.0","0.0","0.0","0.0","0.0","0.0","0.0","0.027777777777777776","0.0","0.0","0.0","0.0","0.0","0.0","0.0","0.1111111111111111","0.0","0.0","0.0","0.19444444444444445","0.0","0.0","0.0","0.0","0.0","0.0","0.0","0.0","0.0","0.0","0.0","0.0","0.0","0.0","0.0","0.0","0.0","0.0","0.0","0.5555555555555556","0.0","0.0","0.0","0.0","891.0","142.0","345.0","1.31","","","","1.0000000000000002"
"2699","Ca0.25BaGd1.75NiO5","Ca0.25BaGd1.75NiO5","0.0","0.0","0.0","0.0","0.0","0.1111111111111111","0.0","0.0","0.0","0.0","0.0","0.0","0.0","0.0","0.0","0.0","0.0","0.0","0.0","0.0","0.0","0.0","0.0","0.0","0.0","0.0","0.0","0.0","0.027777777777777776","0.0","0.0","0.0","0.0","0.0","0.0","0.0","0.1111111111111111","0.0","0.0","0.0","0.19444444444444445","0.0","0.0","0.0","0.0","0.0","0.0","0.0","0.0","0.0","0.0","0.0","0.0","0.0","0.0","0.0","0.0","0.0","0.0","0.0","0.5555555555555556","0.0","0.0","0.0","0.0","987.0","151.0","394.0","1.28","","","","1.0000000000000002"
"2700","Ca0.25BaGd1.75NiO5","Ca0.25BaGd1.75NiO5","0.0","0.0","0.0","0.0","0.0","0.1111111111111111","0.0","0.0","0.0","0.0","0.0","0.0","0.0","0.0","0.0","0.0","0.0","0.0","0.0","0.0","0.0","0.0","0.0","0.0","0.0","0.0","0.0","0.0","0.027777777777777776","0.0","0.0","0.0","0.0","0.0","0.0","0.0","0.1111111111111111","0.0","0.0","0.0","0.19444444444444445","0.0","0.0","0.0","0.0","0.0","0.0","0.0","0.0","0.0","0.0","0.0","0.0","0.0","0.0","0.0","0.0","0.0","0.0","0.0","0.5555555555555556","0.0","0.0","0.0","0.0","1087.0","163.0","443.0","1.26","","","","1.0000000000000002"
"2701","Ca0.25BaGd1.75NiO5","Ca0.25BaGd1.75NiO5","0.0","0.0","0.0","0.0","0.0","0.1111111111111111","0.0","0.0","0.0","0.0","0.0","0.0","0.0","0.0","0.0","0.0","0.0","0.0","0.0","0.0","0.0","0.0","0.0","0.0","0.0","0.0","0.0","0.0","0.027777777777777776","0.0","0.0","0.0","0.0","0.0","0.0","0.0","0.1111111111111111","0.0","0.0","0.0","0.19444444444444445","0.0","0.0","0.0","0.0","0.0","0.0","0.0","0.0","0.0","0.0","0.0","0.0","0.0","0.0","0.0","0.0","0.0","0.0","0.0","0.5555555555555556","0.0","0.0","0.0","0.0","1179.0","176.0","481.0","1.28","","","","1.0000000000000002"
"2702","Ca0.25BaGd1.75NiO5","Ca0.25BaGd1.75NiO5","0.0","0.0","0.0","0.0","0.0","0.1111111111111111","0.0","0.0","0.0","0.0","0.0","0.0","0.0","0.0","0.0","0.0","0.0","0.0","0.0","0.0","0.0","0.0","0.0","0.0","0.0","0.0","0.0","0.0","0.027777777777777776","0.0","0.0","0.0","0.0","0.0","0.0","0.0","0.1111111111111111","0.0","0.0","0.0","0.19444444444444445","0.0","0.0","0.0","0.0","0.0","0.0","0.0","0.0","0.0","0.0","0.0","0.0","0.0","0.0","0.0","0.0","0.0","0.0","0.0","0.5555555555555556","0.0","0.0","0.0","0.0","1275.0","182.0","513.0","1.25","","","","1.0000000000000002"
"2703","Ca0.2BaGd1.8NiO5","Ca0.2BaGd1.8NiO5","0.0","0.0","0.0","0.0","0.0","0.1111111111111111","0.0","0.0","0.0","0.0","0.0","0.0","0.0","0.0","0.0","0.0","0.0","0.0","0.0","0.0","0.0","0.0","0.0","0.0","0.0","0.0","0.0","0.0","0.022222222222222223","0.0","0.0","0.0","0.0","0.0","0.0","0.0","0.1111111111111111","0.0","0.0","0.0","0.2","0.0","0.0","0.0","0.0","0.0","0.0","0.0","0.0","0.0","0.0","0.0","0.0","0.0","0.0","0.0","0.0","0.0","0.0","0.0","0.5555555555555556","0.0","0.0","0.0","0.0","489.0","211.0","73.0","1.65","","","","1.0000000000000002"
"2704","Ca0.2BaGd1.8NiO5","Ca0.2BaGd1.8NiO5","0.0","0.0","0.0","0.0","0.0","0.1111111111111111","0.0","0.0","0.0","0.0","0.0","0.0","0.0","0.0","0.0","0.0","0.0","0.0","0.0","0.0","0.0","0.0","0.0","0.0","0.0","0.0","0.0","0.0","0.022222222222222223","0.0","0.0","0.0","0.0","0.0","0.0","0.0","0.1111111111111111","0.0","0.0","0.0","0.2","0.0","0.0","0.0","0.0","0.0","0.0","0.0","0.0","0.0","0.0","0.0","0.0","0.0","0.0","0.0","0.0","0.0","0.0","0.0","0.5555555555555556","0.0","0.0","0.0","0.0","587.0","167.0","129.0","1.65","","","","1.0000000000000002"
"2705","Ca0.2BaGd1.8NiO5","Ca0.2BaGd1.8NiO5","0.0","0.0","0.0","0.0","0.0","0.1111111111111111","0.0","0.0","0.0","0.0","0.0","0.0","0.0","0.0","0.0","0.0","0.0","0.0","0.0","0.0","0.0","0.0","0.0","0.0","0.0","0.0","0.0","0.0","0.022222222222222223","0.0","0.0","0.0","0.0","0.0","0.0","0.0","0.1111111111111111","0.0","0.0","0.0","0.2","0.0","0.0","0.0","0.0","0.0","0.0","0.0","0.0","0.0","0.0","0.0","0.0","0.0","0.0","0.0","0.0","0.0","0.0","0.0","0.5555555555555556","0.0","0.0","0.0","0.0","693.0","159.0","207.0","1.66","","","","1.0000000000000002"
"2706","Ca0.2BaGd1.8NiO5","Ca0.2BaGd1.8NiO5","0.0","0.0","0.0","0.0","0.0","0.1111111111111111","0.0","0.0","0.0","0.0","0.0","0.0","0.0","0.0","0.0","0.0","0.0","0.0","0.0","0.0","0.0","0.0","0.0","0.0","0.0","0.0","0.0","0.0","0.022222222222222223","0.0","0.0","0.0","0.0","0.0","0.0","0.0","0.1111111111111111","0.0","0.0","0.0","0.2","0.0","0.0","0.0","0.0","0.0","0.0","0.0","0.0","0.0","0.0","0.0","0.0","0.0","0.0","0.0","0.0","0.0","0.0","0.0","0.5555555555555556","0.0","0.0","0.0","0.0","796.0","150.0","273.0","1.63","","","","1.0000000000000002"
"2707","Ca0.2BaGd1.8NiO5","Ca0.2BaGd1.8NiO5","0.0","0.0","0.0","0.0","0.0","0.1111111111111111","0.0","0.0","0.0","0.0","0.0","0.0","0.0","0.0","0.0","0.0","0.0","0.0","0.0","0.0","0.0","0.0","0.0","0.0","0.0","0.0","0.0","0.0","0.022222222222222223","0.0","0.0","0.0","0.0","0.0","0.0","0.0","0.1111111111111111","0.0","0.0","0.0","0.2","0.0","0.0","0.0","0.0","0.0","0.0","0.0","0.0","0.0","0.0","0.0","0.0","0.0","0.0","0.0","0.0","0.0","0.0","0.0","0.5555555555555556","0.0","0.0","0.0","0.0","897.0","149.0","323.0","1.58","","","","1.0000000000000002"
"2708","Ca0.2BaGd1.8NiO5","Ca0.2BaGd1.8NiO5","0.0","0.0","0.0","0.0","0.0","0.1111111111111111","0.0","0.0","0.0","0.0","0.0","0.0","0.0","0.0","0.0","0.0","0.0","0.0","0.0","0.0","0.0","0.0","0.0","0.0","0.0","0.0","0.0","0.0","0.022222222222222223","0.0","0.0","0.0","0.0","0.0","0.0","0.0","0.1111111111111111","0.0","0.0","0.0","0.2","0.0","0.0","0.0","0.0","0.0","0.0","0.0","0.0","0.0","0.0","0.0","0.0","0.0","0.0","0.0","0.0","0.0","0.0","0.0","0.5555555555555556","0.0","0.0","0.0","0.0","999.0","157.0","375.0","1.53","","","","1.0000000000000002"
"2709","Ca0.2BaGd1.8NiO5","Ca0.2BaGd1.8NiO5","0.0","0.0","0.0","0.0","0.0","0.1111111111111111","0.0","0.0","0.0","0.0","0.0","0.0","0.0","0.0","0.0","0.0","0.0","0.0","0.0","0.0","0.0","0.0","0.0","0.0","0.0","0.0","0.0","0.0","0.022222222222222223","0.0","0.0","0.0","0.0","0.0","0.0","0.0","0.1111111111111111","0.0","0.0","0.0","0.2","0.0","0.0","0.0","0.0","0.0","0.0","0.0","0.0","0.0","0.0","0.0","0.0","0.0","0.0","0.0","0.0","0.0","0.0","0.0","0.5555555555555556","0.0","0.0","0.0","0.0","1095.0","171.0","418.0","1.51","","","","1.0000000000000002"
"2710","Ca0.2BaGd1.8NiO5","Ca0.2BaGd1.8NiO5","0.0","0.0","0.0","0.0","0.0","0.1111111111111111","0.0","0.0","0.0","0.0","0.0","0.0","0.0","0.0","0.0","0.0","0.0","0.0","0.0","0.0","0.0","0.0","0.0","0.0","0.0","0.0","0.0","0.0","0.022222222222222223","0.0","0.0","0.0","0.0","0.0","0.0","0.0","0.1111111111111111","0.0","0.0","0.0","0.2","0.0","0.0","0.0","0.0","0.0","0.0","0.0","0.0","0.0","0.0","0.0","0.0","0.0","0.0","0.0","0.0","0.0","0.0","0.0","0.5555555555555556","0.0","0.0","0.0","0.0","1188.0","188.0","458.0","1.54","","","","1.0000000000000002"
"2711","Ca0.2BaGd1.8NiO5","Ca0.2BaGd1.8NiO5","0.0","0.0","0.0","0.0","0.0","0.1111111111111111","0.0","0.0","0.0","0.0","0.0","0.0","0.0","0.0","0.0","0.0","0.0","0.0","0.0","0.0","0.0","0.0","0.0","0.0","0.0","0.0","0.0","0.0","0.022222222222222223","0.0","0.0","0.0","0.0","0.0","0.0","0.0","0.1111111111111111","0.0","0.0","0.0","0.2","0.0","0.0","0.0","0.0","0.0","0.0","0.0","0.0","0.0","0.0","0.0","0.0","0.0","0.0","0.0","0.0","0.0","0.0","0.0","0.5555555555555556","0.0","0.0","0.0","0.0","1275.0","206.0","483.0","1.63","","","","1.0000000000000002"
"2712","Ba0.95K0.05Zn2As2","Ba0.95K0.05Zn2As2","0.0","0.0","0.0","0.0","0.0","0.0","0.0","0.0","0.0","0.0","0.0","0.0","0.0","0.0","0.0","0.0","0.0","0.0","0.0","0.0","0.0","0.0","0.0","0.0","0.0","0.0","0.0","0.0","0.0","0.0","0.0","0.0","0.0","0.0","0.0","0.0","0.19","0.0","0.0","0.0","0.0","0.0","0.0","0.0","0.0","0.0","0.0","0.0","0.4","0.0","0.4","0.0","0.0","0.0","0.0","0.0","0.0","0.0","0.01","0.0","0.0","0.0","0.0","0.0","0.0","323.0","31.0","213333.0","3.73","","","","1.0"
"2713","Ba0.95K0.05Zn2As2","Ba0.95K0.05Zn2As2","0.0","0.0","0.0","0.0","0.0","0.0","0.0","0.0","0.0","0.0","0.0","0.0","0.0","0.0","0.0","0.0","0.0","0.0","0.0","0.0","0.0","0.0","0.0","0.0","0.0","0.0","0.0","0.0","0.0","0.0","0.0","0.0","0.0","0.0","0.0","0.0","0.19","0.0","0.0","0.0","0.0","0.0","0.0","0.0","0.0","0.0","0.0","0.0","0.4","0.0","0.4","0.0","0.0","0.0","0.0","0.0","0.0","0.0","0.01","0.0","0.0","0.0","0.0","0.0","0.0","423.0","40.0","160000.0","3.34","","","","1.0"
"2714","Ba0.95K0.05Zn2As2","Ba0.95K0.05Zn2As2","0.0","0.0","0.0","0.0","0.0","0.0","0.0","0.0","0.0","0.0","0.0","0.0","0.0","0.0","0.0","0.0","0.0","0.0","0.0","0.0","0.0","0.0","0.0","0.0","0.0","0.0","0.0","0.0","0.0","0.0","0.0","0.0","0.0","0.0","0.0","0.0","0.19","0.0","0.0","0.0","0.0","0.0","0.0","0.0","0.0","0.0","0.0","0.0","0.4","0.0","0.4","0.0","0.0","0.0","0.0","0.0","0.0","0.0","0.01","0.0","0.0","0.0","0.0","0.0","0.0","523.0","52.0","114286.0","2.96","","","","1.0"
"2715","Ba0.95K0.05Zn2As2","Ba0.95K0.05Zn2As2","0.0","0.0","0.0","0.0","0.0","0.0","0.0","0.0","0.0","0.0","0.0","0.0","0.0","0.0","0.0","0.0","0.0","0.0","0.0","0.0","0.0","0.0","0.0","0.0","0.0","0.0","0.0","0.0","0.0","0.0","0.0","0.0","0.0","0.0","0.0","0.0","0.19","0.0","0.0","0.0","0.0","0.0","0.0","0.0","0.0","0.0","0.0","0.0","0.4","0.0","0.4","0.0","0.0","0.0","0.0","0.0","0.0","0.0","0.01","0.0","0.0","0.0","0.0","0.0","0.0","623.0","70.0","90141.0","2.66","","","","1.0"
"2716","Ba0.95K0.05Zn2As2","Ba0.95K0.05Zn2As2","0.0","0.0","0.0","0.0","0.0","0.0","0.0","0.0","0.0","0.0","0.0","0.0","0.0","0.0","0.0","0.0","0.0","0.0","0.0","0.0","0.0","0.0","0.0","0.0","0.0","0.0","0.0","0.0","0.0","0.0","0.0","0.0","0.0","0.0","0.0","0.0","0.19","0.0","0.0","0.0","0.0","0.0","0.0","0.0","0.0","0.0","0.0","0.0","0.4","0.0","0.4","0.0","0.0","0.0","0.0","0.0","0.0","0.0","0.01","0.0","0.0","0.0","0.0","0.0","0.0","723.0","86.0","72700.0","2.4","","","","1.0"
"2717","Ba0.96K0.04Zn2As2","Ba0.96K0.04Zn2As2","0.0","0.0","0.0","0.0","0.0","0.0","0.0","0.0","0.0","0.0","0.0","0.0","0.0","0.0","0.0","0.0","0.0","0.0","0.0","0.0","0.0","0.0","0.0","0.0","0.0","0.0","0.0","0.0","0.0","0.0","0.0","0.0","0.0","0.0","0.0","0.0","0.192","0.0","0.0","0.0","0.0","0.0","0.0","0.0","0.0","0.0","0.0","0.0","0.4","0.0","0.4","0.0","0.0","0.0","0.0","0.0","0.0","0.0","0.008","0.0","0.0","0.0","0.0","0.0","0.0","323.0","45.0","145455.0","2.95","","","","1.0"
"2718","Ba0.96K0.04Zn2As2","Ba0.96K0.04Zn2As2","0.0","0.0","0.0","0.0","0.0","0.0","0.0","0.0","0.0","0.0","0.0","0.0","0.0","0.0","0.0","0.0","0.0","0.0","0.0","0.0","0.0","0.0","0.0","0.0","0.0","0.0","0.0","0.0","0.0","0.0","0.0","0.0","0.0","0.0","0.0","0.0","0.192","0.0","0.0","0.0","0.0","0.0","0.0","0.0","0.0","0.0","0.0","0.0","0.4","0.0","0.4","0.0","0.0","0.0","0.0","0.0","0.0","0.0","0.008","0.0","0.0","0.0","0.0","0.0","0.0","423.0","56.0","100000.0","2.41","","","","1.0"
"2719","Ba0.96K0.04Zn2As2","Ba0.96K0.04Zn2As2","0.0","0.0","0.0","0.0","0.0","0.0","0.0","0.0","0.0","0.0","0.0","0.0","0.0","0.0","0.0","0.0","0.0","0.0","0.0","0.0","0.0","0.0","0.0","0.0","0.0","0.0","0.0","0.0","0.0","0.0","0.0","0.0","0.0","0.0","0.0","0.0","0.192","0.0","0.0","0.0","0.0","0.0","0.0","0.0","0.0","0.0","0.0","0.0","0.4","0.0","0.4","0.0","0.0","0.0","0.0","0.0","0.0","0.0","0.008","0.0","0.0","0.0","0.0","0.0","0.0","523.0","72.0","72727.0","2.07","","","","1.0"
"2720","Ba0.96K0.04Zn2As2","Ba0.96K0.04Zn2As2","0.0","0.0","0.0","0.0","0.0","0.0","0.0","0.0","0.0","0.0","0.0","0.0","0.0","0.0","0.0","0.0","0.0","0.0","0.0","0.0","0.0","0.0","0.0","0.0","0.0","0.0","0.0","0.0","0.0","0.0","0.0","0.0","0.0","0.0","0.0","0.0","0.192","0.0","0.0","0.0","0.0","0.0","0.0","0.0","0.0","0.0","0.0","0.0","0.4","0.0","0.4","0.0","0.0","0.0","0.0","0.0","0.0","0.0","0.008","0.0","0.0","0.0","0.0","0.0","0.0","623.0","91.0","54237.0","1.8","","","","1.0"
"2721","Ba0.96K0.04Zn2As2","Ba0.96K0.04Zn2As2","0.0","0.0","0.0","0.0","0.0","0.0","0.0","0.0","0.0","0.0","0.0","0.0","0.0","0.0","0.0","0.0","0.0","0.0","0.0","0.0","0.0","0.0","0.0","0.0","0.0","0.0","0.0","0.0","0.0","0.0","0.0","0.0","0.0","0.0","0.0","0.0","0.192","0.0","0.0","0.0","0.0","0.0","0.0","0.0","0.0","0.0","0.0","0.0","0.4","0.0","0.4","0.0","0.0","0.0","0.0","0.0","0.0","0.0","0.008","0.0","0.0","0.0","0.0","0.0","0.0","723.0","114.0","40506.0","1.6","","","","1.0"
"2722","Ba0.97K0.03Zn2As2","Ba0.97K0.03Zn2As2","0.0","0.0","0.0","0.0","0.0","0.0","0.0","0.0","0.0","0.0","0.0","0.0","0.0","0.0","0.0","0.0","0.0","0.0","0.0","0.0","0.0","0.0","0.0","0.0","0.0","0.0","0.0","0.0","0.0","0.0","0.0","0.0","0.0","0.0","0.0","0.0","0.194","0.0","0.0","0.0","0.0","0.0","0.0","0.0","0.0","0.0","0.0","0.0","0.4","0.0","0.4","0.0","0.0","0.0","0.0","0.0","0.0","0.0","0.006","0.0","0.0","0.0","0.0","0.0","0.0","323.0","48.0","164103.0","3.37","","","","1.0"
"2723","Ba0.97K0.03Zn2As2","Ba0.97K0.03Zn2As2","0.0","0.0","0.0","0.0","0.0","0.0","0.0","0.0","0.0","0.0","0.0","0.0","0.0","0.0","0.0","0.0","0.0","0.0","0.0","0.0","0.0","0.0","0.0","0.0","0.0","0.0","0.0","0.0","0.0","0.0","0.0","0.0","0.0","0.0","0.0","0.0","0.194","0.0","0.0","0.0","0.0","0.0","0.0","0.0","0.0","0.0","0.0","0.0","0.4","0.0","0.4","0.0","0.0","0.0","0.0","0.0","0.0","0.0","0.006","0.0","0.0","0.0","0.0","0.0","0.0","423.0","60.0","118519.0","2.91","","","","1.0"
"2724","Ba0.97K0.03Zn2As2","Ba0.97K0.03Zn2As2","0.0","0.0","0.0","0.0","0.0","0.0","0.0","0.0","0.0","0.0","0.0","0.0","0.0","0.0","0.0","0.0","0.0","0.0","0.0","0.0","0.0","0.0","0.0","0.0","0.0","0.0","0.0","0.0","0.0","0.0","0.0","0.0","0.0","0.0","0.0","0.0","0.194","0.0","0.0","0.0","0.0","0.0","0.0","0.0","0.0","0.0","0.0","0.0","0.4","0.0","0.4","0.0","0.0","0.0","0.0","0.0","0.0","0.0","0.006","0.0","0.0","0.0","0.0","0.0","0.0","523.0","72.0","94118.0","2.58","","","","1.0"
