Repository: anilkunwar/thermoelectrics

# Machine learning assisted design of thermoelectrics

a. Machine Learning

# Fetching the upto date data of thermoelectricity (Informatics)

# Featurization:

The computer code to convert the multicomponent chemical formula and temperature row into composition-temperature feature vector
Binary alloys/compunds with upload from json files
Multicomponent alloys/compunds with upload from json files

# Informatics approach to classify p-type and n-type thermoelectric materials

Basic Illustrative Tutorials
Querying the Abstracts on the Materials Science, Applied Physics and Condensed Matter Physics on Keyterms Specific to Thermoelectrics
NER analysis for material type classification

File: machine_learning/vae_regression/latent_space_exploration/thermoelectric_materials.csv (part 38 of 71)
"","Formula","modformula","In","Tl","La","Sr","Mn","Ni","Ru","Pd","Hf","Cs","Sc","Co","Si","Fe","Li","Cl","Yb","Te","N","Ti","Cd","Zr","Y","Ga","Cr","Pr","Tm","Br","Ca","Mg","Rb","Au","Nd","Ce","Ho","I","Ba","Se","Pb","Ge","Gd","Tb","Dy","Cu","Na","Sb","Bi","P","As","Sm","Zn","Al","Sn","Ag","Nb","Mo","V","S","K","Lu","O","Eu","Ta","B","Er","temperature(K)","seebeck_coefficient(μV/K)","electrical_conductivity(S/m)","thermal_conductivity(W/mK)","power_factor(W/mK2)","ZT","reference","sum_elements"
"2725","Ba0.97K0.03Zn2As2","Ba0.97K0.03Zn2As2","0.0","0.0","0.0","0.0","0.0","0.0","0.0","0.0","0.0","0.0","0.0","0.0","0.0","0.0","0.0","0.0","0.0","0.0","0.0","0.0","0.0","0.0","0.0","0.0","0.0","0.0","0.0","0.0","0.0","0.0","0.0","0.0","0.0","0.0","0.0","0.0","0.194","0.0","0.0","0.0","0.0","0.0","0.0","0.0","0.0","0.0","0.0","0.0","0.4","0.0","0.4","0.0","0.0","0.0","0.0","0.0","0.0","0.0","0.006","0.0","0.0","0.0","0.0","0.0","0.0","623.0","86.0","72727.0","2.3","","","","1.0"
"2726","Ba0.97K0.03Zn2As2","Ba0.97K0.03Zn2As2","0.0","0.0","0.0","0.0","0.0","0.0","0.0","0.0","0.0","0.0","0.0","0.0","0.0","0.0","0.0","0.0","0.0","0.0","0.0","0.0","0.0","0.0","0.0","0.0","0.0","0.0","0.0","0.0","0.0","0.0","0.0","0.0","0.0","0.0","0.0","0.0","0.194","0.0","0.0","0.0","0.0","0.0","0.0","0.0","0.0","0.0","0.0","0.0","0.4","0.0","0.4","0.0","0.0","0.0","0.0","0.0","0.0","0.0","0.006","0.0","0.0","0.0","0.0","0.0","0.0","723.0","102.0","58182.0","2.09","","","","1.0"
"2727","Ba0.98K0.02Zn2As2","Ba0.98K0.02Zn2As2","0.0","0.0","0.0","0.0","0.0","0.0","0.0","0.0","0.0","0.0","0.0","0.0","0.0","0.0","0.0","0.0","0.0","0.0","0.0","0.0","0.0","0.0","0.0","0.0","0.0","0.0","0.0","0.0","0.0","0.0","0.0","0.0","0.0","0.0","0.0","0.0","0.196","0.0","0.0","0.0","0.0","0.0","0.0","0.0","0.0","0.0","0.0","0.0","0.4","0.0","0.4","0.0","0.0","0.0","0.0","0.0","0.0","0.0","0.004","0.0","0.0","0.0","0.0","0.0","0.0","323.0","77.0","139130.0","2.84","","","","1.0"
"2728","Ba0.98K0.02Zn2As2","Ba0.98K0.02Zn2As2","0.0","0.0","0.0","0.0","0.0","0.0","0.0","0.0","0.0","0.0","0.0","0.0","0.0","0.0","0.0","0.0","0.0","0.0","0.0","0.0","0.0","0.0","0.0","0.0","0.0","0.0","0.0","0.0","0.0","0.0","0.0","0.0","0.0","0.0","0.0","0.0","0.196","0.0","0.0","0.0","0.0","0.0","0.0","0.0","0.0","0.0","0.0","0.0","0.4","0.0","0.4","0.0","0.0","0.0","0.0","0.0","0.0","0.0","0.004","0.0","0.0","0.0","0.0","0.0","0.0","423.0","94.0","103226.0","2.38","","","","1.0"
"2729","Ba0.98K0.02Zn2As2","Ba0.98K0.02Zn2As2","0.0","0.0","0.0","0.0","0.0","0.0","0.0","0.0","0.0","0.0","0.0","0.0","0.0","0.0","0.0","0.0","0.0","0.0","0.0","0.0","0.0","0.0","0.0","0.0","0.0","0.0","0.0","0.0","0.0","0.0","0.0","0.0","0.0","0.0","0.0","0.0","0.196","0.0","0.0","0.0","0.0","0.0","0.0","0.0","0.0","0.0","0.0","0.0","0.4","0.0","0.4","0.0","0.0","0.0","0.0","0.0","0.0","0.0","0.004","0.0","0.0","0.0","0.0","0.0","0.0","523.0","114.0","80000.0","2.08","","","","1.0"
"2730","Ba0.98K0.02Zn2As2","Ba0.98K0.02Zn2As2","0.0","0.0","0.0","0.0","0.0","0.0","0.0","0.0","0.0","0.0","0.0","0.0","0.0","0.0","0.0","0.0","0.0","0.0","0.0","0.0","0.0","0.0","0.0","0.0","0.0","0.0","0.0","0.0","0.0","0.0","0.0","0.0","0.0","0.0","0.0","0.0","0.196","0.0","0.0","0.0","0.0","0.0","0.0","0.0","0.0","0.0","0.0","0.0","0.4","0.0","0.4","0.0","0.0","0.0","0.0","0.0","0.0","0.0","0.004","0.0","0.0","0.0","0.0","0.0","0.0","623.0","130.0","62745.0","1.85","","","","1.0"
"2731","Ba0.98K0.02Zn2As2","Ba0.98K0.02Zn2As2","0.0","0.0","0.0","0.0","0.0","0.0","0.0","0.0","0.0","0.0","0.0","0.0","0.0","0.0","0.0","0.0","0.0","0.0","0.0","0.0","0.0","0.0","0.0","0.0","0.0","0.0","0.0","0.0","0.0","0.0","0.0","0.0","0.0","0.0","0.0","0.0","0.196","0.0","0.0","0.0","0.0","0.0","0.0","0.0","0.0","0.0","0.0","0.0","0.4","0.0","0.4","0.0","0.0","0.0","0.0","0.0","0.0","0.0","0.004","0.0","0.0","0.0","0.0","0.0","0.0","723.0","148.0","50000.0","1.67","","","","1.0"
"2732","Ba0.98K0.02Zn2As2","Ba0.98K0.02Zn2As2","0.0","0.0","0.0","0.0","0.0","0.0","0.0","0.0","0.0","0.0","0.0","0.0","0.0","0.0","0.0","0.0","0.0","0.0","0.0","0.0","0.0","0.0","0.0","0.0","0.0","0.0","0.0","0.0","0.0","0.0","0.0","0.0","0.0","0.0","0.0","0.0","0.196","0.0","0.0","0.0","0.0","0.0","0.0","0.0","0.0","0.0","0.0","0.0","0.4","0.0","0.4","0.0","0.0","0.0","0.0","0.0","0.0","0.0","0.004","0.0","0.0","0.0","0.0","0.0","0.0","823.0","166.0","39530.0","1.52","","","","1.0"
"2733","Ba0.99K0.01Zn2As2","Ba0.99K0.01Zn2As2","0.0","0.0","0.0","0.0","0.0","0.0","0.0","0.0","0.0","0.0","0.0","0.0","0.0","0.0","0.0","0.0","0.0","0.0","0.0","0.0","0.0","0.0","0.0","0.0","0.0","0.0","0.0","0.0","0.0","0.0","0.0","0.0","0.0","0.0","0.0","0.0","0.198","0.0","0.0","0.0","0.0","0.0","0.0","0.0","0.0","0.0","0.0","0.0","0.4","0.0","0.4","0.0","0.0","0.0","0.0","0.0","0.0","0.0","0.002","0.0","0.0","0.0","0.0","0.0","0.0","323.0","109.0","47761.0","2.4","","","","1.0"
"2734","Ba0.99K0.01Zn2As2","Ba0.99K0.01Zn2As2","0.0","0.0","0.0","0.0","0.0","0.0","0.0","0.0","0.0","0.0","0.0","0.0","0.0","0.0","0.0","0.0","0.0","0.0","0.0","0.0","0.0","0.0","0.0","0.0","0.0","0.0","0.0","0.0","0.0","0.0","0.0","0.0","0.0","0.0","0.0","0.0","0.198","0.0","0.0","0.0","0.0","0.0","0.0","0.0","0.0","0.0","0.0","0.0","0.4","0.0","0.4","0.0","0.0","0.0","0.0","0.0","0.0","0.0","0.002","0.0","0.0","0.0","0.0","0.0","0.0","423.0","135.0","37209.0","1.94","","","","1.0"
"2735","Ba0.99K0.01Zn2As2","Ba0.99K0.01Zn2As2","0.0","0.0","0.0","0.0","0.0","0.0","0.0","0.0","0.0","0.0","0.0","0.0","0.0","0.0","0.0","0.0","0.0","0.0","0.0","0.0","0.0","0.0","0.0","0.0","0.0","0.0","0.0","0.0","0.0","0.0","0.0","0.0","0.0","0.0","0.0","0.0","0.198","0.0","0.0","0.0","0.0","0.0","0.0","0.0","0.0","0.0","0.0","0.0","0.4","0.0","0.4","0.0","0.0","0.0","0.0","0.0","0.0","0.0","0.002","0.0","0.0","0.0","0.0","0.0","0.0","523.0","159.0","29358.0","1.68","","","","1.0"
"2736","Ba0.99K0.01Zn2As2","Ba0.99K0.01Zn2As2","0.0","0.0","0.0","0.0","0.0","0.0","0.0","0.0","0.0","0.0","0.0","0.0","0.0","0.0","0.0","0.0","0.0","0.0","0.0","0.0","0.0","0.0","0.0","0.0","0.0","0.0","0.0","0.0","0.0","0.0","0.0","0.0","0.0","0.0","0.0","0.0","0.198","0.0","0.0","0.0","0.0","0.0","0.0","0.0","0.0","0.0","0.0","0.0","0.4","0.0","0.4","0.0","0.0","0.0","0.0","0.0","0.0","0.0","0.002","0.0","0.0","0.0","0.0","0.0","0.0","623.0","191.0","23358.0","1.48","","","","1.0"
"2737","Ba0.99K0.01Zn2As2","Ba0.99K0.01Zn2As2","0.0","0.0","0.0","0.0","0.0","0.0","0.0","0.0","0.0","0.0","0.0","0.0","0.0","0.0","0.0","0.0","0.0","0.0","0.0","0.0","0.0","0.0","0.0","0.0","0.0","0.0","0.0","0.0","0.0","0.0","0.0","0.0","0.0","0.0","0.0","0.0","0.198","0.0","0.0","0.0","0.0","0.0","0.0","0.0","0.0","0.0","0.0","0.0","0.4","0.0","0.4","0.0","0.0","0.0","0.0","0.0","0.0","0.0","0.002","0.0","0.0","0.0","0.0","0.0","0.0","723.0","210.0","19048.0","1.33","","","","1.0"
"2738","Ba0.9K0.1Zn2As2","Ba0.9K0.1Zn2As2","0.0","0.0","0.0","0.0","0.0","0.0","0.0","0.0","0.0","0.0","0.0","0.0","0.0","0.0","0.0","0.0","0.0","0.0","0.0","0.0","0.0","0.0","0.0","0.0","0.0","0.0","0.0","0.0","0.0","0.0","0.0","0.0","0.0","0.0","0.0","0.0","0.18","0.0","0.0","0.0","0.0","0.0","0.0","0.0","0.0","0.0","0.0","0.0","0.4","0.0","0.4","0.0","0.0","0.0","0.0","0.0","0.0","0.0","0.02","0.0","0.0","0.0","0.0","0.0","0.0","323.0","27.0","213333.0","3.92","","","","1.0"
"2739","Ba0.9K0.1Zn2As2","Ba0.9K0.1Zn2As2","0.0","0.0","0.0","0.0","0.0","0.0","0.0","0.0","0.0","0.0","0.0","0.0","0.0","0.0","0.0","0.0","0.0","0.0","0.0","0.0","0.0","0.0","0.0","0.0","0.0","0.0","0.0","0.0","0.0","0.0","0.0","0.0","0.0","0.0","0.0","0.0","0.18","0.0","0.0","0.0","0.0","0.0","0.0","0.0","0.0","0.0","0.0","0.0","0.4","0.0","0.4","0.0","0.0","0.0","0.0","0.0","0.0","0.0","0.02","0.0","0.0","0.0","0.0","0.0","0.0","423.0","37.0","168421.0","3.46","","","","1.0"
"2740","Ba0.9K0.1Zn2As2","Ba0.9K0.1Zn2As2","0.0","0.0","0.0","0.0","0.0","0.0","0.0","0.0","0.0","0.0","0.0","0.0","0.0","0.0","0.0","0.0","0.0","0.0","0.0","0.0","0.0","0.0","0.0","0.0","0.0","0.0","0.0","0.0","0.0","0.0","0.0","0.0","0.0","0.0","0.0","0.0","0.18","0.0","0.0","0.0","0.0","0.0","0.0","0.0","0.0","0.0","0.0","0.0","0.4","0.0","0.4","0.0","0.0","0.0","0.0","0.0","0.0","0.0","0.02","0.0","0.0","0.0","0.0","0.0","0.0","523.0","52.0","128000.0","3.18","","","","1.0"
"2741","Ba0.9K0.1Zn2As2","Ba0.9K0.1Zn2As2","0.0","0.0","0.0","0.0","0.0","0.0","0.0","0.0","0.0","0.0","0.0","0.0","0.0","0.0","0.0","0.0","0.0","0.0","0.0","0.0","0.0","0.0","0.0","0.0","0.0","0.0","0.0","0.0","0.0","0.0","0.0","0.0","0.0","0.0","0.0","0.0","0.18","0.0","0.0","0.0","0.0","0.0","0.0","0.0","0.0","0.0","0.0","0.0","0.4","0.0","0.4","0.0","0.0","0.0","0.0","0.0","0.0","0.0","0.02","0.0","0.0","0.0","0.0","0.0","0.0","623.0","71.0","106670.0","2.9","","","","1.0"
"2742","Ba0.9K0.1Zn2As2","Ba0.9K0.1Zn2As2","0.0","0.0","0.0","0.0","0.0","0.0","0.0","0.0","0.0","0.0","0.0","0.0","0.0","0.0","0.0","0.0","0.0","0.0","0.0","0.0","0.0","0.0","0.0","0.0","0.0","0.0","0.0","0.0","0.0","0.0","0.0","0.0","0.0","0.0","0.0","0.0","0.18","0.0","0.0","0.0","0.0","0.0","0.0","0.0","0.0","0.0","0.0","0.0","0.4","0.0","0.4","0.0","0.0","0.0","0.0","0.0","0.0","0.0","0.02","0.0","0.0","0.0","0.0","0.0","0.0","723.0","88.0","92754.0","2.68","","","","1.0"
"2743","BaZn2As2","BaZn2As2","0.0","0.0","0.0","0.0","0.0","0.0","0.0","0.0","0.0","0.0","0.0","0.0","0.0","0.0","0.0","0.0","0.0","0.0","0.0","0.0","0.0","0.0","0.0","0.0","0.0","0.0","0.0","0.0","0.0","0.0","0.0","0.0","0.0","0.0","0.0","0.0","0.2","0.0","0.0","0.0","0.0","0.0","0.0","0.0","0.0","0.0","0.0","0.0","0.4","0.0","0.4","0.0","0.0","0.0","0.0","0.0","0.0","0.0","0.0","0.0","0.0","0.0","0.0","0.0","0.0","323.0","203.0","6942.0","1.88","","","","1.0"
"2744","BaZn2As2","BaZn2As2","0.0","0.0","0.0","0.0","0.0","0.0","0.0","0.0","0.0","0.0","0.0","0.0","0.0","0.0","0.0","0.0","0.0","0.0","0.0","0.0","0.0","0.0","0.0","0.0","0.0","0.0","0.0","0.0","0.0","0.0","0.0","0.0","0.0","0.0","0.0","0.0","0.2","0.0","0.0","0.0","0.0","0.0","0.0","0.0","0.0","0.0","0.0","0.0","0.4","0.0","0.4","0.0","0.0","0.0","0.0","0.0","0.0","0.0","0.0","0.0","0.0","0.0","0.0","0.0","0.0","423.0","230.0","5677.0","1.48","","","","1.0"
"2745","BaZn2As2","BaZn2As2","0.0","0.0","0.0","0.0","0.0","0.0","0.0","0.0","0.0","0.0","0.0","0.0","0.0","0.0","0.0","0.0","0.0","0.0","0.0","0.0","0.0","0.0","0.0","0.0","0.0","0.0","0.0","0.0","0.0","0.0","0.0","0.0","0.0","0.0","0.0","0.0","0.2","0.0","0.0","0.0","0.0","0.0","0.0","0.0","0.0","0.0","0.0","0.0","0.4","0.0","0.4","0.0","0.0","0.0","0.0","0.0","0.0","0.0","0.0","0.0","0.0","0.0","0.0","0.0","0.0","523.0","250.0","4557.0","1.26","","","","1.0"
"2746","BaZn2As2","BaZn2As2","0.0","0.0","0.0","0.0","0.0","0.0","0.0","0.0","0.0","0.0","0.0","0.0","0.0","0.0","0.0","0.0","0.0","0.0","0.0","0.0","0.0","0.0","0.0","0.0","0.0","0.0","0.0","0.0","0.0","0.0","0.0","0.0","0.0","0.0","0.0","0.0","0.2","0.0","0.0","0.0","0.0","0.0","0.0","0.0","0.0","0.0","0.0","0.0","0.4","0.0","0.4","0.0","0.0","0.0","0.0","0.0","0.0","0.0","0.0","0.0","0.0","0.0","0.0","0.0","0.0","623.0","268.0","3636.0","1.08","","","","1.0"
"2747","BaZn2As2","BaZn2As2","0.0","0.0","0.0","0.0","0.0","0.0","0.0","0.0","0.0","0.0","0.0","0.0","0.0","0.0","0.0","0.0","0.0","0.0","0.0","0.0","0.0","0.0","0.0","0.0","0.0","0.0","0.0","0.0","0.0","0.0","0.0","0.0","0.0","0.0","0.0","0.0","0.2","0.0","0.0","0.0","0.0","0.0","0.0","0.0","0.0","0.0","0.0","0.0","0.4","0.0","0.4","0.0","0.0","0.0","0.0","0.0","0.0","0.0","0.0","0.0","0.0","0.0","0.0","0.0","0.0","723.0","284.0","3003.0","0.92","","","","1.0"
"2748","Li1.01Co0.85Ni0.15O2","Li1.01Co0.85Ni0.15O2","0.0","0.0","0.0","0.0","0.0","0.03740648379052369","0.0","0.0","0.0","0.0","0.0","0.2119700748129676","0.0","0.0","0.2518703241895262","0.0","0.0","0.0","0.0","0.0","0.0","0.0","0.0","0.0","0.0","0.0","0.0","0.0","0.0","0.0","0.0","0.0","0.0","0.0","0.0","0.0","0.0","0.0","0.0","0.0","0.0","0.0","0.0","0.0","0.0","0.0","0.0","0.0","0.0","0.0","0.0","0.0","0.0","0.0","0.0","0.0","0.0","0.0","0.0","0.0","0.49875311720698257","0.0","0.0","0.0","0.0","323.0","245.0","0.0","0.32","","","","1.0"
"2749","Li1.01Co0.85Ni0.15O2","Li1.01Co0.85Ni0.15O2","0.0","0.0","0.0","0.0","0.0","0.03740648379052369","0.0","0.0","0.0","0.0","0.0","0.2119700748129676","0.0","0.0","0.2518703241895262","0.0","0.0","0.0","0.0","0.0","0.0","0.0","0.0","0.0","0.0","0.0","0.0","0.0","0.0","0.0","0.0","0.0","0.0","0.0","0.0","0.0","0.0","0.0","0.0","0.0","0.0","0.0","0.0","0.0","0.0","0.0","0.0","0.0","0.0","0.0","0.0","0.0","0.0","0.0","0.0","0.0","0.0","0.0","0.0","0.0","0.49875311720698257","0.0","0.0","0.0","0.0","423.0","270.0","0.0","0.98","","","","1.0"
"2750","Li1.01Co0.85Ni0.15O2","Li1.01Co0.85Ni0.15O2","0.0","0.0","0.0","0.0","0.0","0.03740648379052369","0.0","0.0","0.0","0.0","0.0","0.2119700748129676","0.0","0.0","0.2518703241895262","0.0","0.0","0.0","0.0","0.0","0.0","0.0","0.0","0.0","0.0","0.0","0.0","0.0","0.0","0.0","0.0","0.0","0.0","0.0","0.0","0.0","0.0","0.0","0.0","0.0","0.0","0.0","0.0","0.0","0.0","0.0","0.0","0.0","0.0","0.0","0.0","0.0","0.0","0.0","0.0","0.0","0.0","0.0","0.0","0.0","0.49875311720698257","0.0","0.0","0.0","0.0","523.0","291.0","2.0","1.29","","","","1.0"
"2751","Li1.01Co0.85Ni0.15O2","Li1.01Co0.85Ni0.15O2","0.0","0.0","0.0","0.0","0.0","0.03740648379052369","0.0","0.0","0.0","0.0","0.0","0.2119700748129676","0.0","0.0","0.2518703241895262","0.0","0.0","0.0","0.0","0.0","0.0","0.0","0.0","0.0","0.0","0.0","0.0","0.0","0.0","0.0","0.0","0.0","0.0","0.0","0.0","0.0","0.0","0.0","0.0","0.0","0.0","0.0","0.0","0.0","0.0","0.0","0.0","0.0","0.0","0.0","0.0","0.0","0.0","0.0","0.0","0.0","0.0","0.0","0.0","0.0","0.49875311720698257","0.0","0.0","0.0","0.0","623.0","306.0","7.0","1.17","","","","1.0"
"2752","Li1.01Co0.85Ni0.15O2","Li1.01Co0.85Ni0.15O2","0.0","0.0","0.0","0.0","0.0","0.03740648379052369","0.0","0.0","0.0","0.0","0.0","0.2119700748129676","0.0","0.0","0.2518703241895262","0.0","0.0","0.0","0.0","0.0","0.0","0.0","0.0","0.0","0.0","0.0","0.0","0.0","0.0","0.0","0.0","0.0","0.0","0.0","0.0","0.0","0.0","0.0","0.0","0.0","0.0","0.0","0.0","0.0","0.0","0.0","0.0","0.0","0.0","0.0","0.0","0.0","0.0","0.0","0.0","0.0","0.0","0.0","0.0","0.0","0.49875311720698257","0.0","0.0","0.0","0.0","723.0","321.0","20.0","1.0","","","","1.0"
"2753","Li1.01Co0.85Ni0.15O2","Li1.01Co0.85Ni0.15O2","0.0","0.0","0.0","0.0","0.0","0.03740648379052369","0.0","0.0","0.0","0.0","0.0","0.2119700748129676","0.0","0.0","0.2518703241895262","0.0","0.0","0.0","0.0","0.0","0.0","0.0","0.0","0.0","0.0","0.0","0.0","0.0","0.0","0.0","0.0","0.0","0.0","0.0","0.0","0.0","0.0","0.0","0.0","0.0","0.0","0.0","0.0","0.0","0.0","0.0","0.0","0.0","0.0","0.0","0.0","0.0","0.0","0.0","0.0","0.0","0.0","0.0","0.0","0.0","0.49875311720698257","0.0","0.0","0.0","0.0","823.0","303.0","68.0","0.92","","","","1.0"
"2754","Li1.01Co0.85Ni0.15O2","Li1.01Co0.85Ni0.15O2","0.0","0.0","0.0","0.0","0.0","0.03740648379052369","0.0","0.0","0.0","0.0","0.0","0.2119700748129676","0.0","0.0","0.2518703241895262","0.0","0.0","0.0","0.0","0.0","0.0","0.0","0.0","0.0","0.0","0.0","0.0","0.0","0.0","0.0","0.0","0.0","0.0","0.0","0.0","0.0","0.0","0.0","0.0","0.0","0.0","0.0","0.0","0.0","0.0","0.0","0.0","0.0","0.0","0.0","0.0","0.0","0.0","0.0","0.0","0.0","0.0","0.0","0.0","0.0","0.49875311720698257","0.0","0.0","0.0","0.0","923.0","269.0","154.0","0.96","","","","1.0"
"2755","Li1.01Co0.85Ni0.15O2","Li1.01Co0.85Ni0.15O2","0.0","0.0","0.0","0.0","0.0","0.03740648379052369","0.0","0.0","0.0","0.0","0.0","0.2119700748129676","0.0","0.0","0.2518703241895262","0.0","0.0","0.0","0.0","0.0","0.0","0.0","0.0","0.0","0.0","0.0","0.0","0.0","0.0","0.0","0.0","0.0","0.0","0.0","0.0","0.0","0.0","0.0","0.0","0.0","0.0","0.0","0.0","0.0","0.0","0.0","0.0","0.0","0.0","0.0","0.0","0.0","0.0","0.0","0.0","0.0","0.0","0.0","0.0","0.0","0.49875311720698257","0.0","0.0","0.0","0.0","1023.0","255.0","372.0","0.86","","","","1.0"
"2756","Li1.04Co0.85Ni0.15O2","Li1.04Co0.85Ni0.15O2","0.0","0.0","0.0","0.0","0.0","0.03712871287128713","0.0","0.0","0.0","0.0","0.0","0.2103960396039604","0.0","0.0","0.25742574257425743","0.0","0.0","0.0","0.0","0.0","0.0","0.0","0.0","0.0","0.0","0.0","0.0","0.0","0.0","0.0","0.0","0.0","0.0","0.0","0.0","0.0","0.0","0.0","0.0","0.0","0.0","0.0","0.0","0.0","0.0","0.0","0.0","0.0","0.0","0.0","0.0","0.0","0.0","0.0","0.0","0.0","0.0","0.0","0.0","0.0","0.49504950495049505","0.0","0.0","0.0","0.0","323.0","218.0","0.0","1.92","","","","1.0"
"2757","Li1.04Co0.85Ni0.15O2","Li1.04Co0.85Ni0.15O2","0.0","0.0","0.0","0.0","0.0","0.03712871287128713","0.0","0.0","0.0","0.0","0.0","0.2103960396039604","0.0","0.0","0.25742574257425743","0.0","0.0","0.0","0.0","0.0","0.0","0.0","0.0","0.0","0.0","0.0","0.0","0.0","0.0","0.0","0.0","0.0","0.0","0.0","0.0","0.0","0.0","0.0","0.0","0.0","0.0","0.0","0.0","0.0","0.0","0.0","0.0","0.0","0.0","0.0","0.0","0.0","0.0","0.0","0.0","0.0","0.0","0.0","0.0","0.0","0.49504950495049505","0.0","0.0","0.0","0.0","423.0","249.0","0.0","2.01","","","","1.0"
"2758","Li1.04Co0.85Ni0.15O2","Li1.04Co0.85Ni0.15O2","0.0","0.0","0.0","0.0","0.0","0.03712871287128713","0.0","0.0","0.0","0.0","0.0","0.2103960396039604","0.0","0.0","0.25742574257425743","0.0","0.0","0.0","0.0","0.0","0.0","0.0","0.0","0.0","0.0","0.0","0.0","0.0","0.0","0.0","0.0","0.0","0.0","0.0","0.0","0.0","0.0","0.0","0.0","0.0","0.0","0.0","0.0","0.0","0.0","0.0","0.0","0.0","0.0","0.0","0.0","0.0","0.0","0.0","0.0","0.0","0.0","0.0","0.0","0.0","0.49504950495049505","0.0","0.0","0.0","0.0","523.0","282.0","3.0","1.91","","","","1.0"
"2759","Li1.04Co0.85Ni0.15O2","Li1.04Co0.85Ni0.15O2","0.0","0.0","0.0","0.0","0.0","0.03712871287128713","0.0","0.0","0.0","0.0","0.0","0.2103960396039604","0.0","0.0","0.25742574257425743","0.0","0.0","0.0","0.0","0.0","0.0","0.0","0.0","0.0","0.0","0.0","0.0","0.0","0.0","0.0","0.0","0.0","0.0","0.0","0.0","0.0","0.0","0.0","0.0","0.0","0.0","0.0","0.0","0.0","0.0","0.0","0.0","0.0","0.0","0.0","0.0","0.0","0.0","0.0","0.0","0.0","0.0","0.0","0.0","0.0","0.49504950495049505","0.0","0.0","0.0","0.0","623.0","308.0","9.0","1.69","","","","1.0"
"2760","Li1.04Co0.85Ni0.15O2","Li1.04Co0.85Ni0.15O2","0.0","0.0","0.0","0.0","0.0","0.03712871287128713","0.0","0.0","0.0","0.0","0.0","0.2103960396039604","0.0","0.0","0.25742574257425743","0.0","0.0","0.0","0.0","0.0","0.0","0.0","0.0","0.0","0.0","0.0","0.0","0.0","0.0","0.0","0.0","0.0","0.0","0.0","0.0","0.0","0.0","0.0","0.0","0.0","0.0","0.0","0.0","0.0","0.0","0.0","0.0","0.0","0.0","0.0","0.0","0.0","0.0","0.0","0.0","0.0","0.0","0.0","0.0","0.0","0.49504950495049505","0.0","0.0","0.0","0.0","723.0","320.0","31.0","1.42","","","","1.0"
"2761","Li1.04Co0.85Ni0.15O2","Li1.04Co0.85Ni0.15O2","0.0","0.0","0.0","0.0","0.0","0.03712871287128713","0.0","0.0","0.0","0.0","0.0","0.2103960396039604","0.0","0.0","0.25742574257425743","0.0","0.0","0.0","0.0","0.0","0.0","0.0","0.0","0.0","0.0","0.0","0.0","0.0","0.0","0.0","0.0","0.0","0.0","0.0","0.0","0.0","0.0","0.0","0.0","0.0","0.0","0.0","0.0","0.0","0.0","0.0","0.0","0.0","0.0","0.0","0.0","0.0","0.0","0.0","0.0","0.0","0.0","0.0","0.0","0.0","0.49504950495049505","0.0","0.0","0.0","0.0","823.0","297.0","87.0","1.33","","","","1.0"
"2762","Li1.04Co0.85Ni0.15O2","Li1.04Co0.85Ni0.15O2","0.0","0.0","0.0","0.0","0.0","0.03712871287128713","0.0","0.0","0.0","0.0","0.0","0.2103960396039604","0.0","0.0","0.25742574257425743","0.0","0.0","0.0","0.0","0.0","0.0","0.0","0.0","0.0","0.0","0.0","0.0","0.0","0.0","0.0","0.0","0.0","0.0","0.0","0.0","0.0","0.0","0.0","0.0","0.0","0.0","0.0","0.0","0.0","0.0","0.0","0.0","0.0","0.0","0.0","0.0","0.0","0.0","0.0","0.0","0.0","0.0","0.0","0.0","0.0","0.49504950495049505","0.0","0.0","0.0","0.0","923.0","281.0","200.0","1.19","","","","1.0"
"2763","Li1.04Co0.85Ni0.15O2","Li1.04Co0.85Ni0.15O2","0.0","0.0","0.0","0.0","0.0","0.03712871287128713","0.0","0.0","0.0","0.0","0.0","0.2103960396039604","0.0","0.0","0.25742574257425743","0.0","0.0","0.0","0.0","0.0","0.0","0.0","0.0","0.0","0.0","0.0","0.0","0.0","0.0","0.0","0.0","0.0","0.0","0.0","0.0","0.0","0.0","0.0","0.0","0.0","0.0","0.0","0.0","0.0","0.0","0.0","0.0","0.0","0.0","0.0","0.0","0.0","0.0","0.0","0.0","0.0","0.0","0.0","0.0","0.0","0.49504950495049505","0.0","0.0","0.0","0.0","1023.0","246.0","507.0","0.87","","","","1.0"
"2764","Li1.1Co0.85Ni0.15O2","Li1.1Co0.85Ni0.15O2","0.0","0.0","0.0","0.0","0.0","0.03658536585365854","0.0","0.0","0.0","0.0","0.0","0.20731707317073172","0.0","0.0","0.26829268292682934","0.0","0.0","0.0","0.0","0.0","0.0","0.0","0.0","0.0","0.0","0.0","0.0","0.0","0.0","0.0","0.0","0.0","0.0","0.0","0.0","0.0","0.0","0.0","0.0","0.0","0.0","0.0","0.0","0.0","0.0","0.0","0.0","0.0","0.0","0.0","0.0","0.0","0.0","0.0","0.0","0.0","0.0","0.0","0.0","0.0","0.48780487804878053","0.0","0.0","0.0","0.0","323.0","146.0","1.0","1.94","","","","1.0000000000000002"
"2765","Li1.1Co0.85Ni0.15O2","Li1.1Co0.85Ni0.15O2","0.0","0.0","0.0","0.0","0.0","0.03658536585365854","0.0","0.0","0.0","0.0","0.0","0.20731707317073172","0.0","0.0","0.26829268292682934","0.0","0.0","0.0","0.0","0.0","0.0","0.0","0.0","0.0","0.0","0.0","0.0","0.0","0.0","0.0","0.0","0.0","0.0","0.0","0.0","0.0","0.0","0.0","0.0","0.0","0.0","0.0","0.0","0.0","0.0","0.0","0.0","0.0","0.0","0.0","0.0","0.0","0.0","0.0","0.0","0.0","0.0","0.0","0.0","0.0","0.48780487804878053","0.0","0.0","0.0","0.0","423.0","183.0","2.0","2.8","","","","1.0000000000000002"
"2766","Li1.1Co0.85Ni0.15O2","Li1.1Co0.85Ni0.15O2","0.0","0.0","0.0","0.0","0.0","0.03658536585365854","0.0","0.0","0.0","0.0","0.0","0.20731707317073172","0.0","0.0","0.26829268292682934","0.0","0.0","0.0","0.0","0.0","0.0","0.0","0.0","0.0","0.0","0.0","0.0","0.0","0.0","0.0","0.0","0.0","0.0","0.0","0.0","0.0","0.0","0.0","0.0","0.0","0.0","0.0","0.0","0.0","0.0","0.0","0.0","0.0","0.0","0.0","0.0","0.0","0.0","0.0","0.0","0.0","0.0","0.0","0.0","0.0","0.48780487804878053","0.0","0.0","0.0","0.0","523.0","229.0","9.0","2.72","","","","1.0000000000000002"
"2767","Li1.1Co0.85Ni0.15O2","Li1.1Co0.85Ni0.15O2","0.0","0.0","0.0","0.0","0.0","0.03658536585365854","0.0","0.0","0.0","0.0","0.0","0.20731707317073172","0.0","0.0","0.26829268292682934","0.0","0.0","0.0","0.0","0.0","0.0","0.0","0.0","0.0","0.0","0.0","0.0","0.0","0.0","0.0","0.0","0.0","0.0","0.0","0.0","0.0","0.0","0.0","0.0","0.0","0.0","0.0","0.0","0.0","0.0","0.0","0.0","0.0","0.0","0.0","0.0","0.0","0.0","0.0","0.0","0.0","0.0","0.0","0.0","0.0","0.48780487804878053","0.0","0.0","0.0","0.0","623.0","269.0","34.0","2.45","","","","1.0000000000000002"
"2768","Li1.1Co0.85Ni0.15O2","Li1.1Co0.85Ni0.15O2","0.0","0.0","0.0","0.0","0.0","0.03658536585365854","0.0","0.0","0.0","0.0","0.0","0.20731707317073172","0.0","0.0","0.26829268292682934","0.0","0.0","0.0","0.0","0.0","0.0","0.0","0.0","0.0","0.0","0.0","0.0","0.0","0.0","0.0","0.0","0.0","0.0","0.0","0.0","0.0","0.0","0.0","0.0","0.0","0.0","0.0","0.0","0.0","0.0","0.0","0.0","0.0","0.0","0.0","0.0","0.0","0.0","0.0","0.0","0.0","0.0","0.0","0.0","0.0","0.48780487804878053","0.0","0.0","0.0","0.0","723.0","293.0","100.0","2.19","","","","1.0000000000000002"
"2769","Li1.1Co0.85Ni0.15O2","Li1.1Co0.85Ni0.15O2","0.0","0.0","0.0","0.0","0.0","0.03658536585365854","0.0","0.0","0.0","0.0","0.0","0.20731707317073172","0.0","0.0","0.26829268292682934","0.0","0.0","0.0","0.0","0.0","0.0","0.0","0.0","0.0","0.0","0.0","0.0","0.0","0.0","0.0","0.0","0.0","0.0","0.0","0.0","0.0","0.0","0.0","0.0","0.0","0.0","0.0","0.0","0.0","0.0","0.0","0.0","0.0","0.0","0.0","0.0","0.0","0.0","0.0","0.0","0.0","0.0","0.0","0.0","0.0","0.48780487804878053","0.0","0.0","0.0","0.0","823.0","305.0","223.0","1.91","","","","1.0000000000000002"
"2770","Li1.1Co0.85Ni0.15O2","Li1.1Co0.85Ni0.15O2","0.0","0.0","0.0","0.0","0.0","0.03658536585365854","0.0","0.0","0.0","0.0","0.0","0.20731707317073172","0.0","0.0","0.26829268292682934","0.0","0.0","0.0","0.0","0.0","0.0","0.0","0.0","0.0","0.0","0.0","0.0","0.0","0.0","0.0","0.0","0.0","0.0","0.0","0.0","0.0","0.0","0.0","0.0","0.0","0.0","0.0","0.0","0.0","0.0","0.0","0.0","0.0","0.0","0.0","0.0","0.0","0.0","0.0","0.0","0.0","0.0","0.0","0.0","0.0","0.48780487804878053","0.0","0.0","0.0","0.0","923.0","298.0","484.0","1.61","","","","1.0000000000000002"
"2771","Li1.1Co0.85Ni0.15O2","Li1.1Co0.85Ni0.15O2","0.0","0.0","0.0","0.0","0.0","0.03658536585365854","0.0","0.0","0.0","0.0","0.0","0.20731707317073172","0.0","0.0","0.26829268292682934","0.0","0.0","0.0","0.0","0.0","0.0","0.0","0.0","0.0","0.0","0.0","0.0","0.0","0.0","0.0","0.0","0.0","0.0","0.0","0.0","0.0","0.0","0.0","0.0","0.0","0.0","0.0","0.0","0.0","0.0","0.0","0.0","0.0","0.0","0.0","0.0","0.0","0.0","0.0","0.0","0.0","0.0","0.0","0.0","0.0","0.48780487804878053","0.0","0.0","0.0","0.0","1023.0","285.0","1114.0","1.32","","","","1.0000000000000002"
"2772","LiCo0.85Ni0.15O2","LiCo0.85Ni0.15O2","0.0","0.0","0.0","0.0","0.0","0.0375","0.0","0.0","0.0","0.0","0.0","0.2125","0.0","0.0","0.25","0.0","0.0","0.0","0.0","0.0","0.0","0.0","0.0","0.0","0.0","0.0","0.0","0.0","0.0","0.0","0.0","0.0","0.0","0.0","0.0","0.0","0.0","0.0","0.0","0.0","0.0","0.0","0.0","0.0","0.0","0.0","0.0","0.0","0.0","0.0","0.0","0.0","0.0","0.0","0.0","0.0","0.0","0.0","0.0","0.0","0.5","0.0","0.0","0.0","0.0","323.0","200.0","0.0","1.69","","","","1.0"
"2773","LiCo0.85Ni0.15O2","LiCo0.85Ni0.15O2","0.0","0.0","0.0","0.0","0.0","0.0375","0.0","0.0","0.0","0.0","0.0","0.2125","0.0","0.0","0.25","0.0","0.0","0.0","0.0","0.0","0.0","0.0","0.0","0.0","0.0","0.0","0.0","0.0","0.0","0.0","0.0","0.0","0.0","0.0","0.0","0.0","0.0","0.0","0.0","0.0","0.0","0.0","0.0","0.0","0.0","0.0","0.0","0.0","0.0","0.0","0.0","0.0","0.0","0.0","0.0","0.0","0.0","0.0","0.0","0.0","0.5","0.0","0.0","0.0","0.0","423.0","211.0","0.0","2.03","","","","1.0"
"2774","LiCo0.85Ni0.15O2","LiCo0.85Ni0.15O2","0.0","0.0","0.0","0.0","0.0","0.0375","0.0","0.0","0.0","0.0","0.0","0.2125","0.0","0.0","0.25","0.0","0.0","0.0","0.0","0.0","0.0","0.0","0.0","0.0","0.0","0.0","0.0","0.0","0.0","0.0","0.0","0.0","0.0","0.0","0.0","0.0","0.0","0.0","0.0","0.0","0.0","0.0","0.0","0.0","0.0","0.0","0.0","0.0","0.0","0.0","0.0","0.0","0.0","0.0","0.0","0.0","0.0","0.0","0.0","0.0","0.5","0.0","0.0","0.0","0.0","523.0","309.0","1.0","2.05","","","","1.0"
"2775","LiCo0.85Ni0.15O2","LiCo0.85Ni0.15O2","0.0","0.0","0.0","0.0","0.0","0.0375","0.0","0.0","0.0","0.0","0.0","0.2125","0.0","0.0","0.25","0.0","0.0","0.0","0.0","0.0","0.0","0.0","0.0","0.0","0.0","0.0","0.0","0.0","0.0","0.0","0.0","0.0","0.0","0.0","0.0","0.0","0.0","0.0","0.0","0.0","0.0","0.0","0.0","0.0","0.0","0.0","0.0","0.0","0.0","0.0","0.0","0.0","0.0","0.0","0.0","0.0","0.0","0.0","0.0","0.0","0.5","0.0","0.0","0.0","0.0","623.0","399.0","5.0","1.94","","","","1.0"
"2776","LiCo0.85Ni0.15O2","LiCo0.85Ni0.15O2","0.0","0.0","0.0","0.0","0.0","0.0375","0.0","0.0","0.0","0.0","0.0","0.2125","0.0","0.0","0.25","0.0","0.0","0.0","0.0","0.0","0.0","0.0","0.0","0.0","0.0","0.0","0.0","0.0","0.0","0.0","0.0","0.0","0.0","0.0","0.0","0.0","0.0","0.0","0.0","0.0","0.0","0.0","0.0","0.0","0.0","0.0","0.0","0.0","0.0","0.0","0.0","0.0","0.0","0.0","0.0","0.0","0.0","0.0","0.0","0.0","0.5","0.0","0.0","0.0","0.0","723.0","433.0","24.0","1.67","","","","1.0"
"2777","LiCo0.85Ni0.15O2","LiCo0.85Ni0.15O2","0.0","0.0","0.0","0.0","0.0","0.0375","0.0","0.0","0.0","0.0","0.0","0.2125","0.0","0.0","0.25","0.0","0.0","0.0","0.0","0.0","0.0","0.0","0.0","0.0","0.0","0.0","0.0","0.0","0.0","0.0","0.0","0.0","0.0","0.0","0.0","0.0","0.0","0.0","0.0","0.0","0.0","0.0","0.0","0.0","0.0","0.0","0.0","0.0","0.0","0.0","0.0","0.0","0.0","0.0","0.0","0.0","0.0","0.0","0.0","0.0","0.5","0.0","0.0","0.0","0.0","823.0","407.0","96.0","1.48","","","","1.0"
"2778","LiCo0.85Ni0.15O2","LiCo0.85Ni0.15O2","0.0","0.0","0.0","0.0","0.0","0.0375","0.0","0.0","0.0","0.0","0.0","0.2125","0.0","0.0","0.25","0.0","0.0","0.0","0.0","0.0","0.0","0.0","0.0","0.0","0.0","0.0","0.0","0.0","0.0","0.0","0.0","0.0","0.0","0.0","0.0","0.0","0.0","0.0","0.0","0.0","0.0","0.0","0.0","0.0","0.0","0.0","0.0","0.0","0.0","0.0","0.0","0.0","0.0","0.0","0.0","0.0","0.0","0.0","0.0","0.0","0.5","0.0","0.0","0.0","0.0","923.0","389.0","189.0","1.45","","","","1.0"
"2779","LiCo0.85Ni0.15O2","LiCo0.85Ni0.15O2","0.0","0.0","0.0","0.0","0.0","0.0375","0.0","0.0","0.0","0.0","0.0","0.2125","0.0","0.0","0.25","0.0","0.0","0.0","0.0","0.0","0.0","0.0","0.0","0.0","0.0","0.0","0.0","0.0","0.0","0.0","0.0","0.0","0.0","0.0","0.0","0.0","0.0","0.0","0.0","0.0","0.0","0.0","0.0","0.0","0.0","0.0","0.0","0.0","0.0","0.0","0.0","0.0","0.0","0.0","0.0","0.0","0.0","0.0","0.0","0.0","0.5","0.0","0.0","0.0","0.0","1023.0","344.0","401.0","1.4","","","","1.0"
"2780","LiCo0.92Ni0.08O2","LiCo0.92Ni0.08O2","0.0","0.0","0.0","0.0","0.0","0.02","0.0","0.0","0.0","0.0","0.0","0.23","0.0","0.0","0.25","0.0","0.0","0.0","0.0","0.0","0.0","0.0","0.0","0.0","0.0","0.0","0.0","0.0","0.0","0.0","0.0","0.0","0.0","0.0","0.0","0.0","0.0","0.0","0.0","0.0","0.0","0.0","0.0","0.0","0.0","0.0","0.0","0.0","0.0","0.0","0.0","0.0","0.0","0.0","0.0","0.0","0.0","0.0","0.0","0.0","0.5","0.0","0.0","0.0","0.0","423.0","302.0","0.0","1.41","","","","1.0"
"2781","LiCo0.92Ni0.08O2","LiCo0.92Ni0.08O2","0.0","0.0","0.0","0.0","0.0","0.02","0.0","0.0","0.0","0.0","0.0","0.23","0.0","0.0","0.25","0.0","0.0","0.0","0.0","0.0","0.0","0.0","0.0","0.0","0.0","0.0","0.0","0.0","0.0","0.0","0.0","0.0","0.0","0.0","0.0","0.0","0.0","0.0","0.0","0.0","0.0","0.0","0.0","0.0","0.0","0.0","0.0","0.0","0.0","0.0","0.0","0.0","0.0","0.0","0.0","0.0","0.0","0.0","0.0","0.0","0.5","0.0","0.0","0.0","0.0","523.0","555.0","0.0","1.57","","","","1.0"
"2782","LiCo0.92Ni0.08O2","LiCo0.92Ni0.08O2","0.0","0.0","0.0","0.0","0.0","0.02","0.0","0.0","0.0","0.0","0.0","0.23","0.0","0.0","0.25","0.0","0.0","0.0","0.0","0.0","0.0","0.0","0.0","0.0","0.0","0.0","0.0","0.0","0.0","0.0","0.0","0.0","0.0","0.0","0.0","0.0","0.0","0.0","0.0","0.0","0.0","0.0","0.0","0.0","0.0","0.0","0.0","0.0","0.0","0.0","0.0","0.0","0.0","0.0","0.0","0.0","0.0","0.0","0.0","0.0","0.5","0.0","0.0","0.0","0.0","623.0","804.0","1.0","1.48","","","","1.0"
"2783","LiCo0.92Ni0.08O2","LiCo0.92Ni0.08O2","0.0","0.0","0.0","0.0","0.0","0.02","0.0","0.0","0.0","0.0","0.0","0.23","0.0","0.0","0.25","0.0","0.0","0.0","0.0","0.0","0.0","0.0","0.0","0.0","0.0","0.0","0.0","0.0","0.0","0.0","0.0","0.0","0.0","0.0","0.0","0.0","0.0","0.0","0.0","0.0","0.0","0.0","0.0","0.0","0.0","0.0","0.0","0.0","0.0","0.0","0.0","0.0","0.0","0.0","0.0","0.0","0.0","0.0","0.0","0.0","0.5","0.0","0.0","0.0","0.0","723.0","777.0","3.0","1.41","","","","1.0"
"2784","LiCo0.92Ni0.08O2","LiCo0.92Ni0.08O2","0.0","0.0","0.0","0.0","0.0","0.02","0.0","0.0","0.0","0.0","0.0","0.23","0.0","0.0","0.25","0.0","0.0","0.0","0.0","0.0","0.0","0.0","0.0","0.0","0.0","0.0","0.0","0.0","0.0","0.0","0.0","0.0","0.0","0.0","0.0","0.0","0.0","0.0","0.0","0.0","0.0","0.0","0.0","0.0","0.0","0.0","0.0","0.0","0.0","0.0","0.0","0.0","0.0","0.0","0.0","0.0","0.0","0.0","0.0","0.0","0.5","0.0","0.0","0.0","0.0","823.0","619.0","13.0","1.2","","","","1.0"
"2785","LiCo0.92Ni0.08O2","LiCo0.92Ni0.08O2","0.0","0.0","0.0","0.0","0.0","0.02","0.0","0.0","0.0","0.0","0.0","0.23","0.0","0.0","0.25","0.0","0.0","0.0","0.0","0.0","0.0","0.0","0.0","0.0","0.0","0.0","0.0","0.0","0.0","0.0","0.0","0.0","0.0","0.0","0.0","0.0","0.0","0.0","0.0","0.0","0.0","0.0","0.0","0.0","0.0","0.0","0.0","0.0","0.0","0.0","0.0","0.0","0.0","0.0","0.0","0.0","0.0","0.0","0.0","0.0","0.5","0.0","0.0","0.0","0.0","923.0","562.0","40.0","1.23","","","","1.0"
"2786","LiCo0.92Ni0.08O2","LiCo0.92Ni0.08O2","0.0","0.0","0.0","0.0","0.0","0.02","0.0","0.0","0.0","0.0","0.0","0.23","0.0","0.0","0.25","0.0","0.0","0.0","0.0","0.0","0.0","0.0","0.0","0.0","0.0","0.0","0.0","0.0","0.0","0.0","0.0","0.0","0.0","0.0","0.0","0.0","0.0","0.0","0.0","0.0","0.0","0.0","0.0","0.0","0.0","0.0","0.0","0.0","0.0","0.0","0.0","0.0","0.0","0.0","0.0","0.0","0.0","0.0","0.0","0.0","0.5","0.0","0.0","0.0","0.0","1023.0","510.0","120.0","1.4","","","","1.0"
"2787","LiCo0.96Ni0.04O2","LiCo0.96Ni0.04O2","0.0","0.0","0.0","0.0","0.0","0.01","0.0","0.0","0.0","0.0","0.0","0.24","0.0","0.0","0.25","0.0","0.0","0.0","0.0","0.0","0.0","0.0","0.0","0.0","0.0","0.0","0.0","0.0","0.0","0.0","0.0","0.0","0.0","0.0","0.0","0.0","0.0","0.0","0.0","0.0","0.0","0.0","0.0","0.0","0.0","0.0","0.0","0.0","0.0","0.0","0.0","0.0","0.0","0.0","0.0","0.0","0.0","0.0","0.0","0.0","0.5","0.0","0.0","0.0","0.0","323.0","390.0","0.0","2.03","","","","1.0"
"2788","LiCo0.96Ni0.04O2","LiCo0.96Ni0.04O2","0.0","0.0","0.0","0.0","0.0","0.01","0.0","0.0","0.0","0.0","0.0","0.24","0.0","0.0","0.25","0.0","0.0","0.0","0.0","0.0","0.0","0.0","0.0","0.0","0.0","0.0","0.0","0.0","0.0","0.0","0.0","0.0","0.0","0.0","0.0","0.0","0.0","0.0","0.0","0.0","0.0","0.0","0.0","0.0","0.0","0.0","0.0","0.0","0.0","0.0","0.0","0.0","0.0","0.0","0.0","0.0","0.0","0.0","0.0","0.0","0.5","0.0","0.0","0.0","0.0","423.0","571.0","0.0","2.23","","","","1.0"
"2789","LiCo0.96Ni0.04O2","LiCo0.96Ni0.04O2","0.0","0.0","0.0","0.0","0.0","0.01","0.0","0.0","0.0","0.0","0.0","0.24","0.0","0.0","0.25","0.0","0.0","0.0","0.0","0.0","0.0","0.0","0.0","0.0","0.0","0.0","0.0","0.0","0.0","0.0","0.0","0.0","0.0","0.0","0.0","0.0","0.0","0.0","0.0","0.0","0.0","0.0","0.0","0.0","0.0","0.0","0.0","0.0","0.0","0.0","0.0","0.0","0.0","0.0","0.0","0.0","0.0","0.0","0.0","0.0","0.5","0.0","0.0","0.0","0.0","523.0","884.0","0.0","1.98","","","","1.0"
"2790","LiCo0.96Ni0.04O2","LiCo0.96Ni0.04O2","0.0","0.0","0.0","0.0","0.0","0.01","0.0","0.0","0.0","0.0","0.0","0.24","0.0","0.0","0.25","0.0","0.0","0.0","0.0","0.0","0.0","0.0","0.0","0.0","0.0","0.0","0.0","0.0","0.0","0.0","0.0","0.0","0.0","0.0","0.0","0.0","0.0","0.0","0.0","0.0","0.0","0.0","0.0","0.0","0.0","0.0","0.0","0.0","0.0","0.0","0.0","0.0","0.0","0.0","0.0","0.0","0.0","0.0","0.0","0.0","0.5","0.0","0.0","0.0","0.0","623.0","927.0","1.0","1.77","","","","1.0"
"2791","LiCo0.96Ni0.04O2","LiCo0.96Ni0.04O2","0.0","0.0","0.0","0.0","0.0","0.01","0.0","0.0","0.0","0.0","0.0","0.24","0.0","0.0","0.25","0.0","0.0","0.0","0.0","0.0","0.0","0.0","0.0","0.0","0.0","0.0","0.0","0.0","0.0","0.0","0.0","0.0","0.0","0.0","0.0","0.0","0.0","0.0","0.0","0.0","0.0","0.0","0.0","0.0","0.0","0.0","0.0","0.0","0.0","0.0","0.0","0.0","0.0","0.0","0.0","0.0","0.0","0.0","0.0","0.0","0.5","0.0","0.0","0.0","0.0","723.0","817.0","4.0","1.76","","","","1.0"
"2792","LiCo0.96Ni0.04O2","LiCo0.96Ni0.04O2","0.0","0.0","0.0","0.0","0.0","0.01","0.0","0.0","0.0","0.0","0.0","0.24","0.0","0.0","0.25","0.0","0.0","0.0","0.0","0.0","0.0","0.0","0.0","0.0","0.0","0.0","0.0","0.0","0.0","0.0","0.0","0.0","0.0","0.0","0.0","0.0","0.0","0.0","0.0","0.0","0.0","0.0","0.0","0.0","0.0","0.0","0.0","0.0","0.0","0.0","0.0","0.0","0.0","0.0","0.0","0.0","0.0","0.0","0.0","0.0","0.5","0.0","0.0","0.0","0.0","823.0","719.0","18.0","1.58","","","","1.0"
"2793","LiCo0.96Ni0.04O2","LiCo0.96Ni0.04O2","0.0","0.0","0.0","0.0","0.0","0.01","0.0","0.0","0.0","0.0","0.0","0.24","0.0","0.0","0.25","0.0","0.0","0.0","0.0","0.0","0.0","0.0","0.0","0.0","0.0","0.0","0.0","0.0","0.0","0.0","0.0","0.0","0.0","0.0","0.0","0.0","0.0","0.0","0.0","0.0","0.0","0.0","0.0","0.0","0.0","0.0","0.0","0.0","0.0","0.0","0.0","0.0","0.0","0.0","0.0","0.0","0.0","0.0","0.0","0.0","0.5","0.0","0.0","0.0","0.0","923.0","652.0","47.0","1.47","","","","1.0"
"2794","LiCo0.96Ni0.04O2","LiCo0.96Ni0.04O2","0.0","0.0","0.0","0.0","0.0","0.01","0.0","0.0","0.0","0.0","0.0","0.24","0.0","0.0","0.25","0.0","0.0","0.0","0.0","0.0","0.0","0.0","0.0","0.0","0.0","0.0","0.0","0.0","0.0","0.0","0.0","0.0","0.0","0.0","0.0","0.0","0.0","0.0","0.0","0.0","0.0","0.0","0.0","0.0","0.0","0.0","0.0","0.0","0.0","0.0","0.0","0.0","0.0","0.0","0.0","0.0","0.0","0.0","0.0","0.0","0.5","0.0","0.0","0.0","0.0","1023.0","545.0","96.0","1.61","","","","1.0"
"2795","LiCo0.98Ni0.02O2","LiCo0.98Ni0.02O2","0.0","0.0","0.0","0.0","0.0","0.005","0.0","0.0","0.0","0.0","0.0","0.245","0.0","0.0","0.25","0.0","0.0","0.0","0.0","0.0","0.0","0.0","0.0","0.0","0.0","0.0","0.0","0.0","0.0","0.0","0.0","0.0","0.0","0.0","0.0","0.0","0.0","0.0","0.0","0.0","0.0","0.0","0.0","0.0","0.0","0.0","0.0","0.0","0.0","0.0","0.0","0.0","0.0","0.0","0.0","0.0","0.0","0.0","0.0","0.0","0.5","0.0","0.0","0.0","0.0","323.0","342.0","0.0","2.25","","","","1.0"
"2796","LiCo0.98Ni0.02O2","LiCo0.98Ni0.02O2","0.0","0.0","0.0","0.0","0.0","0.005","0.0","0.0","0.0","0.0","0.0","0.245","0.0","0.0","0.25","0.0","0.0","0.0","0.0","0.0","0.0","0.0","0.0","0.0","0.0","0.0","0.0","0.0","0.0","0.0","0.0","0.0","0.0","0.0","0.0","0.0","0.0","0.0","0.0","0.0","0.0","0.0","0.0","0.0","0.0","0.0","0.0","0.0","0.0","0.0","0.0","0.0","0.0","0.0","0.0","0.0","0.0","0.0","0.0","0.0","0.5","0.0","0.0","0.0","0.0","423.0","547.0","0.0","2.49","","","","1.0"
"2797","LiCo0.98Ni0.02O2","LiCo0.98Ni0.02O2","0.0","0.0","0.0","0.0","0.0","0.005","0.0","0.0","0.0","0.0","0.0","0.245","0.0","0.0","0.25","0.0","0.0","0.0","0.0","0.0","0.0","0.0","0.0","0.0","0.0","0.0","0.0","0.0","0.0","0.0","0.0","0.0","0.0","0.0","0.0","0.0","0.0","0.0","0.0","0.0","0.0","0.0","0.0","0.0","0.0","0.0","0.0","0.0","0.0","0.0","0.0","0.0","0.0","0.0","0.0","0.0","0.0","0.0","0.0","0.0","0.5","0.0","0.0","0.0","0.0","523.0","996.0","0.0","2.41","","","","1.0"
"2798","LiCo0.98Ni0.02O2","LiCo0.98Ni0.02O2","0.0","0.0","0.0","0.0","0.0","0.005","0.0","0.0","0.0","0.0","0.0","0.245","0.0","0.0","0.25","0.0","0.0","0.0","0.0","0.0","0.0","0.0","0.0","0.0","0.0","0.0","0.0","0.0","0.0","0.0","0.0","0.0","0.0","0.0","0.0","0.0","0.0","0.0","0.0","0.0","0.0","0.0","0.0","0.0","0.0","0.0","0.0","0.0","0.0","0.0","0.0","0.0","0.0","0.0","0.0","0.0","0.0","0.0","0.0","0.0","0.5","0.0","0.0","0.0","0.0","623.0","945.0","1.0","2.3","","","","1.0"
"2799","LiCo0.98Ni0.02O2","LiCo0.98Ni0.02O2","0.0","0.0","0.0","0.0","0.0","0.005","0.0","0.0","0.0","0.0","0.0","0.245","0.0","0.0","0.25","0.0","0.0","0.0","0.0","0.0","0.0","0.0","0.0","0.0","0.0","0.0","0.0","0.0","0.0","0.0","0.0","0.0","0.0","0.0","0.0","0.0","0.0","0.0","0.0","0.0","0.0","0.0","0.0","0.0","0.0","0.0","0.0","0.0","0.0","0.0","0.0","0.0","0.0","0.0","0.0","0.0","0.0","0.0","0.0","0.0","0.5","0.0","0.0","0.0","0.0","723.0","800.0","7.0","2.07","","","","1.0"
"2800","LiCo0.98Ni0.02O2","LiCo0.98Ni0.02O2","0.0","0.0","0.0","0.0","0.0","0.005","0.0","0.0","0.0","0.0","0.0","0.245","0.0","0.0","0.25","0.0","0.0","0.0","0.0","0.0","0.0","0.0","0.0","0.0","0.0","0.0","0.0","0.0","0.0","0.0","0.0","0.0","0.0","0.0","0.0","0.0","0.0","0.0","0.0","0.0","0.0","0.0","0.0","0.0","0.0","0.0","0.0","0.0","0.0","0.0","0.0","0.0","0.0","0.0","0.0","0.0","0.0","0.0","0.0","0.0","0.5","0.0","0.0","0.0","0.0","823.0","714.0","24.0","1.97","","","","1.0"
"2801","LiCo0.98Ni0.02O2","LiCo0.98Ni0.02O2","0.0","0.0","0.0","0.0","0.0","0.005","0.0","0.0","0.0","0.0","0.0","0.245","0.0","0.0","0.25","0.0","0.0","0.0","0.0","0.0","0.0","0.0","0.0","0.0","0.0","0.0","0.0","0.0","0.0","0.0","0.0","0.0","0.0","0.0","0.0","0.0","0.0","0.0","0.0","0.0","0.0","0.0","0.0","0.0","0.0","0.0","0.0","0.0","0.0","0.0","0.0","0.0","0.0","0.0","0.0","0.0","0.0","0.0","0.0","0.0","0.5","0.0","0.0","0.0","0.0","923.0","641.0","60.0","1.58","","","","1.0"
"2802","LiCo0.98Ni0.02O2","LiCo0.98Ni0.02O2","0.0","0.0","0.0","0.0","0.0","0.005","0.0","0.0","0.0","0.0","0.0","0.245","0.0","0.0","0.25","0.0","0.0","0.0","0.0","0.0","0.0","0.0","0.0","0.0","0.0","0.0","0.0","0.0","0.0","0.0","0.0","0.0","0.0","0.0","0.0","0.0","0.0","0.0","0.0","0.0","0.0","0.0","0.0","0.0","0.0","0.0","0.0","0.0","0.0","0.0","0.0","0.0","0.0","0.0","0.0","0.0","0.0","0.0","0.0","0.0","0.5","0.0","0.0","0.0","0.0","1023.0","527.0","158.0","1.41","","","","1.0"
"2803","LiCoO2","LiCoO2","0.0","0.0","0.0","0.0","0.0","0.0","0.0","0.0","0.0","0.0","0.0","0.25","0.0","0.0","0.25","0.0","0.0","0.0","0.0","0.0","0.0","0.0","0.0","0.0","0.0","0.0","0.0","0.0","0.0","0.0","0.0","0.0","0.0","0.0","0.0","0.0","0.0","0.0","0.0","0.0","0.0","0.0","0.0","0.0","0.0","0.0","0.0","0.0","0.0","0.0","0.0","0.0","0.0","0.0","0.0","0.0","0.0","0.0","0.0","0.0","0.5","0.0","0.0","0.0","0.0","423.0","1052.0","0.0","7.59","","","","1.0"
