Repository: anilkunwar/thermoelectrics

# Machine learning assisted design of thermoelectrics

a. Machine Learning

# Fetching the upto date data of thermoelectricity (Informatics)

# Featurization:

The computer code to convert the multicomponent chemical formula and temperature row into composition-temperature feature vector
Binary alloys/compunds with upload from json files
Multicomponent alloys/compunds with upload from json files

# Informatics approach to classify p-type and n-type thermoelectric materials

Basic Illustrative Tutorials
Querying the Abstracts on the Materials Science, Applied Physics and Condensed Matter Physics on Keyterms Specific to Thermoelectrics
NER analysis for material type classification

File: machine_learning/vae_regression/latent_space_exploration/thermoelectric_materials.csv (part 39 of 71)
"","Formula","modformula","In","Tl","La","Sr","Mn","Ni","Ru","Pd","Hf","Cs","Sc","Co","Si","Fe","Li","Cl","Yb","Te","N","Ti","Cd","Zr","Y","Ga","Cr","Pr","Tm","Br","Ca","Mg","Rb","Au","Nd","Ce","Ho","I","Ba","Se","Pb","Ge","Gd","Tb","Dy","Cu","Na","Sb","Bi","P","As","Sm","Zn","Al","Sn","Ag","Nb","Mo","V","S","K","Lu","O","Eu","Ta","B","Er","temperature(K)","seebeck_coefficient(μV/K)","electrical_conductivity(S/m)","thermal_conductivity(W/mK)","power_factor(W/mK2)","ZT","reference","sum_elements"
"2804","LiCoO2","LiCoO2","0.0","0.0","0.0","0.0","0.0","0.0","0.0","0.0","0.0","0.0","0.0","0.25","0.0","0.0","0.25","0.0","0.0","0.0","0.0","0.0","0.0","0.0","0.0","0.0","0.0","0.0","0.0","0.0","0.0","0.0","0.0","0.0","0.0","0.0","0.0","0.0","0.0","0.0","0.0","0.0","0.0","0.0","0.0","0.0","0.0","0.0","0.0","0.0","0.0","0.0","0.0","0.0","0.0","0.0","0.0","0.0","0.0","0.0","0.0","0.0","0.5","0.0","0.0","0.0","0.0","523.0","963.0","0.0","5.9","","","","1.0"
"2805","LiCoO2","LiCoO2","0.0","0.0","0.0","0.0","0.0","0.0","0.0","0.0","0.0","0.0","0.0","0.25","0.0","0.0","0.25","0.0","0.0","0.0","0.0","0.0","0.0","0.0","0.0","0.0","0.0","0.0","0.0","0.0","0.0","0.0","0.0","0.0","0.0","0.0","0.0","0.0","0.0","0.0","0.0","0.0","0.0","0.0","0.0","0.0","0.0","0.0","0.0","0.0","0.0","0.0","0.0","0.0","0.0","0.0","0.0","0.0","0.0","0.0","0.0","0.0","0.5","0.0","0.0","0.0","0.0","623.0","851.0","1.0","4.55","","","","1.0"
"2806","LiCoO2","LiCoO2","0.0","0.0","0.0","0.0","0.0","0.0","0.0","0.0","0.0","0.0","0.0","0.25","0.0","0.0","0.25","0.0","0.0","0.0","0.0","0.0","0.0","0.0","0.0","0.0","0.0","0.0","0.0","0.0","0.0","0.0","0.0","0.0","0.0","0.0","0.0","0.0","0.0","0.0","0.0","0.0","0.0","0.0","0.0","0.0","0.0","0.0","0.0","0.0","0.0","0.0","0.0","0.0","0.0","0.0","0.0","0.0","0.0","0.0","0.0","0.0","0.5","0.0","0.0","0.0","0.0","723.0","768.0","4.0","4.01","","","","1.0"
"2807","LiCoO2","LiCoO2","0.0","0.0","0.0","0.0","0.0","0.0","0.0","0.0","0.0","0.0","0.0","0.25","0.0","0.0","0.25","0.0","0.0","0.0","0.0","0.0","0.0","0.0","0.0","0.0","0.0","0.0","0.0","0.0","0.0","0.0","0.0","0.0","0.0","0.0","0.0","0.0","0.0","0.0","0.0","0.0","0.0","0.0","0.0","0.0","0.0","0.0","0.0","0.0","0.0","0.0","0.0","0.0","0.0","0.0","0.0","0.0","0.0","0.0","0.0","0.0","0.5","0.0","0.0","0.0","0.0","823.0","789.0","14.0","3.32","","","","1.0"
"2808","LiCoO2","LiCoO2","0.0","0.0","0.0","0.0","0.0","0.0","0.0","0.0","0.0","0.0","0.0","0.25","0.0","0.0","0.25","0.0","0.0","0.0","0.0","0.0","0.0","0.0","0.0","0.0","0.0","0.0","0.0","0.0","0.0","0.0","0.0","0.0","0.0","0.0","0.0","0.0","0.0","0.0","0.0","0.0","0.0","0.0","0.0","0.0","0.0","0.0","0.0","0.0","0.0","0.0","0.0","0.0","0.0","0.0","0.0","0.0","0.0","0.0","0.0","0.0","0.5","0.0","0.0","0.0","0.0","923.0","742.0","28.0","2.67","","","","1.0"
"2809","LiCoO2","LiCoO2","0.0","0.0","0.0","0.0","0.0","0.0","0.0","0.0","0.0","0.0","0.0","0.25","0.0","0.0","0.25","0.0","0.0","0.0","0.0","0.0","0.0","0.0","0.0","0.0","0.0","0.0","0.0","0.0","0.0","0.0","0.0","0.0","0.0","0.0","0.0","0.0","0.0","0.0","0.0","0.0","0.0","0.0","0.0","0.0","0.0","0.0","0.0","0.0","0.0","0.0","0.0","0.0","0.0","0.0","0.0","0.0","0.0","0.0","0.0","0.0","0.5","0.0","0.0","0.0","0.0","1023.0","654.0","57.0","2.72","","","","1.0"
"2810","Ca11Sb10","Ca11Sb10","0.0","0.0","0.0","0.0","0.0","0.0","0.0","0.0","0.0","0.0","0.0","0.0","0.0","0.0","0.0","0.0","0.0","0.0","0.0","0.0","0.0","0.0","0.0","0.0","0.0","0.0","0.0","0.0","0.5238095238095238","0.0","0.0","0.0","0.0","0.0","0.0","0.0","0.0","0.0","0.0","0.0","0.0","0.0","0.0","0.0","0.0","0.47619047619047616","0.0","0.0","0.0","0.0","0.0","0.0","0.0","0.0","0.0","0.0","0.0","0.0","0.0","0.0","0.0","0.0","0.0","0.0","0.0","327.0","20.0","825.0","0.78","","","","1.0"
"2811","Ca11Sb10","Ca11Sb10","0.0","0.0","0.0","0.0","0.0","0.0","0.0","0.0","0.0","0.0","0.0","0.0","0.0","0.0","0.0","0.0","0.0","0.0","0.0","0.0","0.0","0.0","0.0","0.0","0.0","0.0","0.0","0.0","0.5238095238095238","0.0","0.0","0.0","0.0","0.0","0.0","0.0","0.0","0.0","0.0","0.0","0.0","0.0","0.0","0.0","0.0","0.47619047619047616","0.0","0.0","0.0","0.0","0.0","0.0","0.0","0.0","0.0","0.0","0.0","0.0","0.0","0.0","0.0","0.0","0.0","0.0","0.0","419.0","16.0","2165.0","0.83","","","","1.0"
"2812","Ca11Sb10","Ca11Sb10","0.0","0.0","0.0","0.0","0.0","0.0","0.0","0.0","0.0","0.0","0.0","0.0","0.0","0.0","0.0","0.0","0.0","0.0","0.0","0.0","0.0","0.0","0.0","0.0","0.0","0.0","0.0","0.0","0.5238095238095238","0.0","0.0","0.0","0.0","0.0","0.0","0.0","0.0","0.0","0.0","0.0","0.0","0.0","0.0","0.0","0.0","0.47619047619047616","0.0","0.0","0.0","0.0","0.0","0.0","0.0","0.0","0.0","0.0","0.0","0.0","0.0","0.0","0.0","0.0","0.0","0.0","0.0","513.0","16.0","2060.0","0.92","","","","1.0"
"2813","Ca11Sb10","Ca11Sb10","0.0","0.0","0.0","0.0","0.0","0.0","0.0","0.0","0.0","0.0","0.0","0.0","0.0","0.0","0.0","0.0","0.0","0.0","0.0","0.0","0.0","0.0","0.0","0.0","0.0","0.0","0.0","0.0","0.5238095238095238","0.0","0.0","0.0","0.0","0.0","0.0","0.0","0.0","0.0","0.0","0.0","0.0","0.0","0.0","0.0","0.0","0.47619047619047616","0.0","0.0","0.0","0.0","0.0","0.0","0.0","0.0","0.0","0.0","0.0","0.0","0.0","0.0","0.0","0.0","0.0","0.0","0.0","608.0","15.0","2268.0","1.01","","","","1.0"
"2814","Ca11Sb10","Ca11Sb10","0.0","0.0","0.0","0.0","0.0","0.0","0.0","0.0","0.0","0.0","0.0","0.0","0.0","0.0","0.0","0.0","0.0","0.0","0.0","0.0","0.0","0.0","0.0","0.0","0.0","0.0","0.0","0.0","0.5238095238095238","0.0","0.0","0.0","0.0","0.0","0.0","0.0","0.0","0.0","0.0","0.0","0.0","0.0","0.0","0.0","0.0","0.47619047619047616","0.0","0.0","0.0","0.0","0.0","0.0","0.0","0.0","0.0","0.0","0.0","0.0","0.0","0.0","0.0","0.0","0.0","0.0","0.0","701.0","15.0","2100.0","1.06","","","","1.0"
"2815","Ca2Yb9Sb10","Ca2Yb9Sb10","0.0","0.0","0.0","0.0","0.0","0.0","0.0","0.0","0.0","0.0","0.0","0.0","0.0","0.0","0.0","0.0","0.42857142857142855","0.0","0.0","0.0","0.0","0.0","0.0","0.0","0.0","0.0","0.0","0.0","0.09523809523809523","0.0","0.0","0.0","0.0","0.0","0.0","0.0","0.0","0.0","0.0","0.0","0.0","0.0","0.0","0.0","0.0","0.47619047619047616","0.0","0.0","0.0","0.0","0.0","0.0","0.0","0.0","0.0","0.0","0.0","0.0","0.0","0.0","0.0","0.0","0.0","0.0","0.0","327.0","2.0","150204.0","1.78","","","","0.9999999999999999"
"2816","Ca2Yb9Sb10","Ca2Yb9Sb10","0.0","0.0","0.0","0.0","0.0","0.0","0.0","0.0","0.0","0.0","0.0","0.0","0.0","0.0","0.0","0.0","0.42857142857142855","0.0","0.0","0.0","0.0","0.0","0.0","0.0","0.0","0.0","0.0","0.0","0.09523809523809523","0.0","0.0","0.0","0.0","0.0","0.0","0.0","0.0","0.0","0.0","0.0","0.0","0.0","0.0","0.0","0.0","0.47619047619047616","0.0","0.0","0.0","0.0","0.0","0.0","0.0","0.0","0.0","0.0","0.0","0.0","0.0","0.0","0.0","0.0","0.0","0.0","0.0","419.0","5.0","132653.0","1.94","","","","0.9999999999999999"
"2817","Ca2Yb9Sb10","Ca2Yb9Sb10","0.0","0.0","0.0","0.0","0.0","0.0","0.0","0.0","0.0","0.0","0.0","0.0","0.0","0.0","0.0","0.0","0.42857142857142855","0.0","0.0","0.0","0.0","0.0","0.0","0.0","0.0","0.0","0.0","0.0","0.09523809523809523","0.0","0.0","0.0","0.0","0.0","0.0","0.0","0.0","0.0","0.0","0.0","0.0","0.0","0.0","0.0","0.0","0.47619047619047616","0.0","0.0","0.0","0.0","0.0","0.0","0.0","0.0","0.0","0.0","0.0","0.0","0.0","0.0","0.0","0.0","0.0","0.0","0.0","513.0","8.0","125510.0","2.15","","","","0.9999999999999999"
"2818","Ca2Yb9Sb10","Ca2Yb9Sb10","0.0","0.0","0.0","0.0","0.0","0.0","0.0","0.0","0.0","0.0","0.0","0.0","0.0","0.0","0.0","0.0","0.42857142857142855","0.0","0.0","0.0","0.0","0.0","0.0","0.0","0.0","0.0","0.0","0.0","0.09523809523809523","0.0","0.0","0.0","0.0","0.0","0.0","0.0","0.0","0.0","0.0","0.0","0.0","0.0","0.0","0.0","0.0","0.47619047619047616","0.0","0.0","0.0","0.0","0.0","0.0","0.0","0.0","0.0","0.0","0.0","0.0","0.0","0.0","0.0","0.0","0.0","0.0","0.0","608.0","11.0","117917.0","2.27","","","","0.9999999999999999"
"2819","Ca2Yb9Sb10","Ca2Yb9Sb10","0.0","0.0","0.0","0.0","0.0","0.0","0.0","0.0","0.0","0.0","0.0","0.0","0.0","0.0","0.0","0.0","0.42857142857142855","0.0","0.0","0.0","0.0","0.0","0.0","0.0","0.0","0.0","0.0","0.0","0.09523809523809523","0.0","0.0","0.0","0.0","0.0","0.0","0.0","0.0","0.0","0.0","0.0","0.0","0.0","0.0","0.0","0.0","0.47619047619047616","0.0","0.0","0.0","0.0","0.0","0.0","0.0","0.0","0.0","0.0","0.0","0.0","0.0","0.0","0.0","0.0","0.0","0.0","0.0","701.0","13.0","107292.0","2.35","","","","0.9999999999999999"
"2820","Ca2Yb9Sb9Ge","Ca2Yb9Sb9Ge","0.0","0.0","0.0","0.0","0.0","0.0","0.0","0.0","0.0","0.0","0.0","0.0","0.0","0.0","0.0","0.0","0.42857142857142855","0.0","0.0","0.0","0.0","0.0","0.0","0.0","0.0","0.0","0.0","0.0","0.09523809523809523","0.0","0.0","0.0","0.0","0.0","0.0","0.0","0.0","0.0","0.0","0.047619047619047616","0.0","0.0","0.0","0.0","0.0","0.42857142857142855","0.0","0.0","0.0","0.0","0.0","0.0","0.0","0.0","0.0","0.0","0.0","0.0","0.0","0.0","0.0","0.0","0.0","0.0","0.0","327.0","17.0","890.0","1.64","","","","1.0"
"2821","Ca2Yb9Sb9Ge","Ca2Yb9Sb9Ge","0.0","0.0","0.0","0.0","0.0","0.0","0.0","0.0","0.0","0.0","0.0","0.0","0.0","0.0","0.0","0.0","0.42857142857142855","0.0","0.0","0.0","0.0","0.0","0.0","0.0","0.0","0.0","0.0","0.0","0.09523809523809523","0.0","0.0","0.0","0.0","0.0","0.0","0.0","0.0","0.0","0.0","0.047619047619047616","0.0","0.0","0.0","0.0","0.0","0.42857142857142855","0.0","0.0","0.0","0.0","0.0","0.0","0.0","0.0","0.0","0.0","0.0","0.0","0.0","0.0","0.0","0.0","0.0","0.0","0.0","419.0","20.0","873.0","1.84","","","","1.0"
"2822","Ca2Yb9Sb9Ge","Ca2Yb9Sb9Ge","0.0","0.0","0.0","0.0","0.0","0.0","0.0","0.0","0.0","0.0","0.0","0.0","0.0","0.0","0.0","0.0","0.42857142857142855","0.0","0.0","0.0","0.0","0.0","0.0","0.0","0.0","0.0","0.0","0.0","0.09523809523809523","0.0","0.0","0.0","0.0","0.0","0.0","0.0","0.0","0.0","0.0","0.047619047619047616","0.0","0.0","0.0","0.0","0.0","0.42857142857142855","0.0","0.0","0.0","0.0","0.0","0.0","0.0","0.0","0.0","0.0","0.0","0.0","0.0","0.0","0.0","0.0","0.0","0.0","0.0","513.0","20.0","878.0","2.03","","","","1.0"
"2823","Ca2Yb9Sb9Ge","Ca2Yb9Sb9Ge","0.0","0.0","0.0","0.0","0.0","0.0","0.0","0.0","0.0","0.0","0.0","0.0","0.0","0.0","0.0","0.0","0.42857142857142855","0.0","0.0","0.0","0.0","0.0","0.0","0.0","0.0","0.0","0.0","0.0","0.09523809523809523","0.0","0.0","0.0","0.0","0.0","0.0","0.0","0.0","0.0","0.0","0.047619047619047616","0.0","0.0","0.0","0.0","0.0","0.42857142857142855","0.0","0.0","0.0","0.0","0.0","0.0","0.0","0.0","0.0","0.0","0.0","0.0","0.0","0.0","0.0","0.0","0.0","0.0","0.0","608.0","21.0","843.0","2.22","","","","1.0"
"2824","Ca2Yb9Sb9Ge","Ca2Yb9Sb9Ge","0.0","0.0","0.0","0.0","0.0","0.0","0.0","0.0","0.0","0.0","0.0","0.0","0.0","0.0","0.0","0.0","0.42857142857142855","0.0","0.0","0.0","0.0","0.0","0.0","0.0","0.0","0.0","0.0","0.0","0.09523809523809523","0.0","0.0","0.0","0.0","0.0","0.0","0.0","0.0","0.0","0.0","0.047619047619047616","0.0","0.0","0.0","0.0","0.0","0.42857142857142855","0.0","0.0","0.0","0.0","0.0","0.0","0.0","0.0","0.0","0.0","0.0","0.0","0.0","0.0","0.0","0.0","0.0","0.0","0.0","701.0","21.0","886.0","2.33","","","","1.0"
"2825","Ca6Yb5Sb10","Ca6Yb5Sb10","0.0","0.0","0.0","0.0","0.0","0.0","0.0","0.0","0.0","0.0","0.0","0.0","0.0","0.0","0.0","0.0","0.23809523809523808","0.0","0.0","0.0","0.0","0.0","0.0","0.0","0.0","0.0","0.0","0.0","0.2857142857142857","0.0","0.0","0.0","0.0","0.0","0.0","0.0","0.0","0.0","0.0","0.0","0.0","0.0","0.0","0.0","0.0","0.47619047619047616","0.0","0.0","0.0","0.0","0.0","0.0","0.0","0.0","0.0","0.0","0.0","0.0","0.0","0.0","0.0","0.0","0.0","0.0","0.0","327.0","6.0","50612.0","1.06","","","","0.9999999999999999"
"2826","Ca6Yb5Sb10","Ca6Yb5Sb10","0.0","0.0","0.0","0.0","0.0","0.0","0.0","0.0","0.0","0.0","0.0","0.0","0.0","0.0","0.0","0.0","0.23809523809523808","0.0","0.0","0.0","0.0","0.0","0.0","0.0","0.0","0.0","0.0","0.0","0.2857142857142857","0.0","0.0","0.0","0.0","0.0","0.0","0.0","0.0","0.0","0.0","0.0","0.0","0.0","0.0","0.0","0.0","0.47619047619047616","0.0","0.0","0.0","0.0","0.0","0.0","0.0","0.0","0.0","0.0","0.0","0.0","0.0","0.0","0.0","0.0","0.0","0.0","0.0","419.0","8.0","51429.0","1.22","","","","0.9999999999999999"
"2827","Ca6Yb5Sb10","Ca6Yb5Sb10","0.0","0.0","0.0","0.0","0.0","0.0","0.0","0.0","0.0","0.0","0.0","0.0","0.0","0.0","0.0","0.0","0.23809523809523808","0.0","0.0","0.0","0.0","0.0","0.0","0.0","0.0","0.0","0.0","0.0","0.2857142857142857","0.0","0.0","0.0","0.0","0.0","0.0","0.0","0.0","0.0","0.0","0.0","0.0","0.0","0.0","0.0","0.0","0.47619047619047616","0.0","0.0","0.0","0.0","0.0","0.0","0.0","0.0","0.0","0.0","0.0","0.0","0.0","0.0","0.0","0.0","0.0","0.0","0.0","513.0","11.0","51224.0","1.4","","","","0.9999999999999999"
"2828","Ca6Yb5Sb10","Ca6Yb5Sb10","0.0","0.0","0.0","0.0","0.0","0.0","0.0","0.0","0.0","0.0","0.0","0.0","0.0","0.0","0.0","0.0","0.23809523809523808","0.0","0.0","0.0","0.0","0.0","0.0","0.0","0.0","0.0","0.0","0.0","0.2857142857142857","0.0","0.0","0.0","0.0","0.0","0.0","0.0","0.0","0.0","0.0","0.0","0.0","0.0","0.0","0.0","0.0","0.47619047619047616","0.0","0.0","0.0","0.0","0.0","0.0","0.0","0.0","0.0","0.0","0.0","0.0","0.0","0.0","0.0","0.0","0.0","0.0","0.0","608.0","14.0","48571.0","1.55","","","","0.9999999999999999"
"2829","Ca6Yb5Sb10","Ca6Yb5Sb10","0.0","0.0","0.0","0.0","0.0","0.0","0.0","0.0","0.0","0.0","0.0","0.0","0.0","0.0","0.0","0.0","0.23809523809523808","0.0","0.0","0.0","0.0","0.0","0.0","0.0","0.0","0.0","0.0","0.0","0.2857142857142857","0.0","0.0","0.0","0.0","0.0","0.0","0.0","0.0","0.0","0.0","0.0","0.0","0.0","0.0","0.0","0.0","0.47619047619047616","0.0","0.0","0.0","0.0","0.0","0.0","0.0","0.0","0.0","0.0","0.0","0.0","0.0","0.0","0.0","0.0","0.0","0.0","0.0","701.0","17.0","45918.0","1.7","","","","0.9999999999999999"
"2830","Ca9Yb2Sb10","Ca9Yb2Sb10","0.0","0.0","0.0","0.0","0.0","0.0","0.0","0.0","0.0","0.0","0.0","0.0","0.0","0.0","0.0","0.0","0.09523809523809523","0.0","0.0","0.0","0.0","0.0","0.0","0.0","0.0","0.0","0.0","0.0","0.42857142857142855","0.0","0.0","0.0","0.0","0.0","0.0","0.0","0.0","0.0","0.0","0.0","0.0","0.0","0.0","0.0","0.0","0.47619047619047616","0.0","0.0","0.0","0.0","0.0","0.0","0.0","0.0","0.0","0.0","0.0","0.0","0.0","0.0","0.0","0.0","0.0","0.0","0.0","327.0","15.0","42490.0","0.64","","","","1.0"
"2831","Ca9Yb2Sb10","Ca9Yb2Sb10","0.0","0.0","0.0","0.0","0.0","0.0","0.0","0.0","0.0","0.0","0.0","0.0","0.0","0.0","0.0","0.0","0.09523809523809523","0.0","0.0","0.0","0.0","0.0","0.0","0.0","0.0","0.0","0.0","0.0","0.42857142857142855","0.0","0.0","0.0","0.0","0.0","0.0","0.0","0.0","0.0","0.0","0.0","0.0","0.0","0.0","0.0","0.0","0.47619047619047616","0.0","0.0","0.0","0.0","0.0","0.0","0.0","0.0","0.0","0.0","0.0","0.0","0.0","0.0","0.0","0.0","0.0","0.0","0.0","419.0","15.0","52245.0","0.75","","","","1.0"
"2832","Ca9Yb2Sb10","Ca9Yb2Sb10","0.0","0.0","0.0","0.0","0.0","0.0","0.0","0.0","0.0","0.0","0.0","0.0","0.0","0.0","0.0","0.0","0.09523809523809523","0.0","0.0","0.0","0.0","0.0","0.0","0.0","0.0","0.0","0.0","0.0","0.42857142857142855","0.0","0.0","0.0","0.0","0.0","0.0","0.0","0.0","0.0","0.0","0.0","0.0","0.0","0.0","0.0","0.0","0.47619047619047616","0.0","0.0","0.0","0.0","0.0","0.0","0.0","0.0","0.0","0.0","0.0","0.0","0.0","0.0","0.0","0.0","0.0","0.0","0.0","513.0","14.0","56327.0","0.85","","","","1.0"
"2833","Ca9Yb2Sb10","Ca9Yb2Sb10","0.0","0.0","0.0","0.0","0.0","0.0","0.0","0.0","0.0","0.0","0.0","0.0","0.0","0.0","0.0","0.0","0.09523809523809523","0.0","0.0","0.0","0.0","0.0","0.0","0.0","0.0","0.0","0.0","0.0","0.42857142857142855","0.0","0.0","0.0","0.0","0.0","0.0","0.0","0.0","0.0","0.0","0.0","0.0","0.0","0.0","0.0","0.0","0.47619047619047616","0.0","0.0","0.0","0.0","0.0","0.0","0.0","0.0","0.0","0.0","0.0","0.0","0.0","0.0","0.0","0.0","0.0","0.0","0.0","608.0","15.0","50612.0","0.95","","","","1.0"
"2834","Ca9Yb2Sb10","Ca9Yb2Sb10","0.0","0.0","0.0","0.0","0.0","0.0","0.0","0.0","0.0","0.0","0.0","0.0","0.0","0.0","0.0","0.0","0.09523809523809523","0.0","0.0","0.0","0.0","0.0","0.0","0.0","0.0","0.0","0.0","0.0","0.42857142857142855","0.0","0.0","0.0","0.0","0.0","0.0","0.0","0.0","0.0","0.0","0.0","0.0","0.0","0.0","0.0","0.0","0.47619047619047616","0.0","0.0","0.0","0.0","0.0","0.0","0.0","0.0","0.0","0.0","0.0","0.0","0.0","0.0","0.0","0.0","0.0","0.0","0.0","701.0","15.0","50204.0","1.06","","","","1.0"
"2835","Ca9Yb2Sb7Ge3","Ca9Yb2Sb7Ge3","0.0","0.0","0.0","0.0","0.0","0.0","0.0","0.0","0.0","0.0","0.0","0.0","0.0","0.0","0.0","0.0","0.09523809523809523","0.0","0.0","0.0","0.0","0.0","0.0","0.0","0.0","0.0","0.0","0.0","0.42857142857142855","0.0","0.0","0.0","0.0","0.0","0.0","0.0","0.0","0.0","0.0","0.14285714285714285","0.0","0.0","0.0","0.0","0.0","0.3333333333333333","0.0","0.0","0.0","0.0","0.0","0.0","0.0","0.0","0.0","0.0","0.0","0.0","0.0","0.0","0.0","0.0","0.0","0.0","0.0","327.0","21.0","309.0","1.02","","","","1.0"
"2836","Ca9Yb2Sb7Ge3","Ca9Yb2Sb7Ge3","0.0","0.0","0.0","0.0","0.0","0.0","0.0","0.0","0.0","0.0","0.0","0.0","0.0","0.0","0.0","0.0","0.09523809523809523","0.0","0.0","0.0","0.0","0.0","0.0","0.0","0.0","0.0","0.0","0.0","0.42857142857142855","0.0","0.0","0.0","0.0","0.0","0.0","0.0","0.0","0.0","0.0","0.14285714285714285","0.0","0.0","0.0","0.0","0.0","0.3333333333333333","0.0","0.0","0.0","0.0","0.0","0.0","0.0","0.0","0.0","0.0","0.0","0.0","0.0","0.0","0.0","0.0","0.0","0.0","0.0","419.0","52.0","206.0","1.0","","","","1.0"
"2837","Ca9Yb2Sb7Ge3","Ca9Yb2Sb7Ge3","0.0","0.0","0.0","0.0","0.0","0.0","0.0","0.0","0.0","0.0","0.0","0.0","0.0","0.0","0.0","0.0","0.09523809523809523","0.0","0.0","0.0","0.0","0.0","0.0","0.0","0.0","0.0","0.0","0.0","0.42857142857142855","0.0","0.0","0.0","0.0","0.0","0.0","0.0","0.0","0.0","0.0","0.14285714285714285","0.0","0.0","0.0","0.0","0.0","0.3333333333333333","0.0","0.0","0.0","0.0","0.0","0.0","0.0","0.0","0.0","0.0","0.0","0.0","0.0","0.0","0.0","0.0","0.0","0.0","0.0","513.0","64.0","206.0","1.0","","","","1.0"
"2838","Ca9Yb2Sb7Ge3","Ca9Yb2Sb7Ge3","0.0","0.0","0.0","0.0","0.0","0.0","0.0","0.0","0.0","0.0","0.0","0.0","0.0","0.0","0.0","0.0","0.09523809523809523","0.0","0.0","0.0","0.0","0.0","0.0","0.0","0.0","0.0","0.0","0.0","0.42857142857142855","0.0","0.0","0.0","0.0","0.0","0.0","0.0","0.0","0.0","0.0","0.14285714285714285","0.0","0.0","0.0","0.0","0.0","0.3333333333333333","0.0","0.0","0.0","0.0","0.0","0.0","0.0","0.0","0.0","0.0","0.0","0.0","0.0","0.0","0.0","0.0","0.0","0.0","0.0","608.0","76.0","619.0","1.02","","","","1.0"
"2839","Ca9Yb2Sb7Ge3","Ca9Yb2Sb7Ge3","0.0","0.0","0.0","0.0","0.0","0.0","0.0","0.0","0.0","0.0","0.0","0.0","0.0","0.0","0.0","0.0","0.09523809523809523","0.0","0.0","0.0","0.0","0.0","0.0","0.0","0.0","0.0","0.0","0.0","0.42857142857142855","0.0","0.0","0.0","0.0","0.0","0.0","0.0","0.0","0.0","0.0","0.14285714285714285","0.0","0.0","0.0","0.0","0.0","0.3333333333333333","0.0","0.0","0.0","0.0","0.0","0.0","0.0","0.0","0.0","0.0","0.0","0.0","0.0","0.0","0.0","0.0","0.0","0.0","0.0","701.0","78.0","825.0","1.12","","","","1.0"
"2840","Ca9Yb2Sb9Ge","Ca9Yb2Sb9Ge","0.0","0.0","0.0","0.0","0.0","0.0","0.0","0.0","0.0","0.0","0.0","0.0","0.0","0.0","0.0","0.0","0.09523809523809523","0.0","0.0","0.0","0.0","0.0","0.0","0.0","0.0","0.0","0.0","0.0","0.42857142857142855","0.0","0.0","0.0","0.0","0.0","0.0","0.0","0.0","0.0","0.0","0.047619047619047616","0.0","0.0","0.0","0.0","0.0","0.42857142857142855","0.0","0.0","0.0","0.0","0.0","0.0","0.0","0.0","0.0","0.0","0.0","0.0","0.0","0.0","0.0","0.0","0.0","0.0","0.0","327.0","-5.0","10000.0","0.71","","","","1.0"
"2841","Ca9Yb2Sb9Ge","Ca9Yb2Sb9Ge","0.0","0.0","0.0","0.0","0.0","0.0","0.0","0.0","0.0","0.0","0.0","0.0","0.0","0.0","0.0","0.0","0.09523809523809523","0.0","0.0","0.0","0.0","0.0","0.0","0.0","0.0","0.0","0.0","0.0","0.42857142857142855","0.0","0.0","0.0","0.0","0.0","0.0","0.0","0.0","0.0","0.0","0.047619047619047616","0.0","0.0","0.0","0.0","0.0","0.42857142857142855","0.0","0.0","0.0","0.0","0.0","0.0","0.0","0.0","0.0","0.0","0.0","0.0","0.0","0.0","0.0","0.0","0.0","0.0","0.0","419.0","-4.0","12371.0","0.79","","","","1.0"
"2842","Ca9Yb2Sb9Ge","Ca9Yb2Sb9Ge","0.0","0.0","0.0","0.0","0.0","0.0","0.0","0.0","0.0","0.0","0.0","0.0","0.0","0.0","0.0","0.0","0.09523809523809523","0.0","0.0","0.0","0.0","0.0","0.0","0.0","0.0","0.0","0.0","0.0","0.42857142857142855","0.0","0.0","0.0","0.0","0.0","0.0","0.0","0.0","0.0","0.0","0.047619047619047616","0.0","0.0","0.0","0.0","0.0","0.42857142857142855","0.0","0.0","0.0","0.0","0.0","0.0","0.0","0.0","0.0","0.0","0.0","0.0","0.0","0.0","0.0","0.0","0.0","0.0","0.0","513.0","-1.0","14639.0","0.88","","","","1.0"
"2843","Ca9Yb2Sb9Ge","Ca9Yb2Sb9Ge","0.0","0.0","0.0","0.0","0.0","0.0","0.0","0.0","0.0","0.0","0.0","0.0","0.0","0.0","0.0","0.0","0.09523809523809523","0.0","0.0","0.0","0.0","0.0","0.0","0.0","0.0","0.0","0.0","0.0","0.42857142857142855","0.0","0.0","0.0","0.0","0.0","0.0","0.0","0.0","0.0","0.0","0.047619047619047616","0.0","0.0","0.0","0.0","0.0","0.42857142857142855","0.0","0.0","0.0","0.0","0.0","0.0","0.0","0.0","0.0","0.0","0.0","0.0","0.0","0.0","0.0","0.0","0.0","0.0","0.0","608.0","7.0","16907.0","0.99","","","","1.0"
"2844","Ca9Yb2Sb9Ge","Ca9Yb2Sb9Ge","0.0","0.0","0.0","0.0","0.0","0.0","0.0","0.0","0.0","0.0","0.0","0.0","0.0","0.0","0.0","0.0","0.09523809523809523","0.0","0.0","0.0","0.0","0.0","0.0","0.0","0.0","0.0","0.0","0.0","0.42857142857142855","0.0","0.0","0.0","0.0","0.0","0.0","0.0","0.0","0.0","0.0","0.047619047619047616","0.0","0.0","0.0","0.0","0.0","0.42857142857142855","0.0","0.0","0.0","0.0","0.0","0.0","0.0","0.0","0.0","0.0","0.0","0.0","0.0","0.0","0.0","0.0","0.0","0.0","0.0","701.0","15.0","18763.0","1.11","","","","1.0"
"2845","Ag3RbMo9Se11","Ag3RbMo9Se11","0.0","0.0","0.0","0.0","0.0","0.0","0.0","0.0","0.0","0.0","0.0","0.0","0.0","0.0","0.0","0.0","0.0","0.0","0.0","0.0","0.0","0.0","0.0","0.0","0.0","0.0","0.0","0.0","0.0","0.0","0.041666666666666664","0.0","0.0","0.0","0.0","0.0","0.0","0.4583333333333333","0.0","0.0","0.0","0.0","0.0","0.0","0.0","0.0","0.0","0.0","0.0","0.0","0.0","0.0","0.0","0.125","0.0","0.375","0.0","0.0","0.0","0.0","0.0","0.0","0.0","0.0","0.0","324.0","71.0","4267.0","0.68","","","","1.0"
"2846","Ag3RbMo9Se11","Ag3RbMo9Se11","0.0","0.0","0.0","0.0","0.0","0.0","0.0","0.0","0.0","0.0","0.0","0.0","0.0","0.0","0.0","0.0","0.0","0.0","0.0","0.0","0.0","0.0","0.0","0.0","0.0","0.0","0.0","0.0","0.0","0.0","0.041666666666666664","0.0","0.0","0.0","0.0","0.0","0.0","0.4583333333333333","0.0","0.0","0.0","0.0","0.0","0.0","0.0","0.0","0.0","0.0","0.0","0.0","0.0","0.0","0.0","0.125","0.0","0.375","0.0","0.0","0.0","0.0","0.0","0.0","0.0","0.0","0.0","421.0","96.0","5926.0","0.71","","","","1.0"
"2847","Ag3RbMo9Se11","Ag3RbMo9Se11","0.0","0.0","0.0","0.0","0.0","0.0","0.0","0.0","0.0","0.0","0.0","0.0","0.0","0.0","0.0","0.0","0.0","0.0","0.0","0.0","0.0","0.0","0.0","0.0","0.0","0.0","0.0","0.0","0.0","0.0","0.041666666666666664","0.0","0.0","0.0","0.0","0.0","0.0","0.4583333333333333","0.0","0.0","0.0","0.0","0.0","0.0","0.0","0.0","0.0","0.0","0.0","0.0","0.0","0.0","0.0","0.125","0.0","0.375","0.0","0.0","0.0","0.0","0.0","0.0","0.0","0.0","0.0","520.0","129.0","8050.0","0.77","","","","1.0"
"2848","Ag3RbMo9Se11","Ag3RbMo9Se11","0.0","0.0","0.0","0.0","0.0","0.0","0.0","0.0","0.0","0.0","0.0","0.0","0.0","0.0","0.0","0.0","0.0","0.0","0.0","0.0","0.0","0.0","0.0","0.0","0.0","0.0","0.0","0.0","0.0","0.0","0.041666666666666664","0.0","0.0","0.0","0.0","0.0","0.0","0.4583333333333333","0.0","0.0","0.0","0.0","0.0","0.0","0.0","0.0","0.0","0.0","0.0","0.0","0.0","0.0","0.0","0.125","0.0","0.375","0.0","0.0","0.0","0.0","0.0","0.0","0.0","0.0","0.0","618.0","143.0","10667.0","0.84","","","","1.0"
"2849","Ag3RbMo9Se11","Ag3RbMo9Se11","0.0","0.0","0.0","0.0","0.0","0.0","0.0","0.0","0.0","0.0","0.0","0.0","0.0","0.0","0.0","0.0","0.0","0.0","0.0","0.0","0.0","0.0","0.0","0.0","0.0","0.0","0.0","0.0","0.0","0.0","0.041666666666666664","0.0","0.0","0.0","0.0","0.0","0.0","0.4583333333333333","0.0","0.0","0.0","0.0","0.0","0.0","0.0","0.0","0.0","0.0","0.0","0.0","0.0","0.0","0.0","0.125","0.0","0.375","0.0","0.0","0.0","0.0","0.0","0.0","0.0","0.0","0.0","717.0","146.0","16623.0","0.89","","","","1.0"
"2850","Ca14MgBi11","Ca14MgBi11","0.0","0.0","0.0","0.0","0.0","0.0","0.0","0.0","0.0","0.0","0.0","0.0","0.0","0.0","0.0","0.0","0.0","0.0","0.0","0.0","0.0","0.0","0.0","0.0","0.0","0.0","0.0","0.0","0.5384615384615384","0.038461538461538464","0.0","0.0","0.0","0.0","0.0","0.0","0.0","0.0","0.0","0.0","0.0","0.0","0.0","0.0","0.0","0.0","0.4230769230769231","0.0","0.0","0.0","0.0","0.0","0.0","0.0","0.0","0.0","0.0","0.0","0.0","0.0","0.0","0.0","0.0","0.0","0.0","326.0","56.0","19835.0","0.75","","","","1.0"
"2851","Ca14MgBi11","Ca14MgBi11","0.0","0.0","0.0","0.0","0.0","0.0","0.0","0.0","0.0","0.0","0.0","0.0","0.0","0.0","0.0","0.0","0.0","0.0","0.0","0.0","0.0","0.0","0.0","0.0","0.0","0.0","0.0","0.0","0.5384615384615384","0.038461538461538464","0.0","0.0","0.0","0.0","0.0","0.0","0.0","0.0","0.0","0.0","0.0","0.0","0.0","0.0","0.0","0.0","0.4230769230769231","0.0","0.0","0.0","0.0","0.0","0.0","0.0","0.0","0.0","0.0","0.0","0.0","0.0","0.0","0.0","0.0","0.0","0.0","424.0","62.0","22052.0","0.84","","","","1.0"
"2852","Ca14MgBi11","Ca14MgBi11","0.0","0.0","0.0","0.0","0.0","0.0","0.0","0.0","0.0","0.0","0.0","0.0","0.0","0.0","0.0","0.0","0.0","0.0","0.0","0.0","0.0","0.0","0.0","0.0","0.0","0.0","0.0","0.0","0.5384615384615384","0.038461538461538464","0.0","0.0","0.0","0.0","0.0","0.0","0.0","0.0","0.0","0.0","0.0","0.0","0.0","0.0","0.0","0.0","0.4230769230769231","0.0","0.0","0.0","0.0","0.0","0.0","0.0","0.0","0.0","0.0","0.0","0.0","0.0","0.0","0.0","0.0","0.0","0.0","521.0","67.0","24828.0","0.95","","","","1.0"
"2853","Ca14MgBi11","Ca14MgBi11","0.0","0.0","0.0","0.0","0.0","0.0","0.0","0.0","0.0","0.0","0.0","0.0","0.0","0.0","0.0","0.0","0.0","0.0","0.0","0.0","0.0","0.0","0.0","0.0","0.0","0.0","0.0","0.0","0.5384615384615384","0.038461538461538464","0.0","0.0","0.0","0.0","0.0","0.0","0.0","0.0","0.0","0.0","0.0","0.0","0.0","0.0","0.0","0.0","0.4230769230769231","0.0","0.0","0.0","0.0","0.0","0.0","0.0","0.0","0.0","0.0","0.0","0.0","0.0","0.0","0.0","0.0","0.0","0.0","621.0","70.0","27652.0","1.05","","","","1.0"
"2854","Ca14MgBi11","Ca14MgBi11","0.0","0.0","0.0","0.0","0.0","0.0","0.0","0.0","0.0","0.0","0.0","0.0","0.0","0.0","0.0","0.0","0.0","0.0","0.0","0.0","0.0","0.0","0.0","0.0","0.0","0.0","0.0","0.0","0.5384615384615384","0.038461538461538464","0.0","0.0","0.0","0.0","0.0","0.0","0.0","0.0","0.0","0.0","0.0","0.0","0.0","0.0","0.0","0.0","0.4230769230769231","0.0","0.0","0.0","0.0","0.0","0.0","0.0","0.0","0.0","0.0","0.0","0.0","0.0","0.0","0.0","0.0","0.0","0.0","717.0","75.0","30041.0","1.11","","","","1.0"
"2855","Ca14MgBi11","Ca14MgBi11","0.0","0.0","0.0","0.0","0.0","0.0","0.0","0.0","0.0","0.0","0.0","0.0","0.0","0.0","0.0","0.0","0.0","0.0","0.0","0.0","0.0","0.0","0.0","0.0","0.0","0.0","0.0","0.0","0.5384615384615384","0.038461538461538464","0.0","0.0","0.0","0.0","0.0","0.0","0.0","0.0","0.0","0.0","0.0","0.0","0.0","0.0","0.0","0.0","0.4230769230769231","0.0","0.0","0.0","0.0","0.0","0.0","0.0","0.0","0.0","0.0","0.0","0.0","0.0","0.0","0.0","0.0","0.0","0.0","817.0","79.0","32088.0","1.33","","","","1.0"
"2856","Ca14MgBi11","Ca14MgBi11","0.0","0.0","0.0","0.0","0.0","0.0","0.0","0.0","0.0","0.0","0.0","0.0","0.0","0.0","0.0","0.0","0.0","0.0","0.0","0.0","0.0","0.0","0.0","0.0","0.0","0.0","0.0","0.0","0.5384615384615384","0.038461538461538464","0.0","0.0","0.0","0.0","0.0","0.0","0.0","0.0","0.0","0.0","0.0","0.0","0.0","0.0","0.0","0.0","0.4230769230769231","0.0","0.0","0.0","0.0","0.0","0.0","0.0","0.0","0.0","0.0","0.0","0.0","0.0","0.0","0.0","0.0","0.0","0.0","914.0","86.0","33333.0","1.4","","","","1.0"
"2857","Ca14MgBi11","Ca14MgBi11","0.0","0.0","0.0","0.0","0.0","0.0","0.0","0.0","0.0","0.0","0.0","0.0","0.0","0.0","0.0","0.0","0.0","0.0","0.0","0.0","0.0","0.0","0.0","0.0","0.0","0.0","0.0","0.0","0.5384615384615384","0.038461538461538464","0.0","0.0","0.0","0.0","0.0","0.0","0.0","0.0","0.0","0.0","0.0","0.0","0.0","0.0","0.0","0.0","0.4230769230769231","0.0","0.0","0.0","0.0","0.0","0.0","0.0","0.0","0.0","0.0","0.0","0.0","0.0","0.0","0.0","0.0","0.0","0.0","1013.0","92.0","33641.0","1.49","","","","1.0"
"2858","Eu14MgBi11","Eu14MgBi11","0.0","0.0","0.0","0.0","0.0","0.0","0.0","0.0","0.0","0.0","0.0","0.0","0.0","0.0","0.0","0.0","0.0","0.0","0.0","0.0","0.0","0.0","0.0","0.0","0.0","0.0","0.0","0.0","0.0","0.038461538461538464","0.0","0.0","0.0","0.0","0.0","0.0","0.0","0.0","0.0","0.0","0.0","0.0","0.0","0.0","0.0","0.0","0.4230769230769231","0.0","0.0","0.0","0.0","0.0","0.0","0.0","0.0","0.0","0.0","0.0","0.0","0.0","0.0","0.5384615384615384","0.0","0.0","0.0","326.0","28.0","57031.0","1.51","","","","1.0"
"2859","Eu14MgBi11","Eu14MgBi11","0.0","0.0","0.0","0.0","0.0","0.0","0.0","0.0","0.0","0.0","0.0","0.0","0.0","0.0","0.0","0.0","0.0","0.0","0.0","0.0","0.0","0.0","0.0","0.0","0.0","0.0","0.0","0.0","0.0","0.038461538461538464","0.0","0.0","0.0","0.0","0.0","0.0","0.0","0.0","0.0","0.0","0.0","0.0","0.0","0.0","0.0","0.0","0.4230769230769231","0.0","0.0","0.0","0.0","0.0","0.0","0.0","0.0","0.0","0.0","0.0","0.0","0.0","0.0","0.5384615384615384","0.0","0.0","0.0","424.0","35.0","54887.0","1.54","","","","1.0"
"2860","Eu14MgBi11","Eu14MgBi11","0.0","0.0","0.0","0.0","0.0","0.0","0.0","0.0","0.0","0.0","0.0","0.0","0.0","0.0","0.0","0.0","0.0","0.0","0.0","0.0","0.0","0.0","0.0","0.0","0.0","0.0","0.0","0.0","0.0","0.038461538461538464","0.0","0.0","0.0","0.0","0.0","0.0","0.0","0.0","0.0","0.0","0.0","0.0","0.0","0.0","0.0","0.0","0.4230769230769231","0.0","0.0","0.0","0.0","0.0","0.0","0.0","0.0","0.0","0.0","0.0","0.0","0.0","0.0","0.5384615384615384","0.0","0.0","0.0","521.0","43.0","52143.0","1.63","","","","1.0"
"2861","Eu14MgBi11","Eu14MgBi11","0.0","0.0","0.0","0.0","0.0","0.0","0.0","0.0","0.0","0.0","0.0","0.0","0.0","0.0","0.0","0.0","0.0","0.0","0.0","0.0","0.0","0.0","0.0","0.0","0.0","0.0","0.0","0.0","0.0","0.038461538461538464","0.0","0.0","0.0","0.0","0.0","0.0","0.0","0.0","0.0","0.0","0.0","0.0","0.0","0.0","0.0","0.0","0.4230769230769231","0.0","0.0","0.0","0.0","0.0","0.0","0.0","0.0","0.0","0.0","0.0","0.0","0.0","0.0","0.5384615384615384","0.0","0.0","0.0","621.0","58.0","49660.0","1.63","","","","1.0"
"2862","Eu14MgBi11","Eu14MgBi11","0.0","0.0","0.0","0.0","0.0","0.0","0.0","0.0","0.0","0.0","0.0","0.0","0.0","0.0","0.0","0.0","0.0","0.0","0.0","0.0","0.0","0.0","0.0","0.0","0.0","0.0","0.0","0.0","0.0","0.038461538461538464","0.0","0.0","0.0","0.0","0.0","0.0","0.0","0.0","0.0","0.0","0.0","0.0","0.0","0.0","0.0","0.0","0.4230769230769231","0.0","0.0","0.0","0.0","0.0","0.0","0.0","0.0","0.0","0.0","0.0","0.0","0.0","0.0","0.5384615384615384","0.0","0.0","0.0","717.0","70.0","48993.0","1.63","","","","1.0"
"2863","Eu14MgBi11","Eu14MgBi11","0.0","0.0","0.0","0.0","0.0","0.0","0.0","0.0","0.0","0.0","0.0","0.0","0.0","0.0","0.0","0.0","0.0","0.0","0.0","0.0","0.0","0.0","0.0","0.0","0.0","0.0","0.0","0.0","0.0","0.038461538461538464","0.0","0.0","0.0","0.0","0.0","0.0","0.0","0.0","0.0","0.0","0.0","0.0","0.0","0.0","0.0","0.0","0.4230769230769231","0.0","0.0","0.0","0.0","0.0","0.0","0.0","0.0","0.0","0.0","0.0","0.0","0.0","0.0","0.5384615384615384","0.0","0.0","0.0","817.0","85.0","48344.0","1.63","","","","1.0"
"2864","Eu14MgBi11","Eu14MgBi11","0.0","0.0","0.0","0.0","0.0","0.0","0.0","0.0","0.0","0.0","0.0","0.0","0.0","0.0","0.0","0.0","0.0","0.0","0.0","0.0","0.0","0.0","0.0","0.0","0.0","0.0","0.0","0.0","0.0","0.038461538461538464","0.0","0.0","0.0","0.0","0.0","0.0","0.0","0.0","0.0","0.0","0.0","0.0","0.0","0.0","0.0","0.0","0.4230769230769231","0.0","0.0","0.0","0.0","0.0","0.0","0.0","0.0","0.0","0.0","0.0","0.0","0.0","0.0","0.5384615384615384","0.0","0.0","0.0","914.0","99.0","47700.0","1.63","","","","1.0"
"2865","Sr14MgBi11","Sr14MgBi11","0.0","0.0","0.0","0.5384615384615384","0.0","0.0","0.0","0.0","0.0","0.0","0.0","0.0","0.0","0.0","0.0","0.0","0.0","0.0","0.0","0.0","0.0","0.0","0.0","0.0","0.0","0.0","0.0","0.0","0.0","0.038461538461538464","0.0","0.0","0.0","0.0","0.0","0.0","0.0","0.0","0.0","0.0","0.0","0.0","0.0","0.0","0.0","0.0","0.4230769230769231","0.0","0.0","0.0","0.0","0.0","0.0","0.0","0.0","0.0","0.0","0.0","0.0","0.0","0.0","0.0","0.0","0.0","0.0","326.0","33.0","63203.0","1.25","","","","1.0"
"2866","Sr14MgBi11","Sr14MgBi11","0.0","0.0","0.0","0.5384615384615384","0.0","0.0","0.0","0.0","0.0","0.0","0.0","0.0","0.0","0.0","0.0","0.0","0.0","0.0","0.0","0.0","0.0","0.0","0.0","0.0","0.0","0.0","0.0","0.0","0.0","0.038461538461538464","0.0","0.0","0.0","0.0","0.0","0.0","0.0","0.0","0.0","0.0","0.0","0.0","0.0","0.0","0.0","0.0","0.4230769230769231","0.0","0.0","0.0","0.0","0.0","0.0","0.0","0.0","0.0","0.0","0.0","0.0","0.0","0.0","0.0","0.0","0.0","0.0","424.0","42.0","59592.0","1.27","","","","1.0"
"2867","Sr14MgBi11","Sr14MgBi11","0.0","0.0","0.0","0.5384615384615384","0.0","0.0","0.0","0.0","0.0","0.0","0.0","0.0","0.0","0.0","0.0","0.0","0.0","0.0","0.0","0.0","0.0","0.0","0.0","0.0","0.0","0.0","0.0","0.0","0.0","0.038461538461538464","0.0","0.0","0.0","0.0","0.0","0.0","0.0","0.0","0.0","0.0","0.0","0.0","0.0","0.0","0.0","0.0","0.4230769230769231","0.0","0.0","0.0","0.0","0.0","0.0","0.0","0.0","0.0","0.0","0.0","0.0","0.0","0.0","0.0","0.0","0.0","0.0","521.0","57.0","55725.0","1.33","","","","1.0"
"2868","Sr14MgBi11","Sr14MgBi11","0.0","0.0","0.0","0.5384615384615384","0.0","0.0","0.0","0.0","0.0","0.0","0.0","0.0","0.0","0.0","0.0","0.0","0.0","0.0","0.0","0.0","0.0","0.0","0.0","0.0","0.0","0.0","0.0","0.0","0.0","0.038461538461538464","0.0","0.0","0.0","0.0","0.0","0.0","0.0","0.0","0.0","0.0","0.0","0.0","0.0","0.0","0.0","0.0","0.4230769230769231","0.0","0.0","0.0","0.0","0.0","0.0","0.0","0.0","0.0","0.0","0.0","0.0","0.0","0.0","0.0","0.0","0.0","0.0","621.0","73.0","53480.0","1.34","","","","1.0"
"2869","Sr14MgBi11","Sr14MgBi11","0.0","0.0","0.0","0.5384615384615384","0.0","0.0","0.0","0.0","0.0","0.0","0.0","0.0","0.0","0.0","0.0","0.0","0.0","0.0","0.0","0.0","0.0","0.0","0.0","0.0","0.0","0.0","0.0","0.0","0.0","0.038461538461538464","0.0","0.0","0.0","0.0","0.0","0.0","0.0","0.0","0.0","0.0","0.0","0.0","0.0","0.0","0.0","0.0","0.4230769230769231","0.0","0.0","0.0","0.0","0.0","0.0","0.0","0.0","0.0","0.0","0.0","0.0","0.0","0.0","0.0","0.0","0.0","0.0","717.0","88.0","52518.0","1.34","","","","1.0"
"2870","Sr14MgBi11","Sr14MgBi11","0.0","0.0","0.0","0.5384615384615384","0.0","0.0","0.0","0.0","0.0","0.0","0.0","0.0","0.0","0.0","0.0","0.0","0.0","0.0","0.0","0.0","0.0","0.0","0.0","0.0","0.0","0.0","0.0","0.0","0.0","0.038461538461538464","0.0","0.0","0.0","0.0","0.0","0.0","0.0","0.0","0.0","0.0","0.0","0.0","0.0","0.0","0.0","0.0","0.4230769230769231","0.0","0.0","0.0","0.0","0.0","0.0","0.0","0.0","0.0","0.0","0.0","0.0","0.0","0.0","0.0","0.0","0.0","0.0","817.0","107.0","51773.0","1.33","","","","1.0"
"2871","Sr14MgBi11","Sr14MgBi11","0.0","0.0","0.0","0.5384615384615384","0.0","0.0","0.0","0.0","0.0","0.0","0.0","0.0","0.0","0.0","0.0","0.0","0.0","0.0","0.0","0.0","0.0","0.0","0.0","0.0","0.0","0.0","0.0","0.0","0.0","0.038461538461538464","0.0","0.0","0.0","0.0","0.0","0.0","0.0","0.0","0.0","0.0","0.0","0.0","0.0","0.0","0.0","0.0","0.4230769230769231","0.0","0.0","0.0","0.0","0.0","0.0","0.0","0.0","0.0","0.0","0.0","0.0","0.0","0.0","0.0","0.0","0.0","0.0","914.0","128.0","50694.0","1.35","","","","1.0"
"2872","Sr14MgBi11","Sr14MgBi11","0.0","0.0","0.0","0.5384615384615384","0.0","0.0","0.0","0.0","0.0","0.0","0.0","0.0","0.0","0.0","0.0","0.0","0.0","0.0","0.0","0.0","0.0","0.0","0.0","0.0","0.0","0.0","0.0","0.0","0.0","0.038461538461538464","0.0","0.0","0.0","0.0","0.0","0.0","0.0","0.0","0.0","0.0","0.0","0.0","0.0","0.0","0.0","0.0","0.4230769230769231","0.0","0.0","0.0","0.0","0.0","0.0","0.0","0.0","0.0","0.0","0.0","0.0","0.0","0.0","0.0","0.0","0.0","0.0","1013.0","138.0","50350.0","1.4","","","","1.0"
"2873","Yb14MgBi11","Yb14MgBi11","0.0","0.0","0.0","0.0","0.0","0.0","0.0","0.0","0.0","0.0","0.0","0.0","0.0","0.0","0.0","0.0","0.5384615384615384","0.0","0.0","0.0","0.0","0.0","0.0","0.0","0.0","0.0","0.0","0.0","0.0","0.038461538461538464","0.0","0.0","0.0","0.0","0.0","0.0","0.0","0.0","0.0","0.0","0.0","0.0","0.0","0.0","0.0","0.0","0.4230769230769231","0.0","0.0","0.0","0.0","0.0","0.0","0.0","0.0","0.0","0.0","0.0","0.0","0.0","0.0","0.0","0.0","0.0","0.0","326.0","24.0","74112.0","1.54","","","","1.0"
"2874","Yb14MgBi11","Yb14MgBi11","0.0","0.0","0.0","0.0","0.0","0.0","0.0","0.0","0.0","0.0","0.0","0.0","0.0","0.0","0.0","0.0","0.5384615384615384","0.0","0.0","0.0","0.0","0.0","0.0","0.0","0.0","0.0","0.0","0.0","0.0","0.038461538461538464","0.0","0.0","0.0","0.0","0.0","0.0","0.0","0.0","0.0","0.0","0.0","0.0","0.0","0.0","0.0","0.0","0.4230769230769231","0.0","0.0","0.0","0.0","0.0","0.0","0.0","0.0","0.0","0.0","0.0","0.0","0.0","0.0","0.0","0.0","0.0","0.0","424.0","36.0","70192.0","1.68","","","","1.0"
"2875","Yb14MgBi11","Yb14MgBi11","0.0","0.0","0.0","0.0","0.0","0.0","0.0","0.0","0.0","0.0","0.0","0.0","0.0","0.0","0.0","0.0","0.5384615384615384","0.0","0.0","0.0","0.0","0.0","0.0","0.0","0.0","0.0","0.0","0.0","0.0","0.038461538461538464","0.0","0.0","0.0","0.0","0.0","0.0","0.0","0.0","0.0","0.0","0.0","0.0","0.0","0.0","0.0","0.0","0.4230769230769231","0.0","0.0","0.0","0.0","0.0","0.0","0.0","0.0","0.0","0.0","0.0","0.0","0.0","0.0","0.0","0.0","0.0","0.0","521.0","48.0","68224.0","1.82","","","","1.0"
"2876","Yb14MgBi11","Yb14MgBi11","0.0","0.0","0.0","0.0","0.0","0.0","0.0","0.0","0.0","0.0","0.0","0.0","0.0","0.0","0.0","0.0","0.5384615384615384","0.0","0.0","0.0","0.0","0.0","0.0","0.0","0.0","0.0","0.0","0.0","0.0","0.038461538461538464","0.0","0.0","0.0","0.0","0.0","0.0","0.0","0.0","0.0","0.0","0.0","0.0","0.0","0.0","0.0","0.0","0.4230769230769231","0.0","0.0","0.0","0.0","0.0","0.0","0.0","0.0","0.0","0.0","0.0","0.0","0.0","0.0","0.0","0.0","0.0","0.0","621.0","62.0","66063.0","1.89","","","","1.0"
"2877","Yb14MgBi11","Yb14MgBi11","0.0","0.0","0.0","0.0","0.0","0.0","0.0","0.0","0.0","0.0","0.0","0.0","0.0","0.0","0.0","0.0","0.5384615384615384","0.0","0.0","0.0","0.0","0.0","0.0","0.0","0.0","0.0","0.0","0.0","0.0","0.038461538461538464","0.0","0.0","0.0","0.0","0.0","0.0","0.0","0.0","0.0","0.0","0.0","0.0","0.0","0.0","0.0","0.0","0.4230769230769231","0.0","0.0","0.0","0.0","0.0","0.0","0.0","0.0","0.0","0.0","0.0","0.0","0.0","0.0","0.0","0.0","0.0","0.0","717.0","79.0","62393.0","1.83","","","","1.0"
"2878","Yb14MgBi11","Yb14MgBi11","0.0","0.0","0.0","0.0","0.0","0.0","0.0","0.0","0.0","0.0","0.0","0.0","0.0","0.0","0.0","0.0","0.5384615384615384","0.0","0.0","0.0","0.0","0.0","0.0","0.0","0.0","0.0","0.0","0.0","0.0","0.038461538461538464","0.0","0.0","0.0","0.0","0.0","0.0","0.0","0.0","0.0","0.0","0.0","0.0","0.0","0.0","0.0","0.0","0.4230769230769231","0.0","0.0","0.0","0.0","0.0","0.0","0.0","0.0","0.0","0.0","0.0","0.0","0.0","0.0","0.0","0.0","0.0","0.0","817.0","89.0","59592.0","1.73","","","","1.0"
"2879","Yb14MgBi11","Yb14MgBi11","0.0","0.0","0.0","0.0","0.0","0.0","0.0","0.0","0.0","0.0","0.0","0.0","0.0","0.0","0.0","0.0","0.5384615384615384","0.0","0.0","0.0","0.0","0.0","0.0","0.0","0.0","0.0","0.0","0.0","0.0","0.038461538461538464","0.0","0.0","0.0","0.0","0.0","0.0","0.0","0.0","0.0","0.0","0.0","0.0","0.0","0.0","0.0","0.0","0.4230769230769231","0.0","0.0","0.0","0.0","0.0","0.0","0.0","0.0","0.0","0.0","0.0","0.0","0.0","0.0","0.0","0.0","0.0","0.0","914.0","98.0","57031.0","1.6","","","","1.0"
"2880","Yb14MgBi11","Yb14MgBi11","0.0","0.0","0.0","0.0","0.0","0.0","0.0","0.0","0.0","0.0","0.0","0.0","0.0","0.0","0.0","0.0","0.5384615384615384","0.0","0.0","0.0","0.0","0.0","0.0","0.0","0.0","0.0","0.0","0.0","0.0","0.038461538461538464","0.0","0.0","0.0","0.0","0.0","0.0","0.0","0.0","0.0","0.0","0.0","0.0","0.0","0.0","0.0","0.0","0.4230769230769231","0.0","0.0","0.0","0.0","0.0","0.0","0.0","0.0","0.0","0.0","0.0","0.0","0.0","0.0","0.0","0.0","0.0","0.0","1013.0","108.0","54670.0","1.63","","","","1.0"
