Repository: anilkunwar/thermoelectrics

# Machine learning assisted design of thermoelectrics

a. Machine Learning

# Fetching the upto date data of thermoelectricity (Informatics)

# Featurization:

The computer code to convert the multicomponent chemical formula and temperature row into composition-temperature feature vector
Binary alloys/compunds with upload from json files
Multicomponent alloys/compunds with upload from json files

# Informatics approach to classify p-type and n-type thermoelectric materials

Basic Illustrative Tutorials
Querying the Abstracts on the Materials Science, Applied Physics and Condensed Matter Physics on Keyterms Specific to Thermoelectrics
NER analysis for material type classification

File: machine_learning/vae_regression/latent_space_exploration/thermoelectric_materials.csv (part 40 of 71)
"","Formula","modformula","In","Tl","La","Sr","Mn","Ni","Ru","Pd","Hf","Cs","Sc","Co","Si","Fe","Li","Cl","Yb","Te","N","Ti","Cd","Zr","Y","Ga","Cr","Pr","Tm","Br","Ca","Mg","Rb","Au","Nd","Ce","Ho","I","Ba","Se","Pb","Ge","Gd","Tb","Dy","Cu","Na","Sb","Bi","P","As","Sm","Zn","Al","Sn","Ag","Nb","Mo","V","S","K","Lu","O","Eu","Ta","B","Er","temperature(K)","seebeck_coefficient(μV/K)","electrical_conductivity(S/m)","thermal_conductivity(W/mK)","power_factor(W/mK2)","ZT","reference","sum_elements"
"2881","Ag0.01Cr1.99Se3","Ag0.01Cr1.99Se3","0.0","0.0","0.0","0.0","0.0","0.0","0.0","0.0","0.0","0.0","0.0","0.0","0.0","0.0","0.0","0.0","0.0","0.0","0.0","0.0","0.0","0.0","0.0","0.0","0.398","0.0","0.0","0.0","0.0","0.0","0.0","0.0","0.0","0.0","0.0","0.0","0.0","0.6","0.0","0.0","0.0","0.0","0.0","0.0","0.0","0.0","0.0","0.0","0.0","0.0","0.0","0.0","0.0","0.002","0.0","0.0","0.0","0.0","0.0","0.0","0.0","0.0","0.0","0.0","0.0","300.0","89.0","39607.0","1.64","","","","1.0"
"2882","Ag0.01Cr1.99Se3","Ag0.01Cr1.99Se3","0.0","0.0","0.0","0.0","0.0","0.0","0.0","0.0","0.0","0.0","0.0","0.0","0.0","0.0","0.0","0.0","0.0","0.0","0.0","0.0","0.0","0.0","0.0","0.0","0.398","0.0","0.0","0.0","0.0","0.0","0.0","0.0","0.0","0.0","0.0","0.0","0.0","0.6","0.0","0.0","0.0","0.0","0.0","0.0","0.0","0.0","0.0","0.0","0.0","0.0","0.0","0.0","0.0","0.002","0.0","0.0","0.0","0.0","0.0","0.0","0.0","0.0","0.0","0.0","0.0","405.0","120.0","34000.0","1.62","","","","1.0"
"2883","Ag0.01Cr1.99Se3","Ag0.01Cr1.99Se3","0.0","0.0","0.0","0.0","0.0","0.0","0.0","0.0","0.0","0.0","0.0","0.0","0.0","0.0","0.0","0.0","0.0","0.0","0.0","0.0","0.0","0.0","0.0","0.0","0.398","0.0","0.0","0.0","0.0","0.0","0.0","0.0","0.0","0.0","0.0","0.0","0.0","0.6","0.0","0.0","0.0","0.0","0.0","0.0","0.0","0.0","0.0","0.0","0.0","0.0","0.0","0.0","0.0","0.002","0.0","0.0","0.0","0.0","0.0","0.0","0.0","0.0","0.0","0.0","0.0","512.0","143.0","28600.0","1.61","","","","1.0"
"2884","Ag0.01Cr1.99Se3","Ag0.01Cr1.99Se3","0.0","0.0","0.0","0.0","0.0","0.0","0.0","0.0","0.0","0.0","0.0","0.0","0.0","0.0","0.0","0.0","0.0","0.0","0.0","0.0","0.0","0.0","0.0","0.0","0.398","0.0","0.0","0.0","0.0","0.0","0.0","0.0","0.0","0.0","0.0","0.0","0.0","0.6","0.0","0.0","0.0","0.0","0.0","0.0","0.0","0.0","0.0","0.0","0.0","0.0","0.0","0.0","0.0","0.002","0.0","0.0","0.0","0.0","0.0","0.0","0.0","0.0","0.0","0.0","0.0","566.0","152.0","26500.0","1.61","","","","1.0"
"2885","Ag0.01Cr1.99Se3","Ag0.01Cr1.99Se3","0.0","0.0","0.0","0.0","0.0","0.0","0.0","0.0","0.0","0.0","0.0","0.0","0.0","0.0","0.0","0.0","0.0","0.0","0.0","0.0","0.0","0.0","0.0","0.0","0.398","0.0","0.0","0.0","0.0","0.0","0.0","0.0","0.0","0.0","0.0","0.0","0.0","0.6","0.0","0.0","0.0","0.0","0.0","0.0","0.0","0.0","0.0","0.0","0.0","0.0","0.0","0.0","0.0","0.002","0.0","0.0","0.0","0.0","0.0","0.0","0.0","0.0","0.0","0.0","0.0","619.0","161.0","24464.0","1.64","","","","1.0"
"2886","Ag0.01Cr1.99Se3","Ag0.01Cr1.99Se3","0.0","0.0","0.0","0.0","0.0","0.0","0.0","0.0","0.0","0.0","0.0","0.0","0.0","0.0","0.0","0.0","0.0","0.0","0.0","0.0","0.0","0.0","0.0","0.0","0.398","0.0","0.0","0.0","0.0","0.0","0.0","0.0","0.0","0.0","0.0","0.0","0.0","0.6","0.0","0.0","0.0","0.0","0.0","0.0","0.0","0.0","0.0","0.0","0.0","0.0","0.0","0.0","0.0","0.002","0.0","0.0","0.0","0.0","0.0","0.0","0.0","0.0","0.0","0.0","0.0","671.0","162.0","23290.0","1.68","","","","1.0"
"2887","Ag0.01Cr1.99Se3","Ag0.01Cr1.99Se3","0.0","0.0","0.0","0.0","0.0","0.0","0.0","0.0","0.0","0.0","0.0","0.0","0.0","0.0","0.0","0.0","0.0","0.0","0.0","0.0","0.0","0.0","0.0","0.0","0.398","0.0","0.0","0.0","0.0","0.0","0.0","0.0","0.0","0.0","0.0","0.0","0.0","0.6","0.0","0.0","0.0","0.0","0.0","0.0","0.0","0.0","0.0","0.0","0.0","0.0","0.0","0.0","0.0","0.002","0.0","0.0","0.0","0.0","0.0","0.0","0.0","0.0","0.0","0.0","0.0","725.0","159.0","22786.0","1.75","","","","1.0"
"2888","Ag0.02Cr1.98Se3","Ag0.02Cr1.98Se3","0.0","0.0","0.0","0.0","0.0","0.0","0.0","0.0","0.0","0.0","0.0","0.0","0.0","0.0","0.0","0.0","0.0","0.0","0.0","0.0","0.0","0.0","0.0","0.0","0.396","0.0","0.0","0.0","0.0","0.0","0.0","0.0","0.0","0.0","0.0","0.0","0.0","0.6","0.0","0.0","0.0","0.0","0.0","0.0","0.0","0.0","0.0","0.0","0.0","0.0","0.0","0.0","0.0","0.004","0.0","0.0","0.0","0.0","0.0","0.0","0.0","0.0","0.0","0.0","0.0","300.0","85.0","37643.0","1.56","","","","1.0"
"2889","Ag0.02Cr1.98Se3","Ag0.02Cr1.98Se3","0.0","0.0","0.0","0.0","0.0","0.0","0.0","0.0","0.0","0.0","0.0","0.0","0.0","0.0","0.0","0.0","0.0","0.0","0.0","0.0","0.0","0.0","0.0","0.0","0.396","0.0","0.0","0.0","0.0","0.0","0.0","0.0","0.0","0.0","0.0","0.0","0.0","0.6","0.0","0.0","0.0","0.0","0.0","0.0","0.0","0.0","0.0","0.0","0.0","0.0","0.0","0.0","0.0","0.004","0.0","0.0","0.0","0.0","0.0","0.0","0.0","0.0","0.0","0.0","0.0","405.0","118.0","32979.0","1.54","","","","1.0"
"2890","Ag0.02Cr1.98Se3","Ag0.02Cr1.98Se3","0.0","0.0","0.0","0.0","0.0","0.0","0.0","0.0","0.0","0.0","0.0","0.0","0.0","0.0","0.0","0.0","0.0","0.0","0.0","0.0","0.0","0.0","0.0","0.0","0.396","0.0","0.0","0.0","0.0","0.0","0.0","0.0","0.0","0.0","0.0","0.0","0.0","0.6","0.0","0.0","0.0","0.0","0.0","0.0","0.0","0.0","0.0","0.0","0.0","0.0","0.0","0.0","0.0","0.004","0.0","0.0","0.0","0.0","0.0","0.0","0.0","0.0","0.0","0.0","0.0","512.0","143.0","28571.0","1.53","","","","1.0"
"2891","Ag0.02Cr1.98Se3","Ag0.02Cr1.98Se3","0.0","0.0","0.0","0.0","0.0","0.0","0.0","0.0","0.0","0.0","0.0","0.0","0.0","0.0","0.0","0.0","0.0","0.0","0.0","0.0","0.0","0.0","0.0","0.0","0.396","0.0","0.0","0.0","0.0","0.0","0.0","0.0","0.0","0.0","0.0","0.0","0.0","0.6","0.0","0.0","0.0","0.0","0.0","0.0","0.0","0.0","0.0","0.0","0.0","0.0","0.0","0.0","0.0","0.004","0.0","0.0","0.0","0.0","0.0","0.0","0.0","0.0","0.0","0.0","0.0","566.0","152.0","26750.0","1.53","","","","1.0"
"2892","Ag0.02Cr1.98Se3","Ag0.02Cr1.98Se3","0.0","0.0","0.0","0.0","0.0","0.0","0.0","0.0","0.0","0.0","0.0","0.0","0.0","0.0","0.0","0.0","0.0","0.0","0.0","0.0","0.0","0.0","0.0","0.0","0.396","0.0","0.0","0.0","0.0","0.0","0.0","0.0","0.0","0.0","0.0","0.0","0.0","0.6","0.0","0.0","0.0","0.0","0.0","0.0","0.0","0.0","0.0","0.0","0.0","0.0","0.0","0.0","0.0","0.004","0.0","0.0","0.0","0.0","0.0","0.0","0.0","0.0","0.0","0.0","0.0","619.0","162.0","24800.0","1.55","","","","1.0"
"2893","Ag0.02Cr1.98Se3","Ag0.02Cr1.98Se3","0.0","0.0","0.0","0.0","0.0","0.0","0.0","0.0","0.0","0.0","0.0","0.0","0.0","0.0","0.0","0.0","0.0","0.0","0.0","0.0","0.0","0.0","0.0","0.0","0.396","0.0","0.0","0.0","0.0","0.0","0.0","0.0","0.0","0.0","0.0","0.0","0.0","0.6","0.0","0.0","0.0","0.0","0.0","0.0","0.0","0.0","0.0","0.0","0.0","0.0","0.0","0.0","0.0","0.004","0.0","0.0","0.0","0.0","0.0","0.0","0.0","0.0","0.0","0.0","0.0","671.0","163.0","23723.0","1.59","","","","1.0"
"2894","Ag0.02Cr1.98Se3","Ag0.02Cr1.98Se3","0.0","0.0","0.0","0.0","0.0","0.0","0.0","0.0","0.0","0.0","0.0","0.0","0.0","0.0","0.0","0.0","0.0","0.0","0.0","0.0","0.0","0.0","0.0","0.0","0.396","0.0","0.0","0.0","0.0","0.0","0.0","0.0","0.0","0.0","0.0","0.0","0.0","0.6","0.0","0.0","0.0","0.0","0.0","0.0","0.0","0.0","0.0","0.0","0.0","0.0","0.0","0.0","0.0","0.004","0.0","0.0","0.0","0.0","0.0","0.0","0.0","0.0","0.0","0.0","0.0","725.0","157.0","23300.0","1.65","","","","1.0"
"2895","Ag0.03Cr1.97Se3","Ag0.03Cr1.97Se3","0.0","0.0","0.0","0.0","0.0","0.0","0.0","0.0","0.0","0.0","0.0","0.0","0.0","0.0","0.0","0.0","0.0","0.0","0.0","0.0","0.0","0.0","0.0","0.0","0.394","0.0","0.0","0.0","0.0","0.0","0.0","0.0","0.0","0.0","0.0","0.0","0.0","0.6","0.0","0.0","0.0","0.0","0.0","0.0","0.0","0.0","0.0","0.0","0.0","0.0","0.0","0.0","0.0","0.006","0.0","0.0","0.0","0.0","0.0","0.0","0.0","0.0","0.0","0.0","0.0","300.0","82.0","39393.0","1.53","","","","1.0"
"2896","Ag0.03Cr1.97Se3","Ag0.03Cr1.97Se3","0.0","0.0","0.0","0.0","0.0","0.0","0.0","0.0","0.0","0.0","0.0","0.0","0.0","0.0","0.0","0.0","0.0","0.0","0.0","0.0","0.0","0.0","0.0","0.0","0.394","0.0","0.0","0.0","0.0","0.0","0.0","0.0","0.0","0.0","0.0","0.0","0.0","0.6","0.0","0.0","0.0","0.0","0.0","0.0","0.0","0.0","0.0","0.0","0.0","0.0","0.0","0.0","0.0","0.006","0.0","0.0","0.0","0.0","0.0","0.0","0.0","0.0","0.0","0.0","0.0","405.0","114.0","34821.0","1.51","","","","1.0"
"2897","Ag0.03Cr1.97Se3","Ag0.03Cr1.97Se3","0.0","0.0","0.0","0.0","0.0","0.0","0.0","0.0","0.0","0.0","0.0","0.0","0.0","0.0","0.0","0.0","0.0","0.0","0.0","0.0","0.0","0.0","0.0","0.0","0.394","0.0","0.0","0.0","0.0","0.0","0.0","0.0","0.0","0.0","0.0","0.0","0.0","0.6","0.0","0.0","0.0","0.0","0.0","0.0","0.0","0.0","0.0","0.0","0.0","0.0","0.0","0.0","0.0","0.006","0.0","0.0","0.0","0.0","0.0","0.0","0.0","0.0","0.0","0.0","0.0","512.0","139.0","30319.0","1.5","","","","1.0"
"2898","Ag0.03Cr1.97Se3","Ag0.03Cr1.97Se3","0.0","0.0","0.0","0.0","0.0","0.0","0.0","0.0","0.0","0.0","0.0","0.0","0.0","0.0","0.0","0.0","0.0","0.0","0.0","0.0","0.0","0.0","0.0","0.0","0.394","0.0","0.0","0.0","0.0","0.0","0.0","0.0","0.0","0.0","0.0","0.0","0.0","0.6","0.0","0.0","0.0","0.0","0.0","0.0","0.0","0.0","0.0","0.0","0.0","0.0","0.0","0.0","0.0","0.006","0.0","0.0","0.0","0.0","0.0","0.0","0.0","0.0","0.0","0.0","0.0","566.0","148.0","28400.0","1.51","","","","1.0"
"2899","Ag0.03Cr1.97Se3","Ag0.03Cr1.97Se3","0.0","0.0","0.0","0.0","0.0","0.0","0.0","0.0","0.0","0.0","0.0","0.0","0.0","0.0","0.0","0.0","0.0","0.0","0.0","0.0","0.0","0.0","0.0","0.0","0.394","0.0","0.0","0.0","0.0","0.0","0.0","0.0","0.0","0.0","0.0","0.0","0.0","0.6","0.0","0.0","0.0","0.0","0.0","0.0","0.0","0.0","0.0","0.0","0.0","0.0","0.0","0.0","0.0","0.006","0.0","0.0","0.0","0.0","0.0","0.0","0.0","0.0","0.0","0.0","0.0","619.0","154.0","26700.0","1.53","","","","1.0"
"2900","Ag0.03Cr1.97Se3","Ag0.03Cr1.97Se3","0.0","0.0","0.0","0.0","0.0","0.0","0.0","0.0","0.0","0.0","0.0","0.0","0.0","0.0","0.0","0.0","0.0","0.0","0.0","0.0","0.0","0.0","0.0","0.0","0.394","0.0","0.0","0.0","0.0","0.0","0.0","0.0","0.0","0.0","0.0","0.0","0.0","0.6","0.0","0.0","0.0","0.0","0.0","0.0","0.0","0.0","0.0","0.0","0.0","0.0","0.0","0.0","0.0","0.006","0.0","0.0","0.0","0.0","0.0","0.0","0.0","0.0","0.0","0.0","0.0","671.0","155.0","25536.0","1.56","","","","1.0"
"2901","Ag0.03Cr1.97Se3","Ag0.03Cr1.97Se3","0.0","0.0","0.0","0.0","0.0","0.0","0.0","0.0","0.0","0.0","0.0","0.0","0.0","0.0","0.0","0.0","0.0","0.0","0.0","0.0","0.0","0.0","0.0","0.0","0.394","0.0","0.0","0.0","0.0","0.0","0.0","0.0","0.0","0.0","0.0","0.0","0.0","0.6","0.0","0.0","0.0","0.0","0.0","0.0","0.0","0.0","0.0","0.0","0.0","0.0","0.0","0.0","0.0","0.006","0.0","0.0","0.0","0.0","0.0","0.0","0.0","0.0","0.0","0.0","0.0","725.0","152.0","25000.0","1.62","","","","1.0"
"2902","Ag0.04Cr1.96Se3","Ag0.04Cr1.96Se3","0.0","0.0","0.0","0.0","0.0","0.0","0.0","0.0","0.0","0.0","0.0","0.0","0.0","0.0","0.0","0.0","0.0","0.0","0.0","0.0","0.0","0.0","0.0","0.0","0.392","0.0","0.0","0.0","0.0","0.0","0.0","0.0","0.0","0.0","0.0","0.0","0.0","0.6","0.0","0.0","0.0","0.0","0.0","0.0","0.0","0.0","0.0","0.0","0.0","0.0","0.0","0.0","0.0","0.008","0.0","0.0","0.0","0.0","0.0","0.0","0.0","0.0","0.0","0.0","0.0","300.0","80.0","38107.0","1.52","","","","1.0"
"2903","Ag0.04Cr1.96Se3","Ag0.04Cr1.96Se3","0.0","0.0","0.0","0.0","0.0","0.0","0.0","0.0","0.0","0.0","0.0","0.0","0.0","0.0","0.0","0.0","0.0","0.0","0.0","0.0","0.0","0.0","0.0","0.0","0.392","0.0","0.0","0.0","0.0","0.0","0.0","0.0","0.0","0.0","0.0","0.0","0.0","0.6","0.0","0.0","0.0","0.0","0.0","0.0","0.0","0.0","0.0","0.0","0.0","0.0","0.0","0.0","0.0","0.008","0.0","0.0","0.0","0.0","0.0","0.0","0.0","0.0","0.0","0.0","0.0","405.0","110.0","34110.0","1.5","","","","1.0"
"2904","Ag0.04Cr1.96Se3","Ag0.04Cr1.96Se3","0.0","0.0","0.0","0.0","0.0","0.0","0.0","0.0","0.0","0.0","0.0","0.0","0.0","0.0","0.0","0.0","0.0","0.0","0.0","0.0","0.0","0.0","0.0","0.0","0.392","0.0","0.0","0.0","0.0","0.0","0.0","0.0","0.0","0.0","0.0","0.0","0.0","0.6","0.0","0.0","0.0","0.0","0.0","0.0","0.0","0.0","0.0","0.0","0.0","0.0","0.0","0.0","0.0","0.008","0.0","0.0","0.0","0.0","0.0","0.0","0.0","0.0","0.0","0.0","0.0","512.0","135.0","30200.0","1.49","","","","1.0"
"2905","Ag0.04Cr1.96Se3","Ag0.04Cr1.96Se3","0.0","0.0","0.0","0.0","0.0","0.0","0.0","0.0","0.0","0.0","0.0","0.0","0.0","0.0","0.0","0.0","0.0","0.0","0.0","0.0","0.0","0.0","0.0","0.0","0.392","0.0","0.0","0.0","0.0","0.0","0.0","0.0","0.0","0.0","0.0","0.0","0.0","0.6","0.0","0.0","0.0","0.0","0.0","0.0","0.0","0.0","0.0","0.0","0.0","0.0","0.0","0.0","0.0","0.008","0.0","0.0","0.0","0.0","0.0","0.0","0.0","0.0","0.0","0.0","0.0","566.0","145.0","28286.0","1.49","","","","1.0"
"2906","Ag0.04Cr1.96Se3","Ag0.04Cr1.96Se3","0.0","0.0","0.0","0.0","0.0","0.0","0.0","0.0","0.0","0.0","0.0","0.0","0.0","0.0","0.0","0.0","0.0","0.0","0.0","0.0","0.0","0.0","0.0","0.0","0.392","0.0","0.0","0.0","0.0","0.0","0.0","0.0","0.0","0.0","0.0","0.0","0.0","0.6","0.0","0.0","0.0","0.0","0.0","0.0","0.0","0.0","0.0","0.0","0.0","0.0","0.0","0.0","0.0","0.008","0.0","0.0","0.0","0.0","0.0","0.0","0.0","0.0","0.0","0.0","0.0","619.0","152.0","26738.0","1.51","","","","1.0"
"2907","Ag0.04Cr1.96Se3","Ag0.04Cr1.96Se3","0.0","0.0","0.0","0.0","0.0","0.0","0.0","0.0","0.0","0.0","0.0","0.0","0.0","0.0","0.0","0.0","0.0","0.0","0.0","0.0","0.0","0.0","0.0","0.0","0.392","0.0","0.0","0.0","0.0","0.0","0.0","0.0","0.0","0.0","0.0","0.0","0.0","0.6","0.0","0.0","0.0","0.0","0.0","0.0","0.0","0.0","0.0","0.0","0.0","0.0","0.0","0.0","0.0","0.008","0.0","0.0","0.0","0.0","0.0","0.0","0.0","0.0","0.0","0.0","0.0","671.0","154.0","25914.0","1.54","","","","1.0"
"2908","Ag0.04Cr1.96Se3","Ag0.04Cr1.96Se3","0.0","0.0","0.0","0.0","0.0","0.0","0.0","0.0","0.0","0.0","0.0","0.0","0.0","0.0","0.0","0.0","0.0","0.0","0.0","0.0","0.0","0.0","0.0","0.0","0.392","0.0","0.0","0.0","0.0","0.0","0.0","0.0","0.0","0.0","0.0","0.0","0.0","0.6","0.0","0.0","0.0","0.0","0.0","0.0","0.0","0.0","0.0","0.0","0.0","0.0","0.0","0.0","0.0","0.008","0.0","0.0","0.0","0.0","0.0","0.0","0.0","0.0","0.0","0.0","0.0","725.0","151.0","25412.0","1.6","","","","1.0"
"2909","CrSe3","CrSe3","0.0","0.0","0.0","0.0","0.0","0.0","0.0","0.0","0.0","0.0","0.0","0.0","0.0","0.0","0.0","0.0","0.0","0.0","0.0","0.0","0.0","0.0","0.0","0.0","0.25","0.0","0.0","0.0","0.0","0.0","0.0","0.0","0.0","0.0","0.0","0.0","0.0","0.75","0.0","0.0","0.0","0.0","0.0","0.0","0.0","0.0","0.0","0.0","0.0","0.0","0.0","0.0","0.0","0.0","0.0","0.0","0.0","0.0","0.0","0.0","0.0","0.0","0.0","0.0","0.0","300.0","89.0","40679.0","1.8","","","","1.0"
"2910","CrSe3","CrSe3","0.0","0.0","0.0","0.0","0.0","0.0","0.0","0.0","0.0","0.0","0.0","0.0","0.0","0.0","0.0","0.0","0.0","0.0","0.0","0.0","0.0","0.0","0.0","0.0","0.25","0.0","0.0","0.0","0.0","0.0","0.0","0.0","0.0","0.0","0.0","0.0","0.0","0.75","0.0","0.0","0.0","0.0","0.0","0.0","0.0","0.0","0.0","0.0","0.0","0.0","0.0","0.0","0.0","0.0","0.0","0.0","0.0","0.0","0.0","0.0","0.0","0.0","0.0","0.0","0.0","405.0","125.0","32900.0","1.77","","","","1.0"
"2911","CrSe3","CrSe3","0.0","0.0","0.0","0.0","0.0","0.0","0.0","0.0","0.0","0.0","0.0","0.0","0.0","0.0","0.0","0.0","0.0","0.0","0.0","0.0","0.0","0.0","0.0","0.0","0.25","0.0","0.0","0.0","0.0","0.0","0.0","0.0","0.0","0.0","0.0","0.0","0.0","0.75","0.0","0.0","0.0","0.0","0.0","0.0","0.0","0.0","0.0","0.0","0.0","0.0","0.0","0.0","0.0","0.0","0.0","0.0","0.0","0.0","0.0","0.0","0.0","0.0","0.0","0.0","0.0","512.0","149.0","27350.0","1.75","","","","1.0"
"2912","CrSe3","CrSe3","0.0","0.0","0.0","0.0","0.0","0.0","0.0","0.0","0.0","0.0","0.0","0.0","0.0","0.0","0.0","0.0","0.0","0.0","0.0","0.0","0.0","0.0","0.0","0.0","0.25","0.0","0.0","0.0","0.0","0.0","0.0","0.0","0.0","0.0","0.0","0.0","0.0","0.75","0.0","0.0","0.0","0.0","0.0","0.0","0.0","0.0","0.0","0.0","0.0","0.0","0.0","0.0","0.0","0.0","0.0","0.0","0.0","0.0","0.0","0.0","0.0","0.0","0.0","0.0","0.0","566.0","160.0","24786.0","1.76","","","","1.0"
"2913","CrSe3","CrSe3","0.0","0.0","0.0","0.0","0.0","0.0","0.0","0.0","0.0","0.0","0.0","0.0","0.0","0.0","0.0","0.0","0.0","0.0","0.0","0.0","0.0","0.0","0.0","0.0","0.25","0.0","0.0","0.0","0.0","0.0","0.0","0.0","0.0","0.0","0.0","0.0","0.0","0.75","0.0","0.0","0.0","0.0","0.0","0.0","0.0","0.0","0.0","0.0","0.0","0.0","0.0","0.0","0.0","0.0","0.0","0.0","0.0","0.0","0.0","0.0","0.0","0.0","0.0","0.0","0.0","619.0","166.0","23036.0","1.78","","","","1.0"
"2914","CrSe3","CrSe3","0.0","0.0","0.0","0.0","0.0","0.0","0.0","0.0","0.0","0.0","0.0","0.0","0.0","0.0","0.0","0.0","0.0","0.0","0.0","0.0","0.0","0.0","0.0","0.0","0.25","0.0","0.0","0.0","0.0","0.0","0.0","0.0","0.0","0.0","0.0","0.0","0.0","0.75","0.0","0.0","0.0","0.0","0.0","0.0","0.0","0.0","0.0","0.0","0.0","0.0","0.0","0.0","0.0","0.0","0.0","0.0","0.0","0.0","0.0","0.0","0.0","0.0","0.0","0.0","0.0","671.0","164.0","22000.0","1.83","","","","1.0"
"2915","CrSe3","CrSe3","0.0","0.0","0.0","0.0","0.0","0.0","0.0","0.0","0.0","0.0","0.0","0.0","0.0","0.0","0.0","0.0","0.0","0.0","0.0","0.0","0.0","0.0","0.0","0.0","0.25","0.0","0.0","0.0","0.0","0.0","0.0","0.0","0.0","0.0","0.0","0.0","0.0","0.75","0.0","0.0","0.0","0.0","0.0","0.0","0.0","0.0","0.0","0.0","0.0","0.0","0.0","0.0","0.0","0.0","0.0","0.0","0.0","0.0","0.0","0.0","0.0","0.0","0.0","0.0","0.0","725.0","159.0","21464.0","1.9","","","","1.0"
"2916","K8Al8Ge38","K8Al8Ge38","0.0","0.0","0.0","0.0","0.0","0.0","0.0","0.0","0.0","0.0","0.0","0.0","0.0","0.0","0.0","0.0","0.0","0.0","0.0","0.0","0.0","0.0","0.0","0.0","0.0","0.0","0.0","0.0","0.0","0.0","0.0","0.0","0.0","0.0","0.0","0.0","0.0","0.0","0.0","0.7037037037037037","0.0","0.0","0.0","0.0","0.0","0.0","0.0","0.0","0.0","0.0","0.0","0.14814814814814814","0.0","0.0","0.0","0.0","0.0","0.0","0.14814814814814814","0.0","0.0","0.0","0.0","0.0","0.0","50.0","-3.0","49139.0","0.71","","","","1.0"
"2917","K8Al8Ge38","K8Al8Ge38","0.0","0.0","0.0","0.0","0.0","0.0","0.0","0.0","0.0","0.0","0.0","0.0","0.0","0.0","0.0","0.0","0.0","0.0","0.0","0.0","0.0","0.0","0.0","0.0","0.0","0.0","0.0","0.0","0.0","0.0","0.0","0.0","0.0","0.0","0.0","0.0","0.0","0.0","0.0","0.7037037037037037","0.0","0.0","0.0","0.0","0.0","0.0","0.0","0.0","0.0","0.0","0.0","0.14814814814814814","0.0","0.0","0.0","0.0","0.0","0.0","0.14814814814814814","0.0","0.0","0.0","0.0","0.0","0.0","100.0","-7.0","47863.0","0.88","","","","1.0"
"2918","K8Al8Ge38","K8Al8Ge38","0.0","0.0","0.0","0.0","0.0","0.0","0.0","0.0","0.0","0.0","0.0","0.0","0.0","0.0","0.0","0.0","0.0","0.0","0.0","0.0","0.0","0.0","0.0","0.0","0.0","0.0","0.0","0.0","0.0","0.0","0.0","0.0","0.0","0.0","0.0","0.0","0.0","0.0","0.0","0.7037037037037037","0.0","0.0","0.0","0.0","0.0","0.0","0.0","0.0","0.0","0.0","0.0","0.14814814814814814","0.0","0.0","0.0","0.0","0.0","0.0","0.14814814814814814","0.0","0.0","0.0","0.0","0.0","0.0","150.0","-13.0","46000.0","0.94","","","","1.0"
"2919","K8Al8Ge38","K8Al8Ge38","0.0","0.0","0.0","0.0","0.0","0.0","0.0","0.0","0.0","0.0","0.0","0.0","0.0","0.0","0.0","0.0","0.0","0.0","0.0","0.0","0.0","0.0","0.0","0.0","0.0","0.0","0.0","0.0","0.0","0.0","0.0","0.0","0.0","0.0","0.0","0.0","0.0","0.0","0.0","0.7037037037037037","0.0","0.0","0.0","0.0","0.0","0.0","0.0","0.0","0.0","0.0","0.0","0.14814814814814814","0.0","0.0","0.0","0.0","0.0","0.0","0.14814814814814814","0.0","0.0","0.0","0.0","0.0","0.0","200.0","-20.0","43650.0","1.04","","","","1.0"
"2920","K8Al8Ge38","K8Al8Ge38","0.0","0.0","0.0","0.0","0.0","0.0","0.0","0.0","0.0","0.0","0.0","0.0","0.0","0.0","0.0","0.0","0.0","0.0","0.0","0.0","0.0","0.0","0.0","0.0","0.0","0.0","0.0","0.0","0.0","0.0","0.0","0.0","0.0","0.0","0.0","0.0","0.0","0.0","0.0","0.7037037037037037","0.0","0.0","0.0","0.0","0.0","0.0","0.0","0.0","0.0","0.0","0.0","0.14814814814814814","0.0","0.0","0.0","0.0","0.0","0.0","0.14814814814814814","0.0","0.0","0.0","0.0","0.0","0.0","250.0","-27.0","41400.0","1.19","","","","1.0"
"2921","K8Ga8Ge38","K8Ga8Ge38","0.0","0.0","0.0","0.0","0.0","0.0","0.0","0.0","0.0","0.0","0.0","0.0","0.0","0.0","0.0","0.0","0.0","0.0","0.0","0.0","0.0","0.0","0.0","0.14814814814814814","0.0","0.0","0.0","0.0","0.0","0.0","0.0","0.0","0.0","0.0","0.0","0.0","0.0","0.0","0.0","0.7037037037037037","0.0","0.0","0.0","0.0","0.0","0.0","0.0","0.0","0.0","0.0","0.0","0.0","0.0","0.0","0.0","0.0","0.0","0.0","0.14814814814814814","0.0","0.0","0.0","0.0","0.0","0.0","50.0","0.0","231.0","1.01","","","","1.0"
"2922","K8Ga8Ge38","K8Ga8Ge38","0.0","0.0","0.0","0.0","0.0","0.0","0.0","0.0","0.0","0.0","0.0","0.0","0.0","0.0","0.0","0.0","0.0","0.0","0.0","0.0","0.0","0.0","0.0","0.14814814814814814","0.0","0.0","0.0","0.0","0.0","0.0","0.0","0.0","0.0","0.0","0.0","0.0","0.0","0.0","0.0","0.7037037037037037","0.0","0.0","0.0","0.0","0.0","0.0","0.0","0.0","0.0","0.0","0.0","0.0","0.0","0.0","0.0","0.0","0.0","0.0","0.14814814814814814","0.0","0.0","0.0","0.0","0.0","0.0","100.0","1.0","171.0","1.18","","","","1.0"
"2923","K8Ga8Ge38","K8Ga8Ge38","0.0","0.0","0.0","0.0","0.0","0.0","0.0","0.0","0.0","0.0","0.0","0.0","0.0","0.0","0.0","0.0","0.0","0.0","0.0","0.0","0.0","0.0","0.0","0.14814814814814814","0.0","0.0","0.0","0.0","0.0","0.0","0.0","0.0","0.0","0.0","0.0","0.0","0.0","0.0","0.0","0.7037037037037037","0.0","0.0","0.0","0.0","0.0","0.0","0.0","0.0","0.0","0.0","0.0","0.0","0.0","0.0","0.0","0.0","0.0","0.0","0.14814814814814814","0.0","0.0","0.0","0.0","0.0","0.0","150.0","1.0","137.0","1.17","","","","1.0"
"2924","K8Ga8Ge38","K8Ga8Ge38","0.0","0.0","0.0","0.0","0.0","0.0","0.0","0.0","0.0","0.0","0.0","0.0","0.0","0.0","0.0","0.0","0.0","0.0","0.0","0.0","0.0","0.0","0.0","0.14814814814814814","0.0","0.0","0.0","0.0","0.0","0.0","0.0","0.0","0.0","0.0","0.0","0.0","0.0","0.0","0.0","0.7037037037037037","0.0","0.0","0.0","0.0","0.0","0.0","0.0","0.0","0.0","0.0","0.0","0.0","0.0","0.0","0.0","0.0","0.0","0.0","0.14814814814814814","0.0","0.0","0.0","0.0","0.0","0.0","200.0","2.0","117.0","1.14","","","","1.0"
"2925","K8Ga8Ge38","K8Ga8Ge38","0.0","0.0","0.0","0.0","0.0","0.0","0.0","0.0","0.0","0.0","0.0","0.0","0.0","0.0","0.0","0.0","0.0","0.0","0.0","0.0","0.0","0.0","0.0","0.14814814814814814","0.0","0.0","0.0","0.0","0.0","0.0","0.0","0.0","0.0","0.0","0.0","0.0","0.0","0.0","0.0","0.7037037037037037","0.0","0.0","0.0","0.0","0.0","0.0","0.0","0.0","0.0","0.0","0.0","0.0","0.0","0.0","0.0","0.0","0.0","0.0","0.14814814814814814","0.0","0.0","0.0","0.0","0.0","0.0","250.0","3.0","95.0","1.11","","","","1.0"
"2926","Ca0.99Yb4.01Al2Sb5.84Ge0.16","Ca0.99Yb4.01Al2Sb5.84Ge0.16","0.0","0.0","0.0","0.0","0.0","0.0","0.0","0.0","0.0","0.0","0.0","0.0","0.0","0.0","0.0","0.0","0.30846153846153845","0.0","0.0","0.0","0.0","0.0","0.0","0.0","0.0","0.0","0.0","0.0","0.07615384615384616","0.0","0.0","0.0","0.0","0.0","0.0","0.0","0.0","0.0","0.0","0.012307692307692308","0.0","0.0","0.0","0.0","0.0","0.4492307692307692","0.0","0.0","0.0","0.0","0.0","0.15384615384615385","0.0","0.0","0.0","0.0","0.0","0.0","0.0","0.0","0.0","0.0","0.0","0.0","0.0","304.0","180.0","607.0","1.25","","","","1.0"
"2927","Ca0.99Yb4.01Al2Sb5.84Ge0.16","Ca0.99Yb4.01Al2Sb5.84Ge0.16","0.0","0.0","0.0","0.0","0.0","0.0","0.0","0.0","0.0","0.0","0.0","0.0","0.0","0.0","0.0","0.0","0.30846153846153845","0.0","0.0","0.0","0.0","0.0","0.0","0.0","0.0","0.0","0.0","0.0","0.07615384615384616","0.0","0.0","0.0","0.0","0.0","0.0","0.0","0.0","0.0","0.0","0.012307692307692308","0.0","0.0","0.0","0.0","0.0","0.4492307692307692","0.0","0.0","0.0","0.0","0.0","0.15384615384615385","0.0","0.0","0.0","0.0","0.0","0.0","0.0","0.0","0.0","0.0","0.0","0.0","0.0","373.0","219.0","1075.0","1.1","","","","1.0"
"2928","Ca0.99Yb4.01Al2Sb5.84Ge0.16","Ca0.99Yb4.01Al2Sb5.84Ge0.16","0.0","0.0","0.0","0.0","0.0","0.0","0.0","0.0","0.0","0.0","0.0","0.0","0.0","0.0","0.0","0.0","0.30846153846153845","0.0","0.0","0.0","0.0","0.0","0.0","0.0","0.0","0.0","0.0","0.0","0.07615384615384616","0.0","0.0","0.0","0.0","0.0","0.0","0.0","0.0","0.0","0.0","0.012307692307692308","0.0","0.0","0.0","0.0","0.0","0.4492307692307692","0.0","0.0","0.0","0.0","0.0","0.15384615384615385","0.0","0.0","0.0","0.0","0.0","0.0","0.0","0.0","0.0","0.0","0.0","0.0","0.0","421.0","243.0","1308.0","1.04","","","","1.0"
"2929","Ca0.99Yb4.01Al2Sb5.84Ge0.16","Ca0.99Yb4.01Al2Sb5.84Ge0.16","0.0","0.0","0.0","0.0","0.0","0.0","0.0","0.0","0.0","0.0","0.0","0.0","0.0","0.0","0.0","0.0","0.30846153846153845","0.0","0.0","0.0","0.0","0.0","0.0","0.0","0.0","0.0","0.0","0.0","0.07615384615384616","0.0","0.0","0.0","0.0","0.0","0.0","0.0","0.0","0.0","0.0","0.012307692307692308","0.0","0.0","0.0","0.0","0.0","0.4492307692307692","0.0","0.0","0.0","0.0","0.0","0.15384615384615385","0.0","0.0","0.0","0.0","0.0","0.0","0.0","0.0","0.0","0.0","0.0","0.0","0.0","517.0","213.0","2056.0","0.97","","","","1.0"
"2930","Ca0.99Yb4.01Al2Sb5.84Ge0.16","Ca0.99Yb4.01Al2Sb5.84Ge0.16","0.0","0.0","0.0","0.0","0.0","0.0","0.0","0.0","0.0","0.0","0.0","0.0","0.0","0.0","0.0","0.0","0.30846153846153845","0.0","0.0","0.0","0.0","0.0","0.0","0.0","0.0","0.0","0.0","0.0","0.07615384615384616","0.0","0.0","0.0","0.0","0.0","0.0","0.0","0.0","0.0","0.0","0.012307692307692308","0.0","0.0","0.0","0.0","0.0","0.4492307692307692","0.0","0.0","0.0","0.0","0.0","0.15384615384615385","0.0","0.0","0.0","0.0","0.0","0.0","0.0","0.0","0.0","0.0","0.0","0.0","0.0","565.0","199.0","2570.0","0.98","","","","1.0"
"2931","Ca0.99Yb4.01Al2Sb5.84Ge0.16","Ca0.99Yb4.01Al2Sb5.84Ge0.16","0.0","0.0","0.0","0.0","0.0","0.0","0.0","0.0","0.0","0.0","0.0","0.0","0.0","0.0","0.0","0.0","0.30846153846153845","0.0","0.0","0.0","0.0","0.0","0.0","0.0","0.0","0.0","0.0","0.0","0.07615384615384616","0.0","0.0","0.0","0.0","0.0","0.0","0.0","0.0","0.0","0.0","0.012307692307692308","0.0","0.0","0.0","0.0","0.0","0.4492307692307692","0.0","0.0","0.0","0.0","0.0","0.15384615384615385","0.0","0.0","0.0","0.0","0.0","0.0","0.0","0.0","0.0","0.0","0.0","0.0","0.0","613.0","184.0","3084.0","1.0","","","","1.0"
"2932","Ca0.99Yb4.01Al2Sb5.84Ge0.16","Ca0.99Yb4.01Al2Sb5.84Ge0.16","0.0","0.0","0.0","0.0","0.0","0.0","0.0","0.0","0.0","0.0","0.0","0.0","0.0","0.0","0.0","0.0","0.30846153846153845","0.0","0.0","0.0","0.0","0.0","0.0","0.0","0.0","0.0","0.0","0.0","0.07615384615384616","0.0","0.0","0.0","0.0","0.0","0.0","0.0","0.0","0.0","0.0","0.012307692307692308","0.0","0.0","0.0","0.0","0.0","0.4492307692307692","0.0","0.0","0.0","0.0","0.0","0.15384615384615385","0.0","0.0","0.0","0.0","0.0","0.0","0.0","0.0","0.0","0.0","0.0","0.0","0.0","661.0","159.0","3785.0","1.02","","","","1.0"
"2933","Ca1.11Yb3.89Al2Sb5.77Ge0.23","Ca1.11Yb3.89Al2Sb5.77Ge0.23","0.0","0.0","0.0","0.0","0.0","0.0","0.0","0.0","0.0","0.0","0.0","0.0","0.0","0.0","0.0","0.0","0.29923076923076924","0.0","0.0","0.0","0.0","0.0","0.0","0.0","0.0","0.0","0.0","0.0","0.08538461538461539","0.0","0.0","0.0","0.0","0.0","0.0","0.0","0.0","0.0","0.0","0.017692307692307695","0.0","0.0","0.0","0.0","0.0","0.44384615384615383","0.0","0.0","0.0","0.0","0.0","0.15384615384615385","0.0","0.0","0.0","0.0","0.0","0.0","0.0","0.0","0.0","0.0","0.0","0.0","0.0","304.0","33.0","21308.0","2.34","","","","1.0"
"2934","Ca1.11Yb3.89Al2Sb5.77Ge0.23","Ca1.11Yb3.89Al2Sb5.77Ge0.23","0.0","0.0","0.0","0.0","0.0","0.0","0.0","0.0","0.0","0.0","0.0","0.0","0.0","0.0","0.0","0.0","0.29923076923076924","0.0","0.0","0.0","0.0","0.0","0.0","0.0","0.0","0.0","0.0","0.0","0.08538461538461539","0.0","0.0","0.0","0.0","0.0","0.0","0.0","0.0","0.0","0.0","0.017692307692307695","0.0","0.0","0.0","0.0","0.0","0.44384615384615383","0.0","0.0","0.0","0.0","0.0","0.15384615384615385","0.0","0.0","0.0","0.0","0.0","0.0","0.0","0.0","0.0","0.0","0.0","0.0","0.0","373.0","39.0","19346.0","2.27","","","","1.0"
"2935","Ca1.11Yb3.89Al2Sb5.77Ge0.23","Ca1.11Yb3.89Al2Sb5.77Ge0.23","0.0","0.0","0.0","0.0","0.0","0.0","0.0","0.0","0.0","0.0","0.0","0.0","0.0","0.0","0.0","0.0","0.29923076923076924","0.0","0.0","0.0","0.0","0.0","0.0","0.0","0.0","0.0","0.0","0.0","0.08538461538461539","0.0","0.0","0.0","0.0","0.0","0.0","0.0","0.0","0.0","0.0","0.017692307692307695","0.0","0.0","0.0","0.0","0.0","0.44384615384615383","0.0","0.0","0.0","0.0","0.0","0.15384615384615385","0.0","0.0","0.0","0.0","0.0","0.0","0.0","0.0","0.0","0.0","0.0","0.0","0.0","422.0","45.0","17944.0","2.19","","","","1.0"
"2936","Ca1.11Yb3.89Al2Sb5.77Ge0.23","Ca1.11Yb3.89Al2Sb5.77Ge0.23","0.0","0.0","0.0","0.0","0.0","0.0","0.0","0.0","0.0","0.0","0.0","0.0","0.0","0.0","0.0","0.0","0.29923076923076924","0.0","0.0","0.0","0.0","0.0","0.0","0.0","0.0","0.0","0.0","0.0","0.08538461538461539","0.0","0.0","0.0","0.0","0.0","0.0","0.0","0.0","0.0","0.0","0.017692307692307695","0.0","0.0","0.0","0.0","0.0","0.44384615384615383","0.0","0.0","0.0","0.0","0.0","0.15384615384615385","0.0","0.0","0.0","0.0","0.0","0.0","0.0","0.0","0.0","0.0","0.0","0.0","0.0","520.0","54.0","16500.0","2.04","","","","1.0"
"2937","Ca1.11Yb3.89Al2Sb5.77Ge0.23","Ca1.11Yb3.89Al2Sb5.77Ge0.23","0.0","0.0","0.0","0.0","0.0","0.0","0.0","0.0","0.0","0.0","0.0","0.0","0.0","0.0","0.0","0.0","0.29923076923076924","0.0","0.0","0.0","0.0","0.0","0.0","0.0","0.0","0.0","0.0","0.0","0.08538461538461539","0.0","0.0","0.0","0.0","0.0","0.0","0.0","0.0","0.0","0.0","0.017692307692307695","0.0","0.0","0.0","0.0","0.0","0.44384615384615383","0.0","0.0","0.0","0.0","0.0","0.15384615384615385","0.0","0.0","0.0","0.0","0.0","0.0","0.0","0.0","0.0","0.0","0.0","0.0","0.0","567.0","56.0","21402.0","1.96","","","","1.0"
"2938","Ca1.11Yb3.89Al2Sb5.77Ge0.23","Ca1.11Yb3.89Al2Sb5.77Ge0.23","0.0","0.0","0.0","0.0","0.0","0.0","0.0","0.0","0.0","0.0","0.0","0.0","0.0","0.0","0.0","0.0","0.29923076923076924","0.0","0.0","0.0","0.0","0.0","0.0","0.0","0.0","0.0","0.0","0.0","0.08538461538461539","0.0","0.0","0.0","0.0","0.0","0.0","0.0","0.0","0.0","0.0","0.017692307692307695","0.0","0.0","0.0","0.0","0.0","0.44384615384615383","0.0","0.0","0.0","0.0","0.0","0.15384615384615385","0.0","0.0","0.0","0.0","0.0","0.0","0.0","0.0","0.0","0.0","0.0","0.0","0.0","614.0","60.0","23692.0","1.9","","","","1.0"
"2939","Ca1.11Yb3.89Al2Sb5.77Ge0.23","Ca1.11Yb3.89Al2Sb5.77Ge0.23","0.0","0.0","0.0","0.0","0.0","0.0","0.0","0.0","0.0","0.0","0.0","0.0","0.0","0.0","0.0","0.0","0.29923076923076924","0.0","0.0","0.0","0.0","0.0","0.0","0.0","0.0","0.0","0.0","0.0","0.08538461538461539","0.0","0.0","0.0","0.0","0.0","0.0","0.0","0.0","0.0","0.0","0.017692307692307695","0.0","0.0","0.0","0.0","0.0","0.44384615384615383","0.0","0.0","0.0","0.0","0.0","0.15384615384615385","0.0","0.0","0.0","0.0","0.0","0.0","0.0","0.0","0.0","0.0","0.0","0.0","0.0","661.0","63.0","22600.0","1.84","","","","1.0"
"2940","AgSb0.93Mn0.07Te2","AgSb0.93Mn0.07Te2","0.0","0.0","0.0","0.0","0.0175","0.0","0.0","0.0","0.0","0.0","0.0","0.0","0.0","0.0","0.0","0.0","0.0","0.5","0.0","0.0","0.0","0.0","0.0","0.0","0.0","0.0","0.0","0.0","0.0","0.0","0.0","0.0","0.0","0.0","0.0","0.0","0.0","0.0","0.0","0.0","0.0","0.0","0.0","0.0","0.0","0.2325","0.0","0.0","0.0","0.0","0.0","0.0","0.0","0.25","0.0","0.0","0.0","0.0","0.0","0.0","0.0","0.0","0.0","0.0","0.0","302.0","58.0","121745.0","1.15","","","","1.0"
"2941","AgSb0.93Mn0.07Te2","AgSb0.93Mn0.07Te2","0.0","0.0","0.0","0.0","0.0175","0.0","0.0","0.0","0.0","0.0","0.0","0.0","0.0","0.0","0.0","0.0","0.0","0.5","0.0","0.0","0.0","0.0","0.0","0.0","0.0","0.0","0.0","0.0","0.0","0.0","0.0","0.0","0.0","0.0","0.0","0.0","0.0","0.0","0.0","0.0","0.0","0.0","0.0","0.0","0.0","0.2325","0.0","0.0","0.0","0.0","0.0","0.0","0.0","0.25","0.0","0.0","0.0","0.0","0.0","0.0","0.0","0.0","0.0","0.0","0.0","344.0","71.0","111141.0","1.13","","","","1.0"
"2942","AgSb0.93Mn0.07Te2","AgSb0.93Mn0.07Te2","0.0","0.0","0.0","0.0","0.0175","0.0","0.0","0.0","0.0","0.0","0.0","0.0","0.0","0.0","0.0","0.0","0.0","0.5","0.0","0.0","0.0","0.0","0.0","0.0","0.0","0.0","0.0","0.0","0.0","0.0","0.0","0.0","0.0","0.0","0.0","0.0","0.0","0.0","0.0","0.0","0.0","0.0","0.0","0.0","0.0","0.2325","0.0","0.0","0.0","0.0","0.0","0.0","0.0","0.25","0.0","0.0","0.0","0.0","0.0","0.0","0.0","0.0","0.0","0.0","0.0","394.0","88.0","99865.0","1.16","","","","1.0"
"2943","AgSb0.93Mn0.07Te2","AgSb0.93Mn0.07Te2","0.0","0.0","0.0","0.0","0.0175","0.0","0.0","0.0","0.0","0.0","0.0","0.0","0.0","0.0","0.0","0.0","0.0","0.5","0.0","0.0","0.0","0.0","0.0","0.0","0.0","0.0","0.0","0.0","0.0","0.0","0.0","0.0","0.0","0.0","0.0","0.0","0.0","0.0","0.0","0.0","0.0","0.0","0.0","0.0","0.0","0.2325","0.0","0.0","0.0","0.0","0.0","0.0","0.0","0.25","0.0","0.0","0.0","0.0","0.0","0.0","0.0","0.0","0.0","0.0","0.0","442.0","104.0","91351.0","1.18","","","","1.0"
"2944","AgSb0.93Mn0.07Te2","AgSb0.93Mn0.07Te2","0.0","0.0","0.0","0.0","0.0175","0.0","0.0","0.0","0.0","0.0","0.0","0.0","0.0","0.0","0.0","0.0","0.0","0.5","0.0","0.0","0.0","0.0","0.0","0.0","0.0","0.0","0.0","0.0","0.0","0.0","0.0","0.0","0.0","0.0","0.0","0.0","0.0","0.0","0.0","0.0","0.0","0.0","0.0","0.0","0.0","0.2325","0.0","0.0","0.0","0.0","0.0","0.0","0.0","0.25","0.0","0.0","0.0","0.0","0.0","0.0","0.0","0.0","0.0","0.0","0.0","491.0","119.0","84324.0","1.21","","","","1.0"
"2945","AgSb0.93Mn0.07Te2","AgSb0.93Mn0.07Te2","0.0","0.0","0.0","0.0","0.0175","0.0","0.0","0.0","0.0","0.0","0.0","0.0","0.0","0.0","0.0","0.0","0.0","0.5","0.0","0.0","0.0","0.0","0.0","0.0","0.0","0.0","0.0","0.0","0.0","0.0","0.0","0.0","0.0","0.0","0.0","0.0","0.0","0.0","0.0","0.0","0.0","0.0","0.0","0.0","0.0","0.2325","0.0","0.0","0.0","0.0","0.0","0.0","0.0","0.25","0.0","0.0","0.0","0.0","0.0","0.0","0.0","0.0","0.0","0.0","0.0","541.0","134.0","77973.0","1.2","","","","1.0"
"2946","AgSb0.95Mn0.05Te2","AgSb0.95Mn0.05Te2","0.0","0.0","0.0","0.0","0.0125","0.0","0.0","0.0","0.0","0.0","0.0","0.0","0.0","0.0","0.0","0.0","0.0","0.5","0.0","0.0","0.0","0.0","0.0","0.0","0.0","0.0","0.0","0.0","0.0","0.0","0.0","0.0","0.0","0.0","0.0","0.0","0.0","0.0","0.0","0.0","0.0","0.0","0.0","0.0","0.0","0.2375","0.0","0.0","0.0","0.0","0.0","0.0","0.0","0.25","0.0","0.0","0.0","0.0","0.0","0.0","0.0","0.0","0.0","0.0","0.0","297.0","57.0","87973.0","1.04","","","","1.0"
"2947","AgSb0.95Mn0.05Te2","AgSb0.95Mn0.05Te2","0.0","0.0","0.0","0.0","0.0125","0.0","0.0","0.0","0.0","0.0","0.0","0.0","0.0","0.0","0.0","0.0","0.0","0.5","0.0","0.0","0.0","0.0","0.0","0.0","0.0","0.0","0.0","0.0","0.0","0.0","0.0","0.0","0.0","0.0","0.0","0.0","0.0","0.0","0.0","0.0","0.0","0.0","0.0","0.0","0.0","0.2375","0.0","0.0","0.0","0.0","0.0","0.0","0.0","0.25","0.0","0.0","0.0","0.0","0.0","0.0","0.0","0.0","0.0","0.0","0.0","342.0","74.0","79733.0","1.05","","","","1.0"
"2948","AgSb0.95Mn0.05Te2","AgSb0.95Mn0.05Te2","0.0","0.0","0.0","0.0","0.0125","0.0","0.0","0.0","0.0","0.0","0.0","0.0","0.0","0.0","0.0","0.0","0.0","0.5","0.0","0.0","0.0","0.0","0.0","0.0","0.0","0.0","0.0","0.0","0.0","0.0","0.0","0.0","0.0","0.0","0.0","0.0","0.0","0.0","0.0","0.0","0.0","0.0","0.0","0.0","0.0","0.2375","0.0","0.0","0.0","0.0","0.0","0.0","0.0","0.25","0.0","0.0","0.0","0.0","0.0","0.0","0.0","0.0","0.0","0.0","0.0","394.0","92.0","72400.0","1.07","","","","1.0"
"2949","AgSb0.95Mn0.05Te2","AgSb0.95Mn0.05Te2","0.0","0.0","0.0","0.0","0.0125","0.0","0.0","0.0","0.0","0.0","0.0","0.0","0.0","0.0","0.0","0.0","0.0","0.5","0.0","0.0","0.0","0.0","0.0","0.0","0.0","0.0","0.0","0.0","0.0","0.0","0.0","0.0","0.0","0.0","0.0","0.0","0.0","0.0","0.0","0.0","0.0","0.0","0.0","0.0","0.0","0.2375","0.0","0.0","0.0","0.0","0.0","0.0","0.0","0.25","0.0","0.0","0.0","0.0","0.0","0.0","0.0","0.0","0.0","0.0","0.0","444.0","108.0","66133.0","1.08","","","","1.0"
"2950","AgSb0.95Mn0.05Te2","AgSb0.95Mn0.05Te2","0.0","0.0","0.0","0.0","0.0125","0.0","0.0","0.0","0.0","0.0","0.0","0.0","0.0","0.0","0.0","0.0","0.0","0.5","0.0","0.0","0.0","0.0","0.0","0.0","0.0","0.0","0.0","0.0","0.0","0.0","0.0","0.0","0.0","0.0","0.0","0.0","0.0","0.0","0.0","0.0","0.0","0.0","0.0","0.0","0.0","0.2375","0.0","0.0","0.0","0.0","0.0","0.0","0.0","0.25","0.0","0.0","0.0","0.0","0.0","0.0","0.0","0.0","0.0","0.0","0.0","494.0","124.0","62000.0","1.07","","","","1.0"
"2951","AgSb0.95Mn0.05Te2","AgSb0.95Mn0.05Te2","0.0","0.0","0.0","0.0","0.0125","0.0","0.0","0.0","0.0","0.0","0.0","0.0","0.0","0.0","0.0","0.0","0.0","0.5","0.0","0.0","0.0","0.0","0.0","0.0","0.0","0.0","0.0","0.0","0.0","0.0","0.0","0.0","0.0","0.0","0.0","0.0","0.0","0.0","0.0","0.0","0.0","0.0","0.0","0.0","0.0","0.2375","0.0","0.0","0.0","0.0","0.0","0.0","0.0","0.25","0.0","0.0","0.0","0.0","0.0","0.0","0.0","0.0","0.0","0.0","0.0","545.0","138.0","58400.0","1.1","","","","1.0"
"2952","AgSb0.99Mn0.01Te2","AgSb0.99Mn0.01Te2","0.0","0.0","0.0","0.0","0.0025","0.0","0.0","0.0","0.0","0.0","0.0","0.0","0.0","0.0","0.0","0.0","0.0","0.5","0.0","0.0","0.0","0.0","0.0","0.0","0.0","0.0","0.0","0.0","0.0","0.0","0.0","0.0","0.0","0.0","0.0","0.0","0.0","0.0","0.0","0.0","0.0","0.0","0.0","0.0","0.0","0.2475","0.0","0.0","0.0","0.0","0.0","0.0","0.0","0.25","0.0","0.0","0.0","0.0","0.0","0.0","0.0","0.0","0.0","0.0","0.0","301.0","77.0","51733.0","1.0","","","","1.0"
"2953","AgSb0.99Mn0.01Te2","AgSb0.99Mn0.01Te2","0.0","0.0","0.0","0.0","0.0025","0.0","0.0","0.0","0.0","0.0","0.0","0.0","0.0","0.0","0.0","0.0","0.0","0.5","0.0","0.0","0.0","0.0","0.0","0.0","0.0","0.0","0.0","0.0","0.0","0.0","0.0","0.0","0.0","0.0","0.0","0.0","0.0","0.0","0.0","0.0","0.0","0.0","0.0","0.0","0.0","0.2475","0.0","0.0","0.0","0.0","0.0","0.0","0.0","0.25","0.0","0.0","0.0","0.0","0.0","0.0","0.0","0.0","0.0","0.0","0.0","341.0","86.0","49067.0","0.96","","","","1.0"
"2954","AgSb0.99Mn0.01Te2","AgSb0.99Mn0.01Te2","0.0","0.0","0.0","0.0","0.0025","0.0","0.0","0.0","0.0","0.0","0.0","0.0","0.0","0.0","0.0","0.0","0.0","0.5","0.0","0.0","0.0","0.0","0.0","0.0","0.0","0.0","0.0","0.0","0.0","0.0","0.0","0.0","0.0","0.0","0.0","0.0","0.0","0.0","0.0","0.0","0.0","0.0","0.0","0.0","0.0","0.2475","0.0","0.0","0.0","0.0","0.0","0.0","0.0","0.25","0.0","0.0","0.0","0.0","0.0","0.0","0.0","0.0","0.0","0.0","0.0","394.0","107.0","44933.0","0.94","","","","1.0"
"2955","AgSb0.99Mn0.01Te2","AgSb0.99Mn0.01Te2","0.0","0.0","0.0","0.0","0.0025","0.0","0.0","0.0","0.0","0.0","0.0","0.0","0.0","0.0","0.0","0.0","0.0","0.5","0.0","0.0","0.0","0.0","0.0","0.0","0.0","0.0","0.0","0.0","0.0","0.0","0.0","0.0","0.0","0.0","0.0","0.0","0.0","0.0","0.0","0.0","0.0","0.0","0.0","0.0","0.0","0.2475","0.0","0.0","0.0","0.0","0.0","0.0","0.0","0.25","0.0","0.0","0.0","0.0","0.0","0.0","0.0","0.0","0.0","0.0","0.0","444.0","124.0","40933.0","0.95","","","","1.0"
"2956","AgSb0.99Mn0.01Te2","AgSb0.99Mn0.01Te2","0.0","0.0","0.0","0.0","0.0025","0.0","0.0","0.0","0.0","0.0","0.0","0.0","0.0","0.0","0.0","0.0","0.0","0.5","0.0","0.0","0.0","0.0","0.0","0.0","0.0","0.0","0.0","0.0","0.0","0.0","0.0","0.0","0.0","0.0","0.0","0.0","0.0","0.0","0.0","0.0","0.0","0.0","0.0","0.0","0.0","0.2475","0.0","0.0","0.0","0.0","0.0","0.0","0.0","0.25","0.0","0.0","0.0","0.0","0.0","0.0","0.0","0.0","0.0","0.0","0.0","493.0","140.0","38667.0","0.92","","","","1.0"
"2957","AgSb0.99Mn0.01Te2","AgSb0.99Mn0.01Te2","0.0","0.0","0.0","0.0","0.0025","0.0","0.0","0.0","0.0","0.0","0.0","0.0","0.0","0.0","0.0","0.0","0.0","0.5","0.0","0.0","0.0","0.0","0.0","0.0","0.0","0.0","0.0","0.0","0.0","0.0","0.0","0.0","0.0","0.0","0.0","0.0","0.0","0.0","0.0","0.0","0.0","0.0","0.0","0.0","0.0","0.2475","0.0","0.0","0.0","0.0","0.0","0.0","0.0","0.25","0.0","0.0","0.0","0.0","0.0","0.0","0.0","0.0","0.0","0.0","0.0","544.0","151.0","35333.0","0.91","","","","1.0"
"2958","AgSbTe2","AgSbTe2","0.0","0.0","0.0","0.0","0.0","0.0","0.0","0.0","0.0","0.0","0.0","0.0","0.0","0.0","0.0","0.0","0.0","0.5","0.0","0.0","0.0","0.0","0.0","0.0","0.0","0.0","0.0","0.0","0.0","0.0","0.0","0.0","0.0","0.0","0.0","0.0","0.0","0.0","0.0","0.0","0.0","0.0","0.0","0.0","0.0","0.25","0.0","0.0","0.0","0.0","0.0","0.0","0.0","0.25","0.0","0.0","0.0","0.0","0.0","0.0","0.0","0.0","0.0","0.0","0.0","303.0","82.0","38533.0","0.98","","","","1.0"
"2959","AgSbTe2","AgSbTe2","0.0","0.0","0.0","0.0","0.0","0.0","0.0","0.0","0.0","0.0","0.0","0.0","0.0","0.0","0.0","0.0","0.0","0.5","0.0","0.0","0.0","0.0","0.0","0.0","0.0","0.0","0.0","0.0","0.0","0.0","0.0","0.0","0.0","0.0","0.0","0.0","0.0","0.0","0.0","0.0","0.0","0.0","0.0","0.0","0.0","0.25","0.0","0.0","0.0","0.0","0.0","0.0","0.0","0.25","0.0","0.0","0.0","0.0","0.0","0.0","0.0","0.0","0.0","0.0","0.0","341.0","97.0","35733.0","0.94","","","","1.0"
