Repository: anilkunwar/thermoelectrics

# Machine learning assisted design of thermoelectrics

a. Machine Learning

# Fetching the upto date data of thermoelectricity (Informatics)

# Featurization:

The computer code to convert the multicomponent chemical formula and temperature row into composition-temperature feature vector
Binary alloys/compunds with upload from json files
Multicomponent alloys/compunds with upload from json files

# Informatics approach to classify p-type and n-type thermoelectric materials

Basic Illustrative Tutorials
Querying the Abstracts on the Materials Science, Applied Physics and Condensed Matter Physics on Keyterms Specific to Thermoelectrics
NER analysis for material type classification

File: machine_learning/vae_regression/latent_space_exploration/thermoelectric_materials.csv (part 41 of 71)
"","Formula","modformula","In","Tl","La","Sr","Mn","Ni","Ru","Pd","Hf","Cs","Sc","Co","Si","Fe","Li","Cl","Yb","Te","N","Ti","Cd","Zr","Y","Ga","Cr","Pr","Tm","Br","Ca","Mg","Rb","Au","Nd","Ce","Ho","I","Ba","Se","Pb","Ge","Gd","Tb","Dy","Cu","Na","Sb","Bi","P","As","Sm","Zn","Al","Sn","Ag","Nb","Mo","V","S","K","Lu","O","Eu","Ta","B","Er","temperature(K)","seebeck_coefficient(μV/K)","electrical_conductivity(S/m)","thermal_conductivity(W/mK)","power_factor(W/mK2)","ZT","reference","sum_elements"
"2960","AgSbTe2","AgSbTe2","0.0","0.0","0.0","0.0","0.0","0.0","0.0","0.0","0.0","0.0","0.0","0.0","0.0","0.0","0.0","0.0","0.0","0.5","0.0","0.0","0.0","0.0","0.0","0.0","0.0","0.0","0.0","0.0","0.0","0.0","0.0","0.0","0.0","0.0","0.0","0.0","0.0","0.0","0.0","0.0","0.0","0.0","0.0","0.0","0.0","0.25","0.0","0.0","0.0","0.0","0.0","0.0","0.0","0.25","0.0","0.0","0.0","0.0","0.0","0.0","0.0","0.0","0.0","0.0","0.0","391.0","117.0","33600.0","0.96","","","","1.0"
"2961","AgSbTe2","AgSbTe2","0.0","0.0","0.0","0.0","0.0","0.0","0.0","0.0","0.0","0.0","0.0","0.0","0.0","0.0","0.0","0.0","0.0","0.5","0.0","0.0","0.0","0.0","0.0","0.0","0.0","0.0","0.0","0.0","0.0","0.0","0.0","0.0","0.0","0.0","0.0","0.0","0.0","0.0","0.0","0.0","0.0","0.0","0.0","0.0","0.0","0.25","0.0","0.0","0.0","0.0","0.0","0.0","0.0","0.25","0.0","0.0","0.0","0.0","0.0","0.0","0.0","0.0","0.0","0.0","0.0","439.0","137.0","33533.0","1.04","","","","1.0"
"2962","AgSbTe2","AgSbTe2","0.0","0.0","0.0","0.0","0.0","0.0","0.0","0.0","0.0","0.0","0.0","0.0","0.0","0.0","0.0","0.0","0.0","0.5","0.0","0.0","0.0","0.0","0.0","0.0","0.0","0.0","0.0","0.0","0.0","0.0","0.0","0.0","0.0","0.0","0.0","0.0","0.0","0.0","0.0","0.0","0.0","0.0","0.0","0.0","0.0","0.25","0.0","0.0","0.0","0.0","0.0","0.0","0.0","0.25","0.0","0.0","0.0","0.0","0.0","0.0","0.0","0.0","0.0","0.0","0.0","488.0","153.0","35200.0","1.05","","","","1.0"
"2963","AgSbTe2","AgSbTe2","0.0","0.0","0.0","0.0","0.0","0.0","0.0","0.0","0.0","0.0","0.0","0.0","0.0","0.0","0.0","0.0","0.0","0.5","0.0","0.0","0.0","0.0","0.0","0.0","0.0","0.0","0.0","0.0","0.0","0.0","0.0","0.0","0.0","0.0","0.0","0.0","0.0","0.0","0.0","0.0","0.0","0.0","0.0","0.0","0.0","0.25","0.0","0.0","0.0","0.0","0.0","0.0","0.0","0.25","0.0","0.0","0.0","0.0","0.0","0.0","0.0","0.0","0.0","0.0","0.0","537.0","165.0","35467.0","1.06","","","","1.0"
"2964","AgBi0.85Sb0.15Se2","AgBi0.85Sb0.15Se2","0.0","0.0","0.0","0.0","0.0","0.0","0.0","0.0","0.0","0.0","0.0","0.0","0.0","0.0","0.0","0.0","0.0","0.0","0.0","0.0","0.0","0.0","0.0","0.0","0.0","0.0","0.0","0.0","0.0","0.0","0.0","0.0","0.0","0.0","0.0","0.0","0.0","0.5","0.0","0.0","0.0","0.0","0.0","0.0","0.0","0.0375","0.2125","0.0","0.0","0.0","0.0","0.0","0.0","0.25","0.0","0.0","0.0","0.0","0.0","0.0","0.0","0.0","0.0","0.0","0.0","300.0","556.0","2.0","0.42","","","","1.0"
"2965","AgBi0.85Sb0.15Se2","AgBi0.85Sb0.15Se2","0.0","0.0","0.0","0.0","0.0","0.0","0.0","0.0","0.0","0.0","0.0","0.0","0.0","0.0","0.0","0.0","0.0","0.0","0.0","0.0","0.0","0.0","0.0","0.0","0.0","0.0","0.0","0.0","0.0","0.0","0.0","0.0","0.0","0.0","0.0","0.0","0.0","0.5","0.0","0.0","0.0","0.0","0.0","0.0","0.0","0.0375","0.2125","0.0","0.0","0.0","0.0","0.0","0.0","0.25","0.0","0.0","0.0","0.0","0.0","0.0","0.0","0.0","0.0","0.0","0.0","400.0","561.0","26.0","0.39","","","","1.0"
"2966","AgBi0.85Sb0.15Se2","AgBi0.85Sb0.15Se2","0.0","0.0","0.0","0.0","0.0","0.0","0.0","0.0","0.0","0.0","0.0","0.0","0.0","0.0","0.0","0.0","0.0","0.0","0.0","0.0","0.0","0.0","0.0","0.0","0.0","0.0","0.0","0.0","0.0","0.0","0.0","0.0","0.0","0.0","0.0","0.0","0.0","0.5","0.0","0.0","0.0","0.0","0.0","0.0","0.0","0.0375","0.2125","0.0","0.0","0.0","0.0","0.0","0.0","0.25","0.0","0.0","0.0","0.0","0.0","0.0","0.0","0.0","0.0","0.0","0.0","500.0","511.0","240.0","0.4","","","","1.0"
"2967","AgBi0.85Sb0.15Se2","AgBi0.85Sb0.15Se2","0.0","0.0","0.0","0.0","0.0","0.0","0.0","0.0","0.0","0.0","0.0","0.0","0.0","0.0","0.0","0.0","0.0","0.0","0.0","0.0","0.0","0.0","0.0","0.0","0.0","0.0","0.0","0.0","0.0","0.0","0.0","0.0","0.0","0.0","0.0","0.0","0.0","0.5","0.0","0.0","0.0","0.0","0.0","0.0","0.0","0.0375","0.2125","0.0","0.0","0.0","0.0","0.0","0.0","0.25","0.0","0.0","0.0","0.0","0.0","0.0","0.0","0.0","0.0","0.0","0.0","525.0","527.0","239.0","0.42","","","","1.0"
"2968","AgBi0.85Sb0.15Se2","AgBi0.85Sb0.15Se2","0.0","0.0","0.0","0.0","0.0","0.0","0.0","0.0","0.0","0.0","0.0","0.0","0.0","0.0","0.0","0.0","0.0","0.0","0.0","0.0","0.0","0.0","0.0","0.0","0.0","0.0","0.0","0.0","0.0","0.0","0.0","0.0","0.0","0.0","0.0","0.0","0.0","0.5","0.0","0.0","0.0","0.0","0.0","0.0","0.0","0.0375","0.2125","0.0","0.0","0.0","0.0","0.0","0.0","0.25","0.0","0.0","0.0","0.0","0.0","0.0","0.0","0.0","0.0","0.0","0.0","550.0","354.0","128.0","0.37","","","","1.0"
"2969","AgBi0.85Sb0.15Se2","AgBi0.85Sb0.15Se2","0.0","0.0","0.0","0.0","0.0","0.0","0.0","0.0","0.0","0.0","0.0","0.0","0.0","0.0","0.0","0.0","0.0","0.0","0.0","0.0","0.0","0.0","0.0","0.0","0.0","0.0","0.0","0.0","0.0","0.0","0.0","0.0","0.0","0.0","0.0","0.0","0.0","0.5","0.0","0.0","0.0","0.0","0.0","0.0","0.0","0.0375","0.2125","0.0","0.0","0.0","0.0","0.0","0.0","0.25","0.0","0.0","0.0","0.0","0.0","0.0","0.0","0.0","0.0","0.0","0.0","575.0","194.0","166.0","0.33","","","","1.0"
"2970","AgBi0.95Sb0.05Se2","AgBi0.95Sb0.05Se2","0.0","0.0","0.0","0.0","0.0","0.0","0.0","0.0","0.0","0.0","0.0","0.0","0.0","0.0","0.0","0.0","0.0","0.0","0.0","0.0","0.0","0.0","0.0","0.0","0.0","0.0","0.0","0.0","0.0","0.0","0.0","0.0","0.0","0.0","0.0","0.0","0.0","0.5","0.0","0.0","0.0","0.0","0.0","0.0","0.0","0.0125","0.2375","0.0","0.0","0.0","0.0","0.0","0.0","0.25","0.0","0.0","0.0","0.0","0.0","0.0","0.0","0.0","0.0","0.0","0.0","300.0","-667.0","3.0","0.49","","","","1.0"
"2971","AgBi0.95Sb0.05Se2","AgBi0.95Sb0.05Se2","0.0","0.0","0.0","0.0","0.0","0.0","0.0","0.0","0.0","0.0","0.0","0.0","0.0","0.0","0.0","0.0","0.0","0.0","0.0","0.0","0.0","0.0","0.0","0.0","0.0","0.0","0.0","0.0","0.0","0.0","0.0","0.0","0.0","0.0","0.0","0.0","0.0","0.5","0.0","0.0","0.0","0.0","0.0","0.0","0.0","0.0125","0.2375","0.0","0.0","0.0","0.0","0.0","0.0","0.25","0.0","0.0","0.0","0.0","0.0","0.0","0.0","0.0","0.0","0.0","0.0","400.0","-378.0","21.0","0.44","","","","1.0"
"2972","AgBi0.95Sb0.05Se2","AgBi0.95Sb0.05Se2","0.0","0.0","0.0","0.0","0.0","0.0","0.0","0.0","0.0","0.0","0.0","0.0","0.0","0.0","0.0","0.0","0.0","0.0","0.0","0.0","0.0","0.0","0.0","0.0","0.0","0.0","0.0","0.0","0.0","0.0","0.0","0.0","0.0","0.0","0.0","0.0","0.0","0.5","0.0","0.0","0.0","0.0","0.0","0.0","0.0","0.0125","0.2375","0.0","0.0","0.0","0.0","0.0","0.0","0.25","0.0","0.0","0.0","0.0","0.0","0.0","0.0","0.0","0.0","0.0","0.0","500.0","176.0","141.0","0.45","","","","1.0"
"2973","AgBi0.95Sb0.05Se2","AgBi0.95Sb0.05Se2","0.0","0.0","0.0","0.0","0.0","0.0","0.0","0.0","0.0","0.0","0.0","0.0","0.0","0.0","0.0","0.0","0.0","0.0","0.0","0.0","0.0","0.0","0.0","0.0","0.0","0.0","0.0","0.0","0.0","0.0","0.0","0.0","0.0","0.0","0.0","0.0","0.0","0.5","0.0","0.0","0.0","0.0","0.0","0.0","0.0","0.0125","0.2375","0.0","0.0","0.0","0.0","0.0","0.0","0.25","0.0","0.0","0.0","0.0","0.0","0.0","0.0","0.0","0.0","0.0","0.0","525.0","341.0","241.0","0.46","","","","1.0"
"2974","AgBi0.95Sb0.05Se2","AgBi0.95Sb0.05Se2","0.0","0.0","0.0","0.0","0.0","0.0","0.0","0.0","0.0","0.0","0.0","0.0","0.0","0.0","0.0","0.0","0.0","0.0","0.0","0.0","0.0","0.0","0.0","0.0","0.0","0.0","0.0","0.0","0.0","0.0","0.0","0.0","0.0","0.0","0.0","0.0","0.0","0.5","0.0","0.0","0.0","0.0","0.0","0.0","0.0","0.0125","0.2375","0.0","0.0","0.0","0.0","0.0","0.0","0.25","0.0","0.0","0.0","0.0","0.0","0.0","0.0","0.0","0.0","0.0","0.0","550.0","161.0","214.0","0.4","","","","1.0"
"2975","AgBi0.95Sb0.05Se2","AgBi0.95Sb0.05Se2","0.0","0.0","0.0","0.0","0.0","0.0","0.0","0.0","0.0","0.0","0.0","0.0","0.0","0.0","0.0","0.0","0.0","0.0","0.0","0.0","0.0","0.0","0.0","0.0","0.0","0.0","0.0","0.0","0.0","0.0","0.0","0.0","0.0","0.0","0.0","0.0","0.0","0.5","0.0","0.0","0.0","0.0","0.0","0.0","0.0","0.0125","0.2375","0.0","0.0","0.0","0.0","0.0","0.0","0.25","0.0","0.0","0.0","0.0","0.0","0.0","0.0","0.0","0.0","0.0","0.0","575.0","-13.0","147.0","0.33","","","","1.0"
"2976","AgBi0.95Sb0.05Se2","AgBi0.95Sb0.05Se2","0.0","0.0","0.0","0.0","0.0","0.0","0.0","0.0","0.0","0.0","0.0","0.0","0.0","0.0","0.0","0.0","0.0","0.0","0.0","0.0","0.0","0.0","0.0","0.0","0.0","0.0","0.0","0.0","0.0","0.0","0.0","0.0","0.0","0.0","0.0","0.0","0.0","0.5","0.0","0.0","0.0","0.0","0.0","0.0","0.0","0.0125","0.2375","0.0","0.0","0.0","0.0","0.0","0.0","0.25","0.0","0.0","0.0","0.0","0.0","0.0","0.0","0.0","0.0","0.0","0.0","600.0","-112.0","209.0","0.33","","","","1.0"
"2977","AgBi0.9Sb0.1Se2","AgBi0.9Sb0.1Se2","0.0","0.0","0.0","0.0","0.0","0.0","0.0","0.0","0.0","0.0","0.0","0.0","0.0","0.0","0.0","0.0","0.0","0.0","0.0","0.0","0.0","0.0","0.0","0.0","0.0","0.0","0.0","0.0","0.0","0.0","0.0","0.0","0.0","0.0","0.0","0.0","0.0","0.5","0.0","0.0","0.0","0.0","0.0","0.0","0.0","0.025","0.225","0.0","0.0","0.0","0.0","0.0","0.0","0.25","0.0","0.0","0.0","0.0","0.0","0.0","0.0","0.0","0.0","0.0","0.0","300.0","133.0","2.0","0.46","","","","1.0"
"2978","AgBi0.9Sb0.1Se2","AgBi0.9Sb0.1Se2","0.0","0.0","0.0","0.0","0.0","0.0","0.0","0.0","0.0","0.0","0.0","0.0","0.0","0.0","0.0","0.0","0.0","0.0","0.0","0.0","0.0","0.0","0.0","0.0","0.0","0.0","0.0","0.0","0.0","0.0","0.0","0.0","0.0","0.0","0.0","0.0","0.0","0.5","0.0","0.0","0.0","0.0","0.0","0.0","0.0","0.025","0.225","0.0","0.0","0.0","0.0","0.0","0.0","0.25","0.0","0.0","0.0","0.0","0.0","0.0","0.0","0.0","0.0","0.0","0.0","400.0","461.0","27.0","0.4","","","","1.0"
"2979","AgBi0.9Sb0.1Se2","AgBi0.9Sb0.1Se2","0.0","0.0","0.0","0.0","0.0","0.0","0.0","0.0","0.0","0.0","0.0","0.0","0.0","0.0","0.0","0.0","0.0","0.0","0.0","0.0","0.0","0.0","0.0","0.0","0.0","0.0","0.0","0.0","0.0","0.0","0.0","0.0","0.0","0.0","0.0","0.0","0.0","0.5","0.0","0.0","0.0","0.0","0.0","0.0","0.0","0.025","0.225","0.0","0.0","0.0","0.0","0.0","0.0","0.25","0.0","0.0","0.0","0.0","0.0","0.0","0.0","0.0","0.0","0.0","0.0","500.0","453.0","179.0","0.4","","","","1.0"
"2980","AgBi0.9Sb0.1Se2","AgBi0.9Sb0.1Se2","0.0","0.0","0.0","0.0","0.0","0.0","0.0","0.0","0.0","0.0","0.0","0.0","0.0","0.0","0.0","0.0","0.0","0.0","0.0","0.0","0.0","0.0","0.0","0.0","0.0","0.0","0.0","0.0","0.0","0.0","0.0","0.0","0.0","0.0","0.0","0.0","0.0","0.5","0.0","0.0","0.0","0.0","0.0","0.0","0.0","0.025","0.225","0.0","0.0","0.0","0.0","0.0","0.0","0.25","0.0","0.0","0.0","0.0","0.0","0.0","0.0","0.0","0.0","0.0","0.0","525.0","430.0","363.0","0.42","","","","1.0"
"2981","AgBi0.9Sb0.1Se2","AgBi0.9Sb0.1Se2","0.0","0.0","0.0","0.0","0.0","0.0","0.0","0.0","0.0","0.0","0.0","0.0","0.0","0.0","0.0","0.0","0.0","0.0","0.0","0.0","0.0","0.0","0.0","0.0","0.0","0.0","0.0","0.0","0.0","0.0","0.0","0.0","0.0","0.0","0.0","0.0","0.0","0.5","0.0","0.0","0.0","0.0","0.0","0.0","0.0","0.025","0.225","0.0","0.0","0.0","0.0","0.0","0.0","0.25","0.0","0.0","0.0","0.0","0.0","0.0","0.0","0.0","0.0","0.0","0.0","550.0","250.0","237.0","0.37","","","","1.0"
"2982","AgBi0.9Sb0.1Se2","AgBi0.9Sb0.1Se2","0.0","0.0","0.0","0.0","0.0","0.0","0.0","0.0","0.0","0.0","0.0","0.0","0.0","0.0","0.0","0.0","0.0","0.0","0.0","0.0","0.0","0.0","0.0","0.0","0.0","0.0","0.0","0.0","0.0","0.0","0.0","0.0","0.0","0.0","0.0","0.0","0.0","0.5","0.0","0.0","0.0","0.0","0.0","0.0","0.0","0.025","0.225","0.0","0.0","0.0","0.0","0.0","0.0","0.25","0.0","0.0","0.0","0.0","0.0","0.0","0.0","0.0","0.0","0.0","0.0","575.0","76.0","175.0","0.33","","","","1.0"
"2983","AgBi0.9Sb0.1Se2","AgBi0.9Sb0.1Se2","0.0","0.0","0.0","0.0","0.0","0.0","0.0","0.0","0.0","0.0","0.0","0.0","0.0","0.0","0.0","0.0","0.0","0.0","0.0","0.0","0.0","0.0","0.0","0.0","0.0","0.0","0.0","0.0","0.0","0.0","0.0","0.0","0.0","0.0","0.0","0.0","0.0","0.5","0.0","0.0","0.0","0.0","0.0","0.0","0.0","0.025","0.225","0.0","0.0","0.0","0.0","0.0","0.0","0.25","0.0","0.0","0.0","0.0","0.0","0.0","0.0","0.0","0.0","0.0","0.0","600.0","-60.0","236.0","0.34","","","","1.0"
"2984","AgBiSe2","AgBiSe2","0.0","0.0","0.0","0.0","0.0","0.0","0.0","0.0","0.0","0.0","0.0","0.0","0.0","0.0","0.0","0.0","0.0","0.0","0.0","0.0","0.0","0.0","0.0","0.0","0.0","0.0","0.0","0.0","0.0","0.0","0.0","0.0","0.0","0.0","0.0","0.0","0.0","0.5","0.0","0.0","0.0","0.0","0.0","0.0","0.0","0.0","0.25","0.0","0.0","0.0","0.0","0.0","0.0","0.25","0.0","0.0","0.0","0.0","0.0","0.0","0.0","0.0","0.0","0.0","0.0","300.0","-526.0","6.0","0.53","","","","1.0"
"2985","AgBiSe2","AgBiSe2","0.0","0.0","0.0","0.0","0.0","0.0","0.0","0.0","0.0","0.0","0.0","0.0","0.0","0.0","0.0","0.0","0.0","0.0","0.0","0.0","0.0","0.0","0.0","0.0","0.0","0.0","0.0","0.0","0.0","0.0","0.0","0.0","0.0","0.0","0.0","0.0","0.0","0.5","0.0","0.0","0.0","0.0","0.0","0.0","0.0","0.0","0.25","0.0","0.0","0.0","0.0","0.0","0.0","0.25","0.0","0.0","0.0","0.0","0.0","0.0","0.0","0.0","0.0","0.0","0.0","400.0","-83.0","36.0","0.48","","","","1.0"
"2986","AgBiSe2","AgBiSe2","0.0","0.0","0.0","0.0","0.0","0.0","0.0","0.0","0.0","0.0","0.0","0.0","0.0","0.0","0.0","0.0","0.0","0.0","0.0","0.0","0.0","0.0","0.0","0.0","0.0","0.0","0.0","0.0","0.0","0.0","0.0","0.0","0.0","0.0","0.0","0.0","0.0","0.5","0.0","0.0","0.0","0.0","0.0","0.0","0.0","0.0","0.25","0.0","0.0","0.0","0.0","0.0","0.0","0.25","0.0","0.0","0.0","0.0","0.0","0.0","0.0","0.0","0.0","0.0","0.0","500.0","422.0","240.0","0.52","","","","1.0"
"2987","AgBiSe2","AgBiSe2","0.0","0.0","0.0","0.0","0.0","0.0","0.0","0.0","0.0","0.0","0.0","0.0","0.0","0.0","0.0","0.0","0.0","0.0","0.0","0.0","0.0","0.0","0.0","0.0","0.0","0.0","0.0","0.0","0.0","0.0","0.0","0.0","0.0","0.0","0.0","0.0","0.0","0.5","0.0","0.0","0.0","0.0","0.0","0.0","0.0","0.0","0.25","0.0","0.0","0.0","0.0","0.0","0.0","0.25","0.0","0.0","0.0","0.0","0.0","0.0","0.0","0.0","0.0","0.0","0.0","525.0","484.0","447.0","0.54","","","","1.0"
"2988","AgBiSe2","AgBiSe2","0.0","0.0","0.0","0.0","0.0","0.0","0.0","0.0","0.0","0.0","0.0","0.0","0.0","0.0","0.0","0.0","0.0","0.0","0.0","0.0","0.0","0.0","0.0","0.0","0.0","0.0","0.0","0.0","0.0","0.0","0.0","0.0","0.0","0.0","0.0","0.0","0.0","0.5","0.0","0.0","0.0","0.0","0.0","0.0","0.0","0.0","0.25","0.0","0.0","0.0","0.0","0.0","0.0","0.25","0.0","0.0","0.0","0.0","0.0","0.0","0.0","0.0","0.0","0.0","0.0","550.0","461.0","405.0","0.48","","","","1.0"
"2989","AgBiSe2","AgBiSe2","0.0","0.0","0.0","0.0","0.0","0.0","0.0","0.0","0.0","0.0","0.0","0.0","0.0","0.0","0.0","0.0","0.0","0.0","0.0","0.0","0.0","0.0","0.0","0.0","0.0","0.0","0.0","0.0","0.0","0.0","0.0","0.0","0.0","0.0","0.0","0.0","0.0","0.5","0.0","0.0","0.0","0.0","0.0","0.0","0.0","0.0","0.25","0.0","0.0","0.0","0.0","0.0","0.0","0.25","0.0","0.0","0.0","0.0","0.0","0.0","0.0","0.0","0.0","0.0","0.0","575.0","375.0","314.0","0.44","","","","1.0"
"2990","AgBiSe2","AgBiSe2","0.0","0.0","0.0","0.0","0.0","0.0","0.0","0.0","0.0","0.0","0.0","0.0","0.0","0.0","0.0","0.0","0.0","0.0","0.0","0.0","0.0","0.0","0.0","0.0","0.0","0.0","0.0","0.0","0.0","0.0","0.0","0.0","0.0","0.0","0.0","0.0","0.0","0.5","0.0","0.0","0.0","0.0","0.0","0.0","0.0","0.0","0.25","0.0","0.0","0.0","0.0","0.0","0.0","0.25","0.0","0.0","0.0","0.0","0.0","0.0","0.0","0.0","0.0","0.0","0.0","600.0","56.0","237.0","0.41","","","","1.0"
"2991","Ag(Bi0.85Nb0.15)0.7Sb0.3Se2","AgBi0.595Nb0.105","0.0","0.0","0.0","0.0","0.0","0.0","0.0","0.0","0.0","0.0","0.0","0.0","0.0","0.0","0.0","0.0","0.0","0.0","0.0","0.0","0.0","0.0","0.0","0.0","0.0","0.0","0.0","0.0","0.0","0.0","0.0","0.0","0.0","0.0","0.0","0.0","0.0","0.0","0.0","0.0","0.0","0.0","0.0","0.0","0.0","0.0","0.35","0.0","0.0","0.0","0.0","0.0","0.0","0.5882352941176471","0.061764705882352944","0.0","0.0","0.0","0.0","0.0","0.0","0.0","0.0","0.0","0.0","326.0","-153.0","9120.0","0.74","","","","1.0"
"2992","Ag(Bi0.85Nb0.15)0.7Sb0.3Se2","AgBi0.595Nb0.105","0.0","0.0","0.0","0.0","0.0","0.0","0.0","0.0","0.0","0.0","0.0","0.0","0.0","0.0","0.0","0.0","0.0","0.0","0.0","0.0","0.0","0.0","0.0","0.0","0.0","0.0","0.0","0.0","0.0","0.0","0.0","0.0","0.0","0.0","0.0","0.0","0.0","0.0","0.0","0.0","0.0","0.0","0.0","0.0","0.0","0.0","0.35","0.0","0.0","0.0","0.0","0.0","0.0","0.5882352941176471","0.061764705882352944","0.0","0.0","0.0","0.0","0.0","0.0","0.0","0.0","0.0","0.0","378.0","-163.0","8913.0","0.69","","","","1.0"
"2993","Ag(Bi0.85Nb0.15)0.7Sb0.3Se2","AgBi0.595Nb0.105","0.0","0.0","0.0","0.0","0.0","0.0","0.0","0.0","0.0","0.0","0.0","0.0","0.0","0.0","0.0","0.0","0.0","0.0","0.0","0.0","0.0","0.0","0.0","0.0","0.0","0.0","0.0","0.0","0.0","0.0","0.0","0.0","0.0","0.0","0.0","0.0","0.0","0.0","0.0","0.0","0.0","0.0","0.0","0.0","0.0","0.0","0.35","0.0","0.0","0.0","0.0","0.0","0.0","0.5882352941176471","0.061764705882352944","0.0","0.0","0.0","0.0","0.0","0.0","0.0","0.0","0.0","0.0","478.0","-276.0","2239.0","0.63","","","","1.0"
"2994","Ag(Bi0.85Nb0.15)0.7Sb0.3Se2","AgBi0.595Nb0.105","0.0","0.0","0.0","0.0","0.0","0.0","0.0","0.0","0.0","0.0","0.0","0.0","0.0","0.0","0.0","0.0","0.0","0.0","0.0","0.0","0.0","0.0","0.0","0.0","0.0","0.0","0.0","0.0","0.0","0.0","0.0","0.0","0.0","0.0","0.0","0.0","0.0","0.0","0.0","0.0","0.0","0.0","0.0","0.0","0.0","0.0","0.35","0.0","0.0","0.0","0.0","0.0","0.0","0.5882352941176471","0.061764705882352944","0.0","0.0","0.0","0.0","0.0","0.0","0.0","0.0","0.0","0.0","526.0","-231.0","4467.0","0.65","","","","1.0"
"2995","Ag(Bi0.85Nb0.15)0.7Sb0.3Se2","AgBi0.595Nb0.105","0.0","0.0","0.0","0.0","0.0","0.0","0.0","0.0","0.0","0.0","0.0","0.0","0.0","0.0","0.0","0.0","0.0","0.0","0.0","0.0","0.0","0.0","0.0","0.0","0.0","0.0","0.0","0.0","0.0","0.0","0.0","0.0","0.0","0.0","0.0","0.0","0.0","0.0","0.0","0.0","0.0","0.0","0.0","0.0","0.0","0.0","0.35","0.0","0.0","0.0","0.0","0.0","0.0","0.5882352941176471","0.061764705882352944","0.0","0.0","0.0","0.0","0.0","0.0","0.0","0.0","0.0","0.0","576.0","-214.0","6761.0","0.75","","","","1.0"
"2996","Ag(Bi0.85Nb0.15)0.7Sb0.3Se2","AgBi0.595Nb0.105","0.0","0.0","0.0","0.0","0.0","0.0","0.0","0.0","0.0","0.0","0.0","0.0","0.0","0.0","0.0","0.0","0.0","0.0","0.0","0.0","0.0","0.0","0.0","0.0","0.0","0.0","0.0","0.0","0.0","0.0","0.0","0.0","0.0","0.0","0.0","0.0","0.0","0.0","0.0","0.0","0.0","0.0","0.0","0.0","0.0","0.0","0.35","0.0","0.0","0.0","0.0","0.0","0.0","0.5882352941176471","0.061764705882352944","0.0","0.0","0.0","0.0","0.0","0.0","0.0","0.0","0.0","0.0","676.0","-228.0","7079.0","0.94","","","","1.0"
"2997","Ag(Bi0.85Nb0.15)0.9Sb0.1Se2","AgBi0.765Nb0.135","0.0","0.0","0.0","0.0","0.0","0.0","0.0","0.0","0.0","0.0","0.0","0.0","0.0","0.0","0.0","0.0","0.0","0.0","0.0","0.0","0.0","0.0","0.0","0.0","0.0","0.0","0.0","0.0","0.0","0.0","0.0","0.0","0.0","0.0","0.0","0.0","0.0","0.0","0.0","0.0","0.0","0.0","0.0","0.0","0.0","0.0","0.4026315789473684","0.0","0.0","0.0","0.0","0.0","0.0","0.5263157894736842","0.07105263157894737","0.0","0.0","0.0","0.0","0.0","0.0","0.0","0.0","0.0","0.0","326.0","-71.0","47661.0","0.66","","","","1.0"
"2998","Ag(Bi0.85Nb0.15)0.9Sb0.1Se2","AgBi0.765Nb0.135","0.0","0.0","0.0","0.0","0.0","0.0","0.0","0.0","0.0","0.0","0.0","0.0","0.0","0.0","0.0","0.0","0.0","0.0","0.0","0.0","0.0","0.0","0.0","0.0","0.0","0.0","0.0","0.0","0.0","0.0","0.0","0.0","0.0","0.0","0.0","0.0","0.0","0.0","0.0","0.0","0.0","0.0","0.0","0.0","0.0","0.0","0.4026315789473684","0.0","0.0","0.0","0.0","0.0","0.0","0.5263157894736842","0.07105263157894737","0.0","0.0","0.0","0.0","0.0","0.0","0.0","0.0","0.0","0.0","478.0","-141.0","19638.0","0.64","","","","1.0"
"2999","Ag(Bi0.85Nb0.15)0.9Sb0.1Se2","AgBi0.765Nb0.135","0.0","0.0","0.0","0.0","0.0","0.0","0.0","0.0","0.0","0.0","0.0","0.0","0.0","0.0","0.0","0.0","0.0","0.0","0.0","0.0","0.0","0.0","0.0","0.0","0.0","0.0","0.0","0.0","0.0","0.0","0.0","0.0","0.0","0.0","0.0","0.0","0.0","0.0","0.0","0.0","0.0","0.0","0.0","0.0","0.0","0.0","0.4026315789473684","0.0","0.0","0.0","0.0","0.0","0.0","0.5263157894736842","0.07105263157894737","0.0","0.0","0.0","0.0","0.0","0.0","0.0","0.0","0.0","0.0","526.0","-175.0","12523.0","0.64","","","","1.0"
"3000","Ag(Bi0.85Nb0.15)0.9Sb0.1Se2","AgBi0.765Nb0.135","0.0","0.0","0.0","0.0","0.0","0.0","0.0","0.0","0.0","0.0","0.0","0.0","0.0","0.0","0.0","0.0","0.0","0.0","0.0","0.0","0.0","0.0","0.0","0.0","0.0","0.0","0.0","0.0","0.0","0.0","0.0","0.0","0.0","0.0","0.0","0.0","0.0","0.0","0.0","0.0","0.0","0.0","0.0","0.0","0.0","0.0","0.4026315789473684","0.0","0.0","0.0","0.0","0.0","0.0","0.5263157894736842","0.07105263157894737","0.0","0.0","0.0","0.0","0.0","0.0","0.0","0.0","0.0","0.0","576.0","-152.0","17433.0","0.53","","","","1.0"
"3001","Ag(Bi0.85Nb0.15)0.9Sb0.1Se2","AgBi0.765Nb0.135","0.0","0.0","0.0","0.0","0.0","0.0","0.0","0.0","0.0","0.0","0.0","0.0","0.0","0.0","0.0","0.0","0.0","0.0","0.0","0.0","0.0","0.0","0.0","0.0","0.0","0.0","0.0","0.0","0.0","0.0","0.0","0.0","0.0","0.0","0.0","0.0","0.0","0.0","0.0","0.0","0.0","0.0","0.0","0.0","0.0","0.0","0.4026315789473684","0.0","0.0","0.0","0.0","0.0","0.0","0.5263157894736842","0.07105263157894737","0.0","0.0","0.0","0.0","0.0","0.0","0.0","0.0","0.0","0.0","676.0","-167.0","17666.0","0.65","","","","1.0"
"3002","Ag(Bi0.85Pb0.15)0.7Sb0.3Se2","AgBi0.595Pb0.105","0.0","0.0","0.0","0.0","0.0","0.0","0.0","0.0","0.0","0.0","0.0","0.0","0.0","0.0","0.0","0.0","0.0","0.0","0.0","0.0","0.0","0.0","0.0","0.0","0.0","0.0","0.0","0.0","0.0","0.0","0.0","0.0","0.0","0.0","0.0","0.0","0.0","0.0","0.061764705882352944","0.0","0.0","0.0","0.0","0.0","0.0","0.0","0.35","0.0","0.0","0.0","0.0","0.0","0.0","0.5882352941176471","0.0","0.0","0.0","0.0","0.0","0.0","0.0","0.0","0.0","0.0","0.0","326.0","389.0","605.0","0.56","","","","1.0"
"3003","Ag(Bi0.85Pb0.15)0.7Sb0.3Se2","AgBi0.595Pb0.105","0.0","0.0","0.0","0.0","0.0","0.0","0.0","0.0","0.0","0.0","0.0","0.0","0.0","0.0","0.0","0.0","0.0","0.0","0.0","0.0","0.0","0.0","0.0","0.0","0.0","0.0","0.0","0.0","0.0","0.0","0.0","0.0","0.0","0.0","0.0","0.0","0.0","0.0","0.061764705882352944","0.0","0.0","0.0","0.0","0.0","0.0","0.0","0.35","0.0","0.0","0.0","0.0","0.0","0.0","0.5882352941176471","0.0","0.0","0.0","0.0","0.0","0.0","0.0","0.0","0.0","0.0","0.0","378.0","397.0","681.0","0.53","","","","1.0"
"3004","Ag(Bi0.85Pb0.15)0.7Sb0.3Se2","AgBi0.595Pb0.105","0.0","0.0","0.0","0.0","0.0","0.0","0.0","0.0","0.0","0.0","0.0","0.0","0.0","0.0","0.0","0.0","0.0","0.0","0.0","0.0","0.0","0.0","0.0","0.0","0.0","0.0","0.0","0.0","0.0","0.0","0.0","0.0","0.0","0.0","0.0","0.0","0.0","0.0","0.061764705882352944","0.0","0.0","0.0","0.0","0.0","0.0","0.0","0.35","0.0","0.0","0.0","0.0","0.0","0.0","0.5882352941176471","0.0","0.0","0.0","0.0","0.0","0.0","0.0","0.0","0.0","0.0","0.0","478.0","422.0","766.0","0.48","","","","1.0"
"3005","Ag(Bi0.85Pb0.15)0.7Sb0.3Se2","AgBi0.595Pb0.105","0.0","0.0","0.0","0.0","0.0","0.0","0.0","0.0","0.0","0.0","0.0","0.0","0.0","0.0","0.0","0.0","0.0","0.0","0.0","0.0","0.0","0.0","0.0","0.0","0.0","0.0","0.0","0.0","0.0","0.0","0.0","0.0","0.0","0.0","0.0","0.0","0.0","0.0","0.061764705882352944","0.0","0.0","0.0","0.0","0.0","0.0","0.0","0.35","0.0","0.0","0.0","0.0","0.0","0.0","0.5882352941176471","0.0","0.0","0.0","0.0","0.0","0.0","0.0","0.0","0.0","0.0","0.0","576.0","424.0","767.0","0.52","","","","1.0"
"3006","Ag(Bi0.85Pb0.15)0.9Sb0.1Se2","AgBi0.765Pb0.135","0.0","0.0","0.0","0.0","0.0","0.0","0.0","0.0","0.0","0.0","0.0","0.0","0.0","0.0","0.0","0.0","0.0","0.0","0.0","0.0","0.0","0.0","0.0","0.0","0.0","0.0","0.0","0.0","0.0","0.0","0.0","0.0","0.0","0.0","0.0","0.0","0.0","0.0","0.07105263157894737","0.0","0.0","0.0","0.0","0.0","0.0","0.0","0.4026315789473684","0.0","0.0","0.0","0.0","0.0","0.0","0.5263157894736842","0.0","0.0","0.0","0.0","0.0","0.0","0.0","0.0","0.0","0.0","0.0","326.0","431.0","197.0","0.51","","","","1.0"
"3007","Ag(Bi0.85Pb0.15)0.9Sb0.1Se2","AgBi0.765Pb0.135","0.0","0.0","0.0","0.0","0.0","0.0","0.0","0.0","0.0","0.0","0.0","0.0","0.0","0.0","0.0","0.0","0.0","0.0","0.0","0.0","0.0","0.0","0.0","0.0","0.0","0.0","0.0","0.0","0.0","0.0","0.0","0.0","0.0","0.0","0.0","0.0","0.0","0.0","0.07105263157894737","0.0","0.0","0.0","0.0","0.0","0.0","0.0","0.4026315789473684","0.0","0.0","0.0","0.0","0.0","0.0","0.5263157894736842","0.0","0.0","0.0","0.0","0.0","0.0","0.0","0.0","0.0","0.0","0.0","378.0","436.0","289.0","0.58","","","","1.0"
"3008","Ag(Bi0.85Pb0.15)0.9Sb0.1Se2","AgBi0.765Pb0.135","0.0","0.0","0.0","0.0","0.0","0.0","0.0","0.0","0.0","0.0","0.0","0.0","0.0","0.0","0.0","0.0","0.0","0.0","0.0","0.0","0.0","0.0","0.0","0.0","0.0","0.0","0.0","0.0","0.0","0.0","0.0","0.0","0.0","0.0","0.0","0.0","0.0","0.0","0.07105263157894737","0.0","0.0","0.0","0.0","0.0","0.0","0.0","0.4026315789473684","0.0","0.0","0.0","0.0","0.0","0.0","0.5263157894736842","0.0","0.0","0.0","0.0","0.0","0.0","0.0","0.0","0.0","0.0","0.0","478.0","438.0","500.0","0.51","","","","1.0"
"3009","Ag(Bi0.85Pb0.15)0.9Sb0.1Se2","AgBi0.765Pb0.135","0.0","0.0","0.0","0.0","0.0","0.0","0.0","0.0","0.0","0.0","0.0","0.0","0.0","0.0","0.0","0.0","0.0","0.0","0.0","0.0","0.0","0.0","0.0","0.0","0.0","0.0","0.0","0.0","0.0","0.0","0.0","0.0","0.0","0.0","0.0","0.0","0.0","0.0","0.07105263157894737","0.0","0.0","0.0","0.0","0.0","0.0","0.0","0.4026315789473684","0.0","0.0","0.0","0.0","0.0","0.0","0.5263157894736842","0.0","0.0","0.0","0.0","0.0","0.0","0.0","0.0","0.0","0.0","0.0","526.0","400.0","464.0","0.43","","","","1.0"
"3010","Ag(Bi0.85Pb0.15)0.9Sb0.1Se2","AgBi0.765Pb0.135","0.0","0.0","0.0","0.0","0.0","0.0","0.0","0.0","0.0","0.0","0.0","0.0","0.0","0.0","0.0","0.0","0.0","0.0","0.0","0.0","0.0","0.0","0.0","0.0","0.0","0.0","0.0","0.0","0.0","0.0","0.0","0.0","0.0","0.0","0.0","0.0","0.0","0.0","0.07105263157894737","0.0","0.0","0.0","0.0","0.0","0.0","0.0","0.4026315789473684","0.0","0.0","0.0","0.0","0.0","0.0","0.5263157894736842","0.0","0.0","0.0","0.0","0.0","0.0","0.0","0.0","0.0","0.0","0.0","576.0","314.0","522.0","0.46","","","","1.0"
"3011","Ag(Bi0.8Nb0.2)0.7Sb0.3Se2","AgBi0.5599999999999999Nb0.13999999999999999","0.0","0.0","0.0","0.0","0.0","0.0","0.0","0.0","0.0","0.0","0.0","0.0","0.0","0.0","0.0","0.0","0.0","0.0","0.0","0.0","0.0","0.0","0.0","0.0","0.0","0.0","0.0","0.0","0.0","0.0","0.0","0.0","0.0","0.0","0.0","0.0","0.0","0.0","0.0","0.0","0.0","0.0","0.0","0.0","0.0","0.0","0.32941176470588235","0.0","0.0","0.0","0.0","0.0","0.0","0.5882352941176471","0.08235294117647059","0.0","0.0","0.0","0.0","0.0","0.0","0.0","0.0","0.0","0.0","326.0","-149.0","12303.0","0.81","","","","1.0"
"3012","Ag(Bi0.8Nb0.2)0.7Sb0.3Se2","AgBi0.5599999999999999Nb0.13999999999999999","0.0","0.0","0.0","0.0","0.0","0.0","0.0","0.0","0.0","0.0","0.0","0.0","0.0","0.0","0.0","0.0","0.0","0.0","0.0","0.0","0.0","0.0","0.0","0.0","0.0","0.0","0.0","0.0","0.0","0.0","0.0","0.0","0.0","0.0","0.0","0.0","0.0","0.0","0.0","0.0","0.0","0.0","0.0","0.0","0.0","0.0","0.32941176470588235","0.0","0.0","0.0","0.0","0.0","0.0","0.5882352941176471","0.08235294117647059","0.0","0.0","0.0","0.0","0.0","0.0","0.0","0.0","0.0","0.0","378.0","-184.0","10000.0","0.89","","","","1.0"
"3013","Ag(Bi0.8Nb0.2)0.7Sb0.3Se2","AgBi0.5599999999999999Nb0.13999999999999999","0.0","0.0","0.0","0.0","0.0","0.0","0.0","0.0","0.0","0.0","0.0","0.0","0.0","0.0","0.0","0.0","0.0","0.0","0.0","0.0","0.0","0.0","0.0","0.0","0.0","0.0","0.0","0.0","0.0","0.0","0.0","0.0","0.0","0.0","0.0","0.0","0.0","0.0","0.0","0.0","0.0","0.0","0.0","0.0","0.0","0.0","0.32941176470588235","0.0","0.0","0.0","0.0","0.0","0.0","0.5882352941176471","0.08235294117647059","0.0","0.0","0.0","0.0","0.0","0.0","0.0","0.0","0.0","0.0","478.0","-225.0","2818.0","0.49","","","","1.0"
"3014","Ag(Bi0.8Nb0.2)0.7Sb0.3Se2","AgBi0.5599999999999999Nb0.13999999999999999","0.0","0.0","0.0","0.0","0.0","0.0","0.0","0.0","0.0","0.0","0.0","0.0","0.0","0.0","0.0","0.0","0.0","0.0","0.0","0.0","0.0","0.0","0.0","0.0","0.0","0.0","0.0","0.0","0.0","0.0","0.0","0.0","0.0","0.0","0.0","0.0","0.0","0.0","0.0","0.0","0.0","0.0","0.0","0.0","0.0","0.0","0.32941176470588235","0.0","0.0","0.0","0.0","0.0","0.0","0.5882352941176471","0.08235294117647059","0.0","0.0","0.0","0.0","0.0","0.0","0.0","0.0","0.0","0.0","526.0","-222.0","4898.0","0.6","","","","1.0"
"3015","Ag(Bi0.8Nb0.2)0.7Sb0.3Se2","AgBi0.5599999999999999Nb0.13999999999999999","0.0","0.0","0.0","0.0","0.0","0.0","0.0","0.0","0.0","0.0","0.0","0.0","0.0","0.0","0.0","0.0","0.0","0.0","0.0","0.0","0.0","0.0","0.0","0.0","0.0","0.0","0.0","0.0","0.0","0.0","0.0","0.0","0.0","0.0","0.0","0.0","0.0","0.0","0.0","0.0","0.0","0.0","0.0","0.0","0.0","0.0","0.32941176470588235","0.0","0.0","0.0","0.0","0.0","0.0","0.5882352941176471","0.08235294117647059","0.0","0.0","0.0","0.0","0.0","0.0","0.0","0.0","0.0","0.0","576.0","-229.0","5754.0","0.58","","","","1.0"
"3016","Ag(Bi0.8Nb0.2)0.9Sb0.1Se2","AgBi0.7200000000000001Nb0.18000000000000002","0.0","0.0","0.0","0.0","0.0","0.0","0.0","0.0","0.0","0.0","0.0","0.0","0.0","0.0","0.0","0.0","0.0","0.0","0.0","0.0","0.0","0.0","0.0","0.0","0.0","0.0","0.0","0.0","0.0","0.0","0.0","0.0","0.0","0.0","0.0","0.0","0.0","0.0","0.0","0.0","0.0","0.0","0.0","0.0","0.0","0.0","0.37894736842105264","0.0","0.0","0.0","0.0","0.0","0.0","0.5263157894736842","0.09473684210526316","0.0","0.0","0.0","0.0","0.0","0.0","0.0","0.0","0.0","0.0","326.0","-70.0","50250.0","0.77","","","","1.0"
"3017","Ag(Bi0.8Nb0.2)0.9Sb0.1Se2","AgBi0.7200000000000001Nb0.18000000000000002","0.0","0.0","0.0","0.0","0.0","0.0","0.0","0.0","0.0","0.0","0.0","0.0","0.0","0.0","0.0","0.0","0.0","0.0","0.0","0.0","0.0","0.0","0.0","0.0","0.0","0.0","0.0","0.0","0.0","0.0","0.0","0.0","0.0","0.0","0.0","0.0","0.0","0.0","0.0","0.0","0.0","0.0","0.0","0.0","0.0","0.0","0.37894736842105264","0.0","0.0","0.0","0.0","0.0","0.0","0.5263157894736842","0.09473684210526316","0.0","0.0","0.0","0.0","0.0","0.0","0.0","0.0","0.0","0.0","378.0","-77.0","46416.0","0.71","","","","1.0"
"3018","Ag(Bi0.8Nb0.2)0.9Sb0.1Se2","AgBi0.7200000000000001Nb0.18000000000000002","0.0","0.0","0.0","0.0","0.0","0.0","0.0","0.0","0.0","0.0","0.0","0.0","0.0","0.0","0.0","0.0","0.0","0.0","0.0","0.0","0.0","0.0","0.0","0.0","0.0","0.0","0.0","0.0","0.0","0.0","0.0","0.0","0.0","0.0","0.0","0.0","0.0","0.0","0.0","0.0","0.0","0.0","0.0","0.0","0.0","0.0","0.37894736842105264","0.0","0.0","0.0","0.0","0.0","0.0","0.5263157894736842","0.09473684210526316","0.0","0.0","0.0","0.0","0.0","0.0","0.0","0.0","0.0","0.0","478.0","-142.0","20706.0","0.63","","","","1.0"
"3019","Ag(Bi0.8Nb0.2)0.9Sb0.1Se2","AgBi0.7200000000000001Nb0.18000000000000002","0.0","0.0","0.0","0.0","0.0","0.0","0.0","0.0","0.0","0.0","0.0","0.0","0.0","0.0","0.0","0.0","0.0","0.0","0.0","0.0","0.0","0.0","0.0","0.0","0.0","0.0","0.0","0.0","0.0","0.0","0.0","0.0","0.0","0.0","0.0","0.0","0.0","0.0","0.0","0.0","0.0","0.0","0.0","0.0","0.0","0.0","0.37894736842105264","0.0","0.0","0.0","0.0","0.0","0.0","0.5263157894736842","0.09473684210526316","0.0","0.0","0.0","0.0","0.0","0.0","0.0","0.0","0.0","0.0","526.0","-170.0","14107.0","0.53","","","","1.0"
"3020","Ag(Bi0.8Nb0.2)0.9Sb0.1Se2","AgBi0.7200000000000001Nb0.18000000000000002","0.0","0.0","0.0","0.0","0.0","0.0","0.0","0.0","0.0","0.0","0.0","0.0","0.0","0.0","0.0","0.0","0.0","0.0","0.0","0.0","0.0","0.0","0.0","0.0","0.0","0.0","0.0","0.0","0.0","0.0","0.0","0.0","0.0","0.0","0.0","0.0","0.0","0.0","0.0","0.0","0.0","0.0","0.0","0.0","0.0","0.0","0.37894736842105264","0.0","0.0","0.0","0.0","0.0","0.0","0.5263157894736842","0.09473684210526316","0.0","0.0","0.0","0.0","0.0","0.0","0.0","0.0","0.0","0.0","576.0","-147.0","20710.0","0.42","","","","1.0"
"3021","Ag(Bi0.8Nb0.2)0.9Sb0.1Se2","AgBi0.7200000000000001Nb0.18000000000000002","0.0","0.0","0.0","0.0","0.0","0.0","0.0","0.0","0.0","0.0","0.0","0.0","0.0","0.0","0.0","0.0","0.0","0.0","0.0","0.0","0.0","0.0","0.0","0.0","0.0","0.0","0.0","0.0","0.0","0.0","0.0","0.0","0.0","0.0","0.0","0.0","0.0","0.0","0.0","0.0","0.0","0.0","0.0","0.0","0.0","0.0","0.37894736842105264","0.0","0.0","0.0","0.0","0.0","0.0","0.5263157894736842","0.09473684210526316","0.0","0.0","0.0","0.0","0.0","0.0","0.0","0.0","0.0","0.0","676.0","-156.0","23635.0","0.61","","","","1.0"
"3022","Ag(Bi0.8Pb0.2)0.7Sb0.3Se2","AgBi0.5599999999999999Pb0.13999999999999999","0.0","0.0","0.0","0.0","0.0","0.0","0.0","0.0","0.0","0.0","0.0","0.0","0.0","0.0","0.0","0.0","0.0","0.0","0.0","0.0","0.0","0.0","0.0","0.0","0.0","0.0","0.0","0.0","0.0","0.0","0.0","0.0","0.0","0.0","0.0","0.0","0.0","0.0","0.08235294117647059","0.0","0.0","0.0","0.0","0.0","0.0","0.0","0.32941176470588235","0.0","0.0","0.0","0.0","0.0","0.0","0.5882352941176471","0.0","0.0","0.0","0.0","0.0","0.0","0.0","0.0","0.0","0.0","0.0","478.0","292.0","1778.0","2.34","","","","1.0"
"3023","Ag(Bi0.8Pb0.2)0.7Sb0.3Se2","AgBi0.5599999999999999Pb0.13999999999999999","0.0","0.0","0.0","0.0","0.0","0.0","0.0","0.0","0.0","0.0","0.0","0.0","0.0","0.0","0.0","0.0","0.0","0.0","0.0","0.0","0.0","0.0","0.0","0.0","0.0","0.0","0.0","0.0","0.0","0.0","0.0","0.0","0.0","0.0","0.0","0.0","0.0","0.0","0.08235294117647059","0.0","0.0","0.0","0.0","0.0","0.0","0.0","0.32941176470588235","0.0","0.0","0.0","0.0","0.0","0.0","0.5882352941176471","0.0","0.0","0.0","0.0","0.0","0.0","0.0","0.0","0.0","0.0","0.0","526.0","281.0","1728.0","3.26","","","","1.0"
"3024","Ag(Bi0.8Pb0.2)0.7Sb0.3Se2","AgBi0.5599999999999999Pb0.13999999999999999","0.0","0.0","0.0","0.0","0.0","0.0","0.0","0.0","0.0","0.0","0.0","0.0","0.0","0.0","0.0","0.0","0.0","0.0","0.0","0.0","0.0","0.0","0.0","0.0","0.0","0.0","0.0","0.0","0.0","0.0","0.0","0.0","0.0","0.0","0.0","0.0","0.0","0.0","0.08235294117647059","0.0","0.0","0.0","0.0","0.0","0.0","0.0","0.32941176470588235","0.0","0.0","0.0","0.0","0.0","0.0","0.5882352941176471","0.0","0.0","0.0","0.0","0.0","0.0","0.0","0.0","0.0","0.0","0.0","576.0","251.0","1631.0","4.01","","","","1.0"
"3025","Ag(Bi0.8Pb0.2)0.9Sb0.1Se2","AgBi0.7200000000000001Pb0.18000000000000002","0.0","0.0","0.0","0.0","0.0","0.0","0.0","0.0","0.0","0.0","0.0","0.0","0.0","0.0","0.0","0.0","0.0","0.0","0.0","0.0","0.0","0.0","0.0","0.0","0.0","0.0","0.0","0.0","0.0","0.0","0.0","0.0","0.0","0.0","0.0","0.0","0.0","0.0","0.09473684210526316","0.0","0.0","0.0","0.0","0.0","0.0","0.0","0.37894736842105264","0.0","0.0","0.0","0.0","0.0","0.0","0.5263157894736842","0.0","0.0","0.0","0.0","0.0","0.0","0.0","0.0","0.0","0.0","0.0","326.0","131.0","412.0","0.47","","","","1.0"
"3026","Ag(Bi0.8Pb0.2)0.9Sb0.1Se2","AgBi0.7200000000000001Pb0.18000000000000002","0.0","0.0","0.0","0.0","0.0","0.0","0.0","0.0","0.0","0.0","0.0","0.0","0.0","0.0","0.0","0.0","0.0","0.0","0.0","0.0","0.0","0.0","0.0","0.0","0.0","0.0","0.0","0.0","0.0","0.0","0.0","0.0","0.0","0.0","0.0","0.0","0.0","0.0","0.09473684210526316","0.0","0.0","0.0","0.0","0.0","0.0","0.0","0.37894736842105264","0.0","0.0","0.0","0.0","0.0","0.0","0.5263157894736842","0.0","0.0","0.0","0.0","0.0","0.0","0.0","0.0","0.0","0.0","0.0","378.0","153.0","538.0","0.55","","","","1.0"
"3027","Ag(Bi0.8Pb0.2)0.9Sb0.1Se2","AgBi0.7200000000000001Pb0.18000000000000002","0.0","0.0","0.0","0.0","0.0","0.0","0.0","0.0","0.0","0.0","0.0","0.0","0.0","0.0","0.0","0.0","0.0","0.0","0.0","0.0","0.0","0.0","0.0","0.0","0.0","0.0","0.0","0.0","0.0","0.0","0.0","0.0","0.0","0.0","0.0","0.0","0.0","0.0","0.09473684210526316","0.0","0.0","0.0","0.0","0.0","0.0","0.0","0.37894736842105264","0.0","0.0","0.0","0.0","0.0","0.0","0.5263157894736842","0.0","0.0","0.0","0.0","0.0","0.0","0.0","0.0","0.0","0.0","0.0","478.0","219.0","681.0","0.51","","","","1.0"
"3028","Ag(Bi0.8Pb0.2)0.9Sb0.1Se2","AgBi0.7200000000000001Pb0.18000000000000002","0.0","0.0","0.0","0.0","0.0","0.0","0.0","0.0","0.0","0.0","0.0","0.0","0.0","0.0","0.0","0.0","0.0","0.0","0.0","0.0","0.0","0.0","0.0","0.0","0.0","0.0","0.0","0.0","0.0","0.0","0.0","0.0","0.0","0.0","0.0","0.0","0.0","0.0","0.09473684210526316","0.0","0.0","0.0","0.0","0.0","0.0","0.0","0.37894736842105264","0.0","0.0","0.0","0.0","0.0","0.0","0.5263157894736842","0.0","0.0","0.0","0.0","0.0","0.0","0.0","0.0","0.0","0.0","0.0","526.0","183.0","709.0","0.51","","","","1.0"
"3029","Ag(Bi0.8Pb0.2)0.9Sb0.1Se2","AgBi0.7200000000000001Pb0.18000000000000002","0.0","0.0","0.0","0.0","0.0","0.0","0.0","0.0","0.0","0.0","0.0","0.0","0.0","0.0","0.0","0.0","0.0","0.0","0.0","0.0","0.0","0.0","0.0","0.0","0.0","0.0","0.0","0.0","0.0","0.0","0.0","0.0","0.0","0.0","0.0","0.0","0.0","0.0","0.09473684210526316","0.0","0.0","0.0","0.0","0.0","0.0","0.0","0.37894736842105264","0.0","0.0","0.0","0.0","0.0","0.0","0.5263157894736842","0.0","0.0","0.0","0.0","0.0","0.0","0.0","0.0","0.0","0.0","0.0","576.0","136.0","838.0","0.6","","","","1.0"
"3030","Ag(Bi0.9Nb0.1)0.7Sb0.3Se2","AgBi0.63Nb0.06999999999999999","0.0","0.0","0.0","0.0","0.0","0.0","0.0","0.0","0.0","0.0","0.0","0.0","0.0","0.0","0.0","0.0","0.0","0.0","0.0","0.0","0.0","0.0","0.0","0.0","0.0","0.0","0.0","0.0","0.0","0.0","0.0","0.0","0.0","0.0","0.0","0.0","0.0","0.0","0.0","0.0","0.0","0.0","0.0","0.0","0.0","0.0","0.37058823529411766","0.0","0.0","0.0","0.0","0.0","0.0","0.5882352941176471","0.041176470588235294","0.0","0.0","0.0","0.0","0.0","0.0","0.0","0.0","0.0","0.0","326.0","-168.0","5623.0","0.55","","","","1.0"
"3031","Ag(Bi0.9Nb0.1)0.7Sb0.3Se2","AgBi0.63Nb0.06999999999999999","0.0","0.0","0.0","0.0","0.0","0.0","0.0","0.0","0.0","0.0","0.0","0.0","0.0","0.0","0.0","0.0","0.0","0.0","0.0","0.0","0.0","0.0","0.0","0.0","0.0","0.0","0.0","0.0","0.0","0.0","0.0","0.0","0.0","0.0","0.0","0.0","0.0","0.0","0.0","0.0","0.0","0.0","0.0","0.0","0.0","0.0","0.37058823529411766","0.0","0.0","0.0","0.0","0.0","0.0","0.5882352941176471","0.041176470588235294","0.0","0.0","0.0","0.0","0.0","0.0","0.0","0.0","0.0","0.0","378.0","-179.0","6607.0","0.62","","","","1.0"
"3032","Ag(Bi0.9Nb0.1)0.7Sb0.3Se2","AgBi0.63Nb0.06999999999999999","0.0","0.0","0.0","0.0","0.0","0.0","0.0","0.0","0.0","0.0","0.0","0.0","0.0","0.0","0.0","0.0","0.0","0.0","0.0","0.0","0.0","0.0","0.0","0.0","0.0","0.0","0.0","0.0","0.0","0.0","0.0","0.0","0.0","0.0","0.0","0.0","0.0","0.0","0.0","0.0","0.0","0.0","0.0","0.0","0.0","0.0","0.37058823529411766","0.0","0.0","0.0","0.0","0.0","0.0","0.5882352941176471","0.041176470588235294","0.0","0.0","0.0","0.0","0.0","0.0","0.0","0.0","0.0","0.0","478.0","-263.0","2089.0","0.54","","","","1.0"
"3033","Ag(Bi0.9Nb0.1)0.7Sb0.3Se2","AgBi0.63Nb0.06999999999999999","0.0","0.0","0.0","0.0","0.0","0.0","0.0","0.0","0.0","0.0","0.0","0.0","0.0","0.0","0.0","0.0","0.0","0.0","0.0","0.0","0.0","0.0","0.0","0.0","0.0","0.0","0.0","0.0","0.0","0.0","0.0","0.0","0.0","0.0","0.0","0.0","0.0","0.0","0.0","0.0","0.0","0.0","0.0","0.0","0.0","0.0","0.37058823529411766","0.0","0.0","0.0","0.0","0.0","0.0","0.5882352941176471","0.041176470588235294","0.0","0.0","0.0","0.0","0.0","0.0","0.0","0.0","0.0","0.0","526.0","-274.0","2754.0","0.56","","","","1.0"
"3034","Ag(Bi0.9Nb0.1)0.7Sb0.3Se2","AgBi0.63Nb0.06999999999999999","0.0","0.0","0.0","0.0","0.0","0.0","0.0","0.0","0.0","0.0","0.0","0.0","0.0","0.0","0.0","0.0","0.0","0.0","0.0","0.0","0.0","0.0","0.0","0.0","0.0","0.0","0.0","0.0","0.0","0.0","0.0","0.0","0.0","0.0","0.0","0.0","0.0","0.0","0.0","0.0","0.0","0.0","0.0","0.0","0.0","0.0","0.37058823529411766","0.0","0.0","0.0","0.0","0.0","0.0","0.5882352941176471","0.041176470588235294","0.0","0.0","0.0","0.0","0.0","0.0","0.0","0.0","0.0","0.0","576.0","-270.0","3090.0","0.54","","","","1.0"
"3035","Ag(Bi0.9Nb0.1)0.7Sb0.3Se2","AgBi0.63Nb0.06999999999999999","0.0","0.0","0.0","0.0","0.0","0.0","0.0","0.0","0.0","0.0","0.0","0.0","0.0","0.0","0.0","0.0","0.0","0.0","0.0","0.0","0.0","0.0","0.0","0.0","0.0","0.0","0.0","0.0","0.0","0.0","0.0","0.0","0.0","0.0","0.0","0.0","0.0","0.0","0.0","0.0","0.0","0.0","0.0","0.0","0.0","0.0","0.37058823529411766","0.0","0.0","0.0","0.0","0.0","0.0","0.5882352941176471","0.041176470588235294","0.0","0.0","0.0","0.0","0.0","0.0","0.0","0.0","0.0","0.0","676.0","-278.0","2818.0","0.56","","","","1.0"
