Repository: anilkunwar/thermoelectrics

# Machine learning assisted design of thermoelectrics

a. Machine Learning

# Fetching the upto date data of thermoelectricity (Informatics)

# Featurization:

The computer code to convert the multicomponent chemical formula and temperature row into composition-temperature feature vector
Binary alloys/compunds with upload from json files
Multicomponent alloys/compunds with upload from json files

# Informatics approach to classify p-type and n-type thermoelectric materials

Basic Illustrative Tutorials
Querying the Abstracts on the Materials Science, Applied Physics and Condensed Matter Physics on Keyterms Specific to Thermoelectrics
NER analysis for material type classification

File: machine_learning/vae_regression/latent_space_exploration/thermoelectric_materials.csv (part 42 of 71)
"","Formula","modformula","In","Tl","La","Sr","Mn","Ni","Ru","Pd","Hf","Cs","Sc","Co","Si","Fe","Li","Cl","Yb","Te","N","Ti","Cd","Zr","Y","Ga","Cr","Pr","Tm","Br","Ca","Mg","Rb","Au","Nd","Ce","Ho","I","Ba","Se","Pb","Ge","Gd","Tb","Dy","Cu","Na","Sb","Bi","P","As","Sm","Zn","Al","Sn","Ag","Nb","Mo","V","S","K","Lu","O","Eu","Ta","B","Er","temperature(K)","seebeck_coefficient(μV/K)","electrical_conductivity(S/m)","thermal_conductivity(W/mK)","power_factor(W/mK2)","ZT","reference","sum_elements"
"3036","Ag(Bi0.9Nb0.1)0.9Sb0.1Se2","AgBi0.81Nb0.09000000000000001","0.0","0.0","0.0","0.0","0.0","0.0","0.0","0.0","0.0","0.0","0.0","0.0","0.0","0.0","0.0","0.0","0.0","0.0","0.0","0.0","0.0","0.0","0.0","0.0","0.0","0.0","0.0","0.0","0.0","0.0","0.0","0.0","0.0","0.0","0.0","0.0","0.0","0.0","0.0","0.0","0.0","0.0","0.0","0.0","0.0","0.0","0.4263157894736842","0.0","0.0","0.0","0.0","0.0","0.0","0.5263157894736842","0.04736842105263158","0.0","0.0","0.0","0.0","0.0","0.0","0.0","0.0","0.0","0.0","326.0","-88.0","33333.0","0.7","","","","1.0"
"3037","Ag(Bi0.9Nb0.1)0.9Sb0.1Se2","AgBi0.81Nb0.09000000000000001","0.0","0.0","0.0","0.0","0.0","0.0","0.0","0.0","0.0","0.0","0.0","0.0","0.0","0.0","0.0","0.0","0.0","0.0","0.0","0.0","0.0","0.0","0.0","0.0","0.0","0.0","0.0","0.0","0.0","0.0","0.0","0.0","0.0","0.0","0.0","0.0","0.0","0.0","0.0","0.0","0.0","0.0","0.0","0.0","0.0","0.0","0.4263157894736842","0.0","0.0","0.0","0.0","0.0","0.0","0.5263157894736842","0.04736842105263158","0.0","0.0","0.0","0.0","0.0","0.0","0.0","0.0","0.0","0.0","526.0","-181.0","11567.0","0.63","","","","1.0"
"3038","Ag(Bi0.9Nb0.1)0.9Sb0.1Se2","AgBi0.81Nb0.09000000000000001","0.0","0.0","0.0","0.0","0.0","0.0","0.0","0.0","0.0","0.0","0.0","0.0","0.0","0.0","0.0","0.0","0.0","0.0","0.0","0.0","0.0","0.0","0.0","0.0","0.0","0.0","0.0","0.0","0.0","0.0","0.0","0.0","0.0","0.0","0.0","0.0","0.0","0.0","0.0","0.0","0.0","0.0","0.0","0.0","0.0","0.0","0.4263157894736842","0.0","0.0","0.0","0.0","0.0","0.0","0.5263157894736842","0.04736842105263158","0.0","0.0","0.0","0.0","0.0","0.0","0.0","0.0","0.0","0.0","676.0","-154.0","21831.0","0.68","","","","1.0"
"3039","Ag(Bi0.9Pb0.1)0.7Sb0.3Se2","AgBi0.63Pb0.06999999999999999","0.0","0.0","0.0","0.0","0.0","0.0","0.0","0.0","0.0","0.0","0.0","0.0","0.0","0.0","0.0","0.0","0.0","0.0","0.0","0.0","0.0","0.0","0.0","0.0","0.0","0.0","0.0","0.0","0.0","0.0","0.0","0.0","0.0","0.0","0.0","0.0","0.0","0.0","0.041176470588235294","0.0","0.0","0.0","0.0","0.0","0.0","0.0","0.37058823529411766","0.0","0.0","0.0","0.0","0.0","0.0","0.5882352941176471","0.0","0.0","0.0","0.0","0.0","0.0","0.0","0.0","0.0","0.0","0.0","326.0","414.0","702.0","0.63","","","","1.0"
"3040","Ag(Bi0.9Pb0.1)0.7Sb0.3Se2","AgBi0.63Pb0.06999999999999999","0.0","0.0","0.0","0.0","0.0","0.0","0.0","0.0","0.0","0.0","0.0","0.0","0.0","0.0","0.0","0.0","0.0","0.0","0.0","0.0","0.0","0.0","0.0","0.0","0.0","0.0","0.0","0.0","0.0","0.0","0.0","0.0","0.0","0.0","0.0","0.0","0.0","0.0","0.041176470588235294","0.0","0.0","0.0","0.0","0.0","0.0","0.0","0.37058823529411766","0.0","0.0","0.0","0.0","0.0","0.0","0.5882352941176471","0.0","0.0","0.0","0.0","0.0","0.0","0.0","0.0","0.0","0.0","0.0","378.0","403.0","813.0","0.67","","","","1.0"
"3041","Ag(Bi0.9Pb0.1)0.7Sb0.3Se2","AgBi0.63Pb0.06999999999999999","0.0","0.0","0.0","0.0","0.0","0.0","0.0","0.0","0.0","0.0","0.0","0.0","0.0","0.0","0.0","0.0","0.0","0.0","0.0","0.0","0.0","0.0","0.0","0.0","0.0","0.0","0.0","0.0","0.0","0.0","0.0","0.0","0.0","0.0","0.0","0.0","0.0","0.0","0.041176470588235294","0.0","0.0","0.0","0.0","0.0","0.0","0.0","0.37058823529411766","0.0","0.0","0.0","0.0","0.0","0.0","0.5882352941176471","0.0","0.0","0.0","0.0","0.0","0.0","0.0","0.0","0.0","0.0","0.0","478.0","414.0","1059.0","0.64","","","","1.0"
"3042","Ag(Bi0.9Pb0.1)0.7Sb0.3Se2","AgBi0.63Pb0.06999999999999999","0.0","0.0","0.0","0.0","0.0","0.0","0.0","0.0","0.0","0.0","0.0","0.0","0.0","0.0","0.0","0.0","0.0","0.0","0.0","0.0","0.0","0.0","0.0","0.0","0.0","0.0","0.0","0.0","0.0","0.0","0.0","0.0","0.0","0.0","0.0","0.0","0.0","0.0","0.041176470588235294","0.0","0.0","0.0","0.0","0.0","0.0","0.0","0.37058823529411766","0.0","0.0","0.0","0.0","0.0","0.0","0.5882352941176471","0.0","0.0","0.0","0.0","0.0","0.0","0.0","0.0","0.0","0.0","0.0","526.0","408.0","915.0","0.62","","","","1.0"
"3043","Ag(Bi0.9Pb0.1)0.7Sb0.3Se2","AgBi0.63Pb0.06999999999999999","0.0","0.0","0.0","0.0","0.0","0.0","0.0","0.0","0.0","0.0","0.0","0.0","0.0","0.0","0.0","0.0","0.0","0.0","0.0","0.0","0.0","0.0","0.0","0.0","0.0","0.0","0.0","0.0","0.0","0.0","0.0","0.0","0.0","0.0","0.0","0.0","0.0","0.0","0.041176470588235294","0.0","0.0","0.0","0.0","0.0","0.0","0.0","0.37058823529411766","0.0","0.0","0.0","0.0","0.0","0.0","0.5882352941176471","0.0","0.0","0.0","0.0","0.0","0.0","0.0","0.0","0.0","0.0","0.0","576.0","370.0","702.0","0.59","","","","1.0"
"3044","Ag(Bi0.9Pb0.1)0.9Sb0.1Se2","AgBi0.81Pb0.09000000000000001","0.0","0.0","0.0","0.0","0.0","0.0","0.0","0.0","0.0","0.0","0.0","0.0","0.0","0.0","0.0","0.0","0.0","0.0","0.0","0.0","0.0","0.0","0.0","0.0","0.0","0.0","0.0","0.0","0.0","0.0","0.0","0.0","0.0","0.0","0.0","0.0","0.0","0.0","0.04736842105263158","0.0","0.0","0.0","0.0","0.0","0.0","0.0","0.4263157894736842","0.0","0.0","0.0","0.0","0.0","0.0","0.5263157894736842","0.0","0.0","0.0","0.0","0.0","0.0","0.0","0.0","0.0","0.0","0.0","326.0","561.0","197.0","0.57","","","","1.0"
"3045","Ag(Bi0.9Pb0.1)0.9Sb0.1Se2","AgBi0.81Pb0.09000000000000001","0.0","0.0","0.0","0.0","0.0","0.0","0.0","0.0","0.0","0.0","0.0","0.0","0.0","0.0","0.0","0.0","0.0","0.0","0.0","0.0","0.0","0.0","0.0","0.0","0.0","0.0","0.0","0.0","0.0","0.0","0.0","0.0","0.0","0.0","0.0","0.0","0.0","0.0","0.04736842105263158","0.0","0.0","0.0","0.0","0.0","0.0","0.0","0.4263157894736842","0.0","0.0","0.0","0.0","0.0","0.0","0.5263157894736842","0.0","0.0","0.0","0.0","0.0","0.0","0.0","0.0","0.0","0.0","0.0","378.0","539.0","273.0","0.53","","","","1.0"
"3046","Ag(Bi0.9Pb0.1)0.9Sb0.1Se2","AgBi0.81Pb0.09000000000000001","0.0","0.0","0.0","0.0","0.0","0.0","0.0","0.0","0.0","0.0","0.0","0.0","0.0","0.0","0.0","0.0","0.0","0.0","0.0","0.0","0.0","0.0","0.0","0.0","0.0","0.0","0.0","0.0","0.0","0.0","0.0","0.0","0.0","0.0","0.0","0.0","0.0","0.0","0.04736842105263158","0.0","0.0","0.0","0.0","0.0","0.0","0.0","0.4263157894736842","0.0","0.0","0.0","0.0","0.0","0.0","0.5263157894736842","0.0","0.0","0.0","0.0","0.0","0.0","0.0","0.0","0.0","0.0","0.0","478.0","444.0","1000.0","0.53","","","","1.0"
"3047","Ag(Bi0.9Pb0.1)0.9Sb0.1Se2","AgBi0.81Pb0.09000000000000001","0.0","0.0","0.0","0.0","0.0","0.0","0.0","0.0","0.0","0.0","0.0","0.0","0.0","0.0","0.0","0.0","0.0","0.0","0.0","0.0","0.0","0.0","0.0","0.0","0.0","0.0","0.0","0.0","0.0","0.0","0.0","0.0","0.0","0.0","0.0","0.0","0.0","0.0","0.04736842105263158","0.0","0.0","0.0","0.0","0.0","0.0","0.0","0.4263157894736842","0.0","0.0","0.0","0.0","0.0","0.0","0.5263157894736842","0.0","0.0","0.0","0.0","0.0","0.0","0.0","0.0","0.0","0.0","0.0","526.0","483.0","316.0","0.44","","","","1.0"
"3048","Ag(Bi0.9Pb0.1)0.9Sb0.1Se2","AgBi0.81Pb0.09000000000000001","0.0","0.0","0.0","0.0","0.0","0.0","0.0","0.0","0.0","0.0","0.0","0.0","0.0","0.0","0.0","0.0","0.0","0.0","0.0","0.0","0.0","0.0","0.0","0.0","0.0","0.0","0.0","0.0","0.0","0.0","0.0","0.0","0.0","0.0","0.0","0.0","0.0","0.0","0.04736842105263158","0.0","0.0","0.0","0.0","0.0","0.0","0.0","0.4263157894736842","0.0","0.0","0.0","0.0","0.0","0.0","0.5263157894736842","0.0","0.0","0.0","0.0","0.0","0.0","0.0","0.0","0.0","0.0","0.0","576.0","367.0","356.0","0.43","","","","1.0"
"3049","AgBi0.7Sb0.3Se2","AgBi0.7Sb0.3Se2","0.0","0.0","0.0","0.0","0.0","0.0","0.0","0.0","0.0","0.0","0.0","0.0","0.0","0.0","0.0","0.0","0.0","0.0","0.0","0.0","0.0","0.0","0.0","0.0","0.0","0.0","0.0","0.0","0.0","0.0","0.0","0.0","0.0","0.0","0.0","0.0","0.0","0.5","0.0","0.0","0.0","0.0","0.0","0.0","0.0","0.075","0.175","0.0","0.0","0.0","0.0","0.0","0.0","0.25","0.0","0.0","0.0","0.0","0.0","0.0","0.0","0.0","0.0","0.0","0.0","326.0","-383.0","298.0","0.48","","","","1.0"
"3050","AgBi0.7Sb0.3Se2","AgBi0.7Sb0.3Se2","0.0","0.0","0.0","0.0","0.0","0.0","0.0","0.0","0.0","0.0","0.0","0.0","0.0","0.0","0.0","0.0","0.0","0.0","0.0","0.0","0.0","0.0","0.0","0.0","0.0","0.0","0.0","0.0","0.0","0.0","0.0","0.0","0.0","0.0","0.0","0.0","0.0","0.5","0.0","0.0","0.0","0.0","0.0","0.0","0.0","0.075","0.175","0.0","0.0","0.0","0.0","0.0","0.0","0.25","0.0","0.0","0.0","0.0","0.0","0.0","0.0","0.0","0.0","0.0","0.0","378.0","-361.0","400.0","0.47","","","","1.0"
"3051","AgBi0.7Sb0.3Se2","AgBi0.7Sb0.3Se2","0.0","0.0","0.0","0.0","0.0","0.0","0.0","0.0","0.0","0.0","0.0","0.0","0.0","0.0","0.0","0.0","0.0","0.0","0.0","0.0","0.0","0.0","0.0","0.0","0.0","0.0","0.0","0.0","0.0","0.0","0.0","0.0","0.0","0.0","0.0","0.0","0.0","0.5","0.0","0.0","0.0","0.0","0.0","0.0","0.0","0.075","0.175","0.0","0.0","0.0","0.0","0.0","0.0","0.25","0.0","0.0","0.0","0.0","0.0","0.0","0.0","0.0","0.0","0.0","0.0","478.0","-328.0","1125.0","0.45","","","","1.0"
"3052","AgBi0.7Sb0.3Se2","AgBi0.7Sb0.3Se2","0.0","0.0","0.0","0.0","0.0","0.0","0.0","0.0","0.0","0.0","0.0","0.0","0.0","0.0","0.0","0.0","0.0","0.0","0.0","0.0","0.0","0.0","0.0","0.0","0.0","0.0","0.0","0.0","0.0","0.0","0.0","0.0","0.0","0.0","0.0","0.0","0.0","0.5","0.0","0.0","0.0","0.0","0.0","0.0","0.0","0.075","0.175","0.0","0.0","0.0","0.0","0.0","0.0","0.25","0.0","0.0","0.0","0.0","0.0","0.0","0.0","0.0","0.0","0.0","0.0","576.0","-275.0","2371.0","0.39","","","","1.0"
"3053","AgBi0.7Sb0.3Se2","AgBi0.7Sb0.3Se2","0.0","0.0","0.0","0.0","0.0","0.0","0.0","0.0","0.0","0.0","0.0","0.0","0.0","0.0","0.0","0.0","0.0","0.0","0.0","0.0","0.0","0.0","0.0","0.0","0.0","0.0","0.0","0.0","0.0","0.0","0.0","0.0","0.0","0.0","0.0","0.0","0.0","0.5","0.0","0.0","0.0","0.0","0.0","0.0","0.0","0.075","0.175","0.0","0.0","0.0","0.0","0.0","0.0","0.25","0.0","0.0","0.0","0.0","0.0","0.0","0.0","0.0","0.0","0.0","0.0","676.0","-306.0","1231.0","0.33","","","","1.0"
"3054","AgBi0.9Sb0.1Se2","AgBi0.9Sb0.1Se2","0.0","0.0","0.0","0.0","0.0","0.0","0.0","0.0","0.0","0.0","0.0","0.0","0.0","0.0","0.0","0.0","0.0","0.0","0.0","0.0","0.0","0.0","0.0","0.0","0.0","0.0","0.0","0.0","0.0","0.0","0.0","0.0","0.0","0.0","0.0","0.0","0.0","0.5","0.0","0.0","0.0","0.0","0.0","0.0","0.0","0.025","0.225","0.0","0.0","0.0","0.0","0.0","0.0","0.25","0.0","0.0","0.0","0.0","0.0","0.0","0.0","0.0","0.0","0.0","0.0","326.0","-128.0","14962.0","0.5","","","","1.0"
"3055","AgBi0.9Sb0.1Se2","AgBi0.9Sb0.1Se2","0.0","0.0","0.0","0.0","0.0","0.0","0.0","0.0","0.0","0.0","0.0","0.0","0.0","0.0","0.0","0.0","0.0","0.0","0.0","0.0","0.0","0.0","0.0","0.0","0.0","0.0","0.0","0.0","0.0","0.0","0.0","0.0","0.0","0.0","0.0","0.0","0.0","0.5","0.0","0.0","0.0","0.0","0.0","0.0","0.0","0.025","0.225","0.0","0.0","0.0","0.0","0.0","0.0","0.25","0.0","0.0","0.0","0.0","0.0","0.0","0.0","0.0","0.0","0.0","0.0","378.0","-131.0","16312.0","0.48","","","","1.0"
"3056","AgBi0.9Sb0.1Se2","AgBi0.9Sb0.1Se2","0.0","0.0","0.0","0.0","0.0","0.0","0.0","0.0","0.0","0.0","0.0","0.0","0.0","0.0","0.0","0.0","0.0","0.0","0.0","0.0","0.0","0.0","0.0","0.0","0.0","0.0","0.0","0.0","0.0","0.0","0.0","0.0","0.0","0.0","0.0","0.0","0.0","0.5","0.0","0.0","0.0","0.0","0.0","0.0","0.0","0.025","0.225","0.0","0.0","0.0","0.0","0.0","0.0","0.25","0.0","0.0","0.0","0.0","0.0","0.0","0.0","0.0","0.0","0.0","0.0","478.0","-153.0","20535.0","0.47","","","","1.0"
"3057","AgBi0.9Sb0.1Se2","AgBi0.9Sb0.1Se2","0.0","0.0","0.0","0.0","0.0","0.0","0.0","0.0","0.0","0.0","0.0","0.0","0.0","0.0","0.0","0.0","0.0","0.0","0.0","0.0","0.0","0.0","0.0","0.0","0.0","0.0","0.0","0.0","0.0","0.0","0.0","0.0","0.0","0.0","0.0","0.0","0.0","0.5","0.0","0.0","0.0","0.0","0.0","0.0","0.0","0.025","0.225","0.0","0.0","0.0","0.0","0.0","0.0","0.25","0.0","0.0","0.0","0.0","0.0","0.0","0.0","0.0","0.0","0.0","0.0","526.0","-211.0","7943.0","0.49","","","","1.0"
"3058","AgBi0.9Sb0.1Se2","AgBi0.9Sb0.1Se2","0.0","0.0","0.0","0.0","0.0","0.0","0.0","0.0","0.0","0.0","0.0","0.0","0.0","0.0","0.0","0.0","0.0","0.0","0.0","0.0","0.0","0.0","0.0","0.0","0.0","0.0","0.0","0.0","0.0","0.0","0.0","0.0","0.0","0.0","0.0","0.0","0.0","0.5","0.0","0.0","0.0","0.0","0.0","0.0","0.0","0.025","0.225","0.0","0.0","0.0","0.0","0.0","0.0","0.25","0.0","0.0","0.0","0.0","0.0","0.0","0.0","0.0","0.0","0.0","0.0","576.0","-217.0","7286.0","0.38","","","","1.0"
"3059","AgBi0.9Sb0.1Se2","AgBi0.9Sb0.1Se2","0.0","0.0","0.0","0.0","0.0","0.0","0.0","0.0","0.0","0.0","0.0","0.0","0.0","0.0","0.0","0.0","0.0","0.0","0.0","0.0","0.0","0.0","0.0","0.0","0.0","0.0","0.0","0.0","0.0","0.0","0.0","0.0","0.0","0.0","0.0","0.0","0.0","0.5","0.0","0.0","0.0","0.0","0.0","0.0","0.0","0.025","0.225","0.0","0.0","0.0","0.0","0.0","0.0","0.25","0.0","0.0","0.0","0.0","0.0","0.0","0.0","0.0","0.0","0.0","0.0","676.0","-247.0","5464.0","0.4","","","","1.0"
"3060","Cu0.98Pd0.02FeS2","Cu0.98Pd0.02FeS2","0.0","0.0","0.0","0.0","0.0","0.0","0.0","0.005","0.0","0.0","0.0","0.0","0.0","0.25","0.0","0.0","0.0","0.0","0.0","0.0","0.0","0.0","0.0","0.0","0.0","0.0","0.0","0.0","0.0","0.0","0.0","0.0","0.0","0.0","0.0","0.0","0.0","0.0","0.0","0.0","0.0","0.0","0.0","0.245","0.0","0.0","0.0","0.0","0.0","0.0","0.0","0.0","0.0","0.0","0.0","0.0","0.0","0.5","0.0","0.0","0.0","0.0","0.0","0.0","0.0","10.0","-18.0","3652.0","10.9","0.0","0.0","https://doi.org/10.1021/acs.jpcc.0c06490","1.0"
"3061","Cu0.98Pd0.02FeS2","Cu0.98Pd0.02FeS2","0.0","0.0","0.0","0.0","0.0","0.0","0.0","0.005","0.0","0.0","0.0","0.0","0.0","0.25","0.0","0.0","0.0","0.0","0.0","0.0","0.0","0.0","0.0","0.0","0.0","0.0","0.0","0.0","0.0","0.0","0.0","0.0","0.0","0.0","0.0","0.0","0.0","0.0","0.0","0.0","0.0","0.0","0.0","0.245","0.0","0.0","0.0","0.0","0.0","0.0","0.0","0.0","0.0","0.0","0.0","0.0","0.0","0.5","0.0","0.0","0.0","0.0","0.0","0.0","0.0","30.0","-47.0","5829.0","22.5","1e-05","0.0","https://doi.org/10.1021/acs.jpcc.0c06490","1.0"
"3062","Cu0.98Pd0.02FeS2","Cu0.98Pd0.02FeS2","0.0","0.0","0.0","0.0","0.0","0.0","0.0","0.005","0.0","0.0","0.0","0.0","0.0","0.25","0.0","0.0","0.0","0.0","0.0","0.0","0.0","0.0","0.0","0.0","0.0","0.0","0.0","0.0","0.0","0.0","0.0","0.0","0.0","0.0","0.0","0.0","0.0","0.0","0.0","0.0","0.0","0.0","0.0","0.245","0.0","0.0","0.0","0.0","0.0","0.0","0.0","0.0","0.0","0.0","0.0","0.0","0.0","0.5","0.0","0.0","0.0","0.0","0.0","0.0","0.0","50.0","-63.0","7134.0","20.68","3e-05","0.0","https://doi.org/10.1021/acs.jpcc.0c06490","1.0"
"3063","Cu0.98Pd0.02FeS2","Cu0.98Pd0.02FeS2","0.0","0.0","0.0","0.0","0.0","0.0","0.0","0.005","0.0","0.0","0.0","0.0","0.0","0.25","0.0","0.0","0.0","0.0","0.0","0.0","0.0","0.0","0.0","0.0","0.0","0.0","0.0","0.0","0.0","0.0","0.0","0.0","0.0","0.0","0.0","0.0","0.0","0.0","0.0","0.0","0.0","0.0","0.0","0.245","0.0","0.0","0.0","0.0","0.0","0.0","0.0","0.0","0.0","0.0","0.0","0.0","0.0","0.5","0.0","0.0","0.0","0.0","0.0","0.0","0.0","70.0","-76.0","7880.0","17.16","5e-05","0.0","https://doi.org/10.1021/acs.jpcc.0c06490","1.0"
"3064","Cu0.98Pd0.02FeS2","Cu0.98Pd0.02FeS2","0.0","0.0","0.0","0.0","0.0","0.0","0.0","0.005","0.0","0.0","0.0","0.0","0.0","0.25","0.0","0.0","0.0","0.0","0.0","0.0","0.0","0.0","0.0","0.0","0.0","0.0","0.0","0.0","0.0","0.0","0.0","0.0","0.0","0.0","0.0","0.0","0.0","0.0","0.0","0.0","0.0","0.0","0.0","0.245","0.0","0.0","0.0","0.0","0.0","0.0","0.0","0.0","0.0","0.0","0.0","0.0","0.0","0.5","0.0","0.0","0.0","0.0","0.0","0.0","0.0","100.0","-116.0","9306.0","13.98","0.00013","0.0","https://doi.org/10.1021/acs.jpcc.0c06490","1.0"
"3065","Cu0.98Pd0.02FeS2","Cu0.98Pd0.02FeS2","0.0","0.0","0.0","0.0","0.0","0.0","0.0","0.005","0.0","0.0","0.0","0.0","0.0","0.25","0.0","0.0","0.0","0.0","0.0","0.0","0.0","0.0","0.0","0.0","0.0","0.0","0.0","0.0","0.0","0.0","0.0","0.0","0.0","0.0","0.0","0.0","0.0","0.0","0.0","0.0","0.0","0.0","0.0","0.245","0.0","0.0","0.0","0.0","0.0","0.0","0.0","0.0","0.0","0.0","0.0","0.0","0.0","0.5","0.0","0.0","0.0","0.0","0.0","0.0","0.0","200.0","-223.0","10746.0","9.55","0.00053","0.01","https://doi.org/10.1021/acs.jpcc.0c06490","1.0"
"3066","Cu0.98Pd0.02FeS2","Cu0.98Pd0.02FeS2","0.0","0.0","0.0","0.0","0.0","0.0","0.0","0.005","0.0","0.0","0.0","0.0","0.0","0.25","0.0","0.0","0.0","0.0","0.0","0.0","0.0","0.0","0.0","0.0","0.0","0.0","0.0","0.0","0.0","0.0","0.0","0.0","0.0","0.0","0.0","0.0","0.0","0.0","0.0","0.0","0.0","0.0","0.0","0.245","0.0","0.0","0.0","0.0","0.0","0.0","0.0","0.0","0.0","0.0","0.0","0.0","0.0","0.5","0.0","0.0","0.0","0.0","0.0","0.0","0.0","300.0","-307.0","9305.0","7.39","0.00088","0.04","https://doi.org/10.1021/acs.jpcc.0c06490","1.0"
"3067","Cu0.995Pd0.005FeS2","Cu0.995Pd0.005FeS2","0.0","0.0","0.0","0.0","0.0","0.0","0.0","0.00125","0.0","0.0","0.0","0.0","0.0","0.25","0.0","0.0","0.0","0.0","0.0","0.0","0.0","0.0","0.0","0.0","0.0","0.0","0.0","0.0","0.0","0.0","0.0","0.0","0.0","0.0","0.0","0.0","0.0","0.0","0.0","0.0","0.0","0.0","0.0","0.24875","0.0","0.0","0.0","0.0","0.0","0.0","0.0","0.0","0.0","0.0","0.0","0.0","0.0","0.5","0.0","0.0","0.0","0.0","0.0","0.0","0.0","10.0","-150.0","0.0","26.25","0.0","0.0","https://doi.org/10.1021/acs.jpcc.0c06490","1.0"
"3068","Cu0.995Pd0.005FeS2","Cu0.995Pd0.005FeS2","0.0","0.0","0.0","0.0","0.0","0.0","0.0","0.00125","0.0","0.0","0.0","0.0","0.0","0.25","0.0","0.0","0.0","0.0","0.0","0.0","0.0","0.0","0.0","0.0","0.0","0.0","0.0","0.0","0.0","0.0","0.0","0.0","0.0","0.0","0.0","0.0","0.0","0.0","0.0","0.0","0.0","0.0","0.0","0.24875","0.0","0.0","0.0","0.0","0.0","0.0","0.0","0.0","0.0","0.0","0.0","0.0","0.0","0.5","0.0","0.0","0.0","0.0","0.0","0.0","0.0","30.0","-420.0","7.0","50.0","0.0","0.0","https://doi.org/10.1021/acs.jpcc.0c06490","1.0"
"3069","Cu0.995Pd0.005FeS2","Cu0.995Pd0.005FeS2","0.0","0.0","0.0","0.0","0.0","0.0","0.0","0.00125","0.0","0.0","0.0","0.0","0.0","0.25","0.0","0.0","0.0","0.0","0.0","0.0","0.0","0.0","0.0","0.0","0.0","0.0","0.0","0.0","0.0","0.0","0.0","0.0","0.0","0.0","0.0","0.0","0.0","0.0","0.0","0.0","0.0","0.0","0.0","0.24875","0.0","0.0","0.0","0.0","0.0","0.0","0.0","0.0","0.0","0.0","0.0","0.0","0.0","0.5","0.0","0.0","0.0","0.0","0.0","0.0","0.0","50.0","-489.0","63.0","37.84","1e-05","0.0","https://doi.org/10.1021/acs.jpcc.0c06490","1.0"
"3070","Cu0.995Pd0.005FeS2","Cu0.995Pd0.005FeS2","0.0","0.0","0.0","0.0","0.0","0.0","0.0","0.00125","0.0","0.0","0.0","0.0","0.0","0.25","0.0","0.0","0.0","0.0","0.0","0.0","0.0","0.0","0.0","0.0","0.0","0.0","0.0","0.0","0.0","0.0","0.0","0.0","0.0","0.0","0.0","0.0","0.0","0.0","0.0","0.0","0.0","0.0","0.0","0.24875","0.0","0.0","0.0","0.0","0.0","0.0","0.0","0.0","0.0","0.0","0.0","0.0","0.0","0.5","0.0","0.0","0.0","0.0","0.0","0.0","0.0","70.0","-487.0","264.0","29.43","6e-05","0.0","https://doi.org/10.1021/acs.jpcc.0c06490","1.0"
"3071","Cu0.995Pd0.005FeS2","Cu0.995Pd0.005FeS2","0.0","0.0","0.0","0.0","0.0","0.0","0.0","0.00125","0.0","0.0","0.0","0.0","0.0","0.25","0.0","0.0","0.0","0.0","0.0","0.0","0.0","0.0","0.0","0.0","0.0","0.0","0.0","0.0","0.0","0.0","0.0","0.0","0.0","0.0","0.0","0.0","0.0","0.0","0.0","0.0","0.0","0.0","0.0","0.24875","0.0","0.0","0.0","0.0","0.0","0.0","0.0","0.0","0.0","0.0","0.0","0.0","0.0","0.5","0.0","0.0","0.0","0.0","0.0","0.0","0.0","100.0","-450.0","1000.0","21.36","0.0002","0.0","https://doi.org/10.1021/acs.jpcc.0c06490","1.0"
"3072","Cu0.995Pd0.005FeS2","Cu0.995Pd0.005FeS2","0.0","0.0","0.0","0.0","0.0","0.0","0.0","0.00125","0.0","0.0","0.0","0.0","0.0","0.25","0.0","0.0","0.0","0.0","0.0","0.0","0.0","0.0","0.0","0.0","0.0","0.0","0.0","0.0","0.0","0.0","0.0","0.0","0.0","0.0","0.0","0.0","0.0","0.0","0.0","0.0","0.0","0.0","0.0","0.24875","0.0","0.0","0.0","0.0","0.0","0.0","0.0","0.0","0.0","0.0","0.0","0.0","0.0","0.5","0.0","0.0","0.0","0.0","0.0","0.0","0.0","200.0","-395.0","3652.0","12.16","0.00057","0.01","https://doi.org/10.1021/acs.jpcc.0c06490","1.0"
"3073","Cu0.995Pd0.005FeS2","Cu0.995Pd0.005FeS2","0.0","0.0","0.0","0.0","0.0","0.0","0.0","0.00125","0.0","0.0","0.0","0.0","0.0","0.25","0.0","0.0","0.0","0.0","0.0","0.0","0.0","0.0","0.0","0.0","0.0","0.0","0.0","0.0","0.0","0.0","0.0","0.0","0.0","0.0","0.0","0.0","0.0","0.0","0.0","0.0","0.0","0.0","0.0","0.24875","0.0","0.0","0.0","0.0","0.0","0.0","0.0","0.0","0.0","0.0","0.0","0.0","0.0","0.5","0.0","0.0","0.0","0.0","0.0","0.0","0.0","300.0","-405.0","4217.0","7.84","0.00069","0.03","https://doi.org/10.1021/acs.jpcc.0c06490","1.0"
"3074","Cu0.99Pd0.01FeS2","Cu0.99Pd0.01FeS2","0.0","0.0","0.0","0.0","0.0","0.0","0.0","0.0025","0.0","0.0","0.0","0.0","0.0","0.25","0.0","0.0","0.0","0.0","0.0","0.0","0.0","0.0","0.0","0.0","0.0","0.0","0.0","0.0","0.0","0.0","0.0","0.0","0.0","0.0","0.0","0.0","0.0","0.0","0.0","0.0","0.0","0.0","0.0","0.2475","0.0","0.0","0.0","0.0","0.0","0.0","0.0","0.0","0.0","0.0","0.0","0.0","0.0","0.5","0.0","0.0","0.0","0.0","0.0","0.0","0.0","10.0","-61.0","20.0","20.9","0.0","0.0","https://doi.org/10.1021/acs.jpcc.0c06490","1.0"
"3075","Cu0.99Pd0.01FeS2","Cu0.99Pd0.01FeS2","0.0","0.0","0.0","0.0","0.0","0.0","0.0","0.0025","0.0","0.0","0.0","0.0","0.0","0.25","0.0","0.0","0.0","0.0","0.0","0.0","0.0","0.0","0.0","0.0","0.0","0.0","0.0","0.0","0.0","0.0","0.0","0.0","0.0","0.0","0.0","0.0","0.0","0.0","0.0","0.0","0.0","0.0","0.0","0.2475","0.0","0.0","0.0","0.0","0.0","0.0","0.0","0.0","0.0","0.0","0.0","0.0","0.0","0.5","0.0","0.0","0.0","0.0","0.0","0.0","0.0","30.0","-124.0","221.0","34.43","0.0","0.0","https://doi.org/10.1021/acs.jpcc.0c06490","1.0"
"3076","Cu0.99Pd0.01FeS2","Cu0.99Pd0.01FeS2","0.0","0.0","0.0","0.0","0.0","0.0","0.0","0.0025","0.0","0.0","0.0","0.0","0.0","0.25","0.0","0.0","0.0","0.0","0.0","0.0","0.0","0.0","0.0","0.0","0.0","0.0","0.0","0.0","0.0","0.0","0.0","0.0","0.0","0.0","0.0","0.0","0.0","0.0","0.0","0.0","0.0","0.0","0.0","0.2475","0.0","0.0","0.0","0.0","0.0","0.0","0.0","0.0","0.0","0.0","0.0","0.0","0.0","0.5","0.0","0.0","0.0","0.0","0.0","0.0","0.0","50.0","-140.0","723.0","32.5","1e-05","0.0","https://doi.org/10.1021/acs.jpcc.0c06490","1.0"
"3077","Cu0.99Pd0.01FeS2","Cu0.99Pd0.01FeS2","0.0","0.0","0.0","0.0","0.0","0.0","0.0","0.0025","0.0","0.0","0.0","0.0","0.0","0.25","0.0","0.0","0.0","0.0","0.0","0.0","0.0","0.0","0.0","0.0","0.0","0.0","0.0","0.0","0.0","0.0","0.0","0.0","0.0","0.0","0.0","0.0","0.0","0.0","0.0","0.0","0.0","0.0","0.0","0.2475","0.0","0.0","0.0","0.0","0.0","0.0","0.0","0.0","0.0","0.0","0.0","0.0","0.0","0.5","0.0","0.0","0.0","0.0","0.0","0.0","0.0","70.0","-173.0","1382.0","29.2","4e-05","0.0","https://doi.org/10.1021/acs.jpcc.0c06490","1.0"
"3078","Cu0.99Pd0.01FeS2","Cu0.99Pd0.01FeS2","0.0","0.0","0.0","0.0","0.0","0.0","0.0","0.0025","0.0","0.0","0.0","0.0","0.0","0.25","0.0","0.0","0.0","0.0","0.0","0.0","0.0","0.0","0.0","0.0","0.0","0.0","0.0","0.0","0.0","0.0","0.0","0.0","0.0","0.0","0.0","0.0","0.0","0.0","0.0","0.0","0.0","0.0","0.0","0.2475","0.0","0.0","0.0","0.0","0.0","0.0","0.0","0.0","0.0","0.0","0.0","0.0","0.0","0.5","0.0","0.0","0.0","0.0","0.0","0.0","0.0","100.0","-249.0","2642.0","23.18","0.00016","0.0","https://doi.org/10.1021/acs.jpcc.0c06490","1.0"
"3079","Cu0.99Pd0.01FeS2","Cu0.99Pd0.01FeS2","0.0","0.0","0.0","0.0","0.0","0.0","0.0","0.0025","0.0","0.0","0.0","0.0","0.0","0.25","0.0","0.0","0.0","0.0","0.0","0.0","0.0","0.0","0.0","0.0","0.0","0.0","0.0","0.0","0.0","0.0","0.0","0.0","0.0","0.0","0.0","0.0","0.0","0.0","0.0","0.0","0.0","0.0","0.0","0.2475","0.0","0.0","0.0","0.0","0.0","0.0","0.0","0.0","0.0","0.0","0.0","0.0","0.0","0.5","0.0","0.0","0.0","0.0","0.0","0.0","0.0","200.0","-345.0","5425.0","12.84","0.00065","0.01","https://doi.org/10.1021/acs.jpcc.0c06490","1.0"
"3080","Cu0.99Pd0.01FeS2","Cu0.99Pd0.01FeS2","0.0","0.0","0.0","0.0","0.0","0.0","0.0","0.0025","0.0","0.0","0.0","0.0","0.0","0.25","0.0","0.0","0.0","0.0","0.0","0.0","0.0","0.0","0.0","0.0","0.0","0.0","0.0","0.0","0.0","0.0","0.0","0.0","0.0","0.0","0.0","0.0","0.0","0.0","0.0","0.0","0.0","0.0","0.0","0.2475","0.0","0.0","0.0","0.0","0.0","0.0","0.0","0.0","0.0","0.0","0.0","0.0","0.0","0.5","0.0","0.0","0.0","0.0","0.0","0.0","0.0","300.0","-396.0","5233.0","9.2","0.00082","0.03","https://doi.org/10.1021/acs.jpcc.0c06490","1.0"
"3081","Cu0.9Pd0.1FeS2","Cu0.9Pd0.1FeS2","0.0","0.0","0.0","0.0","0.0","0.0","0.0","0.025","0.0","0.0","0.0","0.0","0.0","0.25","0.0","0.0","0.0","0.0","0.0","0.0","0.0","0.0","0.0","0.0","0.0","0.0","0.0","0.0","0.0","0.0","0.0","0.0","0.0","0.0","0.0","0.0","0.0","0.0","0.0","0.0","0.0","0.0","0.0","0.225","0.0","0.0","0.0","0.0","0.0","0.0","0.0","0.0","0.0","0.0","0.0","0.0","0.0","0.5","0.0","0.0","0.0","0.0","0.0","0.0","0.0","10.0","-13.0","55804.0","5.47","1e-05","0.0","https://doi.org/10.1021/acs.jpcc.0c06490","1.0"
"3082","Cu0.9Pd0.1FeS2","Cu0.9Pd0.1FeS2","0.0","0.0","0.0","0.0","0.0","0.0","0.0","0.025","0.0","0.0","0.0","0.0","0.0","0.25","0.0","0.0","0.0","0.0","0.0","0.0","0.0","0.0","0.0","0.0","0.0","0.0","0.0","0.0","0.0","0.0","0.0","0.0","0.0","0.0","0.0","0.0","0.0","0.0","0.0","0.0","0.0","0.0","0.0","0.225","0.0","0.0","0.0","0.0","0.0","0.0","0.0","0.0","0.0","0.0","0.0","0.0","0.0","0.5","0.0","0.0","0.0","0.0","0.0","0.0","0.0","30.0","-31.0","57255.0","13.4","5e-05","0.0","https://doi.org/10.1021/acs.jpcc.0c06490","1.0"
"3083","Cu0.9Pd0.1FeS2","Cu0.9Pd0.1FeS2","0.0","0.0","0.0","0.0","0.0","0.0","0.0","0.025","0.0","0.0","0.0","0.0","0.0","0.25","0.0","0.0","0.0","0.0","0.0","0.0","0.0","0.0","0.0","0.0","0.0","0.0","0.0","0.0","0.0","0.0","0.0","0.0","0.0","0.0","0.0","0.0","0.0","0.0","0.0","0.0","0.0","0.0","0.0","0.225","0.0","0.0","0.0","0.0","0.0","0.0","0.0","0.0","0.0","0.0","0.0","0.0","0.0","0.5","0.0","0.0","0.0","0.0","0.0","0.0","0.0","50.0","-46.0","58294.0","13.75","0.00012","0.0","https://doi.org/10.1021/acs.jpcc.0c06490","1.0"
"3084","Cu0.9Pd0.1FeS2","Cu0.9Pd0.1FeS2","0.0","0.0","0.0","0.0","0.0","0.0","0.0","0.025","0.0","0.0","0.0","0.0","0.0","0.25","0.0","0.0","0.0","0.0","0.0","0.0","0.0","0.0","0.0","0.0","0.0","0.0","0.0","0.0","0.0","0.0","0.0","0.0","0.0","0.0","0.0","0.0","0.0","0.0","0.0","0.0","0.0","0.0","0.0","0.225","0.0","0.0","0.0","0.0","0.0","0.0","0.0","0.0","0.0","0.0","0.0","0.0","0.0","0.5","0.0","0.0","0.0","0.0","0.0","0.0","0.0","70.0","-56.0","56200.0","12.61","0.00018","0.0","https://doi.org/10.1021/acs.jpcc.0c06490","1.0"
"3085","Cu0.9Pd0.1FeS2","Cu0.9Pd0.1FeS2","0.0","0.0","0.0","0.0","0.0","0.0","0.0","0.025","0.0","0.0","0.0","0.0","0.0","0.25","0.0","0.0","0.0","0.0","0.0","0.0","0.0","0.0","0.0","0.0","0.0","0.0","0.0","0.0","0.0","0.0","0.0","0.0","0.0","0.0","0.0","0.0","0.0","0.0","0.0","0.0","0.0","0.0","0.0","0.225","0.0","0.0","0.0","0.0","0.0","0.0","0.0","0.0","0.0","0.0","0.0","0.0","0.0","0.5","0.0","0.0","0.0","0.0","0.0","0.0","0.0","100.0","-73.0","52330.0","10.68","0.00028","0.0","https://doi.org/10.1021/acs.jpcc.0c06490","1.0"
"3086","Cu0.9Pd0.1FeS2","Cu0.9Pd0.1FeS2","0.0","0.0","0.0","0.0","0.0","0.0","0.0","0.025","0.0","0.0","0.0","0.0","0.0","0.25","0.0","0.0","0.0","0.0","0.0","0.0","0.0","0.0","0.0","0.0","0.0","0.0","0.0","0.0","0.0","0.0","0.0","0.0","0.0","0.0","0.0","0.0","0.0","0.0","0.0","0.0","0.0","0.0","0.0","0.225","0.0","0.0","0.0","0.0","0.0","0.0","0.0","0.0","0.0","0.0","0.0","0.0","0.0","0.5","0.0","0.0","0.0","0.0","0.0","0.0","0.0","200.0","-124.0","37855.0","7.16","0.00058","0.02","https://doi.org/10.1021/acs.jpcc.0c06490","1.0"
"3087","Cu0.9Pd0.1FeS2","Cu0.9Pd0.1FeS2","0.0","0.0","0.0","0.0","0.0","0.0","0.0","0.025","0.0","0.0","0.0","0.0","0.0","0.25","0.0","0.0","0.0","0.0","0.0","0.0","0.0","0.0","0.0","0.0","0.0","0.0","0.0","0.0","0.0","0.0","0.0","0.0","0.0","0.0","0.0","0.0","0.0","0.0","0.0","0.0","0.0","0.0","0.0","0.225","0.0","0.0","0.0","0.0","0.0","0.0","0.0","0.0","0.0","0.0","0.0","0.0","0.0","0.5","0.0","0.0","0.0","0.0","0.0","0.0","0.0","300.0","-168.0","27384.0","5.23","0.00077","0.04","https://doi.org/10.1021/acs.jpcc.0c06490","1.0"
"3088","Cu1.02Fe0.98S2","Cu1.02Fe0.98S2","0.0","0.0","0.0","0.0","0.0","0.0","0.0","0.0","0.0","0.0","0.0","0.0","0.0","0.245","0.0","0.0","0.0","0.0","0.0","0.0","0.0","0.0","0.0","0.0","0.0","0.0","0.0","0.0","0.0","0.0","0.0","0.0","0.0","0.0","0.0","0.0","0.0","0.0","0.0","0.0","0.0","0.0","0.0","0.255","0.0","0.0","0.0","0.0","0.0","0.0","0.0","0.0","0.0","0.0","0.0","0.0","0.0","0.5","0.0","0.0","0.0","0.0","0.0","0.0","0.0","30.0","-1174.0","0.0","77.16","0.0","0.0","https://doi.org/10.1021/acs.jpcc.0c06490","1.0"
"3089","Cu1.02Fe0.98S2","Cu1.02Fe0.98S2","0.0","0.0","0.0","0.0","0.0","0.0","0.0","0.0","0.0","0.0","0.0","0.0","0.0","0.245","0.0","0.0","0.0","0.0","0.0","0.0","0.0","0.0","0.0","0.0","0.0","0.0","0.0","0.0","0.0","0.0","0.0","0.0","0.0","0.0","0.0","0.0","0.0","0.0","0.0","0.0","0.0","0.0","0.0","0.255","0.0","0.0","0.0","0.0","0.0","0.0","0.0","0.0","0.0","0.0","0.0","0.0","0.0","0.5","0.0","0.0","0.0","0.0","0.0","0.0","0.0","50.0","-973.0","0.0","54.25","0.0","0.0","https://doi.org/10.1021/acs.jpcc.0c06490","1.0"
"3090","Cu1.02Fe0.98S2","Cu1.02Fe0.98S2","0.0","0.0","0.0","0.0","0.0","0.0","0.0","0.0","0.0","0.0","0.0","0.0","0.0","0.245","0.0","0.0","0.0","0.0","0.0","0.0","0.0","0.0","0.0","0.0","0.0","0.0","0.0","0.0","0.0","0.0","0.0","0.0","0.0","0.0","0.0","0.0","0.0","0.0","0.0","0.0","0.0","0.0","0.0","0.255","0.0","0.0","0.0","0.0","0.0","0.0","0.0","0.0","0.0","0.0","0.0","0.0","0.0","0.5","0.0","0.0","0.0","0.0","0.0","0.0","0.0","70.0","-799.0","1.0","40.8","0.0","0.0","https://doi.org/10.1021/acs.jpcc.0c06490","1.0"
"3091","Cu1.02Fe0.98S2","Cu1.02Fe0.98S2","0.0","0.0","0.0","0.0","0.0","0.0","0.0","0.0","0.0","0.0","0.0","0.0","0.0","0.245","0.0","0.0","0.0","0.0","0.0","0.0","0.0","0.0","0.0","0.0","0.0","0.0","0.0","0.0","0.0","0.0","0.0","0.0","0.0","0.0","0.0","0.0","0.0","0.0","0.0","0.0","0.0","0.0","0.0","0.255","0.0","0.0","0.0","0.0","0.0","0.0","0.0","0.0","0.0","0.0","0.0","0.0","0.0","0.5","0.0","0.0","0.0","0.0","0.0","0.0","0.0","100.0","-671.0","11.0","31.02","0.0","0.0","https://doi.org/10.1021/acs.jpcc.0c06490","1.0"
"3092","Cu1.02Fe0.98S2","Cu1.02Fe0.98S2","0.0","0.0","0.0","0.0","0.0","0.0","0.0","0.0","0.0","0.0","0.0","0.0","0.0","0.245","0.0","0.0","0.0","0.0","0.0","0.0","0.0","0.0","0.0","0.0","0.0","0.0","0.0","0.0","0.0","0.0","0.0","0.0","0.0","0.0","0.0","0.0","0.0","0.0","0.0","0.0","0.0","0.0","0.0","0.255","0.0","0.0","0.0","0.0","0.0","0.0","0.0","0.0","0.0","0.0","0.0","0.0","0.0","0.5","0.0","0.0","0.0","0.0","0.0","0.0","0.0","200.0","-557.0","107.0","18.07","3e-05","0.0","https://doi.org/10.1021/acs.jpcc.0c06490","1.0"
"3093","Cu1.02Fe0.98S2","Cu1.02Fe0.98S2","0.0","0.0","0.0","0.0","0.0","0.0","0.0","0.0","0.0","0.0","0.0","0.0","0.0","0.245","0.0","0.0","0.0","0.0","0.0","0.0","0.0","0.0","0.0","0.0","0.0","0.0","0.0","0.0","0.0","0.0","0.0","0.0","0.0","0.0","0.0","0.0","0.0","0.0","0.0","0.0","0.0","0.0","0.0","0.255","0.0","0.0","0.0","0.0","0.0","0.0","0.0","0.0","0.0","0.0","0.0","0.0","0.0","0.5","0.0","0.0","0.0","0.0","0.0","0.0","0.0","300.0","-534.0","115.0","11.02","3e-05","0.0","https://doi.org/10.1021/acs.jpcc.0c06490","1.0"
"3094","CuFeS2","CuFeS2","0.0","0.0","0.0","0.0","0.0","0.0","0.0","0.0","0.0","0.0","0.0","0.0","0.0","0.25","0.0","0.0","0.0","0.0","0.0","0.0","0.0","0.0","0.0","0.0","0.0","0.0","0.0","0.0","0.0","0.0","0.0","0.0","0.0","0.0","0.0","0.0","0.0","0.0","0.0","0.0","0.0","0.0","0.0","0.25","0.0","0.0","0.0","0.0","0.0","0.0","0.0","0.0","0.0","0.0","0.0","0.0","0.0","0.5","0.0","0.0","0.0","0.0","0.0","0.0","0.0","10.0","-98.0","1.0","11.7","0.0","0.0","https://doi.org/10.1021/acs.jpcc.0c06490","1.0"
"3095","CuFeS2","CuFeS2","0.0","0.0","0.0","0.0","0.0","0.0","0.0","0.0","0.0","0.0","0.0","0.0","0.0","0.25","0.0","0.0","0.0","0.0","0.0","0.0","0.0","0.0","0.0","0.0","0.0","0.0","0.0","0.0","0.0","0.0","0.0","0.0","0.0","0.0","0.0","0.0","0.0","0.0","0.0","0.0","0.0","0.0","0.0","0.25","0.0","0.0","0.0","0.0","0.0","0.0","0.0","0.0","0.0","0.0","0.0","0.0","0.0","0.5","0.0","0.0","0.0","0.0","0.0","0.0","0.0","30.0","-307.0","26.0","29.77","0.0","0.0","https://doi.org/10.1021/acs.jpcc.0c06490","1.0"
"3096","CuFeS2","CuFeS2","0.0","0.0","0.0","0.0","0.0","0.0","0.0","0.0","0.0","0.0","0.0","0.0","0.0","0.25","0.0","0.0","0.0","0.0","0.0","0.0","0.0","0.0","0.0","0.0","0.0","0.0","0.0","0.0","0.0","0.0","0.0","0.0","0.0","0.0","0.0","0.0","0.0","0.0","0.0","0.0","0.0","0.0","0.0","0.25","0.0","0.0","0.0","0.0","0.0","0.0","0.0","0.0","0.0","0.0","0.0","0.0","0.0","0.5","0.0","0.0","0.0","0.0","0.0","0.0","0.0","50.0","-486.0","132.0","30.45","3e-05","0.0","https://doi.org/10.1021/acs.jpcc.0c06490","1.0"
"3097","CuFeS2","CuFeS2","0.0","0.0","0.0","0.0","0.0","0.0","0.0","0.0","0.0","0.0","0.0","0.0","0.0","0.25","0.0","0.0","0.0","0.0","0.0","0.0","0.0","0.0","0.0","0.0","0.0","0.0","0.0","0.0","0.0","0.0","0.0","0.0","0.0","0.0","0.0","0.0","0.0","0.0","0.0","0.0","0.0","0.0","0.0","0.25","0.0","0.0","0.0","0.0","0.0","0.0","0.0","0.0","0.0","0.0","0.0","0.0","0.0","0.5","0.0","0.0","0.0","0.0","0.0","0.0","0.0","70.0","-508.0","407.0","27.95","0.00011","0.0","https://doi.org/10.1021/acs.jpcc.0c06490","1.0"
"3098","CuFeS2","CuFeS2","0.0","0.0","0.0","0.0","0.0","0.0","0.0","0.0","0.0","0.0","0.0","0.0","0.0","0.25","0.0","0.0","0.0","0.0","0.0","0.0","0.0","0.0","0.0","0.0","0.0","0.0","0.0","0.0","0.0","0.0","0.0","0.0","0.0","0.0","0.0","0.0","0.0","0.0","0.0","0.0","0.0","0.0","0.0","0.25","0.0","0.0","0.0","0.0","0.0","0.0","0.0","0.0","0.0","0.0","0.0","0.0","0.0","0.5","0.0","0.0","0.0","0.0","0.0","0.0","0.0","100.0","-473.0","1241.0","23.86","0.00028","0.0","https://doi.org/10.1021/acs.jpcc.0c06490","1.0"
"3099","CuFeS2","CuFeS2","0.0","0.0","0.0","0.0","0.0","0.0","0.0","0.0","0.0","0.0","0.0","0.0","0.0","0.25","0.0","0.0","0.0","0.0","0.0","0.0","0.0","0.0","0.0","0.0","0.0","0.0","0.0","0.0","0.0","0.0","0.0","0.0","0.0","0.0","0.0","0.0","0.0","0.0","0.0","0.0","0.0","0.0","0.0","0.25","0.0","0.0","0.0","0.0","0.0","0.0","0.0","0.0","0.0","0.0","0.0","0.0","0.0","0.5","0.0","0.0","0.0","0.0","0.0","0.0","0.0","200.0","-376.0","5830.0","16.14","0.00082","0.01","https://doi.org/10.1021/acs.jpcc.0c06490","1.0"
"3100","Co9S8","Co9S8","0.0","0.0","0.0","0.0","0.0","0.0","0.0","0.0","0.0","0.0","0.0","0.5294117647058824","0.0","0.0","0.0","0.0","0.0","0.0","0.0","0.0","0.0","0.0","0.0","0.0","0.0","0.0","0.0","0.0","0.0","0.0","0.0","0.0","0.0","0.0","0.0","0.0","0.0","0.0","0.0","0.0","0.0","0.0","0.0","0.0","0.0","0.0","0.0","0.0","0.0","0.0","0.0","0.0","0.0","0.0","0.0","0.0","0.0","0.47058823529411764","0.0","0.0","0.0","0.0","0.0","0.0","0.0","18.0","-3.0","94644551.0","27.77","0.00059","0.0","https://doi.org/10.1021/acs.jpcc.0c11601","1.0"
"3101","Co9S8","Co9S8","0.0","0.0","0.0","0.0","0.0","0.0","0.0","0.0","0.0","0.0","0.0","0.5294117647058824","0.0","0.0","0.0","0.0","0.0","0.0","0.0","0.0","0.0","0.0","0.0","0.0","0.0","0.0","0.0","0.0","0.0","0.0","0.0","0.0","0.0","0.0","0.0","0.0","0.0","0.0","0.0","0.0","0.0","0.0","0.0","0.0","0.0","0.0","0.0","0.0","0.0","0.0","0.0","0.0","0.0","0.0","0.0","0.0","0.0","0.47058823529411764","0.0","0.0","0.0","0.0","0.0","0.0","0.0","41.0","-2.0","41450510.0","33.17","0.00066","0.0","https://doi.org/10.1021/acs.jpcc.0c11601","1.0"
"3102","Co9S8","Co9S8","0.0","0.0","0.0","0.0","0.0","0.0","0.0","0.0","0.0","0.0","0.0","0.5294117647058824","0.0","0.0","0.0","0.0","0.0","0.0","0.0","0.0","0.0","0.0","0.0","0.0","0.0","0.0","0.0","0.0","0.0","0.0","0.0","0.0","0.0","0.0","0.0","0.0","0.0","0.0","0.0","0.0","0.0","0.0","0.0","0.0","0.0","0.0","0.0","0.0","0.0","0.0","0.0","0.0","0.0","0.0","0.0","0.0","0.0","0.47058823529411764","0.0","0.0","0.0","0.0","0.0","0.0","0.0","66.0","-2.0","17339800.0","29.05","6e-05","0.0","https://doi.org/10.1021/acs.jpcc.0c11601","1.0"
"3103","Co9S8","Co9S8","0.0","0.0","0.0","0.0","0.0","0.0","0.0","0.0","0.0","0.0","0.0","0.5294117647058824","0.0","0.0","0.0","0.0","0.0","0.0","0.0","0.0","0.0","0.0","0.0","0.0","0.0","0.0","0.0","0.0","0.0","0.0","0.0","0.0","0.0","0.0","0.0","0.0","0.0","0.0","0.0","0.0","0.0","0.0","0.0","0.0","0.0","0.0","0.0","0.0","0.0","0.0","0.0","0.0","0.0","0.0","0.0","0.0","0.0","0.47058823529411764","0.0","0.0","0.0","0.0","0.0","0.0","0.0","89.0","-5.0","9728543.0","24.05","0.0002","0.0","https://doi.org/10.1021/acs.jpcc.0c11601","1.0"
"3104","Co9S8","Co9S8","0.0","0.0","0.0","0.0","0.0","0.0","0.0","0.0","0.0","0.0","0.0","0.5294117647058824","0.0","0.0","0.0","0.0","0.0","0.0","0.0","0.0","0.0","0.0","0.0","0.0","0.0","0.0","0.0","0.0","0.0","0.0","0.0","0.0","0.0","0.0","0.0","0.0","0.0","0.0","0.0","0.0","0.0","0.0","0.0","0.0","0.0","0.0","0.0","0.0","0.0","0.0","0.0","0.0","0.0","0.0","0.0","0.0","0.0","0.47058823529411764","0.0","0.0","0.0","0.0","0.0","0.0","0.0","107.0","-5.0","6740000.0","20.27","0.00015","0.0","https://doi.org/10.1021/acs.jpcc.0c11601","1.0"
"3105","Co9S8","Co9S8","0.0","0.0","0.0","0.0","0.0","0.0","0.0","0.0","0.0","0.0","0.0","0.5294117647058824","0.0","0.0","0.0","0.0","0.0","0.0","0.0","0.0","0.0","0.0","0.0","0.0","0.0","0.0","0.0","0.0","0.0","0.0","0.0","0.0","0.0","0.0","0.0","0.0","0.0","0.0","0.0","0.0","0.0","0.0","0.0","0.0","0.0","0.0","0.0","0.0","0.0","0.0","0.0","0.0","0.0","0.0","0.0","0.0","0.0","0.47058823529411764","0.0","0.0","0.0","0.0","0.0","0.0","0.0","150.0","-7.0","3679062.0","15.74","0.00019","0.0","https://doi.org/10.1021/acs.jpcc.0c11601","1.0"
"3106","Co9S8","Co9S8","0.0","0.0","0.0","0.0","0.0","0.0","0.0","0.0","0.0","0.0","0.0","0.5294117647058824","0.0","0.0","0.0","0.0","0.0","0.0","0.0","0.0","0.0","0.0","0.0","0.0","0.0","0.0","0.0","0.0","0.0","0.0","0.0","0.0","0.0","0.0","0.0","0.0","0.0","0.0","0.0","0.0","0.0","0.0","0.0","0.0","0.0","0.0","0.0","0.0","0.0","0.0","0.0","0.0","0.0","0.0","0.0","0.0","0.0","0.47058823529411764","0.0","0.0","0.0","0.0","0.0","0.0","0.0","250.0","-15.0","1666700.0","11.28","0.00038","0.01","https://doi.org/10.1021/acs.jpcc.0c11601","1.0"
"3107","Co9S8","Co9S8","0.0","0.0","0.0","0.0","0.0","0.0","0.0","0.0","0.0","0.0","0.0","0.5294117647058824","0.0","0.0","0.0","0.0","0.0","0.0","0.0","0.0","0.0","0.0","0.0","0.0","0.0","0.0","0.0","0.0","0.0","0.0","0.0","0.0","0.0","0.0","0.0","0.0","0.0","0.0","0.0","0.0","0.0","0.0","0.0","0.0","0.0","0.0","0.0","0.0","0.0","0.0","0.0","0.0","0.0","0.0","0.0","0.0","0.0","0.47058823529411764","0.0","0.0","0.0","0.0","0.0","0.0","0.0","300.0","-19.0","1269362.0","10.0","0.00047","0.01","https://doi.org/10.1021/acs.jpcc.0c11601","1.0"
"3108","CoS2","CoS2","0.0","0.0","0.0","0.0","0.0","0.0","0.0","0.0","0.0","0.0","0.0","0.3333333333333333","0.0","0.0","0.0","0.0","0.0","0.0","0.0","0.0","0.0","0.0","0.0","0.0","0.0","0.0","0.0","0.0","0.0","0.0","0.0","0.0","0.0","0.0","0.0","0.0","0.0","0.0","0.0","0.0","0.0","0.0","0.0","0.0","0.0","0.0","0.0","0.0","0.0","0.0","0.0","0.0","0.0","0.0","0.0","0.0","0.0","0.6666666666666666","0.0","0.0","0.0","0.0","0.0","0.0","0.0","41.0","-29.0","5214000.0","10.8","0.00508","0.02","https://doi.org/10.1021/acs.jpcc.0c11601","1.0"
"3109","CoS2","CoS2","0.0","0.0","0.0","0.0","0.0","0.0","0.0","0.0","0.0","0.0","0.0","0.3333333333333333","0.0","0.0","0.0","0.0","0.0","0.0","0.0","0.0","0.0","0.0","0.0","0.0","0.0","0.0","0.0","0.0","0.0","0.0","0.0","0.0","0.0","0.0","0.0","0.0","0.0","0.0","0.0","0.0","0.0","0.0","0.0","0.0","0.0","0.0","0.0","0.0","0.0","0.0","0.0","0.0","0.0","0.0","0.0","0.0","0.0","0.6666666666666666","0.0","0.0","0.0","0.0","0.0","0.0","0.0","66.0","-33.0","2500000.0","14.17","0.00333","0.01","https://doi.org/10.1021/acs.jpcc.0c11601","1.0"
"3110","CoS2","CoS2","0.0","0.0","0.0","0.0","0.0","0.0","0.0","0.0","0.0","0.0","0.0","0.3333333333333333","0.0","0.0","0.0","0.0","0.0","0.0","0.0","0.0","0.0","0.0","0.0","0.0","0.0","0.0","0.0","0.0","0.0","0.0","0.0","0.0","0.0","0.0","0.0","0.0","0.0","0.0","0.0","0.0","0.0","0.0","0.0","0.0","0.0","0.0","0.0","0.0","0.0","0.0","0.0","0.0","0.0","0.0","0.0","0.0","0.0","0.6666666666666666","0.0","0.0","0.0","0.0","0.0","0.0","0.0","89.0","-30.0","1539044.0","14.75","0.00194","0.01","https://doi.org/10.1021/acs.jpcc.0c11601","1.0"
