Repository: anilkunwar/thermoelectrics

# Machine learning assisted design of thermoelectrics

a. Machine Learning

# Fetching the upto date data of thermoelectricity (Informatics)

# Featurization:

The computer code to convert the multicomponent chemical formula and temperature row into composition-temperature feature vector
Binary alloys/compunds with upload from json files
Multicomponent alloys/compunds with upload from json files

# Informatics approach to classify p-type and n-type thermoelectric materials

Basic Illustrative Tutorials
Querying the Abstracts on the Materials Science, Applied Physics and Condensed Matter Physics on Keyterms Specific to Thermoelectrics
NER analysis for material type classification

File: machine_learning/vae_regression/latent_space_exploration/thermoelectric_materials.csv (part 43 of 71)
"","Formula","modformula","In","Tl","La","Sr","Mn","Ni","Ru","Pd","Hf","Cs","Sc","Co","Si","Fe","Li","Cl","Yb","Te","N","Ti","Cd","Zr","Y","Ga","Cr","Pr","Tm","Br","Ca","Mg","Rb","Au","Nd","Ce","Ho","I","Ba","Se","Pb","Ge","Gd","Tb","Dy","Cu","Na","Sb","Bi","P","As","Sm","Zn","Al","Sn","Ag","Nb","Mo","V","S","K","Lu","O","Eu","Ta","B","Er","temperature(K)","seebeck_coefficient(μV/K)","electrical_conductivity(S/m)","thermal_conductivity(W/mK)","power_factor(W/mK2)","ZT","reference","sum_elements"
"3111","CoS2","CoS2","0.0","0.0","0.0","0.0","0.0","0.0","0.0","0.0","0.0","0.0","0.0","0.3333333333333333","0.0","0.0","0.0","0.0","0.0","0.0","0.0","0.0","0.0","0.0","0.0","0.0","0.0","0.0","0.0","0.0","0.0","0.0","0.0","0.0","0.0","0.0","0.0","0.0","0.0","0.0","0.0","0.0","0.0","0.0","0.0","0.0","0.0","0.0","0.0","0.0","0.0","0.0","0.0","0.0","0.0","0.0","0.0","0.0","0.0","0.6666666666666666","0.0","0.0","0.0","0.0","0.0","0.0","0.0","107.0","-27.0","1190412.0","14.12","0.00131","0.01","https://doi.org/10.1021/acs.jpcc.0c11601","1.0"
"3112","CoS2","CoS2","0.0","0.0","0.0","0.0","0.0","0.0","0.0","0.0","0.0","0.0","0.0","0.3333333333333333","0.0","0.0","0.0","0.0","0.0","0.0","0.0","0.0","0.0","0.0","0.0","0.0","0.0","0.0","0.0","0.0","0.0","0.0","0.0","0.0","0.0","0.0","0.0","0.0","0.0","0.0","0.0","0.0","0.0","0.0","0.0","0.0","0.0","0.0","0.0","0.0","0.0","0.0","0.0","0.0","0.0","0.0","0.0","0.0","0.0","0.6666666666666666","0.0","0.0","0.0","0.0","0.0","0.0","0.0","150.0","-32.0","1000000.0","12.95","0.00124","0.01","https://doi.org/10.1021/acs.jpcc.0c11601","1.0"
"3113","CoS2","CoS2","0.0","0.0","0.0","0.0","0.0","0.0","0.0","0.0","0.0","0.0","0.0","0.3333333333333333","0.0","0.0","0.0","0.0","0.0","0.0","0.0","0.0","0.0","0.0","0.0","0.0","0.0","0.0","0.0","0.0","0.0","0.0","0.0","0.0","0.0","0.0","0.0","0.0","0.0","0.0","0.0","0.0","0.0","0.0","0.0","0.0","0.0","0.0","0.0","0.0","0.0","0.0","0.0","0.0","0.0","0.0","0.0","0.0","0.0","0.6666666666666666","0.0","0.0","0.0","0.0","0.0","0.0","0.0","250.0","-37.0","759413.0","11.94","0.00134","0.02","https://doi.org/10.1021/acs.jpcc.0c11601","1.0"
"3114","CoS2","CoS2","0.0","0.0","0.0","0.0","0.0","0.0","0.0","0.0","0.0","0.0","0.0","0.3333333333333333","0.0","0.0","0.0","0.0","0.0","0.0","0.0","0.0","0.0","0.0","0.0","0.0","0.0","0.0","0.0","0.0","0.0","0.0","0.0","0.0","0.0","0.0","0.0","0.0","0.0","0.0","0.0","0.0","0.0","0.0","0.0","0.0","0.0","0.0","0.0","0.0","0.0","0.0","0.0","0.0","0.0","0.0","0.0","0.0","0.0","0.6666666666666666","0.0","0.0","0.0","0.0","0.0","0.0","0.0","300.0","-40.0","667884.0","11.2","0.00133","0.03","https://doi.org/10.1021/acs.jpcc.0c11601","1.0"
"3115","SnAgSbSe2","SnAgSbSe2","0.0","0.0","0.0","0.0","0.0","0.0","0.0","0.0","0.0","0.0","0.0","0.0","0.0","0.0","0.0","0.0","0.0","0.0","0.0","0.0","0.0","0.0","0.0","0.0","0.0","0.0","0.0","0.0","0.0","0.0","0.0","0.0","0.0","0.0","0.0","0.0","0.0","0.4","0.0","0.0","0.0","0.0","0.0","0.0","0.0","0.2","0.0","0.0","0.0","0.0","0.0","0.0","0.2","0.2","0.0","0.0","0.0","0.0","0.0","0.0","0.0","0.0","0.0","0.0","0.0","600.0","60.0","285000.0","5.15","","","","1.0"
"3116","SnAgSbSe2","SnAgSbSe2","0.0","0.0","0.0","0.0","0.0","0.0","0.0","0.0","0.0","0.0","0.0","0.0","0.0","0.0","0.0","0.0","0.0","0.0","0.0","0.0","0.0","0.0","0.0","0.0","0.0","0.0","0.0","0.0","0.0","0.0","0.0","0.0","0.0","0.0","0.0","0.0","0.0","0.4","0.0","0.0","0.0","0.0","0.0","0.0","0.0","0.2","0.0","0.0","0.0","0.0","0.0","0.0","0.2","0.2","0.0","0.0","0.0","0.0","0.0","0.0","0.0","0.0","0.0","0.0","0.0","650.0","71.0","236200.0","4.66","","","","1.0"
"3117","SnAgSbSe2","SnAgSbSe2","0.0","0.0","0.0","0.0","0.0","0.0","0.0","0.0","0.0","0.0","0.0","0.0","0.0","0.0","0.0","0.0","0.0","0.0","0.0","0.0","0.0","0.0","0.0","0.0","0.0","0.0","0.0","0.0","0.0","0.0","0.0","0.0","0.0","0.0","0.0","0.0","0.0","0.4","0.0","0.0","0.0","0.0","0.0","0.0","0.0","0.2","0.0","0.0","0.0","0.0","0.0","0.0","0.2","0.2","0.0","0.0","0.0","0.0","0.0","0.0","0.0","0.0","0.0","0.0","0.0","700.0","87.0","190140.0","4.18","","","","1.0"
"3118","SnAgSbSe2","SnAgSbSe2","0.0","0.0","0.0","0.0","0.0","0.0","0.0","0.0","0.0","0.0","0.0","0.0","0.0","0.0","0.0","0.0","0.0","0.0","0.0","0.0","0.0","0.0","0.0","0.0","0.0","0.0","0.0","0.0","0.0","0.0","0.0","0.0","0.0","0.0","0.0","0.0","0.0","0.4","0.0","0.0","0.0","0.0","0.0","0.0","0.0","0.2","0.0","0.0","0.0","0.0","0.0","0.0","0.2","0.2","0.0","0.0","0.0","0.0","0.0","0.0","0.0","0.0","0.0","0.0","0.0","750.0","103.0","153061.0","3.77","","","","1.0"
"3119","SnAgSbSe2","SnAgSbSe2","0.0","0.0","0.0","0.0","0.0","0.0","0.0","0.0","0.0","0.0","0.0","0.0","0.0","0.0","0.0","0.0","0.0","0.0","0.0","0.0","0.0","0.0","0.0","0.0","0.0","0.0","0.0","0.0","0.0","0.0","0.0","0.0","0.0","0.0","0.0","0.0","0.0","0.4","0.0","0.0","0.0","0.0","0.0","0.0","0.0","0.2","0.0","0.0","0.0","0.0","0.0","0.0","0.2","0.2","0.0","0.0","0.0","0.0","0.0","0.0","0.0","0.0","0.0","0.0","0.0","800.0","118.0","115800.0","3.37","","","","1.0"
"3120","SnTe0.15AgSbSe2","SnTe0.15AgSbSe2","0.0","0.0","0.0","0.0","0.0","0.0","0.0","0.0","0.0","0.0","0.0","0.0","0.0","0.0","0.0","0.0","0.0","0.029126213592233007","0.0","0.0","0.0","0.0","0.0","0.0","0.0","0.0","0.0","0.0","0.0","0.0","0.0","0.0","0.0","0.0","0.0","0.0","0.0","0.3883495145631068","0.0","0.0","0.0","0.0","0.0","0.0","0.0","0.1941747572815534","0.0","0.0","0.0","0.0","0.0","0.0","0.1941747572815534","0.1941747572815534","0.0","0.0","0.0","0.0","0.0","0.0","0.0","0.0","0.0","0.0","0.0","300.0","61.0","161200.0","2.19","","","","1.0"
"3121","SnTe0.15AgSbSe2","SnTe0.15AgSbSe2","0.0","0.0","0.0","0.0","0.0","0.0","0.0","0.0","0.0","0.0","0.0","0.0","0.0","0.0","0.0","0.0","0.0","0.029126213592233007","0.0","0.0","0.0","0.0","0.0","0.0","0.0","0.0","0.0","0.0","0.0","0.0","0.0","0.0","0.0","0.0","0.0","0.0","0.0","0.3883495145631068","0.0","0.0","0.0","0.0","0.0","0.0","0.0","0.1941747572815534","0.0","0.0","0.0","0.0","0.0","0.0","0.1941747572815534","0.1941747572815534","0.0","0.0","0.0","0.0","0.0","0.0","0.0","0.0","0.0","0.0","0.0","400.0","81.0","136577.0","2.16","","","","1.0"
"3122","SnTe0.15AgSbSe2","SnTe0.15AgSbSe2","0.0","0.0","0.0","0.0","0.0","0.0","0.0","0.0","0.0","0.0","0.0","0.0","0.0","0.0","0.0","0.0","0.0","0.029126213592233007","0.0","0.0","0.0","0.0","0.0","0.0","0.0","0.0","0.0","0.0","0.0","0.0","0.0","0.0","0.0","0.0","0.0","0.0","0.0","0.3883495145631068","0.0","0.0","0.0","0.0","0.0","0.0","0.0","0.1941747572815534","0.0","0.0","0.0","0.0","0.0","0.0","0.1941747572815534","0.1941747572815534","0.0","0.0","0.0","0.0","0.0","0.0","0.0","0.0","0.0","0.0","0.0","500.0","101.0","112400.0","2.01","","","","1.0"
"3123","SnTe0.15AgSbSe2","SnTe0.15AgSbSe2","0.0","0.0","0.0","0.0","0.0","0.0","0.0","0.0","0.0","0.0","0.0","0.0","0.0","0.0","0.0","0.0","0.0","0.029126213592233007","0.0","0.0","0.0","0.0","0.0","0.0","0.0","0.0","0.0","0.0","0.0","0.0","0.0","0.0","0.0","0.0","0.0","0.0","0.0","0.3883495145631068","0.0","0.0","0.0","0.0","0.0","0.0","0.0","0.1941747572815534","0.0","0.0","0.0","0.0","0.0","0.0","0.1941747572815534","0.1941747572815534","0.0","0.0","0.0","0.0","0.0","0.0","0.0","0.0","0.0","0.0","0.0","600.0","123.0","89000.0","1.8","","","","1.0"
"3124","SnTe0.15AgSbSe2","SnTe0.15AgSbSe2","0.0","0.0","0.0","0.0","0.0","0.0","0.0","0.0","0.0","0.0","0.0","0.0","0.0","0.0","0.0","0.0","0.0","0.029126213592233007","0.0","0.0","0.0","0.0","0.0","0.0","0.0","0.0","0.0","0.0","0.0","0.0","0.0","0.0","0.0","0.0","0.0","0.0","0.0","0.3883495145631068","0.0","0.0","0.0","0.0","0.0","0.0","0.0","0.1941747572815534","0.0","0.0","0.0","0.0","0.0","0.0","0.1941747572815534","0.1941747572815534","0.0","0.0","0.0","0.0","0.0","0.0","0.0","0.0","0.0","0.0","0.0","650.0","133.0","81500.0","1.76","","","","1.0"
"3125","SnTe0.15AgSbSe2","SnTe0.15AgSbSe2","0.0","0.0","0.0","0.0","0.0","0.0","0.0","0.0","0.0","0.0","0.0","0.0","0.0","0.0","0.0","0.0","0.0","0.029126213592233007","0.0","0.0","0.0","0.0","0.0","0.0","0.0","0.0","0.0","0.0","0.0","0.0","0.0","0.0","0.0","0.0","0.0","0.0","0.0","0.3883495145631068","0.0","0.0","0.0","0.0","0.0","0.0","0.0","0.1941747572815534","0.0","0.0","0.0","0.0","0.0","0.0","0.1941747572815534","0.1941747572815534","0.0","0.0","0.0","0.0","0.0","0.0","0.0","0.0","0.0","0.0","0.0","700.0","140.0","76870.0","1.71","","","","1.0"
"3126","SnTe0.15AgSbSe2","SnTe0.15AgSbSe2","0.0","0.0","0.0","0.0","0.0","0.0","0.0","0.0","0.0","0.0","0.0","0.0","0.0","0.0","0.0","0.0","0.0","0.029126213592233007","0.0","0.0","0.0","0.0","0.0","0.0","0.0","0.0","0.0","0.0","0.0","0.0","0.0","0.0","0.0","0.0","0.0","0.0","0.0","0.3883495145631068","0.0","0.0","0.0","0.0","0.0","0.0","0.0","0.1941747572815534","0.0","0.0","0.0","0.0","0.0","0.0","0.1941747572815534","0.1941747572815534","0.0","0.0","0.0","0.0","0.0","0.0","0.0","0.0","0.0","0.0","0.0","800.0","146.0","76600.0","1.72","","","","1.0"
"3127","SnTe0.1AgSbSe2","SnTe0.1AgSbSe2","0.0","0.0","0.0","0.0","0.0","0.0","0.0","0.0","0.0","0.0","0.0","0.0","0.0","0.0","0.0","0.0","0.0","0.019607843137254905","0.0","0.0","0.0","0.0","0.0","0.0","0.0","0.0","0.0","0.0","0.0","0.0","0.0","0.0","0.0","0.0","0.0","0.0","0.0","0.3921568627450981","0.0","0.0","0.0","0.0","0.0","0.0","0.0","0.19607843137254904","0.0","0.0","0.0","0.0","0.0","0.0","0.19607843137254904","0.19607843137254904","0.0","0.0","0.0","0.0","0.0","0.0","0.0","0.0","0.0","0.0","0.0","300.0","53.0","206711.0","2.45","","","","1.0000000000000002"
"3128","SnTe0.1AgSbSe2","SnTe0.1AgSbSe2","0.0","0.0","0.0","0.0","0.0","0.0","0.0","0.0","0.0","0.0","0.0","0.0","0.0","0.0","0.0","0.0","0.0","0.019607843137254905","0.0","0.0","0.0","0.0","0.0","0.0","0.0","0.0","0.0","0.0","0.0","0.0","0.0","0.0","0.0","0.0","0.0","0.0","0.0","0.3921568627450981","0.0","0.0","0.0","0.0","0.0","0.0","0.0","0.19607843137254904","0.0","0.0","0.0","0.0","0.0","0.0","0.19607843137254904","0.19607843137254904","0.0","0.0","0.0","0.0","0.0","0.0","0.0","0.0","0.0","0.0","0.0","400.0","71.0","170400.0","2.44","","","","1.0000000000000002"
"3129","SnTe0.1AgSbSe2","SnTe0.1AgSbSe2","0.0","0.0","0.0","0.0","0.0","0.0","0.0","0.0","0.0","0.0","0.0","0.0","0.0","0.0","0.0","0.0","0.0","0.019607843137254905","0.0","0.0","0.0","0.0","0.0","0.0","0.0","0.0","0.0","0.0","0.0","0.0","0.0","0.0","0.0","0.0","0.0","0.0","0.0","0.3921568627450981","0.0","0.0","0.0","0.0","0.0","0.0","0.0","0.19607843137254904","0.0","0.0","0.0","0.0","0.0","0.0","0.19607843137254904","0.19607843137254904","0.0","0.0","0.0","0.0","0.0","0.0","0.0","0.0","0.0","0.0","0.0","500.0","90.0","138255.0","2.29","","","","1.0000000000000002"
"3130","SnTe0.1AgSbSe2","SnTe0.1AgSbSe2","0.0","0.0","0.0","0.0","0.0","0.0","0.0","0.0","0.0","0.0","0.0","0.0","0.0","0.0","0.0","0.0","0.0","0.019607843137254905","0.0","0.0","0.0","0.0","0.0","0.0","0.0","0.0","0.0","0.0","0.0","0.0","0.0","0.0","0.0","0.0","0.0","0.0","0.0","0.3921568627450981","0.0","0.0","0.0","0.0","0.0","0.0","0.0","0.19607843137254904","0.0","0.0","0.0","0.0","0.0","0.0","0.19607843137254904","0.19607843137254904","0.0","0.0","0.0","0.0","0.0","0.0","0.0","0.0","0.0","0.0","0.0","600.0","113.0","109350.0","2.06","","","","1.0000000000000002"
"3131","SnTe0.1AgSbSe2","SnTe0.1AgSbSe2","0.0","0.0","0.0","0.0","0.0","0.0","0.0","0.0","0.0","0.0","0.0","0.0","0.0","0.0","0.0","0.0","0.0","0.019607843137254905","0.0","0.0","0.0","0.0","0.0","0.0","0.0","0.0","0.0","0.0","0.0","0.0","0.0","0.0","0.0","0.0","0.0","0.0","0.0","0.3921568627450981","0.0","0.0","0.0","0.0","0.0","0.0","0.0","0.19607843137254904","0.0","0.0","0.0","0.0","0.0","0.0","0.19607843137254904","0.19607843137254904","0.0","0.0","0.0","0.0","0.0","0.0","0.0","0.0","0.0","0.0","0.0","650.0","125.0","96644.0","1.97","","","","1.0000000000000002"
"3132","SnTe0.1AgSbSe2","SnTe0.1AgSbSe2","0.0","0.0","0.0","0.0","0.0","0.0","0.0","0.0","0.0","0.0","0.0","0.0","0.0","0.0","0.0","0.0","0.0","0.019607843137254905","0.0","0.0","0.0","0.0","0.0","0.0","0.0","0.0","0.0","0.0","0.0","0.0","0.0","0.0","0.0","0.0","0.0","0.0","0.0","0.3921568627450981","0.0","0.0","0.0","0.0","0.0","0.0","0.0","0.19607843137254904","0.0","0.0","0.0","0.0","0.0","0.0","0.19607843137254904","0.19607843137254904","0.0","0.0","0.0","0.0","0.0","0.0","0.0","0.0","0.0","0.0","0.0","700.0","134.0","89000.0","1.9","","","","1.0000000000000002"
"3133","SnTe0.1AgSbSe2","SnTe0.1AgSbSe2","0.0","0.0","0.0","0.0","0.0","0.0","0.0","0.0","0.0","0.0","0.0","0.0","0.0","0.0","0.0","0.0","0.0","0.019607843137254905","0.0","0.0","0.0","0.0","0.0","0.0","0.0","0.0","0.0","0.0","0.0","0.0","0.0","0.0","0.0","0.0","0.0","0.0","0.0","0.3921568627450981","0.0","0.0","0.0","0.0","0.0","0.0","0.0","0.19607843137254904","0.0","0.0","0.0","0.0","0.0","0.0","0.19607843137254904","0.19607843137254904","0.0","0.0","0.0","0.0","0.0","0.0","0.0","0.0","0.0","0.0","0.0","750.0","140.0","84900.0","1.88","","","","1.0000000000000002"
"3134","SnTe0.1AgSbSe2","SnTe0.1AgSbSe2","0.0","0.0","0.0","0.0","0.0","0.0","0.0","0.0","0.0","0.0","0.0","0.0","0.0","0.0","0.0","0.0","0.0","0.019607843137254905","0.0","0.0","0.0","0.0","0.0","0.0","0.0","0.0","0.0","0.0","0.0","0.0","0.0","0.0","0.0","0.0","0.0","0.0","0.0","0.3921568627450981","0.0","0.0","0.0","0.0","0.0","0.0","0.0","0.19607843137254904","0.0","0.0","0.0","0.0","0.0","0.0","0.19607843137254904","0.19607843137254904","0.0","0.0","0.0","0.0","0.0","0.0","0.0","0.0","0.0","0.0","0.0","800.0","143.0","83893.0","1.91","","","","1.0000000000000002"
"3135","SnTe0.25AgSbSe2","SnTe0.25AgSbSe2","0.0","0.0","0.0","0.0","0.0","0.0","0.0","0.0","0.0","0.0","0.0","0.0","0.0","0.0","0.0","0.0","0.0","0.047619047619047616","0.0","0.0","0.0","0.0","0.0","0.0","0.0","0.0","0.0","0.0","0.0","0.0","0.0","0.0","0.0","0.0","0.0","0.0","0.0","0.38095238095238093","0.0","0.0","0.0","0.0","0.0","0.0","0.0","0.19047619047619047","0.0","0.0","0.0","0.0","0.0","0.0","0.19047619047619047","0.19047619047619047","0.0","0.0","0.0","0.0","0.0","0.0","0.0","0.0","0.0","0.0","0.0","300.0","66.0","133500.0","1.85","","","","1.0"
"3136","SnTe0.25AgSbSe2","SnTe0.25AgSbSe2","0.0","0.0","0.0","0.0","0.0","0.0","0.0","0.0","0.0","0.0","0.0","0.0","0.0","0.0","0.0","0.0","0.0","0.047619047619047616","0.0","0.0","0.0","0.0","0.0","0.0","0.0","0.0","0.0","0.0","0.0","0.0","0.0","0.0","0.0","0.0","0.0","0.0","0.0","0.38095238095238093","0.0","0.0","0.0","0.0","0.0","0.0","0.0","0.19047619047619047","0.0","0.0","0.0","0.0","0.0","0.0","0.19047619047619047","0.19047619047619047","0.0","0.0","0.0","0.0","0.0","0.0","0.0","0.0","0.0","0.0","0.0","400.0","86.0","113800.0","1.83","","","","1.0"
"3137","SnTe0.25AgSbSe2","SnTe0.25AgSbSe2","0.0","0.0","0.0","0.0","0.0","0.0","0.0","0.0","0.0","0.0","0.0","0.0","0.0","0.0","0.0","0.0","0.0","0.047619047619047616","0.0","0.0","0.0","0.0","0.0","0.0","0.0","0.0","0.0","0.0","0.0","0.0","0.0","0.0","0.0","0.0","0.0","0.0","0.0","0.38095238095238093","0.0","0.0","0.0","0.0","0.0","0.0","0.0","0.19047619047619047","0.0","0.0","0.0","0.0","0.0","0.0","0.19047619047619047","0.19047619047619047","0.0","0.0","0.0","0.0","0.0","0.0","0.0","0.0","0.0","0.0","0.0","500.0","109.0","94295.0","1.71","","","","1.0"
"3138","SnTe0.25AgSbSe2","SnTe0.25AgSbSe2","0.0","0.0","0.0","0.0","0.0","0.0","0.0","0.0","0.0","0.0","0.0","0.0","0.0","0.0","0.0","0.0","0.0","0.047619047619047616","0.0","0.0","0.0","0.0","0.0","0.0","0.0","0.0","0.0","0.0","0.0","0.0","0.0","0.0","0.0","0.0","0.0","0.0","0.0","0.38095238095238093","0.0","0.0","0.0","0.0","0.0","0.0","0.0","0.19047619047619047","0.0","0.0","0.0","0.0","0.0","0.0","0.19047619047619047","0.19047619047619047","0.0","0.0","0.0","0.0","0.0","0.0","0.0","0.0","0.0","0.0","0.0","600.0","132.0","77181.0","1.61","","","","1.0"
"3139","SnTe0.25AgSbSe2","SnTe0.25AgSbSe2","0.0","0.0","0.0","0.0","0.0","0.0","0.0","0.0","0.0","0.0","0.0","0.0","0.0","0.0","0.0","0.0","0.0","0.047619047619047616","0.0","0.0","0.0","0.0","0.0","0.0","0.0","0.0","0.0","0.0","0.0","0.0","0.0","0.0","0.0","0.0","0.0","0.0","0.0","0.38095238095238093","0.0","0.0","0.0","0.0","0.0","0.0","0.0","0.19047619047619047","0.0","0.0","0.0","0.0","0.0","0.0","0.19047619047619047","0.19047619047619047","0.0","0.0","0.0","0.0","0.0","0.0","0.0","0.0","0.0","0.0","0.0","650.0","139.0","73100.0","1.59","","","","1.0"
"3140","SnTe0.25AgSbSe2","SnTe0.25AgSbSe2","0.0","0.0","0.0","0.0","0.0","0.0","0.0","0.0","0.0","0.0","0.0","0.0","0.0","0.0","0.0","0.0","0.0","0.047619047619047616","0.0","0.0","0.0","0.0","0.0","0.0","0.0","0.0","0.0","0.0","0.0","0.0","0.0","0.0","0.0","0.0","0.0","0.0","0.0","0.38095238095238093","0.0","0.0","0.0","0.0","0.0","0.0","0.0","0.19047619047619047","0.0","0.0","0.0","0.0","0.0","0.0","0.19047619047619047","0.19047619047619047","0.0","0.0","0.0","0.0","0.0","0.0","0.0","0.0","0.0","0.0","0.0","700.0","142.0","71800.0","1.62","","","","1.0"
"3141","SnTe0.25AgSbSe2","SnTe0.25AgSbSe2","0.0","0.0","0.0","0.0","0.0","0.0","0.0","0.0","0.0","0.0","0.0","0.0","0.0","0.0","0.0","0.0","0.0","0.047619047619047616","0.0","0.0","0.0","0.0","0.0","0.0","0.0","0.0","0.0","0.0","0.0","0.0","0.0","0.0","0.0","0.0","0.0","0.0","0.0","0.38095238095238093","0.0","0.0","0.0","0.0","0.0","0.0","0.0","0.19047619047619047","0.0","0.0","0.0","0.0","0.0","0.0","0.19047619047619047","0.19047619047619047","0.0","0.0","0.0","0.0","0.0","0.0","0.0","0.0","0.0","0.0","0.0","750.0","143.0","71500.0","1.66","","","","1.0"
"3142","SnTe0.25AgSbSe2","SnTe0.25AgSbSe2","0.0","0.0","0.0","0.0","0.0","0.0","0.0","0.0","0.0","0.0","0.0","0.0","0.0","0.0","0.0","0.0","0.0","0.047619047619047616","0.0","0.0","0.0","0.0","0.0","0.0","0.0","0.0","0.0","0.0","0.0","0.0","0.0","0.0","0.0","0.0","0.0","0.0","0.0","0.38095238095238093","0.0","0.0","0.0","0.0","0.0","0.0","0.0","0.19047619047619047","0.0","0.0","0.0","0.0","0.0","0.0","0.19047619047619047","0.19047619047619047","0.0","0.0","0.0","0.0","0.0","0.0","0.0","0.0","0.0","0.0","0.0","800.0","140.0","73450.0","1.74","","","","1.0"
"3143","SnTe0.2AgSbSe2","SnTe0.2AgSbSe2","0.0","0.0","0.0","0.0","0.0","0.0","0.0","0.0","0.0","0.0","0.0","0.0","0.0","0.0","0.0","0.0","0.0","0.038461538461538464","0.0","0.0","0.0","0.0","0.0","0.0","0.0","0.0","0.0","0.0","0.0","0.0","0.0","0.0","0.0","0.0","0.0","0.0","0.0","0.3846153846153846","0.0","0.0","0.0","0.0","0.0","0.0","0.0","0.1923076923076923","0.0","0.0","0.0","0.0","0.0","0.0","0.1923076923076923","0.1923076923076923","0.0","0.0","0.0","0.0","0.0","0.0","0.0","0.0","0.0","0.0","0.0","300.0","64.0","125000.0","1.29","","","","0.9999999999999999"
"3144","SnTe0.2AgSbSe2","SnTe0.2AgSbSe2","0.0","0.0","0.0","0.0","0.0","0.0","0.0","0.0","0.0","0.0","0.0","0.0","0.0","0.0","0.0","0.0","0.0","0.038461538461538464","0.0","0.0","0.0","0.0","0.0","0.0","0.0","0.0","0.0","0.0","0.0","0.0","0.0","0.0","0.0","0.0","0.0","0.0","0.0","0.3846153846153846","0.0","0.0","0.0","0.0","0.0","0.0","0.0","0.1923076923076923","0.0","0.0","0.0","0.0","0.0","0.0","0.1923076923076923","0.1923076923076923","0.0","0.0","0.0","0.0","0.0","0.0","0.0","0.0","0.0","0.0","0.0","400.0","84.0","106711.0","1.27","","","","0.9999999999999999"
"3145","SnTe0.2AgSbSe2","SnTe0.2AgSbSe2","0.0","0.0","0.0","0.0","0.0","0.0","0.0","0.0","0.0","0.0","0.0","0.0","0.0","0.0","0.0","0.0","0.0","0.038461538461538464","0.0","0.0","0.0","0.0","0.0","0.0","0.0","0.0","0.0","0.0","0.0","0.0","0.0","0.0","0.0","0.0","0.0","0.0","0.0","0.3846153846153846","0.0","0.0","0.0","0.0","0.0","0.0","0.0","0.1923076923076923","0.0","0.0","0.0","0.0","0.0","0.0","0.1923076923076923","0.1923076923076923","0.0","0.0","0.0","0.0","0.0","0.0","0.0","0.0","0.0","0.0","0.0","500.0","104.0","89262.0","1.2","","","","0.9999999999999999"
"3146","SnTe0.2AgSbSe2","SnTe0.2AgSbSe2","0.0","0.0","0.0","0.0","0.0","0.0","0.0","0.0","0.0","0.0","0.0","0.0","0.0","0.0","0.0","0.0","0.0","0.038461538461538464","0.0","0.0","0.0","0.0","0.0","0.0","0.0","0.0","0.0","0.0","0.0","0.0","0.0","0.0","0.0","0.0","0.0","0.0","0.0","0.3846153846153846","0.0","0.0","0.0","0.0","0.0","0.0","0.0","0.1923076923076923","0.0","0.0","0.0","0.0","0.0","0.0","0.1923076923076923","0.1923076923076923","0.0","0.0","0.0","0.0","0.0","0.0","0.0","0.0","0.0","0.0","0.0","600.0","128.0","72819.0","1.09","","","","0.9999999999999999"
"3147","SnTe0.2AgSbSe2","SnTe0.2AgSbSe2","0.0","0.0","0.0","0.0","0.0","0.0","0.0","0.0","0.0","0.0","0.0","0.0","0.0","0.0","0.0","0.0","0.0","0.038461538461538464","0.0","0.0","0.0","0.0","0.0","0.0","0.0","0.0","0.0","0.0","0.0","0.0","0.0","0.0","0.0","0.0","0.0","0.0","0.0","0.3846153846153846","0.0","0.0","0.0","0.0","0.0","0.0","0.0","0.1923076923076923","0.0","0.0","0.0","0.0","0.0","0.0","0.1923076923076923","0.1923076923076923","0.0","0.0","0.0","0.0","0.0","0.0","0.0","0.0","0.0","0.0","0.0","650.0","138.0","68456.0","1.08","","","","0.9999999999999999"
"3148","SnTe0.2AgSbSe2","SnTe0.2AgSbSe2","0.0","0.0","0.0","0.0","0.0","0.0","0.0","0.0","0.0","0.0","0.0","0.0","0.0","0.0","0.0","0.0","0.0","0.038461538461538464","0.0","0.0","0.0","0.0","0.0","0.0","0.0","0.0","0.0","0.0","0.0","0.0","0.0","0.0","0.0","0.0","0.0","0.0","0.0","0.3846153846153846","0.0","0.0","0.0","0.0","0.0","0.0","0.0","0.1923076923076923","0.0","0.0","0.0","0.0","0.0","0.0","0.1923076923076923","0.1923076923076923","0.0","0.0","0.0","0.0","0.0","0.0","0.0","0.0","0.0","0.0","0.0","800.0","140.0","69799.0","1.21","","","","0.9999999999999999"
"3149","Mg0.95Li0.05Ge0.9Si0.1","Mg0.95Li0.05Ge0.9Si0.1","0.0","0.0","0.0","0.0","0.0","0.0","0.0","0.0","0.0","0.0","0.0","0.0","0.05","0.0","0.025","0.0","0.0","0.0","0.0","0.0","0.0","0.0","0.0","0.0","0.0","0.0","0.0","0.0","0.0","0.475","0.0","0.0","0.0","0.0","0.0","0.0","0.0","0.0","0.0","0.45","0.0","0.0","0.0","0.0","0.0","0.0","0.0","0.0","0.0","0.0","0.0","0.0","0.0","0.0","0.0","0.0","0.0","0.0","0.0","0.0","0.0","0.0","0.0","0.0","0.0","300.0","239.0","13615.0","4.94","","","","1.0"
"3150","Mg0.95Li0.05Ge0.9Si0.1","Mg0.95Li0.05Ge0.9Si0.1","0.0","0.0","0.0","0.0","0.0","0.0","0.0","0.0","0.0","0.0","0.0","0.0","0.05","0.0","0.025","0.0","0.0","0.0","0.0","0.0","0.0","0.0","0.0","0.0","0.0","0.0","0.0","0.0","0.0","0.475","0.0","0.0","0.0","0.0","0.0","0.0","0.0","0.0","0.0","0.45","0.0","0.0","0.0","0.0","0.0","0.0","0.0","0.0","0.0","0.0","0.0","0.0","0.0","0.0","0.0","0.0","0.0","0.0","0.0","0.0","0.0","0.0","0.0","0.0","0.0","400.0","277.0","10320.0","3.69","","","","1.0"
"3151","Mg0.95Li0.05Ge0.9Si0.1","Mg0.95Li0.05Ge0.9Si0.1","0.0","0.0","0.0","0.0","0.0","0.0","0.0","0.0","0.0","0.0","0.0","0.0","0.05","0.0","0.025","0.0","0.0","0.0","0.0","0.0","0.0","0.0","0.0","0.0","0.0","0.0","0.0","0.0","0.0","0.475","0.0","0.0","0.0","0.0","0.0","0.0","0.0","0.0","0.0","0.45","0.0","0.0","0.0","0.0","0.0","0.0","0.0","0.0","0.0","0.0","0.0","0.0","0.0","0.0","0.0","0.0","0.0","0.0","0.0","0.0","0.0","0.0","0.0","0.0","0.0","500.0","293.0","11700.0","3.03","","","","1.0"
"3152","Mg0.95Li0.05Ge0.9Si0.1","Mg0.95Li0.05Ge0.9Si0.1","0.0","0.0","0.0","0.0","0.0","0.0","0.0","0.0","0.0","0.0","0.0","0.0","0.05","0.0","0.025","0.0","0.0","0.0","0.0","0.0","0.0","0.0","0.0","0.0","0.0","0.0","0.0","0.0","0.0","0.475","0.0","0.0","0.0","0.0","0.0","0.0","0.0","0.0","0.0","0.45","0.0","0.0","0.0","0.0","0.0","0.0","0.0","0.0","0.0","0.0","0.0","0.0","0.0","0.0","0.0","0.0","0.0","0.0","0.0","0.0","0.0","0.0","0.0","0.0","0.0","600.0","294.0","14308.0","2.63","","","","1.0"
"3153","Mg0.95Li0.05Ge0.9Si0.1","Mg0.95Li0.05Ge0.9Si0.1","0.0","0.0","0.0","0.0","0.0","0.0","0.0","0.0","0.0","0.0","0.0","0.0","0.05","0.0","0.025","0.0","0.0","0.0","0.0","0.0","0.0","0.0","0.0","0.0","0.0","0.0","0.0","0.0","0.0","0.475","0.0","0.0","0.0","0.0","0.0","0.0","0.0","0.0","0.0","0.45","0.0","0.0","0.0","0.0","0.0","0.0","0.0","0.0","0.0","0.0","0.0","0.0","0.0","0.0","0.0","0.0","0.0","0.0","0.0","0.0","0.0","0.0","0.0","0.0","0.0","675.0","286.0","17240.0","2.43","","","","1.0"
"3154","Mg0.97Li0.03Ge0.8Si0.2","Mg0.97Li0.03Ge0.8Si0.2","0.0","0.0","0.0","0.0","0.0","0.0","0.0","0.0","0.0","0.0","0.0","0.0","0.1","0.0","0.015","0.0","0.0","0.0","0.0","0.0","0.0","0.0","0.0","0.0","0.0","0.0","0.0","0.0","0.0","0.485","0.0","0.0","0.0","0.0","0.0","0.0","0.0","0.0","0.0","0.4","0.0","0.0","0.0","0.0","0.0","0.0","0.0","0.0","0.0","0.0","0.0","0.0","0.0","0.0","0.0","0.0","0.0","0.0","0.0","0.0","0.0","0.0","0.0","0.0","0.0","400.0","315.0","7308.0","3.34","","","","1.0"
"3155","Mg0.97Li0.03Ge0.8Si0.2","Mg0.97Li0.03Ge0.8Si0.2","0.0","0.0","0.0","0.0","0.0","0.0","0.0","0.0","0.0","0.0","0.0","0.0","0.1","0.0","0.015","0.0","0.0","0.0","0.0","0.0","0.0","0.0","0.0","0.0","0.0","0.0","0.0","0.0","0.0","0.485","0.0","0.0","0.0","0.0","0.0","0.0","0.0","0.0","0.0","0.4","0.0","0.0","0.0","0.0","0.0","0.0","0.0","0.0","0.0","0.0","0.0","0.0","0.0","0.0","0.0","0.0","0.0","0.0","0.0","0.0","0.0","0.0","0.0","0.0","0.0","500.0","326.0","8923.0","2.77","","","","1.0"
"3156","Mg0.97Li0.03Ge0.8Si0.2","Mg0.97Li0.03Ge0.8Si0.2","0.0","0.0","0.0","0.0","0.0","0.0","0.0","0.0","0.0","0.0","0.0","0.0","0.1","0.0","0.015","0.0","0.0","0.0","0.0","0.0","0.0","0.0","0.0","0.0","0.0","0.0","0.0","0.0","0.0","0.485","0.0","0.0","0.0","0.0","0.0","0.0","0.0","0.0","0.0","0.4","0.0","0.0","0.0","0.0","0.0","0.0","0.0","0.0","0.0","0.0","0.0","0.0","0.0","0.0","0.0","0.0","0.0","0.0","0.0","0.0","0.0","0.0","0.0","0.0","0.0","600.0","319.0","12077.0","2.46","","","","1.0"
"3157","Mg0.97Li0.03Ge0.9Si0.1","Mg0.97Li0.03Ge0.9Si0.1","0.0","0.0","0.0","0.0","0.0","0.0","0.0","0.0","0.0","0.0","0.0","0.0","0.05","0.0","0.015","0.0","0.0","0.0","0.0","0.0","0.0","0.0","0.0","0.0","0.0","0.0","0.0","0.0","0.0","0.485","0.0","0.0","0.0","0.0","0.0","0.0","0.0","0.0","0.0","0.45","0.0","0.0","0.0","0.0","0.0","0.0","0.0","0.0","0.0","0.0","0.0","0.0","0.0","0.0","0.0","0.0","0.0","0.0","0.0","0.0","0.0","0.0","0.0","0.0","0.0","300.0","173.0","44769.0","4.92","","","","1.0"
"3158","Mg0.97Li0.03Ge0.9Si0.1","Mg0.97Li0.03Ge0.9Si0.1","0.0","0.0","0.0","0.0","0.0","0.0","0.0","0.0","0.0","0.0","0.0","0.0","0.05","0.0","0.015","0.0","0.0","0.0","0.0","0.0","0.0","0.0","0.0","0.0","0.0","0.0","0.0","0.0","0.0","0.485","0.0","0.0","0.0","0.0","0.0","0.0","0.0","0.0","0.0","0.45","0.0","0.0","0.0","0.0","0.0","0.0","0.0","0.0","0.0","0.0","0.0","0.0","0.0","0.0","0.0","0.0","0.0","0.0","0.0","0.0","0.0","0.0","0.0","0.0","0.0","400.0","217.0","33154.0","3.81","","","","1.0"
"3159","Mg0.97Li0.03Ge0.9Si0.1","Mg0.97Li0.03Ge0.9Si0.1","0.0","0.0","0.0","0.0","0.0","0.0","0.0","0.0","0.0","0.0","0.0","0.0","0.05","0.0","0.015","0.0","0.0","0.0","0.0","0.0","0.0","0.0","0.0","0.0","0.0","0.0","0.0","0.0","0.0","0.485","0.0","0.0","0.0","0.0","0.0","0.0","0.0","0.0","0.0","0.45","0.0","0.0","0.0","0.0","0.0","0.0","0.0","0.0","0.0","0.0","0.0","0.0","0.0","0.0","0.0","0.0","0.0","0.0","0.0","0.0","0.0","0.0","0.0","0.0","0.0","500.0","249.0","26000.0","3.17","","","","1.0"
"3160","Mg0.97Li0.03Ge0.9Si0.1","Mg0.97Li0.03Ge0.9Si0.1","0.0","0.0","0.0","0.0","0.0","0.0","0.0","0.0","0.0","0.0","0.0","0.0","0.05","0.0","0.015","0.0","0.0","0.0","0.0","0.0","0.0","0.0","0.0","0.0","0.0","0.0","0.0","0.0","0.0","0.485","0.0","0.0","0.0","0.0","0.0","0.0","0.0","0.0","0.0","0.45","0.0","0.0","0.0","0.0","0.0","0.0","0.0","0.0","0.0","0.0","0.0","0.0","0.0","0.0","0.0","0.0","0.0","0.0","0.0","0.0","0.0","0.0","0.0","0.0","0.0","600.0","253.0","28615.0","2.81","","","","1.0"
"3161","Mg0.98Li0.02Ge0.8Si0.2","Mg0.98Li0.02Ge0.8Si0.2","0.0","0.0","0.0","0.0","0.0","0.0","0.0","0.0","0.0","0.0","0.0","0.0","0.1","0.0","0.01","0.0","0.0","0.0","0.0","0.0","0.0","0.0","0.0","0.0","0.0","0.0","0.0","0.0","0.0","0.49","0.0","0.0","0.0","0.0","0.0","0.0","0.0","0.0","0.0","0.4","0.0","0.0","0.0","0.0","0.0","0.0","0.0","0.0","0.0","0.0","0.0","0.0","0.0","0.0","0.0","0.0","0.0","0.0","0.0","0.0","0.0","0.0","0.0","0.0","0.0","300.0","327.0","2308.0","4.3","","","","1.0"
"3162","Mg0.98Li0.02Ge0.8Si0.2","Mg0.98Li0.02Ge0.8Si0.2","0.0","0.0","0.0","0.0","0.0","0.0","0.0","0.0","0.0","0.0","0.0","0.0","0.1","0.0","0.01","0.0","0.0","0.0","0.0","0.0","0.0","0.0","0.0","0.0","0.0","0.0","0.0","0.0","0.0","0.49","0.0","0.0","0.0","0.0","0.0","0.0","0.0","0.0","0.0","0.4","0.0","0.0","0.0","0.0","0.0","0.0","0.0","0.0","0.0","0.0","0.0","0.0","0.0","0.0","0.0","0.0","0.0","0.0","0.0","0.0","0.0","0.0","0.0","0.0","0.0","400.0","361.0","2538.0","3.36","","","","1.0"
"3163","Mg0.98Li0.02Ge0.8Si0.2","Mg0.98Li0.02Ge0.8Si0.2","0.0","0.0","0.0","0.0","0.0","0.0","0.0","0.0","0.0","0.0","0.0","0.0","0.1","0.0","0.01","0.0","0.0","0.0","0.0","0.0","0.0","0.0","0.0","0.0","0.0","0.0","0.0","0.0","0.0","0.49","0.0","0.0","0.0","0.0","0.0","0.0","0.0","0.0","0.0","0.4","0.0","0.0","0.0","0.0","0.0","0.0","0.0","0.0","0.0","0.0","0.0","0.0","0.0","0.0","0.0","0.0","0.0","0.0","0.0","0.0","0.0","0.0","0.0","0.0","0.0","500.0","360.0","3846.0","2.75","","","","1.0"
"3164","Mg0.98Li0.02Ge0.8Si0.2","Mg0.98Li0.02Ge0.8Si0.2","0.0","0.0","0.0","0.0","0.0","0.0","0.0","0.0","0.0","0.0","0.0","0.0","0.1","0.0","0.01","0.0","0.0","0.0","0.0","0.0","0.0","0.0","0.0","0.0","0.0","0.0","0.0","0.0","0.0","0.49","0.0","0.0","0.0","0.0","0.0","0.0","0.0","0.0","0.0","0.4","0.0","0.0","0.0","0.0","0.0","0.0","0.0","0.0","0.0","0.0","0.0","0.0","0.0","0.0","0.0","0.0","0.0","0.0","0.0","0.0","0.0","0.0","0.0","0.0","0.0","600.0","338.0","6300.0","2.4","","","","1.0"
"3165","Mg0.98Li0.02Ge0.8Si0.2","Mg0.98Li0.02Ge0.8Si0.2","0.0","0.0","0.0","0.0","0.0","0.0","0.0","0.0","0.0","0.0","0.0","0.0","0.1","0.0","0.01","0.0","0.0","0.0","0.0","0.0","0.0","0.0","0.0","0.0","0.0","0.0","0.0","0.0","0.0","0.49","0.0","0.0","0.0","0.0","0.0","0.0","0.0","0.0","0.0","0.4","0.0","0.0","0.0","0.0","0.0","0.0","0.0","0.0","0.0","0.0","0.0","0.0","0.0","0.0","0.0","0.0","0.0","0.0","0.0","0.0","0.0","0.0","0.0","0.0","0.0","675.0","313.0","8692.0","2.27","","","","1.0"
"3166","Mg0.98Li0.02Ge0.9Si0.1","Mg0.98Li0.02Ge0.9Si0.1","0.0","0.0","0.0","0.0","0.0","0.0","0.0","0.0","0.0","0.0","0.0","0.0","0.05","0.0","0.01","0.0","0.0","0.0","0.0","0.0","0.0","0.0","0.0","0.0","0.0","0.0","0.0","0.0","0.0","0.49","0.0","0.0","0.0","0.0","0.0","0.0","0.0","0.0","0.0","0.45","0.0","0.0","0.0","0.0","0.0","0.0","0.0","0.0","0.0","0.0","0.0","0.0","0.0","0.0","0.0","0.0","0.0","0.0","0.0","0.0","0.0","0.0","0.0","0.0","0.0","300.0","229.0","13400.0","5.29","","","","1.0"
"3167","Mg0.98Li0.02Ge0.9Si0.1","Mg0.98Li0.02Ge0.9Si0.1","0.0","0.0","0.0","0.0","0.0","0.0","0.0","0.0","0.0","0.0","0.0","0.0","0.05","0.0","0.01","0.0","0.0","0.0","0.0","0.0","0.0","0.0","0.0","0.0","0.0","0.0","0.0","0.0","0.0","0.49","0.0","0.0","0.0","0.0","0.0","0.0","0.0","0.0","0.0","0.45","0.0","0.0","0.0","0.0","0.0","0.0","0.0","0.0","0.0","0.0","0.0","0.0","0.0","0.0","0.0","0.0","0.0","0.0","0.0","0.0","0.0","0.0","0.0","0.0","0.0","400.0","273.0","11050.0","4.03","","","","1.0"
"3168","Mg0.98Li0.02Ge0.9Si0.1","Mg0.98Li0.02Ge0.9Si0.1","0.0","0.0","0.0","0.0","0.0","0.0","0.0","0.0","0.0","0.0","0.0","0.0","0.05","0.0","0.01","0.0","0.0","0.0","0.0","0.0","0.0","0.0","0.0","0.0","0.0","0.0","0.0","0.0","0.0","0.49","0.0","0.0","0.0","0.0","0.0","0.0","0.0","0.0","0.0","0.45","0.0","0.0","0.0","0.0","0.0","0.0","0.0","0.0","0.0","0.0","0.0","0.0","0.0","0.0","0.0","0.0","0.0","0.0","0.0","0.0","0.0","0.0","0.0","0.0","0.0","500.0","291.0","13000.0","3.3","","","","1.0"
"3169","Mg0.98Li0.02Ge0.9Si0.1","Mg0.98Li0.02Ge0.9Si0.1","0.0","0.0","0.0","0.0","0.0","0.0","0.0","0.0","0.0","0.0","0.0","0.0","0.05","0.0","0.01","0.0","0.0","0.0","0.0","0.0","0.0","0.0","0.0","0.0","0.0","0.0","0.0","0.0","0.0","0.49","0.0","0.0","0.0","0.0","0.0","0.0","0.0","0.0","0.0","0.45","0.0","0.0","0.0","0.0","0.0","0.0","0.0","0.0","0.0","0.0","0.0","0.0","0.0","0.0","0.0","0.0","0.0","0.0","0.0","0.0","0.0","0.0","0.0","0.0","0.0","600.0","289.0","16538.0","2.84","","","","1.0"
"3170","Mg0.98Li0.02Ge0.9Si0.1","Mg0.98Li0.02Ge0.9Si0.1","0.0","0.0","0.0","0.0","0.0","0.0","0.0","0.0","0.0","0.0","0.0","0.0","0.05","0.0","0.01","0.0","0.0","0.0","0.0","0.0","0.0","0.0","0.0","0.0","0.0","0.0","0.0","0.0","0.0","0.49","0.0","0.0","0.0","0.0","0.0","0.0","0.0","0.0","0.0","0.45","0.0","0.0","0.0","0.0","0.0","0.0","0.0","0.0","0.0","0.0","0.0","0.0","0.0","0.0","0.0","0.0","0.0","0.0","0.0","0.0","0.0","0.0","0.0","0.0","0.0","675.0","281.0","19385.0","2.68","","","","1.0"
"3171","Mg0.99Li0.01Ge0.9Si0.1","Mg0.99Li0.01Ge0.9Si0.1","0.0","0.0","0.0","0.0","0.0","0.0","0.0","0.0","0.0","0.0","0.0","0.0","0.05","0.0","0.005","0.0","0.0","0.0","0.0","0.0","0.0","0.0","0.0","0.0","0.0","0.0","0.0","0.0","0.0","0.495","0.0","0.0","0.0","0.0","0.0","0.0","0.0","0.0","0.0","0.45","0.0","0.0","0.0","0.0","0.0","0.0","0.0","0.0","0.0","0.0","0.0","0.0","0.0","0.0","0.0","0.0","0.0","0.0","0.0","0.0","0.0","0.0","0.0","0.0","0.0","400.0","292.0","10692.0","4.35","","","","1.0"
"3172","Mg0.99Li0.01Ge0.9Si0.1","Mg0.99Li0.01Ge0.9Si0.1","0.0","0.0","0.0","0.0","0.0","0.0","0.0","0.0","0.0","0.0","0.0","0.0","0.05","0.0","0.005","0.0","0.0","0.0","0.0","0.0","0.0","0.0","0.0","0.0","0.0","0.0","0.0","0.0","0.0","0.495","0.0","0.0","0.0","0.0","0.0","0.0","0.0","0.0","0.0","0.45","0.0","0.0","0.0","0.0","0.0","0.0","0.0","0.0","0.0","0.0","0.0","0.0","0.0","0.0","0.0","0.0","0.0","0.0","0.0","0.0","0.0","0.0","0.0","0.0","0.0","500.0","317.0","10846.0","3.5","","","","1.0"
"3173","Mg0.99Li0.01Ge0.9Si0.1","Mg0.99Li0.01Ge0.9Si0.1","0.0","0.0","0.0","0.0","0.0","0.0","0.0","0.0","0.0","0.0","0.0","0.0","0.05","0.0","0.005","0.0","0.0","0.0","0.0","0.0","0.0","0.0","0.0","0.0","0.0","0.0","0.0","0.0","0.0","0.495","0.0","0.0","0.0","0.0","0.0","0.0","0.0","0.0","0.0","0.45","0.0","0.0","0.0","0.0","0.0","0.0","0.0","0.0","0.0","0.0","0.0","0.0","0.0","0.0","0.0","0.0","0.0","0.0","0.0","0.0","0.0","0.0","0.0","0.0","0.0","600.0","318.0","12692.0","2.97","","","","1.0"
"3174","Mg0.99Li0.01Ge0.9Si0.1","Mg0.99Li0.01Ge0.9Si0.1","0.0","0.0","0.0","0.0","0.0","0.0","0.0","0.0","0.0","0.0","0.0","0.0","0.05","0.0","0.005","0.0","0.0","0.0","0.0","0.0","0.0","0.0","0.0","0.0","0.0","0.0","0.0","0.0","0.0","0.495","0.0","0.0","0.0","0.0","0.0","0.0","0.0","0.0","0.0","0.45","0.0","0.0","0.0","0.0","0.0","0.0","0.0","0.0","0.0","0.0","0.0","0.0","0.0","0.0","0.0","0.0","0.0","0.0","0.0","0.0","0.0","0.0","0.0","0.0","0.0","675.0","309.0","14769.0","2.66","","","","1.0"
"3175","(Bi0.23Sb0.77)2Te3","Bi0.46Sb1.54","0.0","0.0","0.0","0.0","0.0","0.0","0.0","0.0","0.0","0.0","0.0","0.0","0.0","0.0","0.0","0.0","0.0","0.0","0.0","0.0","0.0","0.0","0.0","0.0","0.0","0.0","0.0","0.0","0.0","0.0","0.0","0.0","0.0","0.0","0.0","0.0","0.0","0.0","0.0","0.0","0.0","0.0","0.0","0.0","0.0","0.77","0.23","0.0","0.0","0.0","0.0","0.0","0.0","0.0","0.0","0.0","0.0","0.0","0.0","0.0","0.0","0.0","0.0","0.0","0.0","300.0","229.0","54942.0","0.89","","","","1.0"
"3176","(Bi0.23Sb0.77)2Te3","Bi0.46Sb1.54","0.0","0.0","0.0","0.0","0.0","0.0","0.0","0.0","0.0","0.0","0.0","0.0","0.0","0.0","0.0","0.0","0.0","0.0","0.0","0.0","0.0","0.0","0.0","0.0","0.0","0.0","0.0","0.0","0.0","0.0","0.0","0.0","0.0","0.0","0.0","0.0","0.0","0.0","0.0","0.0","0.0","0.0","0.0","0.0","0.0","0.77","0.23","0.0","0.0","0.0","0.0","0.0","0.0","0.0","0.0","0.0","0.0","0.0","0.0","0.0","0.0","0.0","0.0","0.0","0.0","350.0","244.0","44766.0","0.88","","","","1.0"
"3177","(Bi0.23Sb0.77)2Te3","Bi0.46Sb1.54","0.0","0.0","0.0","0.0","0.0","0.0","0.0","0.0","0.0","0.0","0.0","0.0","0.0","0.0","0.0","0.0","0.0","0.0","0.0","0.0","0.0","0.0","0.0","0.0","0.0","0.0","0.0","0.0","0.0","0.0","0.0","0.0","0.0","0.0","0.0","0.0","0.0","0.0","0.0","0.0","0.0","0.0","0.0","0.0","0.0","0.77","0.23","0.0","0.0","0.0","0.0","0.0","0.0","0.0","0.0","0.0","0.0","0.0","0.0","0.0","0.0","0.0","0.0","0.0","0.0","400.0","242.0","37164.0","0.93","","","","1.0"
"3178","(Bi0.23Sb0.77)2Te3","Bi0.46Sb1.54","0.0","0.0","0.0","0.0","0.0","0.0","0.0","0.0","0.0","0.0","0.0","0.0","0.0","0.0","0.0","0.0","0.0","0.0","0.0","0.0","0.0","0.0","0.0","0.0","0.0","0.0","0.0","0.0","0.0","0.0","0.0","0.0","0.0","0.0","0.0","0.0","0.0","0.0","0.0","0.0","0.0","0.0","0.0","0.0","0.0","0.77","0.23","0.0","0.0","0.0","0.0","0.0","0.0","0.0","0.0","0.0","0.0","0.0","0.0","0.0","0.0","0.0","0.0","0.0","0.0","450.0","220.0","32706.0","1.05","","","","1.0"
"3179","(Bi0.23Sb0.77)2Te3","Bi0.46Sb1.54","0.0","0.0","0.0","0.0","0.0","0.0","0.0","0.0","0.0","0.0","0.0","0.0","0.0","0.0","0.0","0.0","0.0","0.0","0.0","0.0","0.0","0.0","0.0","0.0","0.0","0.0","0.0","0.0","0.0","0.0","0.0","0.0","0.0","0.0","0.0","0.0","0.0","0.0","0.0","0.0","0.0","0.0","0.0","0.0","0.0","0.77","0.23","0.0","0.0","0.0","0.0","0.0","0.0","0.0","0.0","0.0","0.0","0.0","0.0","0.0","0.0","0.0","0.0","0.0","0.0","500.0","187.0","30882.0","1.19","","","","1.0"
"3180","Cu2.2Sn0.8Sb0.2Se3.2","Cu2.2Sn0.8Sb0.2Se3.2","0.0","0.0","0.0","0.0","0.0","0.0","0.0","0.0","0.0","0.0","0.0","0.0","0.0","0.0","0.0","0.0","0.0","0.0","0.0","0.0","0.0","0.0","0.0","0.0","0.0","0.0","0.0","0.0","0.0","0.0","0.0","0.0","0.0","0.0","0.0","0.0","0.0","0.5","0.0","0.0","0.0","0.0","0.0","0.34375","0.0","0.03125","0.0","0.0","0.0","0.0","0.0","0.0","0.125","0.0","0.0","0.0","0.0","0.0","0.0","0.0","0.0","0.0","0.0","0.0","0.0","300.0","47.0","217574.0","3.49","","","","1.0"
"3181","Cu2.2Sn0.8Sb0.2Se3.2","Cu2.2Sn0.8Sb0.2Se3.2","0.0","0.0","0.0","0.0","0.0","0.0","0.0","0.0","0.0","0.0","0.0","0.0","0.0","0.0","0.0","0.0","0.0","0.0","0.0","0.0","0.0","0.0","0.0","0.0","0.0","0.0","0.0","0.0","0.0","0.0","0.0","0.0","0.0","0.0","0.0","0.0","0.0","0.5","0.0","0.0","0.0","0.0","0.0","0.34375","0.0","0.03125","0.0","0.0","0.0","0.0","0.0","0.0","0.125","0.0","0.0","0.0","0.0","0.0","0.0","0.0","0.0","0.0","0.0","0.0","0.0","372.0","56.0","191450.0","3.27","","","","1.0"
"3182","Cu2.2Sn0.8Sb0.2Se3.2","Cu2.2Sn0.8Sb0.2Se3.2","0.0","0.0","0.0","0.0","0.0","0.0","0.0","0.0","0.0","0.0","0.0","0.0","0.0","0.0","0.0","0.0","0.0","0.0","0.0","0.0","0.0","0.0","0.0","0.0","0.0","0.0","0.0","0.0","0.0","0.0","0.0","0.0","0.0","0.0","0.0","0.0","0.0","0.5","0.0","0.0","0.0","0.0","0.0","0.34375","0.0","0.03125","0.0","0.0","0.0","0.0","0.0","0.0","0.125","0.0","0.0","0.0","0.0","0.0","0.0","0.0","0.0","0.0","0.0","0.0","0.0","473.0","69.0","160372.0","2.97","","","","1.0"
"3183","Cu2.2Sn0.8Sb0.2Se3.2","Cu2.2Sn0.8Sb0.2Se3.2","0.0","0.0","0.0","0.0","0.0","0.0","0.0","0.0","0.0","0.0","0.0","0.0","0.0","0.0","0.0","0.0","0.0","0.0","0.0","0.0","0.0","0.0","0.0","0.0","0.0","0.0","0.0","0.0","0.0","0.0","0.0","0.0","0.0","0.0","0.0","0.0","0.0","0.5","0.0","0.0","0.0","0.0","0.0","0.34375","0.0","0.03125","0.0","0.0","0.0","0.0","0.0","0.0","0.125","0.0","0.0","0.0","0.0","0.0","0.0","0.0","0.0","0.0","0.0","0.0","0.0","523.0","75.0","146800.0","2.8","","","","1.0"
"3184","Cu2.2Sn0.8Sb0.2Se3.2","Cu2.2Sn0.8Sb0.2Se3.2","0.0","0.0","0.0","0.0","0.0","0.0","0.0","0.0","0.0","0.0","0.0","0.0","0.0","0.0","0.0","0.0","0.0","0.0","0.0","0.0","0.0","0.0","0.0","0.0","0.0","0.0","0.0","0.0","0.0","0.0","0.0","0.0","0.0","0.0","0.0","0.0","0.0","0.5","0.0","0.0","0.0","0.0","0.0","0.34375","0.0","0.03125","0.0","0.0","0.0","0.0","0.0","0.0","0.125","0.0","0.0","0.0","0.0","0.0","0.0","0.0","0.0","0.0","0.0","0.0","0.0","622.0","87.0","129155.0","2.57","","","","1.0"
"3185","Cu2.2Sn0.8Sb0.2Se3.2","Cu2.2Sn0.8Sb0.2Se3.2","0.0","0.0","0.0","0.0","0.0","0.0","0.0","0.0","0.0","0.0","0.0","0.0","0.0","0.0","0.0","0.0","0.0","0.0","0.0","0.0","0.0","0.0","0.0","0.0","0.0","0.0","0.0","0.0","0.0","0.0","0.0","0.0","0.0","0.0","0.0","0.0","0.0","0.5","0.0","0.0","0.0","0.0","0.0","0.34375","0.0","0.03125","0.0","0.0","0.0","0.0","0.0","0.0","0.125","0.0","0.0","0.0","0.0","0.0","0.0","0.0","0.0","0.0","0.0","0.0","0.0","723.0","111.0","96140.0","2.2","","","","1.0"
"3186","Cu2.5Sn0.5Sb0.5Se3.5","Cu2.5Sn0.5Sb0.5Se3.5","0.0","0.0","0.0","0.0","0.0","0.0","0.0","0.0","0.0","0.0","0.0","0.0","0.0","0.0","0.0","0.0","0.0","0.0","0.0","0.0","0.0","0.0","0.0","0.0","0.0","0.0","0.0","0.0","0.0","0.0","0.0","0.0","0.0","0.0","0.0","0.0","0.0","0.5","0.0","0.0","0.0","0.0","0.0","0.35714285714285715","0.0","0.07142857142857142","0.0","0.0","0.0","0.0","0.0","0.0","0.07142857142857142","0.0","0.0","0.0","0.0","0.0","0.0","0.0","0.0","0.0","0.0","0.0","0.0","300.0","28.0","532716.0","5.31","","","","1.0"
