Repository: anilkunwar/thermoelectrics

# Machine learning assisted design of thermoelectrics

a. Machine Learning

# Fetching the upto date data of thermoelectricity (Informatics)

# Featurization:

The computer code to convert the multicomponent chemical formula and temperature row into composition-temperature feature vector
Binary alloys/compunds with upload from json files
Multicomponent alloys/compunds with upload from json files

# Informatics approach to classify p-type and n-type thermoelectric materials

Basic Illustrative Tutorials
Querying the Abstracts on the Materials Science, Applied Physics and Condensed Matter Physics on Keyterms Specific to Thermoelectrics
NER analysis for material type classification

File: machine_learning/vae_regression/latent_space_exploration/thermoelectric_materials.csv (part 44 of 71)
"","Formula","modformula","In","Tl","La","Sr","Mn","Ni","Ru","Pd","Hf","Cs","Sc","Co","Si","Fe","Li","Cl","Yb","Te","N","Ti","Cd","Zr","Y","Ga","Cr","Pr","Tm","Br","Ca","Mg","Rb","Au","Nd","Ce","Ho","I","Ba","Se","Pb","Ge","Gd","Tb","Dy","Cu","Na","Sb","Bi","P","As","Sm","Zn","Al","Sn","Ag","Nb","Mo","V","S","K","Lu","O","Eu","Ta","B","Er","temperature(K)","seebeck_coefficient(μV/K)","electrical_conductivity(S/m)","thermal_conductivity(W/mK)","power_factor(W/mK2)","ZT","reference","sum_elements"
"3187","Cu2.5Sn0.5Sb0.5Se3.5","Cu2.5Sn0.5Sb0.5Se3.5","0.0","0.0","0.0","0.0","0.0","0.0","0.0","0.0","0.0","0.0","0.0","0.0","0.0","0.0","0.0","0.0","0.0","0.0","0.0","0.0","0.0","0.0","0.0","0.0","0.0","0.0","0.0","0.0","0.0","0.0","0.0","0.0","0.0","0.0","0.0","0.0","0.0","0.5","0.0","0.0","0.0","0.0","0.0","0.35714285714285715","0.0","0.07142857142857142","0.0","0.0","0.0","0.0","0.0","0.0","0.07142857142857142","0.0","0.0","0.0","0.0","0.0","0.0","0.0","0.0","0.0","0.0","0.0","0.0","372.0","34.0","455113.0","5.03","","","","1.0"
"3188","Cu2.5Sn0.5Sb0.5Se3.5","Cu2.5Sn0.5Sb0.5Se3.5","0.0","0.0","0.0","0.0","0.0","0.0","0.0","0.0","0.0","0.0","0.0","0.0","0.0","0.0","0.0","0.0","0.0","0.0","0.0","0.0","0.0","0.0","0.0","0.0","0.0","0.0","0.0","0.0","0.0","0.0","0.0","0.0","0.0","0.0","0.0","0.0","0.0","0.5","0.0","0.0","0.0","0.0","0.0","0.35714285714285715","0.0","0.07142857142857142","0.0","0.0","0.0","0.0","0.0","0.0","0.07142857142857142","0.0","0.0","0.0","0.0","0.0","0.0","0.0","0.0","0.0","0.0","0.0","0.0","473.0","43.0","370149.0","4.64","","","","1.0"
"3189","Cu2.5Sn0.5Sb0.5Se3.5","Cu2.5Sn0.5Sb0.5Se3.5","0.0","0.0","0.0","0.0","0.0","0.0","0.0","0.0","0.0","0.0","0.0","0.0","0.0","0.0","0.0","0.0","0.0","0.0","0.0","0.0","0.0","0.0","0.0","0.0","0.0","0.0","0.0","0.0","0.0","0.0","0.0","0.0","0.0","0.0","0.0","0.0","0.0","0.5","0.0","0.0","0.0","0.0","0.0","0.35714285714285715","0.0","0.07142857142857142","0.0","0.0","0.0","0.0","0.0","0.0","0.07142857142857142","0.0","0.0","0.0","0.0","0.0","0.0","0.0","0.0","0.0","0.0","0.0","0.0","523.0","47.0","335460.0","4.48","","","","1.0"
"3190","Cu2.5Sn0.5Sb0.5Se3.5","Cu2.5Sn0.5Sb0.5Se3.5","0.0","0.0","0.0","0.0","0.0","0.0","0.0","0.0","0.0","0.0","0.0","0.0","0.0","0.0","0.0","0.0","0.0","0.0","0.0","0.0","0.0","0.0","0.0","0.0","0.0","0.0","0.0","0.0","0.0","0.0","0.0","0.0","0.0","0.0","0.0","0.0","0.0","0.5","0.0","0.0","0.0","0.0","0.0","0.35714285714285715","0.0","0.07142857142857142","0.0","0.0","0.0","0.0","0.0","0.0","0.07142857142857142","0.0","0.0","0.0","0.0","0.0","0.0","0.0","0.0","0.0","0.0","0.0","0.0","622.0","57.0","275600.0","4.06","","","","1.0"
"3191","Cu2.5Sn0.5Sb0.5Se3.5","Cu2.5Sn0.5Sb0.5Se3.5","0.0","0.0","0.0","0.0","0.0","0.0","0.0","0.0","0.0","0.0","0.0","0.0","0.0","0.0","0.0","0.0","0.0","0.0","0.0","0.0","0.0","0.0","0.0","0.0","0.0","0.0","0.0","0.0","0.0","0.0","0.0","0.0","0.0","0.0","0.0","0.0","0.0","0.5","0.0","0.0","0.0","0.0","0.0","0.35714285714285715","0.0","0.07142857142857142","0.0","0.0","0.0","0.0","0.0","0.0","0.07142857142857142","0.0","0.0","0.0","0.0","0.0","0.0","0.0","0.0","0.0","0.0","0.0","0.0","723.0","74.0","211300.0","3.49","","","","1.0"
"3192","Cu2.8Sn0.2Sb0.8Se3.8","Cu2.8Sn0.2Sb0.8Se3.8","0.0","0.0","0.0","0.0","0.0","0.0","0.0","0.0","0.0","0.0","0.0","0.0","0.0","0.0","0.0","0.0","0.0","0.0","0.0","0.0","0.0","0.0","0.0","0.0","0.0","0.0","0.0","0.0","0.0","0.0","0.0","0.0","0.0","0.0","0.0","0.0","0.0","0.5","0.0","0.0","0.0","0.0","0.0","0.3684210526315789","0.0","0.10526315789473685","0.0","0.0","0.0","0.0","0.0","0.0","0.026315789473684213","0.0","0.0","0.0","0.0","0.0","0.0","0.0","0.0","0.0","0.0","0.0","0.0","300.0","36.0","429021.0","5.74","","","","1.0"
"3193","Cu2.8Sn0.2Sb0.8Se3.8","Cu2.8Sn0.2Sb0.8Se3.8","0.0","0.0","0.0","0.0","0.0","0.0","0.0","0.0","0.0","0.0","0.0","0.0","0.0","0.0","0.0","0.0","0.0","0.0","0.0","0.0","0.0","0.0","0.0","0.0","0.0","0.0","0.0","0.0","0.0","0.0","0.0","0.0","0.0","0.0","0.0","0.0","0.0","0.5","0.0","0.0","0.0","0.0","0.0","0.3684210526315789","0.0","0.10526315789473685","0.0","0.0","0.0","0.0","0.0","0.0","0.026315789473684213","0.0","0.0","0.0","0.0","0.0","0.0","0.0","0.0","0.0","0.0","0.0","0.0","372.0","45.0","370149.0","5.24","","","","1.0"
"3194","Cu2.8Sn0.2Sb0.8Se3.8","Cu2.8Sn0.2Sb0.8Se3.8","0.0","0.0","0.0","0.0","0.0","0.0","0.0","0.0","0.0","0.0","0.0","0.0","0.0","0.0","0.0","0.0","0.0","0.0","0.0","0.0","0.0","0.0","0.0","0.0","0.0","0.0","0.0","0.0","0.0","0.0","0.0","0.0","0.0","0.0","0.0","0.0","0.0","0.5","0.0","0.0","0.0","0.0","0.0","0.3684210526315789","0.0","0.10526315789473685","0.0","0.0","0.0","0.0","0.0","0.0","0.026315789473684213","0.0","0.0","0.0","0.0","0.0","0.0","0.0","0.0","0.0","0.0","0.0","0.0","473.0","54.0","300000.0","4.55","","","","1.0"
"3195","Cu2.8Sn0.2Sb0.8Se3.8","Cu2.8Sn0.2Sb0.8Se3.8","0.0","0.0","0.0","0.0","0.0","0.0","0.0","0.0","0.0","0.0","0.0","0.0","0.0","0.0","0.0","0.0","0.0","0.0","0.0","0.0","0.0","0.0","0.0","0.0","0.0","0.0","0.0","0.0","0.0","0.0","0.0","0.0","0.0","0.0","0.0","0.0","0.0","0.5","0.0","0.0","0.0","0.0","0.0","0.3684210526315789","0.0","0.10526315789473685","0.0","0.0","0.0","0.0","0.0","0.0","0.026315789473684213","0.0","0.0","0.0","0.0","0.0","0.0","0.0","0.0","0.0","0.0","0.0","0.0","523.0","59.0","267516.0","4.25","","","","1.0"
"3196","Cu2.8Sn0.2Sb0.8Se3.8","Cu2.8Sn0.2Sb0.8Se3.8","0.0","0.0","0.0","0.0","0.0","0.0","0.0","0.0","0.0","0.0","0.0","0.0","0.0","0.0","0.0","0.0","0.0","0.0","0.0","0.0","0.0","0.0","0.0","0.0","0.0","0.0","0.0","0.0","0.0","0.0","0.0","0.0","0.0","0.0","0.0","0.0","0.0","0.5","0.0","0.0","0.0","0.0","0.0","0.3684210526315789","0.0","0.10526315789473685","0.0","0.0","0.0","0.0","0.0","0.0","0.026315789473684213","0.0","0.0","0.0","0.0","0.0","0.0","0.0","0.0","0.0","0.0","0.0","0.0","622.0","73.0","219725.0","3.74","","","","1.0"
"3197","Cu2.8Sn0.2Sb0.8Se3.8","Cu2.8Sn0.2Sb0.8Se3.8","0.0","0.0","0.0","0.0","0.0","0.0","0.0","0.0","0.0","0.0","0.0","0.0","0.0","0.0","0.0","0.0","0.0","0.0","0.0","0.0","0.0","0.0","0.0","0.0","0.0","0.0","0.0","0.0","0.0","0.0","0.0","0.0","0.0","0.0","0.0","0.0","0.0","0.5","0.0","0.0","0.0","0.0","0.0","0.3684210526315789","0.0","0.10526315789473685","0.0","0.0","0.0","0.0","0.0","0.0","0.026315789473684213","0.0","0.0","0.0","0.0","0.0","0.0","0.0","0.0","0.0","0.0","0.0","0.0","723.0","89.0","171808.0","3.03","","","","1.0"
"3198","Cu2SnSe3","Cu2SnSe3","0.0","0.0","0.0","0.0","0.0","0.0","0.0","0.0","0.0","0.0","0.0","0.0","0.0","0.0","0.0","0.0","0.0","0.0","0.0","0.0","0.0","0.0","0.0","0.0","0.0","0.0","0.0","0.0","0.0","0.0","0.0","0.0","0.0","0.0","0.0","0.0","0.0","0.5","0.0","0.0","0.0","0.0","0.0","0.3333333333333333","0.0","0.0","0.0","0.0","0.0","0.0","0.0","0.0","0.16666666666666666","0.0","0.0","0.0","0.0","0.0","0.0","0.0","0.0","0.0","0.0","0.0","0.0","300.0","181.0","1718.0","2.91","","","","1.0"
"3199","Cu2SnSe3","Cu2SnSe3","0.0","0.0","0.0","0.0","0.0","0.0","0.0","0.0","0.0","0.0","0.0","0.0","0.0","0.0","0.0","0.0","0.0","0.0","0.0","0.0","0.0","0.0","0.0","0.0","0.0","0.0","0.0","0.0","0.0","0.0","0.0","0.0","0.0","0.0","0.0","0.0","0.0","0.5","0.0","0.0","0.0","0.0","0.0","0.3333333333333333","0.0","0.0","0.0","0.0","0.0","0.0","0.0","0.0","0.16666666666666666","0.0","0.0","0.0","0.0","0.0","0.0","0.0","0.0","0.0","0.0","0.0","0.0","372.0","193.0","1735.0","2.2","","","","1.0"
"3200","Cu2SnSe3","Cu2SnSe3","0.0","0.0","0.0","0.0","0.0","0.0","0.0","0.0","0.0","0.0","0.0","0.0","0.0","0.0","0.0","0.0","0.0","0.0","0.0","0.0","0.0","0.0","0.0","0.0","0.0","0.0","0.0","0.0","0.0","0.0","0.0","0.0","0.0","0.0","0.0","0.0","0.0","0.5","0.0","0.0","0.0","0.0","0.0","0.3333333333333333","0.0","0.0","0.0","0.0","0.0","0.0","0.0","0.0","0.16666666666666666","0.0","0.0","0.0","0.0","0.0","0.0","0.0","0.0","0.0","0.0","0.0","0.0","473.0","200.0","2133.0","1.68","","","","1.0"
"3201","Cu2SnSe3","Cu2SnSe3","0.0","0.0","0.0","0.0","0.0","0.0","0.0","0.0","0.0","0.0","0.0","0.0","0.0","0.0","0.0","0.0","0.0","0.0","0.0","0.0","0.0","0.0","0.0","0.0","0.0","0.0","0.0","0.0","0.0","0.0","0.0","0.0","0.0","0.0","0.0","0.0","0.0","0.5","0.0","0.0","0.0","0.0","0.0","0.3333333333333333","0.0","0.0","0.0","0.0","0.0","0.0","0.0","0.0","0.16666666666666666","0.0","0.0","0.0","0.0","0.0","0.0","0.0","0.0","0.0","0.0","0.0","0.0","523.0","204.0","2649.0","1.5","","","","1.0"
"3202","Cu2SnSe3","Cu2SnSe3","0.0","0.0","0.0","0.0","0.0","0.0","0.0","0.0","0.0","0.0","0.0","0.0","0.0","0.0","0.0","0.0","0.0","0.0","0.0","0.0","0.0","0.0","0.0","0.0","0.0","0.0","0.0","0.0","0.0","0.0","0.0","0.0","0.0","0.0","0.0","0.0","0.0","0.5","0.0","0.0","0.0","0.0","0.0","0.3333333333333333","0.0","0.0","0.0","0.0","0.0","0.0","0.0","0.0","0.16666666666666666","0.0","0.0","0.0","0.0","0.0","0.0","0.0","0.0","0.0","0.0","0.0","0.0","622.0","213.0","4084.0","1.28","","","","1.0"
"3203","Cu2SnSe3","Cu2SnSe3","0.0","0.0","0.0","0.0","0.0","0.0","0.0","0.0","0.0","0.0","0.0","0.0","0.0","0.0","0.0","0.0","0.0","0.0","0.0","0.0","0.0","0.0","0.0","0.0","0.0","0.0","0.0","0.0","0.0","0.0","0.0","0.0","0.0","0.0","0.0","0.0","0.0","0.5","0.0","0.0","0.0","0.0","0.0","0.3333333333333333","0.0","0.0","0.0","0.0","0.0","0.0","0.0","0.0","0.16666666666666666","0.0","0.0","0.0","0.0","0.0","0.0","0.0","0.0","0.0","0.0","0.0","0.0","723.0","218.0","5327.0","1.1","","","","1.0"
"3204","Cu3SbSe4","Cu3SbSe4","0.0","0.0","0.0","0.0","0.0","0.0","0.0","0.0","0.0","0.0","0.0","0.0","0.0","0.0","0.0","0.0","0.0","0.0","0.0","0.0","0.0","0.0","0.0","0.0","0.0","0.0","0.0","0.0","0.0","0.0","0.0","0.0","0.0","0.0","0.0","0.0","0.0","0.5","0.0","0.0","0.0","0.0","0.0","0.375","0.0","0.125","0.0","0.0","0.0","0.0","0.0","0.0","0.0","0.0","0.0","0.0","0.0","0.0","0.0","0.0","0.0","0.0","0.0","0.0","0.0","300.0","380.0","4462.0","3.39","","","","1.0"
"3205","Cu3SbSe4","Cu3SbSe4","0.0","0.0","0.0","0.0","0.0","0.0","0.0","0.0","0.0","0.0","0.0","0.0","0.0","0.0","0.0","0.0","0.0","0.0","0.0","0.0","0.0","0.0","0.0","0.0","0.0","0.0","0.0","0.0","0.0","0.0","0.0","0.0","0.0","0.0","0.0","0.0","0.0","0.5","0.0","0.0","0.0","0.0","0.0","0.375","0.0","0.125","0.0","0.0","0.0","0.0","0.0","0.0","0.0","0.0","0.0","0.0","0.0","0.0","0.0","0.0","0.0","0.0","0.0","0.0","0.0","372.0","391.0","3590.0","2.35","","","","1.0"
"3206","Cu3SbSe4","Cu3SbSe4","0.0","0.0","0.0","0.0","0.0","0.0","0.0","0.0","0.0","0.0","0.0","0.0","0.0","0.0","0.0","0.0","0.0","0.0","0.0","0.0","0.0","0.0","0.0","0.0","0.0","0.0","0.0","0.0","0.0","0.0","0.0","0.0","0.0","0.0","0.0","0.0","0.0","0.5","0.0","0.0","0.0","0.0","0.0","0.375","0.0","0.125","0.0","0.0","0.0","0.0","0.0","0.0","0.0","0.0","0.0","0.0","0.0","0.0","0.0","0.0","0.0","0.0","0.0","0.0","0.0","473.0","298.0","2623.0","1.75","","","","1.0"
"3207","Cu3SbSe4","Cu3SbSe4","0.0","0.0","0.0","0.0","0.0","0.0","0.0","0.0","0.0","0.0","0.0","0.0","0.0","0.0","0.0","0.0","0.0","0.0","0.0","0.0","0.0","0.0","0.0","0.0","0.0","0.0","0.0","0.0","0.0","0.0","0.0","0.0","0.0","0.0","0.0","0.0","0.0","0.5","0.0","0.0","0.0","0.0","0.0","0.375","0.0","0.125","0.0","0.0","0.0","0.0","0.0","0.0","0.0","0.0","0.0","0.0","0.0","0.0","0.0","0.0","0.0","0.0","0.0","0.0","0.0","523.0","295.0","3040.0","1.58","","","","1.0"
"3208","Cu3SbSe4","Cu3SbSe4","0.0","0.0","0.0","0.0","0.0","0.0","0.0","0.0","0.0","0.0","0.0","0.0","0.0","0.0","0.0","0.0","0.0","0.0","0.0","0.0","0.0","0.0","0.0","0.0","0.0","0.0","0.0","0.0","0.0","0.0","0.0","0.0","0.0","0.0","0.0","0.0","0.0","0.5","0.0","0.0","0.0","0.0","0.0","0.375","0.0","0.125","0.0","0.0","0.0","0.0","0.0","0.0","0.0","0.0","0.0","0.0","0.0","0.0","0.0","0.0","0.0","0.0","0.0","0.0","0.0","622.0","275.0","5847.0","1.36","","","","1.0"
"3209","Cu3SbSe4","Cu3SbSe4","0.0","0.0","0.0","0.0","0.0","0.0","0.0","0.0","0.0","0.0","0.0","0.0","0.0","0.0","0.0","0.0","0.0","0.0","0.0","0.0","0.0","0.0","0.0","0.0","0.0","0.0","0.0","0.0","0.0","0.0","0.0","0.0","0.0","0.0","0.0","0.0","0.0","0.5","0.0","0.0","0.0","0.0","0.0","0.375","0.0","0.125","0.0","0.0","0.0","0.0","0.0","0.0","0.0","0.0","0.0","0.0","0.0","0.0","0.0","0.0","0.0","0.0","0.0","0.0","0.0","723.0","245.0","7760.0","1.11","","","","1.0"
"3210","Cu5SnSbSe6.3","Cu5SnSbSe6.3","0.0","0.0","0.0","0.0","0.0","0.0","0.0","0.0","0.0","0.0","0.0","0.0","0.0","0.0","0.0","0.0","0.0","0.0","0.0","0.0","0.0","0.0","0.0","0.0","0.0","0.0","0.0","0.0","0.0","0.0","0.0","0.0","0.0","0.0","0.0","0.0","0.0","0.47368421052631576","0.0","0.0","0.0","0.0","0.0","0.37593984962406013","0.0","0.07518796992481203","0.0","0.0","0.0","0.0","0.0","0.0","0.07518796992481203","0.0","0.0","0.0","0.0","0.0","0.0","0.0","0.0","0.0","0.0","0.0","0.0","300.0","37.0","185345.0","2.74","","","","1.0"
"3211","Cu5SnSbSe6.3","Cu5SnSbSe6.3","0.0","0.0","0.0","0.0","0.0","0.0","0.0","0.0","0.0","0.0","0.0","0.0","0.0","0.0","0.0","0.0","0.0","0.0","0.0","0.0","0.0","0.0","0.0","0.0","0.0","0.0","0.0","0.0","0.0","0.0","0.0","0.0","0.0","0.0","0.0","0.0","0.0","0.47368421052631576","0.0","0.0","0.0","0.0","0.0","0.37593984962406013","0.0","0.07518796992481203","0.0","0.0","0.0","0.0","0.0","0.0","0.07518796992481203","0.0","0.0","0.0","0.0","0.0","0.0","0.0","0.0","0.0","0.0","0.0","0.0","373.0","42.0","175862.0","2.67","","","","1.0"
"3212","Cu5SnSbSe6.3","Cu5SnSbSe6.3","0.0","0.0","0.0","0.0","0.0","0.0","0.0","0.0","0.0","0.0","0.0","0.0","0.0","0.0","0.0","0.0","0.0","0.0","0.0","0.0","0.0","0.0","0.0","0.0","0.0","0.0","0.0","0.0","0.0","0.0","0.0","0.0","0.0","0.0","0.0","0.0","0.0","0.47368421052631576","0.0","0.0","0.0","0.0","0.0","0.37593984962406013","0.0","0.07518796992481203","0.0","0.0","0.0","0.0","0.0","0.0","0.07518796992481203","0.0","0.0","0.0","0.0","0.0","0.0","0.0","0.0","0.0","0.0","0.0","0.0","473.0","52.0","148276.0","2.38","","","","1.0"
"3213","Cu5SnSbSe6.3","Cu5SnSbSe6.3","0.0","0.0","0.0","0.0","0.0","0.0","0.0","0.0","0.0","0.0","0.0","0.0","0.0","0.0","0.0","0.0","0.0","0.0","0.0","0.0","0.0","0.0","0.0","0.0","0.0","0.0","0.0","0.0","0.0","0.0","0.0","0.0","0.0","0.0","0.0","0.0","0.0","0.47368421052631576","0.0","0.0","0.0","0.0","0.0","0.37593984962406013","0.0","0.07518796992481203","0.0","0.0","0.0","0.0","0.0","0.0","0.07518796992481203","0.0","0.0","0.0","0.0","0.0","0.0","0.0","0.0","0.0","0.0","0.0","0.0","573.0","65.0","124138.0","2.28","","","","1.0"
"3214","Cu5SnSbSe6.3","Cu5SnSbSe6.3","0.0","0.0","0.0","0.0","0.0","0.0","0.0","0.0","0.0","0.0","0.0","0.0","0.0","0.0","0.0","0.0","0.0","0.0","0.0","0.0","0.0","0.0","0.0","0.0","0.0","0.0","0.0","0.0","0.0","0.0","0.0","0.0","0.0","0.0","0.0","0.0","0.0","0.47368421052631576","0.0","0.0","0.0","0.0","0.0","0.37593984962406013","0.0","0.07518796992481203","0.0","0.0","0.0","0.0","0.0","0.0","0.07518796992481203","0.0","0.0","0.0","0.0","0.0","0.0","0.0","0.0","0.0","0.0","0.0","0.0","673.0","83.0","101724.0","2.06","","","","1.0"
"3215","Cu5SnSbSe6.3","Cu5SnSbSe6.3","0.0","0.0","0.0","0.0","0.0","0.0","0.0","0.0","0.0","0.0","0.0","0.0","0.0","0.0","0.0","0.0","0.0","0.0","0.0","0.0","0.0","0.0","0.0","0.0","0.0","0.0","0.0","0.0","0.0","0.0","0.0","0.0","0.0","0.0","0.0","0.0","0.0","0.47368421052631576","0.0","0.0","0.0","0.0","0.0","0.37593984962406013","0.0","0.07518796992481203","0.0","0.0","0.0","0.0","0.0","0.0","0.07518796992481203","0.0","0.0","0.0","0.0","0.0","0.0","0.0","0.0","0.0","0.0","0.0","0.0","723.0","94.0","80769.0","1.86","","","","1.0"
"3216","Cu5SnSbSe6.58","Cu5SnSbSe6.58","0.0","0.0","0.0","0.0","0.0","0.0","0.0","0.0","0.0","0.0","0.0","0.0","0.0","0.0","0.0","0.0","0.0","0.0","0.0","0.0","0.0","0.0","0.0","0.0","0.0","0.0","0.0","0.0","0.0","0.0","0.0","0.0","0.0","0.0","0.0","0.0","0.0","0.4845360824742268","0.0","0.0","0.0","0.0","0.0","0.36818851251840945","0.0","0.07363770250368189","0.0","0.0","0.0","0.0","0.0","0.0","0.07363770250368189","0.0","0.0","0.0","0.0","0.0","0.0","0.0","0.0","0.0","0.0","0.0","0.0","300.0","30.0","336207.0","4.17","","","","1.0"
"3217","Cu5SnSbSe6.58","Cu5SnSbSe6.58","0.0","0.0","0.0","0.0","0.0","0.0","0.0","0.0","0.0","0.0","0.0","0.0","0.0","0.0","0.0","0.0","0.0","0.0","0.0","0.0","0.0","0.0","0.0","0.0","0.0","0.0","0.0","0.0","0.0","0.0","0.0","0.0","0.0","0.0","0.0","0.0","0.0","0.4845360824742268","0.0","0.0","0.0","0.0","0.0","0.36818851251840945","0.0","0.07363770250368189","0.0","0.0","0.0","0.0","0.0","0.0","0.07363770250368189","0.0","0.0","0.0","0.0","0.0","0.0","0.0","0.0","0.0","0.0","0.0","0.0","373.0","36.0","296552.0","3.96","","","","1.0"
"3218","Cu5SnSbSe6.58","Cu5SnSbSe6.58","0.0","0.0","0.0","0.0","0.0","0.0","0.0","0.0","0.0","0.0","0.0","0.0","0.0","0.0","0.0","0.0","0.0","0.0","0.0","0.0","0.0","0.0","0.0","0.0","0.0","0.0","0.0","0.0","0.0","0.0","0.0","0.0","0.0","0.0","0.0","0.0","0.0","0.4845360824742268","0.0","0.0","0.0","0.0","0.0","0.36818851251840945","0.0","0.07363770250368189","0.0","0.0","0.0","0.0","0.0","0.0","0.07363770250368189","0.0","0.0","0.0","0.0","0.0","0.0","0.0","0.0","0.0","0.0","0.0","0.0","473.0","46.0","246552.0","3.62","","","","1.0"
"3219","Cu5SnSbSe6.58","Cu5SnSbSe6.58","0.0","0.0","0.0","0.0","0.0","0.0","0.0","0.0","0.0","0.0","0.0","0.0","0.0","0.0","0.0","0.0","0.0","0.0","0.0","0.0","0.0","0.0","0.0","0.0","0.0","0.0","0.0","0.0","0.0","0.0","0.0","0.0","0.0","0.0","0.0","0.0","0.0","0.4845360824742268","0.0","0.0","0.0","0.0","0.0","0.36818851251840945","0.0","0.07363770250368189","0.0","0.0","0.0","0.0","0.0","0.0","0.07363770250368189","0.0","0.0","0.0","0.0","0.0","0.0","0.0","0.0","0.0","0.0","0.0","0.0","573.0","56.0","204310.0","3.38","","","","1.0"
"3220","Cu5SnSbSe6.58","Cu5SnSbSe6.58","0.0","0.0","0.0","0.0","0.0","0.0","0.0","0.0","0.0","0.0","0.0","0.0","0.0","0.0","0.0","0.0","0.0","0.0","0.0","0.0","0.0","0.0","0.0","0.0","0.0","0.0","0.0","0.0","0.0","0.0","0.0","0.0","0.0","0.0","0.0","0.0","0.0","0.4845360824742268","0.0","0.0","0.0","0.0","0.0","0.36818851251840945","0.0","0.07363770250368189","0.0","0.0","0.0","0.0","0.0","0.0","0.07363770250368189","0.0","0.0","0.0","0.0","0.0","0.0","0.0","0.0","0.0","0.0","0.0","0.0","673.0","71.0","164655.0","2.95","","","","1.0"
"3221","Cu5SnSbSe6.58","Cu5SnSbSe6.58","0.0","0.0","0.0","0.0","0.0","0.0","0.0","0.0","0.0","0.0","0.0","0.0","0.0","0.0","0.0","0.0","0.0","0.0","0.0","0.0","0.0","0.0","0.0","0.0","0.0","0.0","0.0","0.0","0.0","0.0","0.0","0.0","0.0","0.0","0.0","0.0","0.0","0.4845360824742268","0.0","0.0","0.0","0.0","0.0","0.36818851251840945","0.0","0.07363770250368189","0.0","0.0","0.0","0.0","0.0","0.0","0.07363770250368189","0.0","0.0","0.0","0.0","0.0","0.0","0.0","0.0","0.0","0.0","0.0","0.0","723.0","79.0","141379.0","2.6","","","","1.0"
"3222","Cu5SnSbSe6.79","Cu5SnSbSe6.79","0.0","0.0","0.0","0.0","0.0","0.0","0.0","0.0","0.0","0.0","0.0","0.0","0.0","0.0","0.0","0.0","0.0","0.0","0.0","0.0","0.0","0.0","0.0","0.0","0.0","0.0","0.0","0.0","0.0","0.0","0.0","0.0","0.0","0.0","0.0","0.0","0.0","0.4923857868020305","0.0","0.0","0.0","0.0","0.0","0.36258158085569253","0.0","0.07251631617113852","0.0","0.0","0.0","0.0","0.0","0.0","0.07251631617113852","0.0","0.0","0.0","0.0","0.0","0.0","0.0","0.0","0.0","0.0","0.0","0.0","300.0","30.0","443478.0","4.72","","","","1.0"
"3223","Cu5SnSbSe6.79","Cu5SnSbSe6.79","0.0","0.0","0.0","0.0","0.0","0.0","0.0","0.0","0.0","0.0","0.0","0.0","0.0","0.0","0.0","0.0","0.0","0.0","0.0","0.0","0.0","0.0","0.0","0.0","0.0","0.0","0.0","0.0","0.0","0.0","0.0","0.0","0.0","0.0","0.0","0.0","0.0","0.4923857868020305","0.0","0.0","0.0","0.0","0.0","0.36258158085569253","0.0","0.07251631617113852","0.0","0.0","0.0","0.0","0.0","0.0","0.07251631617113852","0.0","0.0","0.0","0.0","0.0","0.0","0.0","0.0","0.0","0.0","0.0","0.0","373.0","38.0","385345.0","4.52","","","","1.0"
"3224","Cu5SnSbSe6.79","Cu5SnSbSe6.79","0.0","0.0","0.0","0.0","0.0","0.0","0.0","0.0","0.0","0.0","0.0","0.0","0.0","0.0","0.0","0.0","0.0","0.0","0.0","0.0","0.0","0.0","0.0","0.0","0.0","0.0","0.0","0.0","0.0","0.0","0.0","0.0","0.0","0.0","0.0","0.0","0.0","0.4923857868020305","0.0","0.0","0.0","0.0","0.0","0.36258158085569253","0.0","0.07251631617113852","0.0","0.0","0.0","0.0","0.0","0.0","0.07251631617113852","0.0","0.0","0.0","0.0","0.0","0.0","0.0","0.0","0.0","0.0","0.0","0.0","473.0","47.0","316379.0","4.17","","","","1.0"
"3225","Cu5SnSbSe6.79","Cu5SnSbSe6.79","0.0","0.0","0.0","0.0","0.0","0.0","0.0","0.0","0.0","0.0","0.0","0.0","0.0","0.0","0.0","0.0","0.0","0.0","0.0","0.0","0.0","0.0","0.0","0.0","0.0","0.0","0.0","0.0","0.0","0.0","0.0","0.0","0.0","0.0","0.0","0.0","0.0","0.4923857868020305","0.0","0.0","0.0","0.0","0.0","0.36258158085569253","0.0","0.07251631617113852","0.0","0.0","0.0","0.0","0.0","0.0","0.07251631617113852","0.0","0.0","0.0","0.0","0.0","0.0","0.0","0.0","0.0","0.0","0.0","0.0","573.0","56.0","260345.0","3.82","","","","1.0"
"3226","Cu5SnSbSe6.79","Cu5SnSbSe6.79","0.0","0.0","0.0","0.0","0.0","0.0","0.0","0.0","0.0","0.0","0.0","0.0","0.0","0.0","0.0","0.0","0.0","0.0","0.0","0.0","0.0","0.0","0.0","0.0","0.0","0.0","0.0","0.0","0.0","0.0","0.0","0.0","0.0","0.0","0.0","0.0","0.0","0.4923857868020305","0.0","0.0","0.0","0.0","0.0","0.36258158085569253","0.0","0.07251631617113852","0.0","0.0","0.0","0.0","0.0","0.0","0.07251631617113852","0.0","0.0","0.0","0.0","0.0","0.0","0.0","0.0","0.0","0.0","0.0","0.0","673.0","67.0","210345.0","3.44","","","","1.0"
"3227","Cu5SnSbSe6.79","Cu5SnSbSe6.79","0.0","0.0","0.0","0.0","0.0","0.0","0.0","0.0","0.0","0.0","0.0","0.0","0.0","0.0","0.0","0.0","0.0","0.0","0.0","0.0","0.0","0.0","0.0","0.0","0.0","0.0","0.0","0.0","0.0","0.0","0.0","0.0","0.0","0.0","0.0","0.0","0.0","0.4923857868020305","0.0","0.0","0.0","0.0","0.0","0.36258158085569253","0.0","0.07251631617113852","0.0","0.0","0.0","0.0","0.0","0.0","0.07251631617113852","0.0","0.0","0.0","0.0","0.0","0.0","0.0","0.0","0.0","0.0","0.0","0.0","723.0","77.0","175862.0","3.16","","","","1.0"
"3228","Cu5SnSbSe7","Cu5SnSbSe7","0.0","0.0","0.0","0.0","0.0","0.0","0.0","0.0","0.0","0.0","0.0","0.0","0.0","0.0","0.0","0.0","0.0","0.0","0.0","0.0","0.0","0.0","0.0","0.0","0.0","0.0","0.0","0.0","0.0","0.0","0.0","0.0","0.0","0.0","0.0","0.0","0.0","0.5","0.0","0.0","0.0","0.0","0.0","0.35714285714285715","0.0","0.07142857142857142","0.0","0.0","0.0","0.0","0.0","0.0","0.07142857142857142","0.0","0.0","0.0","0.0","0.0","0.0","0.0","0.0","0.0","0.0","0.0","0.0","300.0","29.0","527826.0","5.27","","","","1.0"
"3229","Cu5SnSbSe7","Cu5SnSbSe7","0.0","0.0","0.0","0.0","0.0","0.0","0.0","0.0","0.0","0.0","0.0","0.0","0.0","0.0","0.0","0.0","0.0","0.0","0.0","0.0","0.0","0.0","0.0","0.0","0.0","0.0","0.0","0.0","0.0","0.0","0.0","0.0","0.0","0.0","0.0","0.0","0.0","0.5","0.0","0.0","0.0","0.0","0.0","0.35714285714285715","0.0","0.07142857142857142","0.0","0.0","0.0","0.0","0.0","0.0","0.07142857142857142","0.0","0.0","0.0","0.0","0.0","0.0","0.0","0.0","0.0","0.0","0.0","0.0","373.0","34.0","457391.0","5.03","","","","1.0"
"3230","Cu5SnSbSe7","Cu5SnSbSe7","0.0","0.0","0.0","0.0","0.0","0.0","0.0","0.0","0.0","0.0","0.0","0.0","0.0","0.0","0.0","0.0","0.0","0.0","0.0","0.0","0.0","0.0","0.0","0.0","0.0","0.0","0.0","0.0","0.0","0.0","0.0","0.0","0.0","0.0","0.0","0.0","0.0","0.5","0.0","0.0","0.0","0.0","0.0","0.35714285714285715","0.0","0.07142857142857142","0.0","0.0","0.0","0.0","0.0","0.0","0.07142857142857142","0.0","0.0","0.0","0.0","0.0","0.0","0.0","0.0","0.0","0.0","0.0","0.0","473.0","44.0","370500.0","4.63","","","","1.0"
"3231","Cu5SnSbSe7","Cu5SnSbSe7","0.0","0.0","0.0","0.0","0.0","0.0","0.0","0.0","0.0","0.0","0.0","0.0","0.0","0.0","0.0","0.0","0.0","0.0","0.0","0.0","0.0","0.0","0.0","0.0","0.0","0.0","0.0","0.0","0.0","0.0","0.0","0.0","0.0","0.0","0.0","0.0","0.0","0.5","0.0","0.0","0.0","0.0","0.0","0.35714285714285715","0.0","0.07142857142857142","0.0","0.0","0.0","0.0","0.0","0.0","0.07142857142857142","0.0","0.0","0.0","0.0","0.0","0.0","0.0","0.0","0.0","0.0","0.0","0.0","573.0","53.0","303478.0","4.28","","","","1.0"
"3232","Cu5SnSbSe7","Cu5SnSbSe7","0.0","0.0","0.0","0.0","0.0","0.0","0.0","0.0","0.0","0.0","0.0","0.0","0.0","0.0","0.0","0.0","0.0","0.0","0.0","0.0","0.0","0.0","0.0","0.0","0.0","0.0","0.0","0.0","0.0","0.0","0.0","0.0","0.0","0.0","0.0","0.0","0.0","0.5","0.0","0.0","0.0","0.0","0.0","0.35714285714285715","0.0","0.07142857142857142","0.0","0.0","0.0","0.0","0.0","0.0","0.07142857142857142","0.0","0.0","0.0","0.0","0.0","0.0","0.0","0.0","0.0","0.0","0.0","0.0","673.0","65.0","242609.0","3.8","","","","1.0"
"3233","Cu5SnSbSe7","Cu5SnSbSe7","0.0","0.0","0.0","0.0","0.0","0.0","0.0","0.0","0.0","0.0","0.0","0.0","0.0","0.0","0.0","0.0","0.0","0.0","0.0","0.0","0.0","0.0","0.0","0.0","0.0","0.0","0.0","0.0","0.0","0.0","0.0","0.0","0.0","0.0","0.0","0.0","0.0","0.5","0.0","0.0","0.0","0.0","0.0","0.35714285714285715","0.0","0.07142857142857142","0.0","0.0","0.0","0.0","0.0","0.0","0.07142857142857142","0.0","0.0","0.0","0.0","0.0","0.0","0.0","0.0","0.0","0.0","0.0","0.0","723.0","75.0","206957.0","3.47","","","","1.0"
"3234","Er0.01(Bi0.23Sb0.77)1.99Te3","Er0.01Bi0.4577Sb1.5323","0.0","0.0","0.0","0.0","0.0","0.0","0.0","0.0","0.0","0.0","0.0","0.0","0.0","0.0","0.0","0.0","0.0","0.0","0.0","0.0","0.0","0.0","0.0","0.0","0.0","0.0","0.0","0.0","0.0","0.0","0.0","0.0","0.0","0.0","0.0","0.0","0.0","0.0","0.0","0.0","0.0","0.0","0.0","0.0","0.0","0.76615","0.22885","0.0","0.0","0.0","0.0","0.0","0.0","0.0","0.0","0.0","0.0","0.0","0.0","0.0","0.0","0.0","0.0","0.0","0.005","300.0","241.0","57647.0","0.86","","","","1.0"
"3235","Er0.01(Bi0.23Sb0.77)1.99Te3","Er0.01Bi0.4577Sb1.5323","0.0","0.0","0.0","0.0","0.0","0.0","0.0","0.0","0.0","0.0","0.0","0.0","0.0","0.0","0.0","0.0","0.0","0.0","0.0","0.0","0.0","0.0","0.0","0.0","0.0","0.0","0.0","0.0","0.0","0.0","0.0","0.0","0.0","0.0","0.0","0.0","0.0","0.0","0.0","0.0","0.0","0.0","0.0","0.0","0.0","0.76615","0.22885","0.0","0.0","0.0","0.0","0.0","0.0","0.0","0.0","0.0","0.0","0.0","0.0","0.0","0.0","0.0","0.0","0.0","0.005","350.0","242.0","46228.0","0.86","","","","1.0"
"3236","Er0.01(Bi0.23Sb0.77)1.99Te3","Er0.01Bi0.4577Sb1.5323","0.0","0.0","0.0","0.0","0.0","0.0","0.0","0.0","0.0","0.0","0.0","0.0","0.0","0.0","0.0","0.0","0.0","0.0","0.0","0.0","0.0","0.0","0.0","0.0","0.0","0.0","0.0","0.0","0.0","0.0","0.0","0.0","0.0","0.0","0.0","0.0","0.0","0.0","0.0","0.0","0.0","0.0","0.0","0.0","0.0","0.76615","0.22885","0.0","0.0","0.0","0.0","0.0","0.0","0.0","0.0","0.0","0.0","0.0","0.0","0.0","0.0","0.0","0.0","0.0","0.005","400.0","243.0","38353.0","0.93","","","","1.0"
"3237","Er0.01(Bi0.23Sb0.77)1.99Te3","Er0.01Bi0.4577Sb1.5323","0.0","0.0","0.0","0.0","0.0","0.0","0.0","0.0","0.0","0.0","0.0","0.0","0.0","0.0","0.0","0.0","0.0","0.0","0.0","0.0","0.0","0.0","0.0","0.0","0.0","0.0","0.0","0.0","0.0","0.0","0.0","0.0","0.0","0.0","0.0","0.0","0.0","0.0","0.0","0.0","0.0","0.0","0.0","0.0","0.0","0.76615","0.22885","0.0","0.0","0.0","0.0","0.0","0.0","0.0","0.0","0.0","0.0","0.0","0.0","0.0","0.0","0.0","0.0","0.0","0.005","450.0","222.0","33471.0","1.07","","","","1.0"
"3238","Er0.01(Bi0.23Sb0.77)1.99Te3","Er0.01Bi0.4577Sb1.5323","0.0","0.0","0.0","0.0","0.0","0.0","0.0","0.0","0.0","0.0","0.0","0.0","0.0","0.0","0.0","0.0","0.0","0.0","0.0","0.0","0.0","0.0","0.0","0.0","0.0","0.0","0.0","0.0","0.0","0.0","0.0","0.0","0.0","0.0","0.0","0.0","0.0","0.0","0.0","0.0","0.0","0.0","0.0","0.0","0.0","0.76615","0.22885","0.0","0.0","0.0","0.0","0.0","0.0","0.0","0.0","0.0","0.0","0.0","0.0","0.0","0.0","0.0","0.0","0.0","0.005","500.0","196.0","31000.0","1.26","","","","1.0"
"3239","Er0.02(Bi0.23Sb0.77)1.98Te3","Er0.02Bi0.4554Sb1.5246","0.0","0.0","0.0","0.0","0.0","0.0","0.0","0.0","0.0","0.0","0.0","0.0","0.0","0.0","0.0","0.0","0.0","0.0","0.0","0.0","0.0","0.0","0.0","0.0","0.0","0.0","0.0","0.0","0.0","0.0","0.0","0.0","0.0","0.0","0.0","0.0","0.0","0.0","0.0","0.0","0.0","0.0","0.0","0.0","0.0","0.7623","0.2277","0.0","0.0","0.0","0.0","0.0","0.0","0.0","0.0","0.0","0.0","0.0","0.0","0.0","0.0","0.0","0.0","0.0","0.01","300.0","225.0","60650.0","0.81","","","","1.0"
"3240","Er0.02(Bi0.23Sb0.77)1.98Te3","Er0.02Bi0.4554Sb1.5246","0.0","0.0","0.0","0.0","0.0","0.0","0.0","0.0","0.0","0.0","0.0","0.0","0.0","0.0","0.0","0.0","0.0","0.0","0.0","0.0","0.0","0.0","0.0","0.0","0.0","0.0","0.0","0.0","0.0","0.0","0.0","0.0","0.0","0.0","0.0","0.0","0.0","0.0","0.0","0.0","0.0","0.0","0.0","0.0","0.0","0.7623","0.2277","0.0","0.0","0.0","0.0","0.0","0.0","0.0","0.0","0.0","0.0","0.0","0.0","0.0","0.0","0.0","0.0","0.0","0.01","350.0","236.0","49561.0","0.8","","","","1.0"
"3241","Er0.02(Bi0.23Sb0.77)1.98Te3","Er0.02Bi0.4554Sb1.5246","0.0","0.0","0.0","0.0","0.0","0.0","0.0","0.0","0.0","0.0","0.0","0.0","0.0","0.0","0.0","0.0","0.0","0.0","0.0","0.0","0.0","0.0","0.0","0.0","0.0","0.0","0.0","0.0","0.0","0.0","0.0","0.0","0.0","0.0","0.0","0.0","0.0","0.0","0.0","0.0","0.0","0.0","0.0","0.0","0.0","0.7623","0.2277","0.0","0.0","0.0","0.0","0.0","0.0","0.0","0.0","0.0","0.0","0.0","0.0","0.0","0.0","0.0","0.0","0.0","0.01","400.0","238.0","40731.0","0.84","","","","1.0"
"3242","Er0.02(Bi0.23Sb0.77)1.98Te3","Er0.02Bi0.4554Sb1.5246","0.0","0.0","0.0","0.0","0.0","0.0","0.0","0.0","0.0","0.0","0.0","0.0","0.0","0.0","0.0","0.0","0.0","0.0","0.0","0.0","0.0","0.0","0.0","0.0","0.0","0.0","0.0","0.0","0.0","0.0","0.0","0.0","0.0","0.0","0.0","0.0","0.0","0.0","0.0","0.0","0.0","0.0","0.0","0.0","0.0","0.7623","0.2277","0.0","0.0","0.0","0.0","0.0","0.0","0.0","0.0","0.0","0.0","0.0","0.0","0.0","0.0","0.0","0.0","0.0","0.01","450.0","222.0","35000.0","0.95","","","","1.0"
"3243","Er0.02(Bi0.23Sb0.77)1.98Te3","Er0.02Bi0.4554Sb1.5246","0.0","0.0","0.0","0.0","0.0","0.0","0.0","0.0","0.0","0.0","0.0","0.0","0.0","0.0","0.0","0.0","0.0","0.0","0.0","0.0","0.0","0.0","0.0","0.0","0.0","0.0","0.0","0.0","0.0","0.0","0.0","0.0","0.0","0.0","0.0","0.0","0.0","0.0","0.0","0.0","0.0","0.0","0.0","0.0","0.0","0.7623","0.2277","0.0","0.0","0.0","0.0","0.0","0.0","0.0","0.0","0.0","0.0","0.0","0.0","0.0","0.0","0.0","0.0","0.0","0.01","500.0","192.0","31784.0","1.08","","","","1.0"
"3244","Er0.03(Bi0.23Sb0.77)1.97Te3","Er0.03Bi0.4531Sb1.5169","0.0","0.0","0.0","0.0","0.0","0.0","0.0","0.0","0.0","0.0","0.0","0.0","0.0","0.0","0.0","0.0","0.0","0.0","0.0","0.0","0.0","0.0","0.0","0.0","0.0","0.0","0.0","0.0","0.0","0.0","0.0","0.0","0.0","0.0","0.0","0.0","0.0","0.0","0.0","0.0","0.0","0.0","0.0","0.0","0.0","0.75845","0.22655","0.0","0.0","0.0","0.0","0.0","0.0","0.0","0.0","0.0","0.0","0.0","0.0","0.0","0.0","0.0","0.0","0.0","0.015","300.0","217.0","62300.0","0.84","","","","1.0"
"3245","Er0.03(Bi0.23Sb0.77)1.97Te3","Er0.03Bi0.4531Sb1.5169","0.0","0.0","0.0","0.0","0.0","0.0","0.0","0.0","0.0","0.0","0.0","0.0","0.0","0.0","0.0","0.0","0.0","0.0","0.0","0.0","0.0","0.0","0.0","0.0","0.0","0.0","0.0","0.0","0.0","0.0","0.0","0.0","0.0","0.0","0.0","0.0","0.0","0.0","0.0","0.0","0.0","0.0","0.0","0.0","0.0","0.75845","0.22655","0.0","0.0","0.0","0.0","0.0","0.0","0.0","0.0","0.0","0.0","0.0","0.0","0.0","0.0","0.0","0.0","0.0","0.015","350.0","236.0","50322.0","0.82","","","","1.0"
"3246","Er0.03(Bi0.23Sb0.77)1.97Te3","Er0.03Bi0.4531Sb1.5169","0.0","0.0","0.0","0.0","0.0","0.0","0.0","0.0","0.0","0.0","0.0","0.0","0.0","0.0","0.0","0.0","0.0","0.0","0.0","0.0","0.0","0.0","0.0","0.0","0.0","0.0","0.0","0.0","0.0","0.0","0.0","0.0","0.0","0.0","0.0","0.0","0.0","0.0","0.0","0.0","0.0","0.0","0.0","0.0","0.0","0.75845","0.22655","0.0","0.0","0.0","0.0","0.0","0.0","0.0","0.0","0.0","0.0","0.0","0.0","0.0","0.0","0.0","0.0","0.0","0.015","400.0","235.0","41140.0","0.87","","","","1.0"
"3247","Er0.03(Bi0.23Sb0.77)1.97Te3","Er0.03Bi0.4531Sb1.5169","0.0","0.0","0.0","0.0","0.0","0.0","0.0","0.0","0.0","0.0","0.0","0.0","0.0","0.0","0.0","0.0","0.0","0.0","0.0","0.0","0.0","0.0","0.0","0.0","0.0","0.0","0.0","0.0","0.0","0.0","0.0","0.0","0.0","0.0","0.0","0.0","0.0","0.0","0.0","0.0","0.0","0.0","0.0","0.0","0.0","0.75845","0.22655","0.0","0.0","0.0","0.0","0.0","0.0","0.0","0.0","0.0","0.0","0.0","0.0","0.0","0.0","0.0","0.0","0.0","0.015","450.0","221.0","35526.0","0.99","","","","1.0"
"3248","Er0.03(Bi0.23Sb0.77)1.97Te3","Er0.03Bi0.4531Sb1.5169","0.0","0.0","0.0","0.0","0.0","0.0","0.0","0.0","0.0","0.0","0.0","0.0","0.0","0.0","0.0","0.0","0.0","0.0","0.0","0.0","0.0","0.0","0.0","0.0","0.0","0.0","0.0","0.0","0.0","0.0","0.0","0.0","0.0","0.0","0.0","0.0","0.0","0.0","0.0","0.0","0.0","0.0","0.0","0.0","0.0","0.75845","0.22655","0.0","0.0","0.0","0.0","0.0","0.0","0.0","0.0","0.0","0.0","0.0","0.0","0.0","0.0","0.0","0.0","0.0","0.015","500.0","197.0","31600.0","1.12","","","","1.0"
"3249","Nb0.75Ta0.25CoSn0.9Sb0.1","Nb0.75Ta0.25CoSn0.9Sb0.1","0.0","0.0","0.0","0.0","0.0","0.0","0.0","0.0","0.0","0.0","0.0","0.3333333333333333","0.0","0.0","0.0","0.0","0.0","0.0","0.0","0.0","0.0","0.0","0.0","0.0","0.0","0.0","0.0","0.0","0.0","0.0","0.0","0.0","0.0","0.0","0.0","0.0","0.0","0.0","0.0","0.0","0.0","0.0","0.0","0.0","0.0","0.03333333333333333","0.0","0.0","0.0","0.0","0.0","0.0","0.3","0.0","0.25","0.0","0.0","0.0","0.0","0.0","0.0","0.0","0.08333333333333333","0.0","0.0","338.0","-105.0","121986.0","4.6","","","","1.0"
"3250","Nb0.75Ta0.25CoSn0.9Sb0.1","Nb0.75Ta0.25CoSn0.9Sb0.1","0.0","0.0","0.0","0.0","0.0","0.0","0.0","0.0","0.0","0.0","0.0","0.3333333333333333","0.0","0.0","0.0","0.0","0.0","0.0","0.0","0.0","0.0","0.0","0.0","0.0","0.0","0.0","0.0","0.0","0.0","0.0","0.0","0.0","0.0","0.0","0.0","0.0","0.0","0.0","0.0","0.0","0.0","0.0","0.0","0.0","0.0","0.03333333333333333","0.0","0.0","0.0","0.0","0.0","0.0","0.3","0.0","0.25","0.0","0.0","0.0","0.0","0.0","0.0","0.0","0.08333333333333333","0.0","0.0","430.0","-120.0","116028.0","4.49","","","","1.0"
"3251","Nb0.75Ta0.25CoSn0.9Sb0.1","Nb0.75Ta0.25CoSn0.9Sb0.1","0.0","0.0","0.0","0.0","0.0","0.0","0.0","0.0","0.0","0.0","0.0","0.3333333333333333","0.0","0.0","0.0","0.0","0.0","0.0","0.0","0.0","0.0","0.0","0.0","0.0","0.0","0.0","0.0","0.0","0.0","0.0","0.0","0.0","0.0","0.0","0.0","0.0","0.0","0.0","0.0","0.0","0.0","0.0","0.0","0.0","0.0","0.03333333333333333","0.0","0.0","0.0","0.0","0.0","0.0","0.3","0.0","0.25","0.0","0.0","0.0","0.0","0.0","0.0","0.0","0.08333333333333333","0.0","0.0","530.0","-134.0","105957.0","4.35","","","","1.0"
"3252","Nb0.75Ta0.25CoSn0.9Sb0.1","Nb0.75Ta0.25CoSn0.9Sb0.1","0.0","0.0","0.0","0.0","0.0","0.0","0.0","0.0","0.0","0.0","0.0","0.3333333333333333","0.0","0.0","0.0","0.0","0.0","0.0","0.0","0.0","0.0","0.0","0.0","0.0","0.0","0.0","0.0","0.0","0.0","0.0","0.0","0.0","0.0","0.0","0.0","0.0","0.0","0.0","0.0","0.0","0.0","0.0","0.0","0.0","0.0","0.03333333333333333","0.0","0.0","0.0","0.0","0.0","0.0","0.3","0.0","0.25","0.0","0.0","0.0","0.0","0.0","0.0","0.0","0.08333333333333333","0.0","0.0","628.0","-149.0","96028.0","4.19","","","","1.0"
"3253","Nb0.75Ta0.25CoSn0.9Sb0.1","Nb0.75Ta0.25CoSn0.9Sb0.1","0.0","0.0","0.0","0.0","0.0","0.0","0.0","0.0","0.0","0.0","0.0","0.3333333333333333","0.0","0.0","0.0","0.0","0.0","0.0","0.0","0.0","0.0","0.0","0.0","0.0","0.0","0.0","0.0","0.0","0.0","0.0","0.0","0.0","0.0","0.0","0.0","0.0","0.0","0.0","0.0","0.0","0.0","0.0","0.0","0.0","0.0","0.03333333333333333","0.0","0.0","0.0","0.0","0.0","0.0","0.3","0.0","0.25","0.0","0.0","0.0","0.0","0.0","0.0","0.0","0.08333333333333333","0.0","0.0","728.0","-161.0","87234.0","3.91","","","","1.0"
"3254","Nb0.75Ta0.25CoSn0.9Sb0.1","Nb0.75Ta0.25CoSn0.9Sb0.1","0.0","0.0","0.0","0.0","0.0","0.0","0.0","0.0","0.0","0.0","0.0","0.3333333333333333","0.0","0.0","0.0","0.0","0.0","0.0","0.0","0.0","0.0","0.0","0.0","0.0","0.0","0.0","0.0","0.0","0.0","0.0","0.0","0.0","0.0","0.0","0.0","0.0","0.0","0.0","0.0","0.0","0.0","0.0","0.0","0.0","0.0","0.03333333333333333","0.0","0.0","0.0","0.0","0.0","0.0","0.3","0.0","0.25","0.0","0.0","0.0","0.0","0.0","0.0","0.0","0.08333333333333333","0.0","0.0","826.0","-173.0","80426.0","3.72","","","","1.0"
"3255","Nb0.75Ta0.25CoSn0.9Sb0.1","Nb0.75Ta0.25CoSn0.9Sb0.1","0.0","0.0","0.0","0.0","0.0","0.0","0.0","0.0","0.0","0.0","0.0","0.3333333333333333","0.0","0.0","0.0","0.0","0.0","0.0","0.0","0.0","0.0","0.0","0.0","0.0","0.0","0.0","0.0","0.0","0.0","0.0","0.0","0.0","0.0","0.0","0.0","0.0","0.0","0.0","0.0","0.0","0.0","0.0","0.0","0.0","0.0","0.03333333333333333","0.0","0.0","0.0","0.0","0.0","0.0","0.3","0.0","0.25","0.0","0.0","0.0","0.0","0.0","0.0","0.0","0.08333333333333333","0.0","0.0","924.0","-182.0","73475.0","3.56","","","","1.0"
"3256","Nb0.85Ta0.15CoSn0.9Sb0.1","Nb0.85Ta0.15CoSn0.9Sb0.1","0.0","0.0","0.0","0.0","0.0","0.0","0.0","0.0","0.0","0.0","0.0","0.3333333333333333","0.0","0.0","0.0","0.0","0.0","0.0","0.0","0.0","0.0","0.0","0.0","0.0","0.0","0.0","0.0","0.0","0.0","0.0","0.0","0.0","0.0","0.0","0.0","0.0","0.0","0.0","0.0","0.0","0.0","0.0","0.0","0.0","0.0","0.03333333333333333","0.0","0.0","0.0","0.0","0.0","0.0","0.3","0.0","0.2833333333333333","0.0","0.0","0.0","0.0","0.0","0.0","0.0","0.049999999999999996","0.0","0.0","338.0","-103.0","125957.0","4.98","","","","1.0"
"3257","Nb0.85Ta0.15CoSn0.9Sb0.1","Nb0.85Ta0.15CoSn0.9Sb0.1","0.0","0.0","0.0","0.0","0.0","0.0","0.0","0.0","0.0","0.0","0.0","0.3333333333333333","0.0","0.0","0.0","0.0","0.0","0.0","0.0","0.0","0.0","0.0","0.0","0.0","0.0","0.0","0.0","0.0","0.0","0.0","0.0","0.0","0.0","0.0","0.0","0.0","0.0","0.0","0.0","0.0","0.0","0.0","0.0","0.0","0.0","0.03333333333333333","0.0","0.0","0.0","0.0","0.0","0.0","0.3","0.0","0.2833333333333333","0.0","0.0","0.0","0.0","0.0","0.0","0.0","0.049999999999999996","0.0","0.0","430.0","-114.0","121135.0","4.8","","","","1.0"
"3258","Nb0.85Ta0.15CoSn0.9Sb0.1","Nb0.85Ta0.15CoSn0.9Sb0.1","0.0","0.0","0.0","0.0","0.0","0.0","0.0","0.0","0.0","0.0","0.0","0.3333333333333333","0.0","0.0","0.0","0.0","0.0","0.0","0.0","0.0","0.0","0.0","0.0","0.0","0.0","0.0","0.0","0.0","0.0","0.0","0.0","0.0","0.0","0.0","0.0","0.0","0.0","0.0","0.0","0.0","0.0","0.0","0.0","0.0","0.0","0.03333333333333333","0.0","0.0","0.0","0.0","0.0","0.0","0.3","0.0","0.2833333333333333","0.0","0.0","0.0","0.0","0.0","0.0","0.0","0.049999999999999996","0.0","0.0","530.0","-130.0","111915.0","4.7","","","","1.0"
"3259","Nb0.85Ta0.15CoSn0.9Sb0.1","Nb0.85Ta0.15CoSn0.9Sb0.1","0.0","0.0","0.0","0.0","0.0","0.0","0.0","0.0","0.0","0.0","0.0","0.3333333333333333","0.0","0.0","0.0","0.0","0.0","0.0","0.0","0.0","0.0","0.0","0.0","0.0","0.0","0.0","0.0","0.0","0.0","0.0","0.0","0.0","0.0","0.0","0.0","0.0","0.0","0.0","0.0","0.0","0.0","0.0","0.0","0.0","0.0","0.03333333333333333","0.0","0.0","0.0","0.0","0.0","0.0","0.3","0.0","0.2833333333333333","0.0","0.0","0.0","0.0","0.0","0.0","0.0","0.049999999999999996","0.0","0.0","628.0","-143.0","102837.0","4.43","","","","1.0"
"3260","Nb0.85Ta0.15CoSn0.9Sb0.1","Nb0.85Ta0.15CoSn0.9Sb0.1","0.0","0.0","0.0","0.0","0.0","0.0","0.0","0.0","0.0","0.0","0.0","0.3333333333333333","0.0","0.0","0.0","0.0","0.0","0.0","0.0","0.0","0.0","0.0","0.0","0.0","0.0","0.0","0.0","0.0","0.0","0.0","0.0","0.0","0.0","0.0","0.0","0.0","0.0","0.0","0.0","0.0","0.0","0.0","0.0","0.0","0.0","0.03333333333333333","0.0","0.0","0.0","0.0","0.0","0.0","0.3","0.0","0.2833333333333333","0.0","0.0","0.0","0.0","0.0","0.0","0.0","0.049999999999999996","0.0","0.0","728.0","-154.0","93617.0","4.26","","","","1.0"
"3261","Nb0.85Ta0.15CoSn0.9Sb0.1","Nb0.85Ta0.15CoSn0.9Sb0.1","0.0","0.0","0.0","0.0","0.0","0.0","0.0","0.0","0.0","0.0","0.0","0.3333333333333333","0.0","0.0","0.0","0.0","0.0","0.0","0.0","0.0","0.0","0.0","0.0","0.0","0.0","0.0","0.0","0.0","0.0","0.0","0.0","0.0","0.0","0.0","0.0","0.0","0.0","0.0","0.0","0.0","0.0","0.0","0.0","0.0","0.0","0.03333333333333333","0.0","0.0","0.0","0.0","0.0","0.0","0.3","0.0","0.2833333333333333","0.0","0.0","0.0","0.0","0.0","0.0","0.0","0.049999999999999996","0.0","0.0","826.0","-163.0","85957.0","4.12","","","","1.0"
"3262","Nb0.85Ta0.15CoSn0.9Sb0.1","Nb0.85Ta0.15CoSn0.9Sb0.1","0.0","0.0","0.0","0.0","0.0","0.0","0.0","0.0","0.0","0.0","0.0","0.3333333333333333","0.0","0.0","0.0","0.0","0.0","0.0","0.0","0.0","0.0","0.0","0.0","0.0","0.0","0.0","0.0","0.0","0.0","0.0","0.0","0.0","0.0","0.0","0.0","0.0","0.0","0.0","0.0","0.0","0.0","0.0","0.0","0.0","0.0","0.03333333333333333","0.0","0.0","0.0","0.0","0.0","0.0","0.3","0.0","0.2833333333333333","0.0","0.0","0.0","0.0","0.0","0.0","0.0","0.049999999999999996","0.0","0.0","924.0","-171.0","78865.0","3.96","","","","1.0"
