Repository: anilkunwar/thermoelectrics

# Machine learning assisted design of thermoelectrics

a. Machine Learning

# Fetching the upto date data of thermoelectricity (Informatics)

# Featurization:

The computer code to convert the multicomponent chemical formula and temperature row into composition-temperature feature vector
Binary alloys/compunds with upload from json files
Multicomponent alloys/compunds with upload from json files

# Informatics approach to classify p-type and n-type thermoelectric materials

Basic Illustrative Tutorials
Querying the Abstracts on the Materials Science, Applied Physics and Condensed Matter Physics on Keyterms Specific to Thermoelectrics
NER analysis for material type classification

File: machine_learning/vae_regression/latent_space_exploration/thermoelectric_materials.csv (part 45 of 71)
"","Formula","modformula","In","Tl","La","Sr","Mn","Ni","Ru","Pd","Hf","Cs","Sc","Co","Si","Fe","Li","Cl","Yb","Te","N","Ti","Cd","Zr","Y","Ga","Cr","Pr","Tm","Br","Ca","Mg","Rb","Au","Nd","Ce","Ho","I","Ba","Se","Pb","Ge","Gd","Tb","Dy","Cu","Na","Sb","Bi","P","As","Sm","Zn","Al","Sn","Ag","Nb","Mo","V","S","K","Lu","O","Eu","Ta","B","Er","temperature(K)","seebeck_coefficient(μV/K)","electrical_conductivity(S/m)","thermal_conductivity(W/mK)","power_factor(W/mK2)","ZT","reference","sum_elements"
"3263","Nb0.8Ta0.2CoSn0.9Sb0.1","Nb0.8Ta0.2CoSn0.9Sb0.1","0.0","0.0","0.0","0.0","0.0","0.0","0.0","0.0","0.0","0.0","0.0","0.3333333333333333","0.0","0.0","0.0","0.0","0.0","0.0","0.0","0.0","0.0","0.0","0.0","0.0","0.0","0.0","0.0","0.0","0.0","0.0","0.0","0.0","0.0","0.0","0.0","0.0","0.0","0.0","0.0","0.0","0.0","0.0","0.0","0.0","0.0","0.03333333333333333","0.0","0.0","0.0","0.0","0.0","0.0","0.3","0.0","0.26666666666666666","0.0","0.0","0.0","0.0","0.0","0.0","0.0","0.06666666666666667","0.0","0.0","338.0","-104.0","122979.0","4.92","","","","1.0"
"3264","Nb0.8Ta0.2CoSn0.9Sb0.1","Nb0.8Ta0.2CoSn0.9Sb0.1","0.0","0.0","0.0","0.0","0.0","0.0","0.0","0.0","0.0","0.0","0.0","0.3333333333333333","0.0","0.0","0.0","0.0","0.0","0.0","0.0","0.0","0.0","0.0","0.0","0.0","0.0","0.0","0.0","0.0","0.0","0.0","0.0","0.0","0.0","0.0","0.0","0.0","0.0","0.0","0.0","0.0","0.0","0.0","0.0","0.0","0.0","0.03333333333333333","0.0","0.0","0.0","0.0","0.0","0.0","0.3","0.0","0.26666666666666666","0.0","0.0","0.0","0.0","0.0","0.0","0.0","0.06666666666666667","0.0","0.0","430.0","-116.0","118156.0","4.73","","","","1.0"
"3265","Nb0.8Ta0.2CoSn0.9Sb0.1","Nb0.8Ta0.2CoSn0.9Sb0.1","0.0","0.0","0.0","0.0","0.0","0.0","0.0","0.0","0.0","0.0","0.0","0.3333333333333333","0.0","0.0","0.0","0.0","0.0","0.0","0.0","0.0","0.0","0.0","0.0","0.0","0.0","0.0","0.0","0.0","0.0","0.0","0.0","0.0","0.0","0.0","0.0","0.0","0.0","0.0","0.0","0.0","0.0","0.0","0.0","0.0","0.0","0.03333333333333333","0.0","0.0","0.0","0.0","0.0","0.0","0.3","0.0","0.26666666666666666","0.0","0.0","0.0","0.0","0.0","0.0","0.0","0.06666666666666667","0.0","0.0","530.0","-131.0","109078.0","4.49","","","","1.0"
"3266","Nb0.8Ta0.2CoSn0.9Sb0.1","Nb0.8Ta0.2CoSn0.9Sb0.1","0.0","0.0","0.0","0.0","0.0","0.0","0.0","0.0","0.0","0.0","0.0","0.3333333333333333","0.0","0.0","0.0","0.0","0.0","0.0","0.0","0.0","0.0","0.0","0.0","0.0","0.0","0.0","0.0","0.0","0.0","0.0","0.0","0.0","0.0","0.0","0.0","0.0","0.0","0.0","0.0","0.0","0.0","0.0","0.0","0.0","0.0","0.03333333333333333","0.0","0.0","0.0","0.0","0.0","0.0","0.3","0.0","0.26666666666666666","0.0","0.0","0.0","0.0","0.0","0.0","0.0","0.06666666666666667","0.0","0.0","628.0","-145.0","99574.0","4.35","","","","1.0"
"3267","Nb0.8Ta0.2CoSn0.9Sb0.1","Nb0.8Ta0.2CoSn0.9Sb0.1","0.0","0.0","0.0","0.0","0.0","0.0","0.0","0.0","0.0","0.0","0.0","0.3333333333333333","0.0","0.0","0.0","0.0","0.0","0.0","0.0","0.0","0.0","0.0","0.0","0.0","0.0","0.0","0.0","0.0","0.0","0.0","0.0","0.0","0.0","0.0","0.0","0.0","0.0","0.0","0.0","0.0","0.0","0.0","0.0","0.0","0.0","0.03333333333333333","0.0","0.0","0.0","0.0","0.0","0.0","0.3","0.0","0.26666666666666666","0.0","0.0","0.0","0.0","0.0","0.0","0.0","0.06666666666666667","0.0","0.0","728.0","-156.0","90364.0","4.19","","","","1.0"
"3268","Nb0.8Ta0.2CoSn0.9Sb0.1","Nb0.8Ta0.2CoSn0.9Sb0.1","0.0","0.0","0.0","0.0","0.0","0.0","0.0","0.0","0.0","0.0","0.0","0.3333333333333333","0.0","0.0","0.0","0.0","0.0","0.0","0.0","0.0","0.0","0.0","0.0","0.0","0.0","0.0","0.0","0.0","0.0","0.0","0.0","0.0","0.0","0.0","0.0","0.0","0.0","0.0","0.0","0.0","0.0","0.0","0.0","0.0","0.0","0.03333333333333333","0.0","0.0","0.0","0.0","0.0","0.0","0.3","0.0","0.26666666666666666","0.0","0.0","0.0","0.0","0.0","0.0","0.0","0.06666666666666667","0.0","0.0","826.0","-165.0","82411.0","4.0","","","","1.0"
"3269","Nb0.8Ta0.2CoSn0.9Sb0.1","Nb0.8Ta0.2CoSn0.9Sb0.1","0.0","0.0","0.0","0.0","0.0","0.0","0.0","0.0","0.0","0.0","0.0","0.3333333333333333","0.0","0.0","0.0","0.0","0.0","0.0","0.0","0.0","0.0","0.0","0.0","0.0","0.0","0.0","0.0","0.0","0.0","0.0","0.0","0.0","0.0","0.0","0.0","0.0","0.0","0.0","0.0","0.0","0.0","0.0","0.0","0.0","0.0","0.03333333333333333","0.0","0.0","0.0","0.0","0.0","0.0","0.3","0.0","0.26666666666666666","0.0","0.0","0.0","0.0","0.0","0.0","0.0","0.06666666666666667","0.0","0.0","924.0","-174.0","74894.0","3.86","","","","1.0"
"3270","Nb0.95Ta0.05CoSn0.9Sb0.1","Nb0.95Ta0.05CoSn0.9Sb0.1","0.0","0.0","0.0","0.0","0.0","0.0","0.0","0.0","0.0","0.0","0.0","0.3333333333333333","0.0","0.0","0.0","0.0","0.0","0.0","0.0","0.0","0.0","0.0","0.0","0.0","0.0","0.0","0.0","0.0","0.0","0.0","0.0","0.0","0.0","0.0","0.0","0.0","0.0","0.0","0.0","0.0","0.0","0.0","0.0","0.0","0.0","0.03333333333333333","0.0","0.0","0.0","0.0","0.0","0.0","0.3","0.0","0.31666666666666665","0.0","0.0","0.0","0.0","0.0","0.0","0.0","0.016666666666666666","0.0","0.0","338.0","-89.0","140000.0","5.56","","","","1.0"
"3271","Nb0.95Ta0.05CoSn0.9Sb0.1","Nb0.95Ta0.05CoSn0.9Sb0.1","0.0","0.0","0.0","0.0","0.0","0.0","0.0","0.0","0.0","0.0","0.0","0.3333333333333333","0.0","0.0","0.0","0.0","0.0","0.0","0.0","0.0","0.0","0.0","0.0","0.0","0.0","0.0","0.0","0.0","0.0","0.0","0.0","0.0","0.0","0.0","0.0","0.0","0.0","0.0","0.0","0.0","0.0","0.0","0.0","0.0","0.0","0.03333333333333333","0.0","0.0","0.0","0.0","0.0","0.0","0.3","0.0","0.31666666666666665","0.0","0.0","0.0","0.0","0.0","0.0","0.0","0.016666666666666666","0.0","0.0","430.0","-103.0","135035.0","5.25","","","","1.0"
"3272","Nb0.95Ta0.05CoSn0.9Sb0.1","Nb0.95Ta0.05CoSn0.9Sb0.1","0.0","0.0","0.0","0.0","0.0","0.0","0.0","0.0","0.0","0.0","0.0","0.3333333333333333","0.0","0.0","0.0","0.0","0.0","0.0","0.0","0.0","0.0","0.0","0.0","0.0","0.0","0.0","0.0","0.0","0.0","0.0","0.0","0.0","0.0","0.0","0.0","0.0","0.0","0.0","0.0","0.0","0.0","0.0","0.0","0.0","0.0","0.03333333333333333","0.0","0.0","0.0","0.0","0.0","0.0","0.3","0.0","0.31666666666666665","0.0","0.0","0.0","0.0","0.0","0.0","0.0","0.016666666666666666","0.0","0.0","530.0","-119.0","127092.0","4.96","","","","1.0"
"3273","Nb0.95Ta0.05CoSn0.9Sb0.1","Nb0.95Ta0.05CoSn0.9Sb0.1","0.0","0.0","0.0","0.0","0.0","0.0","0.0","0.0","0.0","0.0","0.0","0.3333333333333333","0.0","0.0","0.0","0.0","0.0","0.0","0.0","0.0","0.0","0.0","0.0","0.0","0.0","0.0","0.0","0.0","0.0","0.0","0.0","0.0","0.0","0.0","0.0","0.0","0.0","0.0","0.0","0.0","0.0","0.0","0.0","0.0","0.0","0.03333333333333333","0.0","0.0","0.0","0.0","0.0","0.0","0.3","0.0","0.31666666666666665","0.0","0.0","0.0","0.0","0.0","0.0","0.0","0.016666666666666666","0.0","0.0","628.0","-133.0","117021.0","4.77","","","","1.0"
"3274","Nb0.95Ta0.05CoSn0.9Sb0.1","Nb0.95Ta0.05CoSn0.9Sb0.1","0.0","0.0","0.0","0.0","0.0","0.0","0.0","0.0","0.0","0.0","0.0","0.3333333333333333","0.0","0.0","0.0","0.0","0.0","0.0","0.0","0.0","0.0","0.0","0.0","0.0","0.0","0.0","0.0","0.0","0.0","0.0","0.0","0.0","0.0","0.0","0.0","0.0","0.0","0.0","0.0","0.0","0.0","0.0","0.0","0.0","0.0","0.03333333333333333","0.0","0.0","0.0","0.0","0.0","0.0","0.3","0.0","0.31666666666666665","0.0","0.0","0.0","0.0","0.0","0.0","0.0","0.016666666666666666","0.0","0.0","728.0","-145.0","106099.0","4.55","","","","1.0"
"3275","Nb0.95Ta0.05CoSn0.9Sb0.1","Nb0.95Ta0.05CoSn0.9Sb0.1","0.0","0.0","0.0","0.0","0.0","0.0","0.0","0.0","0.0","0.0","0.0","0.3333333333333333","0.0","0.0","0.0","0.0","0.0","0.0","0.0","0.0","0.0","0.0","0.0","0.0","0.0","0.0","0.0","0.0","0.0","0.0","0.0","0.0","0.0","0.0","0.0","0.0","0.0","0.0","0.0","0.0","0.0","0.0","0.0","0.0","0.0","0.03333333333333333","0.0","0.0","0.0","0.0","0.0","0.0","0.3","0.0","0.31666666666666665","0.0","0.0","0.0","0.0","0.0","0.0","0.0","0.016666666666666666","0.0","0.0","826.0","-157.0","97440.0","4.34","","","","1.0"
"3276","Nb0.95Ta0.05CoSn0.9Sb0.1","Nb0.95Ta0.05CoSn0.9Sb0.1","0.0","0.0","0.0","0.0","0.0","0.0","0.0","0.0","0.0","0.0","0.0","0.3333333333333333","0.0","0.0","0.0","0.0","0.0","0.0","0.0","0.0","0.0","0.0","0.0","0.0","0.0","0.0","0.0","0.0","0.0","0.0","0.0","0.0","0.0","0.0","0.0","0.0","0.0","0.0","0.0","0.0","0.0","0.0","0.0","0.0","0.0","0.03333333333333333","0.0","0.0","0.0","0.0","0.0","0.0","0.3","0.0","0.31666666666666665","0.0","0.0","0.0","0.0","0.0","0.0","0.0","0.016666666666666666","0.0","0.0","924.0","-167.0","88227.0","4.24","","","","1.0"
"3277","Nb0.9Ta0.1CoSn0.9Sb0.1","Nb0.9Ta0.1CoSn0.9Sb0.1","0.0","0.0","0.0","0.0","0.0","0.0","0.0","0.0","0.0","0.0","0.0","0.3333333333333333","0.0","0.0","0.0","0.0","0.0","0.0","0.0","0.0","0.0","0.0","0.0","0.0","0.0","0.0","0.0","0.0","0.0","0.0","0.0","0.0","0.0","0.0","0.0","0.0","0.0","0.0","0.0","0.0","0.0","0.0","0.0","0.0","0.0","0.03333333333333333","0.0","0.0","0.0","0.0","0.0","0.0","0.3","0.0","0.3","0.0","0.0","0.0","0.0","0.0","0.0","0.0","0.03333333333333333","0.0","0.0","338.0","-101.0","134326.0","5.32","","","","1.0"
"3278","Nb0.9Ta0.1CoSn0.9Sb0.1","Nb0.9Ta0.1CoSn0.9Sb0.1","0.0","0.0","0.0","0.0","0.0","0.0","0.0","0.0","0.0","0.0","0.0","0.3333333333333333","0.0","0.0","0.0","0.0","0.0","0.0","0.0","0.0","0.0","0.0","0.0","0.0","0.0","0.0","0.0","0.0","0.0","0.0","0.0","0.0","0.0","0.0","0.0","0.0","0.0","0.0","0.0","0.0","0.0","0.0","0.0","0.0","0.0","0.03333333333333333","0.0","0.0","0.0","0.0","0.0","0.0","0.3","0.0","0.3","0.0","0.0","0.0","0.0","0.0","0.0","0.0","0.03333333333333333","0.0","0.0","430.0","-111.0","129362.0","5.02","","","","1.0"
"3279","Nb0.9Ta0.1CoSn0.9Sb0.1","Nb0.9Ta0.1CoSn0.9Sb0.1","0.0","0.0","0.0","0.0","0.0","0.0","0.0","0.0","0.0","0.0","0.0","0.3333333333333333","0.0","0.0","0.0","0.0","0.0","0.0","0.0","0.0","0.0","0.0","0.0","0.0","0.0","0.0","0.0","0.0","0.0","0.0","0.0","0.0","0.0","0.0","0.0","0.0","0.0","0.0","0.0","0.0","0.0","0.0","0.0","0.0","0.0","0.03333333333333333","0.0","0.0","0.0","0.0","0.0","0.0","0.3","0.0","0.3","0.0","0.0","0.0","0.0","0.0","0.0","0.0","0.03333333333333333","0.0","0.0","530.0","-126.0","121135.0","4.81","","","","1.0"
"3280","Nb0.9Ta0.1CoSn0.9Sb0.1","Nb0.9Ta0.1CoSn0.9Sb0.1","0.0","0.0","0.0","0.0","0.0","0.0","0.0","0.0","0.0","0.0","0.0","0.3333333333333333","0.0","0.0","0.0","0.0","0.0","0.0","0.0","0.0","0.0","0.0","0.0","0.0","0.0","0.0","0.0","0.0","0.0","0.0","0.0","0.0","0.0","0.0","0.0","0.0","0.0","0.0","0.0","0.0","0.0","0.0","0.0","0.0","0.0","0.03333333333333333","0.0","0.0","0.0","0.0","0.0","0.0","0.3","0.0","0.3","0.0","0.0","0.0","0.0","0.0","0.0","0.0","0.03333333333333333","0.0","0.0","628.0","-139.0","112199.0","4.54","","","","1.0"
"3281","Nb0.9Ta0.1CoSn0.9Sb0.1","Nb0.9Ta0.1CoSn0.9Sb0.1","0.0","0.0","0.0","0.0","0.0","0.0","0.0","0.0","0.0","0.0","0.0","0.3333333333333333","0.0","0.0","0.0","0.0","0.0","0.0","0.0","0.0","0.0","0.0","0.0","0.0","0.0","0.0","0.0","0.0","0.0","0.0","0.0","0.0","0.0","0.0","0.0","0.0","0.0","0.0","0.0","0.0","0.0","0.0","0.0","0.0","0.0","0.03333333333333333","0.0","0.0","0.0","0.0","0.0","0.0","0.3","0.0","0.3","0.0","0.0","0.0","0.0","0.0","0.0","0.0","0.03333333333333333","0.0","0.0","728.0","-151.0","101135.0","4.35","","","","1.0"
"3282","Nb0.9Ta0.1CoSn0.9Sb0.1","Nb0.9Ta0.1CoSn0.9Sb0.1","0.0","0.0","0.0","0.0","0.0","0.0","0.0","0.0","0.0","0.0","0.0","0.3333333333333333","0.0","0.0","0.0","0.0","0.0","0.0","0.0","0.0","0.0","0.0","0.0","0.0","0.0","0.0","0.0","0.0","0.0","0.0","0.0","0.0","0.0","0.0","0.0","0.0","0.0","0.0","0.0","0.0","0.0","0.0","0.0","0.0","0.0","0.03333333333333333","0.0","0.0","0.0","0.0","0.0","0.0","0.3","0.0","0.3","0.0","0.0","0.0","0.0","0.0","0.0","0.0","0.03333333333333333","0.0","0.0","826.0","-163.0","90496.0","4.21","","","","1.0"
"3283","Nb0.9Ta0.1CoSn0.9Sb0.1","Nb0.9Ta0.1CoSn0.9Sb0.1","0.0","0.0","0.0","0.0","0.0","0.0","0.0","0.0","0.0","0.0","0.0","0.3333333333333333","0.0","0.0","0.0","0.0","0.0","0.0","0.0","0.0","0.0","0.0","0.0","0.0","0.0","0.0","0.0","0.0","0.0","0.0","0.0","0.0","0.0","0.0","0.0","0.0","0.0","0.0","0.0","0.0","0.0","0.0","0.0","0.0","0.0","0.03333333333333333","0.0","0.0","0.0","0.0","0.0","0.0","0.3","0.0","0.3","0.0","0.0","0.0","0.0","0.0","0.0","0.0","0.03333333333333333","0.0","0.0","924.0","-174.0","83900.0","4.09","","","","1.0"
"3284","NbCoSn0.9Sb0.1","NbCoSn0.9Sb0.1","0.0","0.0","0.0","0.0","0.0","0.0","0.0","0.0","0.0","0.0","0.0","0.3333333333333333","0.0","0.0","0.0","0.0","0.0","0.0","0.0","0.0","0.0","0.0","0.0","0.0","0.0","0.0","0.0","0.0","0.0","0.0","0.0","0.0","0.0","0.0","0.0","0.0","0.0","0.0","0.0","0.0","0.0","0.0","0.0","0.0","0.0","0.03333333333333333","0.0","0.0","0.0","0.0","0.0","0.0","0.3","0.0","0.3333333333333333","0.0","0.0","0.0","0.0","0.0","0.0","0.0","0.0","0.0","0.0","338.0","-86.0","149078.0","6.71","","","","1.0"
"3285","NbCoSn0.9Sb0.1","NbCoSn0.9Sb0.1","0.0","0.0","0.0","0.0","0.0","0.0","0.0","0.0","0.0","0.0","0.0","0.3333333333333333","0.0","0.0","0.0","0.0","0.0","0.0","0.0","0.0","0.0","0.0","0.0","0.0","0.0","0.0","0.0","0.0","0.0","0.0","0.0","0.0","0.0","0.0","0.0","0.0","0.0","0.0","0.0","0.0","0.0","0.0","0.0","0.0","0.0","0.03333333333333333","0.0","0.0","0.0","0.0","0.0","0.0","0.3","0.0","0.3333333333333333","0.0","0.0","0.0","0.0","0.0","0.0","0.0","0.0","0.0","0.0","430.0","-100.0","140000.0","6.18","","","","1.0"
"3286","NbCoSn0.9Sb0.1","NbCoSn0.9Sb0.1","0.0","0.0","0.0","0.0","0.0","0.0","0.0","0.0","0.0","0.0","0.0","0.3333333333333333","0.0","0.0","0.0","0.0","0.0","0.0","0.0","0.0","0.0","0.0","0.0","0.0","0.0","0.0","0.0","0.0","0.0","0.0","0.0","0.0","0.0","0.0","0.0","0.0","0.0","0.0","0.0","0.0","0.0","0.0","0.0","0.0","0.0","0.03333333333333333","0.0","0.0","0.0","0.0","0.0","0.0","0.3","0.0","0.3333333333333333","0.0","0.0","0.0","0.0","0.0","0.0","0.0","0.0","0.0","0.0","530.0","-115.0","130000.0","5.79","","","","1.0"
"3287","NbCoSn0.9Sb0.1","NbCoSn0.9Sb0.1","0.0","0.0","0.0","0.0","0.0","0.0","0.0","0.0","0.0","0.0","0.0","0.3333333333333333","0.0","0.0","0.0","0.0","0.0","0.0","0.0","0.0","0.0","0.0","0.0","0.0","0.0","0.0","0.0","0.0","0.0","0.0","0.0","0.0","0.0","0.0","0.0","0.0","0.0","0.0","0.0","0.0","0.0","0.0","0.0","0.0","0.0","0.03333333333333333","0.0","0.0","0.0","0.0","0.0","0.0","0.3","0.0","0.3333333333333333","0.0","0.0","0.0","0.0","0.0","0.0","0.0","0.0","0.0","0.0","628.0","-129.0","120993.0","5.4","","","","1.0"
"3288","NbCoSn0.9Sb0.1","NbCoSn0.9Sb0.1","0.0","0.0","0.0","0.0","0.0","0.0","0.0","0.0","0.0","0.0","0.0","0.3333333333333333","0.0","0.0","0.0","0.0","0.0","0.0","0.0","0.0","0.0","0.0","0.0","0.0","0.0","0.0","0.0","0.0","0.0","0.0","0.0","0.0","0.0","0.0","0.0","0.0","0.0","0.0","0.0","0.0","0.0","0.0","0.0","0.0","0.0","0.03333333333333333","0.0","0.0","0.0","0.0","0.0","0.0","0.3","0.0","0.3333333333333333","0.0","0.0","0.0","0.0","0.0","0.0","0.0","0.0","0.0","0.0","728.0","-140.0","110000.0","5.06","","","","1.0"
"3289","NbCoSn0.9Sb0.1","NbCoSn0.9Sb0.1","0.0","0.0","0.0","0.0","0.0","0.0","0.0","0.0","0.0","0.0","0.0","0.3333333333333333","0.0","0.0","0.0","0.0","0.0","0.0","0.0","0.0","0.0","0.0","0.0","0.0","0.0","0.0","0.0","0.0","0.0","0.0","0.0","0.0","0.0","0.0","0.0","0.0","0.0","0.0","0.0","0.0","0.0","0.0","0.0","0.0","0.0","0.03333333333333333","0.0","0.0","0.0","0.0","0.0","0.0","0.3","0.0","0.3333333333333333","0.0","0.0","0.0","0.0","0.0","0.0","0.0","0.0","0.0","0.0","826.0","-153.0","99858.0","4.77","","","","1.0"
"3290","NbCoSn0.9Sb0.1","NbCoSn0.9Sb0.1","0.0","0.0","0.0","0.0","0.0","0.0","0.0","0.0","0.0","0.0","0.0","0.3333333333333333","0.0","0.0","0.0","0.0","0.0","0.0","0.0","0.0","0.0","0.0","0.0","0.0","0.0","0.0","0.0","0.0","0.0","0.0","0.0","0.0","0.0","0.0","0.0","0.0","0.0","0.0","0.0","0.0","0.0","0.0","0.0","0.0","0.0","0.03333333333333333","0.0","0.0","0.0","0.0","0.0","0.0","0.3","0.0","0.3333333333333333","0.0","0.0","0.0","0.0","0.0","0.0","0.0","0.0","0.0","0.0","924.0","-160.0","90780.0","4.53","","","","1.0"
"3291","Sn1.03Se0.08Te0.92","Sn1.03Se0.08Te0.92","0.0","0.0","0.0","0.0","0.0","0.0","0.0","0.0","0.0","0.0","0.0","0.0","0.0","0.0","0.0","0.0","0.0","0.4532019704433497","0.0","0.0","0.0","0.0","0.0","0.0","0.0","0.0","0.0","0.0","0.0","0.0","0.0","0.0","0.0","0.0","0.0","0.0","0.0","0.039408866995073885","0.0","0.0","0.0","0.0","0.0","0.0","0.0","0.0","0.0","0.0","0.0","0.0","0.0","0.0","0.5073891625615763","0.0","0.0","0.0","0.0","0.0","0.0","0.0","0.0","0.0","0.0","0.0","0.0","323.0","13.0","557018.0","6.31","","","","0.9999999999999998"
"3292","Sn1.03Se0.08Te0.92","Sn1.03Se0.08Te0.92","0.0","0.0","0.0","0.0","0.0","0.0","0.0","0.0","0.0","0.0","0.0","0.0","0.0","0.0","0.0","0.0","0.0","0.4532019704433497","0.0","0.0","0.0","0.0","0.0","0.0","0.0","0.0","0.0","0.0","0.0","0.0","0.0","0.0","0.0","0.0","0.0","0.0","0.0","0.039408866995073885","0.0","0.0","0.0","0.0","0.0","0.0","0.0","0.0","0.0","0.0","0.0","0.0","0.0","0.0","0.5073891625615763","0.0","0.0","0.0","0.0","0.0","0.0","0.0","0.0","0.0","0.0","0.0","0.0","423.0","26.0","387719.0","5.43","","","","0.9999999999999998"
"3293","Sn1.03Se0.08Te0.92","Sn1.03Se0.08Te0.92","0.0","0.0","0.0","0.0","0.0","0.0","0.0","0.0","0.0","0.0","0.0","0.0","0.0","0.0","0.0","0.0","0.0","0.4532019704433497","0.0","0.0","0.0","0.0","0.0","0.0","0.0","0.0","0.0","0.0","0.0","0.0","0.0","0.0","0.0","0.0","0.0","0.0","0.0","0.039408866995073885","0.0","0.0","0.0","0.0","0.0","0.0","0.0","0.0","0.0","0.0","0.0","0.0","0.0","0.0","0.5073891625615763","0.0","0.0","0.0","0.0","0.0","0.0","0.0","0.0","0.0","0.0","0.0","0.0","523.0","49.0","258772.0","4.38","","","","0.9999999999999998"
"3294","Sn1.03Se0.08Te0.92","Sn1.03Se0.08Te0.92","0.0","0.0","0.0","0.0","0.0","0.0","0.0","0.0","0.0","0.0","0.0","0.0","0.0","0.0","0.0","0.0","0.0","0.4532019704433497","0.0","0.0","0.0","0.0","0.0","0.0","0.0","0.0","0.0","0.0","0.0","0.0","0.0","0.0","0.0","0.0","0.0","0.0","0.0","0.039408866995073885","0.0","0.0","0.0","0.0","0.0","0.0","0.0","0.0","0.0","0.0","0.0","0.0","0.0","0.0","0.5073891625615763","0.0","0.0","0.0","0.0","0.0","0.0","0.0","0.0","0.0","0.0","0.0","0.0","623.0","92.0","154386.0","3.44","","","","0.9999999999999998"
"3295","Sn1.03Se0.08Te0.92","Sn1.03Se0.08Te0.92","0.0","0.0","0.0","0.0","0.0","0.0","0.0","0.0","0.0","0.0","0.0","0.0","0.0","0.0","0.0","0.0","0.0","0.4532019704433497","0.0","0.0","0.0","0.0","0.0","0.0","0.0","0.0","0.0","0.0","0.0","0.0","0.0","0.0","0.0","0.0","0.0","0.0","0.0","0.039408866995073885","0.0","0.0","0.0","0.0","0.0","0.0","0.0","0.0","0.0","0.0","0.0","0.0","0.0","0.0","0.5073891625615763","0.0","0.0","0.0","0.0","0.0","0.0","0.0","0.0","0.0","0.0","0.0","0.0","723.0","130.0","89474.0","2.7","","","","0.9999999999999998"
"3296","Sn1.03Se0.08Te0.92","Sn1.03Se0.08Te0.92","0.0","0.0","0.0","0.0","0.0","0.0","0.0","0.0","0.0","0.0","0.0","0.0","0.0","0.0","0.0","0.0","0.0","0.4532019704433497","0.0","0.0","0.0","0.0","0.0","0.0","0.0","0.0","0.0","0.0","0.0","0.0","0.0","0.0","0.0","0.0","0.0","0.0","0.0","0.039408866995073885","0.0","0.0","0.0","0.0","0.0","0.0","0.0","0.0","0.0","0.0","0.0","0.0","0.0","0.0","0.5073891625615763","0.0","0.0","0.0","0.0","0.0","0.0","0.0","0.0","0.0","0.0","0.0","0.0","823.0","157.0","65800.0","2.52","","","","0.9999999999999998"
"3297","Sn1.03Se0.12Te0.865Br0.015","Sn1.03Se0.12Te0.865Br0.015","0.0","0.0","0.0","0.0","0.0","0.0","0.0","0.0","0.0","0.0","0.0","0.0","0.0","0.0","0.0","0.0","0.0","0.4261083743842365","0.0","0.0","0.0","0.0","0.0","0.0","0.0","0.0","0.0","0.007389162561576355","0.0","0.0","0.0","0.0","0.0","0.0","0.0","0.0","0.0","0.05911330049261084","0.0","0.0","0.0","0.0","0.0","0.0","0.0","0.0","0.0","0.0","0.0","0.0","0.0","0.0","0.5073891625615764","0.0","0.0","0.0","0.0","0.0","0.0","0.0","0.0","0.0","0.0","0.0","0.0","323.0","18.0","492105.0","4.58","","","","1.0"
"3298","Sn1.03Se0.12Te0.865Br0.015","Sn1.03Se0.12Te0.865Br0.015","0.0","0.0","0.0","0.0","0.0","0.0","0.0","0.0","0.0","0.0","0.0","0.0","0.0","0.0","0.0","0.0","0.0","0.4261083743842365","0.0","0.0","0.0","0.0","0.0","0.0","0.0","0.0","0.0","0.007389162561576355","0.0","0.0","0.0","0.0","0.0","0.0","0.0","0.0","0.0","0.05911330049261084","0.0","0.0","0.0","0.0","0.0","0.0","0.0","0.0","0.0","0.0","0.0","0.0","0.0","0.0","0.5073891625615764","0.0","0.0","0.0","0.0","0.0","0.0","0.0","0.0","0.0","0.0","0.0","0.0","423.0","32.0","355263.0","3.88","","","","1.0"
"3299","Sn1.03Se0.12Te0.865Br0.015","Sn1.03Se0.12Te0.865Br0.015","0.0","0.0","0.0","0.0","0.0","0.0","0.0","0.0","0.0","0.0","0.0","0.0","0.0","0.0","0.0","0.0","0.0","0.4261083743842365","0.0","0.0","0.0","0.0","0.0","0.0","0.0","0.0","0.0","0.007389162561576355","0.0","0.0","0.0","0.0","0.0","0.0","0.0","0.0","0.0","0.05911330049261084","0.0","0.0","0.0","0.0","0.0","0.0","0.0","0.0","0.0","0.0","0.0","0.0","0.0","0.0","0.5073891625615764","0.0","0.0","0.0","0.0","0.0","0.0","0.0","0.0","0.0","0.0","0.0","0.0","523.0","56.0","243860.0","3.1","","","","1.0"
"3300","Sn1.03Se0.12Te0.865Br0.015","Sn1.03Se0.12Te0.865Br0.015","0.0","0.0","0.0","0.0","0.0","0.0","0.0","0.0","0.0","0.0","0.0","0.0","0.0","0.0","0.0","0.0","0.0","0.4261083743842365","0.0","0.0","0.0","0.0","0.0","0.0","0.0","0.0","0.0","0.007389162561576355","0.0","0.0","0.0","0.0","0.0","0.0","0.0","0.0","0.0","0.05911330049261084","0.0","0.0","0.0","0.0","0.0","0.0","0.0","0.0","0.0","0.0","0.0","0.0","0.0","0.0","0.5073891625615764","0.0","0.0","0.0","0.0","0.0","0.0","0.0","0.0","0.0","0.0","0.0","0.0","623.0","103.0","140351.0","2.43","","","","1.0"
"3301","Sn1.03Se0.12Te0.865Br0.015","Sn1.03Se0.12Te0.865Br0.015","0.0","0.0","0.0","0.0","0.0","0.0","0.0","0.0","0.0","0.0","0.0","0.0","0.0","0.0","0.0","0.0","0.0","0.4261083743842365","0.0","0.0","0.0","0.0","0.0","0.0","0.0","0.0","0.0","0.007389162561576355","0.0","0.0","0.0","0.0","0.0","0.0","0.0","0.0","0.0","0.05911330049261084","0.0","0.0","0.0","0.0","0.0","0.0","0.0","0.0","0.0","0.0","0.0","0.0","0.0","0.0","0.5073891625615764","0.0","0.0","0.0","0.0","0.0","0.0","0.0","0.0","0.0","0.0","0.0","0.0","723.0","144.0","80702.0","2.08","","","","1.0"
"3302","Sn1.03Se0.12Te0.865Br0.015","Sn1.03Se0.12Te0.865Br0.015","0.0","0.0","0.0","0.0","0.0","0.0","0.0","0.0","0.0","0.0","0.0","0.0","0.0","0.0","0.0","0.0","0.0","0.4261083743842365","0.0","0.0","0.0","0.0","0.0","0.0","0.0","0.0","0.0","0.007389162561576355","0.0","0.0","0.0","0.0","0.0","0.0","0.0","0.0","0.0","0.05911330049261084","0.0","0.0","0.0","0.0","0.0","0.0","0.0","0.0","0.0","0.0","0.0","0.0","0.0","0.0","0.5073891625615764","0.0","0.0","0.0","0.0","0.0","0.0","0.0","0.0","0.0","0.0","0.0","0.0","823.0","165.0","63158.0","2.11","","","","1.0"
"3303","Sn1.03Se0.12Te0.875Br0.005","Sn1.03Se0.12Te0.875Br0.005","0.0","0.0","0.0","0.0","0.0","0.0","0.0","0.0","0.0","0.0","0.0","0.0","0.0","0.0","0.0","0.0","0.0","0.4310344827586207","0.0","0.0","0.0","0.0","0.0","0.0","0.0","0.0","0.0","0.0024630541871921187","0.0","0.0","0.0","0.0","0.0","0.0","0.0","0.0","0.0","0.05911330049261084","0.0","0.0","0.0","0.0","0.0","0.0","0.0","0.0","0.0","0.0","0.0","0.0","0.0","0.0","0.5073891625615764","0.0","0.0","0.0","0.0","0.0","0.0","0.0","0.0","0.0","0.0","0.0","0.0","323.0","21.0","561404.0","4.96","","","","1.0000000000000002"
"3304","Sn1.03Se0.12Te0.875Br0.005","Sn1.03Se0.12Te0.875Br0.005","0.0","0.0","0.0","0.0","0.0","0.0","0.0","0.0","0.0","0.0","0.0","0.0","0.0","0.0","0.0","0.0","0.0","0.4310344827586207","0.0","0.0","0.0","0.0","0.0","0.0","0.0","0.0","0.0","0.0024630541871921187","0.0","0.0","0.0","0.0","0.0","0.0","0.0","0.0","0.0","0.05911330049261084","0.0","0.0","0.0","0.0","0.0","0.0","0.0","0.0","0.0","0.0","0.0","0.0","0.0","0.0","0.5073891625615764","0.0","0.0","0.0","0.0","0.0","0.0","0.0","0.0","0.0","0.0","0.0","0.0","423.0","35.0","390351.0","4.2","","","","1.0000000000000002"
"3305","Sn1.03Se0.12Te0.875Br0.005","Sn1.03Se0.12Te0.875Br0.005","0.0","0.0","0.0","0.0","0.0","0.0","0.0","0.0","0.0","0.0","0.0","0.0","0.0","0.0","0.0","0.0","0.0","0.4310344827586207","0.0","0.0","0.0","0.0","0.0","0.0","0.0","0.0","0.0","0.0024630541871921187","0.0","0.0","0.0","0.0","0.0","0.0","0.0","0.0","0.0","0.05911330049261084","0.0","0.0","0.0","0.0","0.0","0.0","0.0","0.0","0.0","0.0","0.0","0.0","0.0","0.0","0.5073891625615764","0.0","0.0","0.0","0.0","0.0","0.0","0.0","0.0","0.0","0.0","0.0","0.0","523.0","63.0","256140.0","3.34","","","","1.0000000000000002"
"3306","Sn1.03Se0.12Te0.875Br0.005","Sn1.03Se0.12Te0.875Br0.005","0.0","0.0","0.0","0.0","0.0","0.0","0.0","0.0","0.0","0.0","0.0","0.0","0.0","0.0","0.0","0.0","0.0","0.4310344827586207","0.0","0.0","0.0","0.0","0.0","0.0","0.0","0.0","0.0","0.0024630541871921187","0.0","0.0","0.0","0.0","0.0","0.0","0.0","0.0","0.0","0.05911330049261084","0.0","0.0","0.0","0.0","0.0","0.0","0.0","0.0","0.0","0.0","0.0","0.0","0.0","0.0","0.5073891625615764","0.0","0.0","0.0","0.0","0.0","0.0","0.0","0.0","0.0","0.0","0.0","0.0","623.0","120.0","145614.0","2.6","","","","1.0000000000000002"
"3307","Sn1.03Se0.12Te0.875Br0.005","Sn1.03Se0.12Te0.875Br0.005","0.0","0.0","0.0","0.0","0.0","0.0","0.0","0.0","0.0","0.0","0.0","0.0","0.0","0.0","0.0","0.0","0.0","0.4310344827586207","0.0","0.0","0.0","0.0","0.0","0.0","0.0","0.0","0.0","0.0024630541871921187","0.0","0.0","0.0","0.0","0.0","0.0","0.0","0.0","0.0","0.05911330049261084","0.0","0.0","0.0","0.0","0.0","0.0","0.0","0.0","0.0","0.0","0.0","0.0","0.0","0.0","0.5073891625615764","0.0","0.0","0.0","0.0","0.0","0.0","0.0","0.0","0.0","0.0","0.0","0.0","723.0","151.0","84211.0","2.18","","","","1.0000000000000002"
"3308","Sn1.03Se0.12Te0.875Br0.005","Sn1.03Se0.12Te0.875Br0.005","0.0","0.0","0.0","0.0","0.0","0.0","0.0","0.0","0.0","0.0","0.0","0.0","0.0","0.0","0.0","0.0","0.0","0.4310344827586207","0.0","0.0","0.0","0.0","0.0","0.0","0.0","0.0","0.0","0.0024630541871921187","0.0","0.0","0.0","0.0","0.0","0.0","0.0","0.0","0.0","0.05911330049261084","0.0","0.0","0.0","0.0","0.0","0.0","0.0","0.0","0.0","0.0","0.0","0.0","0.0","0.0","0.5073891625615764","0.0","0.0","0.0","0.0","0.0","0.0","0.0","0.0","0.0","0.0","0.0","0.0","823.0","163.0","66667.0","2.2","","","","1.0000000000000002"
"3309","Sn1.03Se0.12Te0.87Br0.01","Sn1.03Se0.12Te0.87Br0.01","0.0","0.0","0.0","0.0","0.0","0.0","0.0","0.0","0.0","0.0","0.0","0.0","0.0","0.0","0.0","0.0","0.0","0.4285714285714286","0.0","0.0","0.0","0.0","0.0","0.0","0.0","0.0","0.0","0.004926108374384237","0.0","0.0","0.0","0.0","0.0","0.0","0.0","0.0","0.0","0.05911330049261084","0.0","0.0","0.0","0.0","0.0","0.0","0.0","0.0","0.0","0.0","0.0","0.0","0.0","0.0","0.5073891625615764","0.0","0.0","0.0","0.0","0.0","0.0","0.0","0.0","0.0","0.0","0.0","0.0","323.0","21.0","609649.0","4.61","","","","1.0000000000000002"
"3310","Sn1.03Se0.12Te0.87Br0.01","Sn1.03Se0.12Te0.87Br0.01","0.0","0.0","0.0","0.0","0.0","0.0","0.0","0.0","0.0","0.0","0.0","0.0","0.0","0.0","0.0","0.0","0.0","0.4285714285714286","0.0","0.0","0.0","0.0","0.0","0.0","0.0","0.0","0.0","0.004926108374384237","0.0","0.0","0.0","0.0","0.0","0.0","0.0","0.0","0.0","0.05911330049261084","0.0","0.0","0.0","0.0","0.0","0.0","0.0","0.0","0.0","0.0","0.0","0.0","0.0","0.0","0.5073891625615764","0.0","0.0","0.0","0.0","0.0","0.0","0.0","0.0","0.0","0.0","0.0","0.0","423.0","33.0","450000.0","3.92","","","","1.0000000000000002"
"3311","Sn1.03Se0.12Te0.87Br0.01","Sn1.03Se0.12Te0.87Br0.01","0.0","0.0","0.0","0.0","0.0","0.0","0.0","0.0","0.0","0.0","0.0","0.0","0.0","0.0","0.0","0.0","0.0","0.4285714285714286","0.0","0.0","0.0","0.0","0.0","0.0","0.0","0.0","0.0","0.004926108374384237","0.0","0.0","0.0","0.0","0.0","0.0","0.0","0.0","0.0","0.05911330049261084","0.0","0.0","0.0","0.0","0.0","0.0","0.0","0.0","0.0","0.0","0.0","0.0","0.0","0.0","0.5073891625615764","0.0","0.0","0.0","0.0","0.0","0.0","0.0","0.0","0.0","0.0","0.0","0.0","523.0","56.0","324561.0","3.2","","","","1.0000000000000002"
"3312","Sn1.03Se0.12Te0.87Br0.01","Sn1.03Se0.12Te0.87Br0.01","0.0","0.0","0.0","0.0","0.0","0.0","0.0","0.0","0.0","0.0","0.0","0.0","0.0","0.0","0.0","0.0","0.0","0.4285714285714286","0.0","0.0","0.0","0.0","0.0","0.0","0.0","0.0","0.0","0.004926108374384237","0.0","0.0","0.0","0.0","0.0","0.0","0.0","0.0","0.0","0.05911330049261084","0.0","0.0","0.0","0.0","0.0","0.0","0.0","0.0","0.0","0.0","0.0","0.0","0.0","0.0","0.5073891625615764","0.0","0.0","0.0","0.0","0.0","0.0","0.0","0.0","0.0","0.0","0.0","0.0","623.0","103.0","200000.0","2.51","","","","1.0000000000000002"
"3313","Sn1.03Se0.12Te0.87Br0.01","Sn1.03Se0.12Te0.87Br0.01","0.0","0.0","0.0","0.0","0.0","0.0","0.0","0.0","0.0","0.0","0.0","0.0","0.0","0.0","0.0","0.0","0.0","0.4285714285714286","0.0","0.0","0.0","0.0","0.0","0.0","0.0","0.0","0.0","0.004926108374384237","0.0","0.0","0.0","0.0","0.0","0.0","0.0","0.0","0.0","0.05911330049261084","0.0","0.0","0.0","0.0","0.0","0.0","0.0","0.0","0.0","0.0","0.0","0.0","0.0","0.0","0.5073891625615764","0.0","0.0","0.0","0.0","0.0","0.0","0.0","0.0","0.0","0.0","0.0","0.0","723.0","144.0","110526.0","2.11","","","","1.0000000000000002"
"3314","Sn1.03Se0.12Te0.87Br0.01","Sn1.03Se0.12Te0.87Br0.01","0.0","0.0","0.0","0.0","0.0","0.0","0.0","0.0","0.0","0.0","0.0","0.0","0.0","0.0","0.0","0.0","0.0","0.4285714285714286","0.0","0.0","0.0","0.0","0.0","0.0","0.0","0.0","0.0","0.004926108374384237","0.0","0.0","0.0","0.0","0.0","0.0","0.0","0.0","0.0","0.05911330049261084","0.0","0.0","0.0","0.0","0.0","0.0","0.0","0.0","0.0","0.0","0.0","0.0","0.0","0.0","0.5073891625615764","0.0","0.0","0.0","0.0","0.0","0.0","0.0","0.0","0.0","0.0","0.0","0.0","823.0","165.0","80802.0","2.17","","","","1.0000000000000002"
"3315","Sn1.03Se0.12Te0.88","Sn1.03Se0.12Te0.88","0.0","0.0","0.0","0.0","0.0","0.0","0.0","0.0","0.0","0.0","0.0","0.0","0.0","0.0","0.0","0.0","0.0","0.43349753694581283","0.0","0.0","0.0","0.0","0.0","0.0","0.0","0.0","0.0","0.0","0.0","0.0","0.0","0.0","0.0","0.0","0.0","0.0","0.0","0.05911330049261084","0.0","0.0","0.0","0.0","0.0","0.0","0.0","0.0","0.0","0.0","0.0","0.0","0.0","0.0","0.5073891625615764","0.0","0.0","0.0","0.0","0.0","0.0","0.0","0.0","0.0","0.0","0.0","0.0","323.0","14.0","528947.0","5.16","","","","1.0"
"3316","Sn1.03Se0.12Te0.88","Sn1.03Se0.12Te0.88","0.0","0.0","0.0","0.0","0.0","0.0","0.0","0.0","0.0","0.0","0.0","0.0","0.0","0.0","0.0","0.0","0.0","0.43349753694581283","0.0","0.0","0.0","0.0","0.0","0.0","0.0","0.0","0.0","0.0","0.0","0.0","0.0","0.0","0.0","0.0","0.0","0.0","0.0","0.05911330049261084","0.0","0.0","0.0","0.0","0.0","0.0","0.0","0.0","0.0","0.0","0.0","0.0","0.0","0.0","0.5073891625615764","0.0","0.0","0.0","0.0","0.0","0.0","0.0","0.0","0.0","0.0","0.0","0.0","423.0","27.0","369298.0","4.46","","","","1.0"
"3317","Sn1.03Se0.12Te0.88","Sn1.03Se0.12Te0.88","0.0","0.0","0.0","0.0","0.0","0.0","0.0","0.0","0.0","0.0","0.0","0.0","0.0","0.0","0.0","0.0","0.0","0.43349753694581283","0.0","0.0","0.0","0.0","0.0","0.0","0.0","0.0","0.0","0.0","0.0","0.0","0.0","0.0","0.0","0.0","0.0","0.0","0.0","0.05911330049261084","0.0","0.0","0.0","0.0","0.0","0.0","0.0","0.0","0.0","0.0","0.0","0.0","0.0","0.0","0.5073891625615764","0.0","0.0","0.0","0.0","0.0","0.0","0.0","0.0","0.0","0.0","0.0","0.0","523.0","50.0","247500.0","3.65","","","","1.0"
"3318","Sn1.03Se0.12Te0.88","Sn1.03Se0.12Te0.88","0.0","0.0","0.0","0.0","0.0","0.0","0.0","0.0","0.0","0.0","0.0","0.0","0.0","0.0","0.0","0.0","0.0","0.43349753694581283","0.0","0.0","0.0","0.0","0.0","0.0","0.0","0.0","0.0","0.0","0.0","0.0","0.0","0.0","0.0","0.0","0.0","0.0","0.0","0.05911330049261084","0.0","0.0","0.0","0.0","0.0","0.0","0.0","0.0","0.0","0.0","0.0","0.0","0.0","0.0","0.5073891625615764","0.0","0.0","0.0","0.0","0.0","0.0","0.0","0.0","0.0","0.0","0.0","0.0","623.0","88.0","150000.0","2.89","","","","1.0"
"3319","Sn1.03Se0.12Te0.88","Sn1.03Se0.12Te0.88","0.0","0.0","0.0","0.0","0.0","0.0","0.0","0.0","0.0","0.0","0.0","0.0","0.0","0.0","0.0","0.0","0.0","0.43349753694581283","0.0","0.0","0.0","0.0","0.0","0.0","0.0","0.0","0.0","0.0","0.0","0.0","0.0","0.0","0.0","0.0","0.0","0.0","0.0","0.05911330049261084","0.0","0.0","0.0","0.0","0.0","0.0","0.0","0.0","0.0","0.0","0.0","0.0","0.0","0.0","0.5073891625615764","0.0","0.0","0.0","0.0","0.0","0.0","0.0","0.0","0.0","0.0","0.0","0.0","723.0","135.0","85088.0","2.3","","","","1.0"
"3320","Sn1.03Se0.12Te0.88","Sn1.03Se0.12Te0.88","0.0","0.0","0.0","0.0","0.0","0.0","0.0","0.0","0.0","0.0","0.0","0.0","0.0","0.0","0.0","0.0","0.0","0.43349753694581283","0.0","0.0","0.0","0.0","0.0","0.0","0.0","0.0","0.0","0.0","0.0","0.0","0.0","0.0","0.0","0.0","0.0","0.0","0.0","0.05911330049261084","0.0","0.0","0.0","0.0","0.0","0.0","0.0","0.0","0.0","0.0","0.0","0.0","0.0","0.0","0.5073891625615764","0.0","0.0","0.0","0.0","0.0","0.0","0.0","0.0","0.0","0.0","0.0","0.0","823.0","153.0","64050.0","2.23","","","","1.0"
"3321","Sn1.03Se0.15Te0.85","Sn1.03Se0.15Te0.85","0.0","0.0","0.0","0.0","0.0","0.0","0.0","0.0","0.0","0.0","0.0","0.0","0.0","0.0","0.0","0.0","0.0","0.41871921182266014","0.0","0.0","0.0","0.0","0.0","0.0","0.0","0.0","0.0","0.0","0.0","0.0","0.0","0.0","0.0","0.0","0.0","0.0","0.0","0.07389162561576355","0.0","0.0","0.0","0.0","0.0","0.0","0.0","0.0","0.0","0.0","0.0","0.0","0.0","0.0","0.5073891625615764","0.0","0.0","0.0","0.0","0.0","0.0","0.0","0.0","0.0","0.0","0.0","0.0","323.0","11.0","517391.0","4.87","","","","1.0"
"3322","Sn1.03Se0.15Te0.85","Sn1.03Se0.15Te0.85","0.0","0.0","0.0","0.0","0.0","0.0","0.0","0.0","0.0","0.0","0.0","0.0","0.0","0.0","0.0","0.0","0.0","0.41871921182266014","0.0","0.0","0.0","0.0","0.0","0.0","0.0","0.0","0.0","0.0","0.0","0.0","0.0","0.0","0.0","0.0","0.0","0.0","0.0","0.07389162561576355","0.0","0.0","0.0","0.0","0.0","0.0","0.0","0.0","0.0","0.0","0.0","0.0","0.0","0.0","0.5073891625615764","0.0","0.0","0.0","0.0","0.0","0.0","0.0","0.0","0.0","0.0","0.0","0.0","423.0","26.0","361739.0","4.28","","","","1.0"
"3323","Sn1.03Se0.15Te0.85","Sn1.03Se0.15Te0.85","0.0","0.0","0.0","0.0","0.0","0.0","0.0","0.0","0.0","0.0","0.0","0.0","0.0","0.0","0.0","0.0","0.0","0.41871921182266014","0.0","0.0","0.0","0.0","0.0","0.0","0.0","0.0","0.0","0.0","0.0","0.0","0.0","0.0","0.0","0.0","0.0","0.0","0.0","0.07389162561576355","0.0","0.0","0.0","0.0","0.0","0.0","0.0","0.0","0.0","0.0","0.0","0.0","0.0","0.0","0.5073891625615764","0.0","0.0","0.0","0.0","0.0","0.0","0.0","0.0","0.0","0.0","0.0","0.0","523.0","49.0","242609.0","3.53","","","","1.0"
"3324","Sn1.03Se0.15Te0.85","Sn1.03Se0.15Te0.85","0.0","0.0","0.0","0.0","0.0","0.0","0.0","0.0","0.0","0.0","0.0","0.0","0.0","0.0","0.0","0.0","0.0","0.41871921182266014","0.0","0.0","0.0","0.0","0.0","0.0","0.0","0.0","0.0","0.0","0.0","0.0","0.0","0.0","0.0","0.0","0.0","0.0","0.0","0.07389162561576355","0.0","0.0","0.0","0.0","0.0","0.0","0.0","0.0","0.0","0.0","0.0","0.0","0.0","0.0","0.5073891625615764","0.0","0.0","0.0","0.0","0.0","0.0","0.0","0.0","0.0","0.0","0.0","0.0","623.0","89.0","144737.0","2.79","","","","1.0"
"3325","Sn1.03Se0.15Te0.85","Sn1.03Se0.15Te0.85","0.0","0.0","0.0","0.0","0.0","0.0","0.0","0.0","0.0","0.0","0.0","0.0","0.0","0.0","0.0","0.0","0.0","0.41871921182266014","0.0","0.0","0.0","0.0","0.0","0.0","0.0","0.0","0.0","0.0","0.0","0.0","0.0","0.0","0.0","0.0","0.0","0.0","0.0","0.07389162561576355","0.0","0.0","0.0","0.0","0.0","0.0","0.0","0.0","0.0","0.0","0.0","0.0","0.0","0.0","0.5073891625615764","0.0","0.0","0.0","0.0","0.0","0.0","0.0","0.0","0.0","0.0","0.0","0.0","723.0","130.0","85088.0","2.25","","","","1.0"
"3326","Sn1.03Se0.15Te0.85","Sn1.03Se0.15Te0.85","0.0","0.0","0.0","0.0","0.0","0.0","0.0","0.0","0.0","0.0","0.0","0.0","0.0","0.0","0.0","0.0","0.0","0.41871921182266014","0.0","0.0","0.0","0.0","0.0","0.0","0.0","0.0","0.0","0.0","0.0","0.0","0.0","0.0","0.0","0.0","0.0","0.0","0.0","0.07389162561576355","0.0","0.0","0.0","0.0","0.0","0.0","0.0","0.0","0.0","0.0","0.0","0.0","0.0","0.0","0.5073891625615764","0.0","0.0","0.0","0.0","0.0","0.0","0.0","0.0","0.0","0.0","0.0","0.0","823.0","149.0","63158.0","2.17","","","","1.0"
"3327","Sn1.03Te","Sn1.03Te","0.0","0.0","0.0","0.0","0.0","0.0","0.0","0.0","0.0","0.0","0.0","0.0","0.0","0.0","0.0","0.0","0.0","0.4926108374384236","0.0","0.0","0.0","0.0","0.0","0.0","0.0","0.0","0.0","0.0","0.0","0.0","0.0","0.0","0.0","0.0","0.0","0.0","0.0","0.0","0.0","0.0","0.0","0.0","0.0","0.0","0.0","0.0","0.0","0.0","0.0","0.0","0.0","0.0","0.5073891625615763","0.0","0.0","0.0","0.0","0.0","0.0","0.0","0.0","0.0","0.0","0.0","0.0","323.0","14.0","634211.0","9.18","","","","0.9999999999999999"
"3328","Sn1.03Te","Sn1.03Te","0.0","0.0","0.0","0.0","0.0","0.0","0.0","0.0","0.0","0.0","0.0","0.0","0.0","0.0","0.0","0.0","0.0","0.4926108374384236","0.0","0.0","0.0","0.0","0.0","0.0","0.0","0.0","0.0","0.0","0.0","0.0","0.0","0.0","0.0","0.0","0.0","0.0","0.0","0.0","0.0","0.0","0.0","0.0","0.0","0.0","0.0","0.0","0.0","0.0","0.0","0.0","0.0","0.0","0.5073891625615763","0.0","0.0","0.0","0.0","0.0","0.0","0.0","0.0","0.0","0.0","0.0","0.0","423.0","27.0","434211.0","7.86","","","","0.9999999999999999"
"3329","Sn1.03Te","Sn1.03Te","0.0","0.0","0.0","0.0","0.0","0.0","0.0","0.0","0.0","0.0","0.0","0.0","0.0","0.0","0.0","0.0","0.0","0.4926108374384236","0.0","0.0","0.0","0.0","0.0","0.0","0.0","0.0","0.0","0.0","0.0","0.0","0.0","0.0","0.0","0.0","0.0","0.0","0.0","0.0","0.0","0.0","0.0","0.0","0.0","0.0","0.0","0.0","0.0","0.0","0.0","0.0","0.0","0.0","0.5073891625615763","0.0","0.0","0.0","0.0","0.0","0.0","0.0","0.0","0.0","0.0","0.0","0.0","523.0","49.0","286957.0","6.28","","","","0.9999999999999999"
"3330","Sn1.03Te","Sn1.03Te","0.0","0.0","0.0","0.0","0.0","0.0","0.0","0.0","0.0","0.0","0.0","0.0","0.0","0.0","0.0","0.0","0.0","0.4926108374384236","0.0","0.0","0.0","0.0","0.0","0.0","0.0","0.0","0.0","0.0","0.0","0.0","0.0","0.0","0.0","0.0","0.0","0.0","0.0","0.0","0.0","0.0","0.0","0.0","0.0","0.0","0.0","0.0","0.0","0.0","0.0","0.0","0.0","0.0","0.5073891625615763","0.0","0.0","0.0","0.0","0.0","0.0","0.0","0.0","0.0","0.0","0.0","0.0","623.0","86.0","173900.0","4.95","","","","0.9999999999999999"
"3331","Sn1.03Te","Sn1.03Te","0.0","0.0","0.0","0.0","0.0","0.0","0.0","0.0","0.0","0.0","0.0","0.0","0.0","0.0","0.0","0.0","0.0","0.4926108374384236","0.0","0.0","0.0","0.0","0.0","0.0","0.0","0.0","0.0","0.0","0.0","0.0","0.0","0.0","0.0","0.0","0.0","0.0","0.0","0.0","0.0","0.0","0.0","0.0","0.0","0.0","0.0","0.0","0.0","0.0","0.0","0.0","0.0","0.0","0.5073891625615763","0.0","0.0","0.0","0.0","0.0","0.0","0.0","0.0","0.0","0.0","0.0","0.0","723.0","127.0","98200.0","3.7","","","","0.9999999999999999"
"3332","Sn1.03Te","Sn1.03Te","0.0","0.0","0.0","0.0","0.0","0.0","0.0","0.0","0.0","0.0","0.0","0.0","0.0","0.0","0.0","0.0","0.0","0.4926108374384236","0.0","0.0","0.0","0.0","0.0","0.0","0.0","0.0","0.0","0.0","0.0","0.0","0.0","0.0","0.0","0.0","0.0","0.0","0.0","0.0","0.0","0.0","0.0","0.0","0.0","0.0","0.0","0.0","0.0","0.0","0.0","0.0","0.0","0.0","0.5073891625615763","0.0","0.0","0.0","0.0","0.0","0.0","0.0","0.0","0.0","0.0","0.0","0.0","823.0","149.0","70200.0","2.86","","","","0.9999999999999999"
"3333","(Ag0.05Sb0.05Sn0.9)(S0.05Se0.05Te0.9)","Ag0.05Sb0.05Sn0.9","0.0","0.0","0.0","0.0","0.0","0.0","0.0","0.0","0.0","0.0","0.0","0.0","0.0","0.0","0.0","0.0","0.0","0.0","0.0","0.0","0.0","0.0","0.0","0.0","0.0","0.0","0.0","0.0","0.0","0.0","0.0","0.0","0.0","0.0","0.0","0.0","0.0","0.0","0.0","0.0","0.0","0.0","0.0","0.0","0.0","0.05","0.0","0.0","0.0","0.0","0.0","0.0","0.9","0.05","0.0","0.0","0.0","0.0","0.0","0.0","0.0","0.0","0.0","0.0","0.0","303.0","49.0","273832.0","3.39","","","","1.0"
"3334","(Ag0.05Sb0.05Sn0.9)(S0.05Se0.05Te0.9)","Ag0.05Sb0.05Sn0.9","0.0","0.0","0.0","0.0","0.0","0.0","0.0","0.0","0.0","0.0","0.0","0.0","0.0","0.0","0.0","0.0","0.0","0.0","0.0","0.0","0.0","0.0","0.0","0.0","0.0","0.0","0.0","0.0","0.0","0.0","0.0","0.0","0.0","0.0","0.0","0.0","0.0","0.0","0.0","0.0","0.0","0.0","0.0","0.0","0.0","0.05","0.0","0.0","0.0","0.0","0.0","0.0","0.9","0.05","0.0","0.0","0.0","0.0","0.0","0.0","0.0","0.0","0.0","0.0","0.0","434.0","68.0","201869.0","3.18","","","","1.0"
"3335","(Ag0.05Sb0.05Sn0.9)(S0.05Se0.05Te0.9)","Ag0.05Sb0.05Sn0.9","0.0","0.0","0.0","0.0","0.0","0.0","0.0","0.0","0.0","0.0","0.0","0.0","0.0","0.0","0.0","0.0","0.0","0.0","0.0","0.0","0.0","0.0","0.0","0.0","0.0","0.0","0.0","0.0","0.0","0.0","0.0","0.0","0.0","0.0","0.0","0.0","0.0","0.0","0.0","0.0","0.0","0.0","0.0","0.0","0.0","0.05","0.0","0.0","0.0","0.0","0.0","0.0","0.9","0.05","0.0","0.0","0.0","0.0","0.0","0.0","0.0","0.0","0.0","0.0","0.0","594.0","107.0","137383.0","2.5","","","","1.0"
