Repository: anilkunwar/thermoelectrics

# Machine learning assisted design of thermoelectrics

a. Machine Learning

# Fetching the upto date data of thermoelectricity (Informatics)

# Featurization:

The computer code to convert the multicomponent chemical formula and temperature row into composition-temperature feature vector
Binary alloys/compunds with upload from json files
Multicomponent alloys/compunds with upload from json files

# Informatics approach to classify p-type and n-type thermoelectric materials

Basic Illustrative Tutorials
Querying the Abstracts on the Materials Science, Applied Physics and Condensed Matter Physics on Keyterms Specific to Thermoelectrics
NER analysis for material type classification

File: machine_learning/vae_regression/latent_space_exploration/thermoelectric_materials.csv (part 46 of 71)
"","Formula","modformula","In","Tl","La","Sr","Mn","Ni","Ru","Pd","Hf","Cs","Sc","Co","Si","Fe","Li","Cl","Yb","Te","N","Ti","Cd","Zr","Y","Ga","Cr","Pr","Tm","Br","Ca","Mg","Rb","Au","Nd","Ce","Ho","I","Ba","Se","Pb","Ge","Gd","Tb","Dy","Cu","Na","Sb","Bi","P","As","Sm","Zn","Al","Sn","Ag","Nb","Mo","V","S","K","Lu","O","Eu","Ta","B","Er","temperature(K)","seebeck_coefficient(μV/K)","electrical_conductivity(S/m)","thermal_conductivity(W/mK)","power_factor(W/mK2)","ZT","reference","sum_elements"
"3336","(Ag0.05Sb0.05Sn0.9)(S0.05Se0.05Te0.9)","Ag0.05Sb0.05Sn0.9","0.0","0.0","0.0","0.0","0.0","0.0","0.0","0.0","0.0","0.0","0.0","0.0","0.0","0.0","0.0","0.0","0.0","0.0","0.0","0.0","0.0","0.0","0.0","0.0","0.0","0.0","0.0","0.0","0.0","0.0","0.0","0.0","0.0","0.0","0.0","0.0","0.0","0.0","0.0","0.0","0.0","0.0","0.0","0.0","0.0","0.05","0.0","0.0","0.0","0.0","0.0","0.0","0.9","0.05","0.0","0.0","0.0","0.0","0.0","0.0","0.0","0.0","0.0","0.0","0.0","755.0","140.0","101800.0","2.15","","","","1.0"
"3337","(Ag0.05Sb0.05Sn0.9)(S0.05Se0.05Te0.9)","Ag0.05Sb0.05Sn0.9","0.0","0.0","0.0","0.0","0.0","0.0","0.0","0.0","0.0","0.0","0.0","0.0","0.0","0.0","0.0","0.0","0.0","0.0","0.0","0.0","0.0","0.0","0.0","0.0","0.0","0.0","0.0","0.0","0.0","0.0","0.0","0.0","0.0","0.0","0.0","0.0","0.0","0.0","0.0","0.0","0.0","0.0","0.0","0.0","0.0","0.05","0.0","0.0","0.0","0.0","0.0","0.0","0.9","0.05","0.0","0.0","0.0","0.0","0.0","0.0","0.0","0.0","0.0","0.0","0.0","823.0","147.0","95413.0","2.07","","","","1.0"
"3338","(Ag0.15Sb0.15Sn0.7)(S0.15Se0.15Te0.7)","Ag0.15Sb0.15Sn0.7","0.0","0.0","0.0","0.0","0.0","0.0","0.0","0.0","0.0","0.0","0.0","0.0","0.0","0.0","0.0","0.0","0.0","0.0","0.0","0.0","0.0","0.0","0.0","0.0","0.0","0.0","0.0","0.0","0.0","0.0","0.0","0.0","0.0","0.0","0.0","0.0","0.0","0.0","0.0","0.0","0.0","0.0","0.0","0.0","0.0","0.15","0.0","0.0","0.0","0.0","0.0","0.0","0.7","0.15","0.0","0.0","0.0","0.0","0.0","0.0","0.0","0.0","0.0","0.0","0.0","303.0","77.0","81308.0","1.27","","","","1.0"
"3339","(Ag0.15Sb0.15Sn0.7)(S0.15Se0.15Te0.7)","Ag0.15Sb0.15Sn0.7","0.0","0.0","0.0","0.0","0.0","0.0","0.0","0.0","0.0","0.0","0.0","0.0","0.0","0.0","0.0","0.0","0.0","0.0","0.0","0.0","0.0","0.0","0.0","0.0","0.0","0.0","0.0","0.0","0.0","0.0","0.0","0.0","0.0","0.0","0.0","0.0","0.0","0.0","0.0","0.0","0.0","0.0","0.0","0.0","0.0","0.15","0.0","0.0","0.0","0.0","0.0","0.0","0.7","0.15","0.0","0.0","0.0","0.0","0.0","0.0","0.0","0.0","0.0","0.0","0.0","432.0","113.0","64206.0","1.19","","","","1.0"
"3340","(Ag0.15Sb0.15Sn0.7)(S0.15Se0.15Te0.7)","Ag0.15Sb0.15Sn0.7","0.0","0.0","0.0","0.0","0.0","0.0","0.0","0.0","0.0","0.0","0.0","0.0","0.0","0.0","0.0","0.0","0.0","0.0","0.0","0.0","0.0","0.0","0.0","0.0","0.0","0.0","0.0","0.0","0.0","0.0","0.0","0.0","0.0","0.0","0.0","0.0","0.0","0.0","0.0","0.0","0.0","0.0","0.0","0.0","0.0","0.15","0.0","0.0","0.0","0.0","0.0","0.0","0.7","0.15","0.0","0.0","0.0","0.0","0.0","0.0","0.0","0.0","0.0","0.0","0.0","593.0","138.0","53271.0","1.07","","","","1.0"
"3341","(Ag0.15Sb0.15Sn0.7)(S0.15Se0.15Te0.7)","Ag0.15Sb0.15Sn0.7","0.0","0.0","0.0","0.0","0.0","0.0","0.0","0.0","0.0","0.0","0.0","0.0","0.0","0.0","0.0","0.0","0.0","0.0","0.0","0.0","0.0","0.0","0.0","0.0","0.0","0.0","0.0","0.0","0.0","0.0","0.0","0.0","0.0","0.0","0.0","0.0","0.0","0.0","0.0","0.0","0.0","0.0","0.0","0.0","0.0","0.15","0.0","0.0","0.0","0.0","0.0","0.0","0.7","0.15","0.0","0.0","0.0","0.0","0.0","0.0","0.0","0.0","0.0","0.0","0.0","753.0","144.0","55140.0","1.19","","","","1.0"
"3342","(Ag0.15Sb0.15Sn0.7)(S0.15Se0.15Te0.7)","Ag0.15Sb0.15Sn0.7","0.0","0.0","0.0","0.0","0.0","0.0","0.0","0.0","0.0","0.0","0.0","0.0","0.0","0.0","0.0","0.0","0.0","0.0","0.0","0.0","0.0","0.0","0.0","0.0","0.0","0.0","0.0","0.0","0.0","0.0","0.0","0.0","0.0","0.0","0.0","0.0","0.0","0.0","0.0","0.0","0.0","0.0","0.0","0.0","0.0","0.15","0.0","0.0","0.0","0.0","0.0","0.0","0.7","0.15","0.0","0.0","0.0","0.0","0.0","0.0","0.0","0.0","0.0","0.0","0.0","823.0","141.0","61700.0","1.27","","","","1.0"
"3343","(Ag0.1Sb0.1Sn0.8)(S0.1Se0.1Te0.8)","Ag0.1Sb0.1Sn0.8","0.0","0.0","0.0","0.0","0.0","0.0","0.0","0.0","0.0","0.0","0.0","0.0","0.0","0.0","0.0","0.0","0.0","0.0","0.0","0.0","0.0","0.0","0.0","0.0","0.0","0.0","0.0","0.0","0.0","0.0","0.0","0.0","0.0","0.0","0.0","0.0","0.0","0.0","0.0","0.0","0.0","0.0","0.0","0.0","0.0","0.1","0.0","0.0","0.0","0.0","0.0","0.0","0.8","0.1","0.0","0.0","0.0","0.0","0.0","0.0","0.0","0.0","0.0","0.0","0.0","303.0","61.0","145794.0","1.81","","","","1.0"
"3344","(Ag0.1Sb0.1Sn0.8)(S0.1Se0.1Te0.8)","Ag0.1Sb0.1Sn0.8","0.0","0.0","0.0","0.0","0.0","0.0","0.0","0.0","0.0","0.0","0.0","0.0","0.0","0.0","0.0","0.0","0.0","0.0","0.0","0.0","0.0","0.0","0.0","0.0","0.0","0.0","0.0","0.0","0.0","0.0","0.0","0.0","0.0","0.0","0.0","0.0","0.0","0.0","0.0","0.0","0.0","0.0","0.0","0.0","0.0","0.1","0.0","0.0","0.0","0.0","0.0","0.0","0.8","0.1","0.0","0.0","0.0","0.0","0.0","0.0","0.0","0.0","0.0","0.0","0.0","434.0","98.0","112150.0","1.7","","","","1.0"
"3345","(Ag0.1Sb0.1Sn0.8)(S0.1Se0.1Te0.8)","Ag0.1Sb0.1Sn0.8","0.0","0.0","0.0","0.0","0.0","0.0","0.0","0.0","0.0","0.0","0.0","0.0","0.0","0.0","0.0","0.0","0.0","0.0","0.0","0.0","0.0","0.0","0.0","0.0","0.0","0.0","0.0","0.0","0.0","0.0","0.0","0.0","0.0","0.0","0.0","0.0","0.0","0.0","0.0","0.0","0.0","0.0","0.0","0.0","0.0","0.1","0.0","0.0","0.0","0.0","0.0","0.0","0.8","0.1","0.0","0.0","0.0","0.0","0.0","0.0","0.0","0.0","0.0","0.0","0.0","593.0","130.0","82710.0","1.39","","","","1.0"
"3346","(Ag0.1Sb0.1Sn0.8)(S0.1Se0.1Te0.8)","Ag0.1Sb0.1Sn0.8","0.0","0.0","0.0","0.0","0.0","0.0","0.0","0.0","0.0","0.0","0.0","0.0","0.0","0.0","0.0","0.0","0.0","0.0","0.0","0.0","0.0","0.0","0.0","0.0","0.0","0.0","0.0","0.0","0.0","0.0","0.0","0.0","0.0","0.0","0.0","0.0","0.0","0.0","0.0","0.0","0.0","0.0","0.0","0.0","0.0","0.1","0.0","0.0","0.0","0.0","0.0","0.0","0.8","0.1","0.0","0.0","0.0","0.0","0.0","0.0","0.0","0.0","0.0","0.0","0.0","755.0","146.0","71963.0","1.43","","","","1.0"
"3347","(Ag0.1Sb0.1Sn0.8)(S0.1Se0.1Te0.8)","Ag0.1Sb0.1Sn0.8","0.0","0.0","0.0","0.0","0.0","0.0","0.0","0.0","0.0","0.0","0.0","0.0","0.0","0.0","0.0","0.0","0.0","0.0","0.0","0.0","0.0","0.0","0.0","0.0","0.0","0.0","0.0","0.0","0.0","0.0","0.0","0.0","0.0","0.0","0.0","0.0","0.0","0.0","0.0","0.0","0.0","0.0","0.0","0.0","0.0","0.1","0.0","0.0","0.0","0.0","0.0","0.0","0.8","0.1","0.0","0.0","0.0","0.0","0.0","0.0","0.0","0.0","0.0","0.0","0.0","825.0","149.0","79907.0","1.5","","","","1.0"
"3348","Bi0.825Ba0.175CuSeO","Bi0.825Ba0.175CuSeO","0.0","0.0","0.0","0.0","0.0","0.0","0.0","0.0","0.0","0.0","0.0","0.0","0.0","0.0","0.0","0.0","0.0","0.0","0.0","0.0","0.0","0.0","0.0","0.0","0.0","0.0","0.0","0.0","0.0","0.0","0.0","0.0","0.0","0.0","0.0","0.0","0.04375","0.25","0.0","0.0","0.0","0.0","0.0","0.25","0.0","0.0","0.20625","0.0","0.0","0.0","0.0","0.0","0.0","0.0","0.0","0.0","0.0","0.0","0.0","0.0","0.25","0.0","0.0","0.0","0.0","319.0","151.0","24279.0","0.77","","","","1.0"
"3349","Bi0.825Ba0.175CuSeO","Bi0.825Ba0.175CuSeO","0.0","0.0","0.0","0.0","0.0","0.0","0.0","0.0","0.0","0.0","0.0","0.0","0.0","0.0","0.0","0.0","0.0","0.0","0.0","0.0","0.0","0.0","0.0","0.0","0.0","0.0","0.0","0.0","0.0","0.0","0.0","0.0","0.0","0.0","0.0","0.0","0.04375","0.25","0.0","0.0","0.0","0.0","0.0","0.25","0.0","0.0","0.20625","0.0","0.0","0.0","0.0","0.0","0.0","0.0","0.0","0.0","0.0","0.0","0.0","0.0","0.25","0.0","0.0","0.0","0.0","420.0","163.0","19519.0","0.68","","","","1.0"
"3350","Bi0.825Ba0.175CuSeO","Bi0.825Ba0.175CuSeO","0.0","0.0","0.0","0.0","0.0","0.0","0.0","0.0","0.0","0.0","0.0","0.0","0.0","0.0","0.0","0.0","0.0","0.0","0.0","0.0","0.0","0.0","0.0","0.0","0.0","0.0","0.0","0.0","0.0","0.0","0.0","0.0","0.0","0.0","0.0","0.0","0.04375","0.25","0.0","0.0","0.0","0.0","0.0","0.25","0.0","0.0","0.20625","0.0","0.0","0.0","0.0","0.0","0.0","0.0","0.0","0.0","0.0","0.0","0.0","0.0","0.25","0.0","0.0","0.0","0.0","522.0","177.0","16058.0","0.63","","","","1.0"
"3351","Bi0.825Ba0.175CuSeO","Bi0.825Ba0.175CuSeO","0.0","0.0","0.0","0.0","0.0","0.0","0.0","0.0","0.0","0.0","0.0","0.0","0.0","0.0","0.0","0.0","0.0","0.0","0.0","0.0","0.0","0.0","0.0","0.0","0.0","0.0","0.0","0.0","0.0","0.0","0.0","0.0","0.0","0.0","0.0","0.0","0.04375","0.25","0.0","0.0","0.0","0.0","0.0","0.25","0.0","0.0","0.20625","0.0","0.0","0.0","0.0","0.0","0.0","0.0","0.0","0.0","0.0","0.0","0.0","0.0","0.25","0.0","0.0","0.0","0.0","623.0","192.0","13413.0","0.6","","","","1.0"
"3352","Bi0.825Ba0.175CuSeO","Bi0.825Ba0.175CuSeO","0.0","0.0","0.0","0.0","0.0","0.0","0.0","0.0","0.0","0.0","0.0","0.0","0.0","0.0","0.0","0.0","0.0","0.0","0.0","0.0","0.0","0.0","0.0","0.0","0.0","0.0","0.0","0.0","0.0","0.0","0.0","0.0","0.0","0.0","0.0","0.0","0.04375","0.25","0.0","0.0","0.0","0.0","0.0","0.25","0.0","0.0","0.20625","0.0","0.0","0.0","0.0","0.0","0.0","0.0","0.0","0.0","0.0","0.0","0.0","0.0","0.25","0.0","0.0","0.0","0.0","725.0","201.0","11635.0","0.59","","","","1.0"
"3353","Bi0.825Ba0.175CuSeO","Bi0.825Ba0.175CuSeO","0.0","0.0","0.0","0.0","0.0","0.0","0.0","0.0","0.0","0.0","0.0","0.0","0.0","0.0","0.0","0.0","0.0","0.0","0.0","0.0","0.0","0.0","0.0","0.0","0.0","0.0","0.0","0.0","0.0","0.0","0.0","0.0","0.0","0.0","0.0","0.0","0.04375","0.25","0.0","0.0","0.0","0.0","0.0","0.25","0.0","0.0","0.20625","0.0","0.0","0.0","0.0","0.0","0.0","0.0","0.0","0.0","0.0","0.0","0.0","0.0","0.25","0.0","0.0","0.0","0.0","825.0","209.0","10577.0","0.55","","","","1.0"
"3354","Bi0.875Ba0.125CuSeO","Bi0.875Ba0.125CuSeO","0.0","0.0","0.0","0.0","0.0","0.0","0.0","0.0","0.0","0.0","0.0","0.0","0.0","0.0","0.0","0.0","0.0","0.0","0.0","0.0","0.0","0.0","0.0","0.0","0.0","0.0","0.0","0.0","0.0","0.0","0.0","0.0","0.0","0.0","0.0","0.0","0.03125","0.25","0.0","0.0","0.0","0.0","0.0","0.25","0.0","0.0","0.21875","0.0","0.0","0.0","0.0","0.0","0.0","0.0","0.0","0.0","0.0","0.0","0.0","0.0","0.25","0.0","0.0","0.0","0.0","319.0","175.0","18942.0","0.96","","","","1.0"
"3355","Bi0.875Ba0.125CuSeO","Bi0.875Ba0.125CuSeO","0.0","0.0","0.0","0.0","0.0","0.0","0.0","0.0","0.0","0.0","0.0","0.0","0.0","0.0","0.0","0.0","0.0","0.0","0.0","0.0","0.0","0.0","0.0","0.0","0.0","0.0","0.0","0.0","0.0","0.0","0.0","0.0","0.0","0.0","0.0","0.0","0.03125","0.25","0.0","0.0","0.0","0.0","0.0","0.25","0.0","0.0","0.21875","0.0","0.0","0.0","0.0","0.0","0.0","0.0","0.0","0.0","0.0","0.0","0.0","0.0","0.25","0.0","0.0","0.0","0.0","420.0","178.0","15000.0","0.86","","","","1.0"
"3356","Bi0.875Ba0.125CuSeO","Bi0.875Ba0.125CuSeO","0.0","0.0","0.0","0.0","0.0","0.0","0.0","0.0","0.0","0.0","0.0","0.0","0.0","0.0","0.0","0.0","0.0","0.0","0.0","0.0","0.0","0.0","0.0","0.0","0.0","0.0","0.0","0.0","0.0","0.0","0.0","0.0","0.0","0.0","0.0","0.0","0.03125","0.25","0.0","0.0","0.0","0.0","0.0","0.25","0.0","0.0","0.21875","0.0","0.0","0.0","0.0","0.0","0.0","0.0","0.0","0.0","0.0","0.0","0.0","0.0","0.25","0.0","0.0","0.0","0.0","522.0","193.0","12452.0","0.78","","","","1.0"
"3357","Bi0.875Ba0.125CuSeO","Bi0.875Ba0.125CuSeO","0.0","0.0","0.0","0.0","0.0","0.0","0.0","0.0","0.0","0.0","0.0","0.0","0.0","0.0","0.0","0.0","0.0","0.0","0.0","0.0","0.0","0.0","0.0","0.0","0.0","0.0","0.0","0.0","0.0","0.0","0.0","0.0","0.0","0.0","0.0","0.0","0.03125","0.25","0.0","0.0","0.0","0.0","0.0","0.25","0.0","0.0","0.21875","0.0","0.0","0.0","0.0","0.0","0.0","0.0","0.0","0.0","0.0","0.0","0.0","0.0","0.25","0.0","0.0","0.0","0.0","623.0","207.0","10770.0","0.74","","","","1.0"
"3358","Bi0.875Ba0.125CuSeO","Bi0.875Ba0.125CuSeO","0.0","0.0","0.0","0.0","0.0","0.0","0.0","0.0","0.0","0.0","0.0","0.0","0.0","0.0","0.0","0.0","0.0","0.0","0.0","0.0","0.0","0.0","0.0","0.0","0.0","0.0","0.0","0.0","0.0","0.0","0.0","0.0","0.0","0.0","0.0","0.0","0.03125","0.25","0.0","0.0","0.0","0.0","0.0","0.25","0.0","0.0","0.21875","0.0","0.0","0.0","0.0","0.0","0.0","0.0","0.0","0.0","0.0","0.0","0.0","0.0","0.25","0.0","0.0","0.0","0.0","725.0","213.0","9471.0","0.72","","","","1.0"
"3359","Bi0.875Ba0.125CuSeO","Bi0.875Ba0.125CuSeO","0.0","0.0","0.0","0.0","0.0","0.0","0.0","0.0","0.0","0.0","0.0","0.0","0.0","0.0","0.0","0.0","0.0","0.0","0.0","0.0","0.0","0.0","0.0","0.0","0.0","0.0","0.0","0.0","0.0","0.0","0.0","0.0","0.0","0.0","0.0","0.0","0.03125","0.25","0.0","0.0","0.0","0.0","0.0","0.25","0.0","0.0","0.21875","0.0","0.0","0.0","0.0","0.0","0.0","0.0","0.0","0.0","0.0","0.0","0.0","0.0","0.25","0.0","0.0","0.0","0.0","825.0","201.0","8702.0","0.69","","","","1.0"
"3360","Bi0.8Ba0.2CuSeO","Bi0.8Ba0.2CuSeO","0.0","0.0","0.0","0.0","0.0","0.0","0.0","0.0","0.0","0.0","0.0","0.0","0.0","0.0","0.0","0.0","0.0","0.0","0.0","0.0","0.0","0.0","0.0","0.0","0.0","0.0","0.0","0.0","0.0","0.0","0.0","0.0","0.0","0.0","0.0","0.0","0.05","0.25","0.0","0.0","0.0","0.0","0.0","0.25","0.0","0.0","0.2","0.0","0.0","0.0","0.0","0.0","0.0","0.0","0.0","0.0","0.0","0.0","0.0","0.0","0.25","0.0","0.0","0.0","0.0","319.0","178.0","22596.0","0.89","","","","1.0"
"3361","Bi0.8Ba0.2CuSeO","Bi0.8Ba0.2CuSeO","0.0","0.0","0.0","0.0","0.0","0.0","0.0","0.0","0.0","0.0","0.0","0.0","0.0","0.0","0.0","0.0","0.0","0.0","0.0","0.0","0.0","0.0","0.0","0.0","0.0","0.0","0.0","0.0","0.0","0.0","0.0","0.0","0.0","0.0","0.0","0.0","0.05","0.25","0.0","0.0","0.0","0.0","0.0","0.25","0.0","0.0","0.2","0.0","0.0","0.0","0.0","0.0","0.0","0.0","0.0","0.0","0.0","0.0","0.0","0.0","0.25","0.0","0.0","0.0","0.0","420.0","180.0","17500.0","0.8","","","","1.0"
"3362","Bi0.8Ba0.2CuSeO","Bi0.8Ba0.2CuSeO","0.0","0.0","0.0","0.0","0.0","0.0","0.0","0.0","0.0","0.0","0.0","0.0","0.0","0.0","0.0","0.0","0.0","0.0","0.0","0.0","0.0","0.0","0.0","0.0","0.0","0.0","0.0","0.0","0.0","0.0","0.0","0.0","0.0","0.0","0.0","0.0","0.05","0.25","0.0","0.0","0.0","0.0","0.0","0.25","0.0","0.0","0.2","0.0","0.0","0.0","0.0","0.0","0.0","0.0","0.0","0.0","0.0","0.0","0.0","0.0","0.25","0.0","0.0","0.0","0.0","522.0","190.0","13510.0","0.74","","","","1.0"
"3363","Bi0.8Ba0.2CuSeO","Bi0.8Ba0.2CuSeO","0.0","0.0","0.0","0.0","0.0","0.0","0.0","0.0","0.0","0.0","0.0","0.0","0.0","0.0","0.0","0.0","0.0","0.0","0.0","0.0","0.0","0.0","0.0","0.0","0.0","0.0","0.0","0.0","0.0","0.0","0.0","0.0","0.0","0.0","0.0","0.0","0.05","0.25","0.0","0.0","0.0","0.0","0.0","0.25","0.0","0.0","0.2","0.0","0.0","0.0","0.0","0.0","0.0","0.0","0.0","0.0","0.0","0.0","0.0","0.0","0.25","0.0","0.0","0.0","0.0","623.0","202.0","11731.0","0.71","","","","1.0"
"3364","Bi0.8Ba0.2CuSeO","Bi0.8Ba0.2CuSeO","0.0","0.0","0.0","0.0","0.0","0.0","0.0","0.0","0.0","0.0","0.0","0.0","0.0","0.0","0.0","0.0","0.0","0.0","0.0","0.0","0.0","0.0","0.0","0.0","0.0","0.0","0.0","0.0","0.0","0.0","0.0","0.0","0.0","0.0","0.0","0.0","0.05","0.25","0.0","0.0","0.0","0.0","0.0","0.25","0.0","0.0","0.2","0.0","0.0","0.0","0.0","0.0","0.0","0.0","0.0","0.0","0.0","0.0","0.0","0.0","0.25","0.0","0.0","0.0","0.0","725.0","211.0","10673.0","0.69","","","","1.0"
"3365","Bi0.8Ba0.2CuSeO","Bi0.8Ba0.2CuSeO","0.0","0.0","0.0","0.0","0.0","0.0","0.0","0.0","0.0","0.0","0.0","0.0","0.0","0.0","0.0","0.0","0.0","0.0","0.0","0.0","0.0","0.0","0.0","0.0","0.0","0.0","0.0","0.0","0.0","0.0","0.0","0.0","0.0","0.0","0.0","0.0","0.05","0.25","0.0","0.0","0.0","0.0","0.0","0.25","0.0","0.0","0.2","0.0","0.0","0.0","0.0","0.0","0.0","0.0","0.0","0.0","0.0","0.0","0.0","0.0","0.25","0.0","0.0","0.0","0.0","825.0","219.0","10000.0","0.69","","","","1.0"
"3366","Bi0.95Ba0.05CuSeO","Bi0.95Ba0.05CuSeO","0.0","0.0","0.0","0.0","0.0","0.0","0.0","0.0","0.0","0.0","0.0","0.0","0.0","0.0","0.0","0.0","0.0","0.0","0.0","0.0","0.0","0.0","0.0","0.0","0.0","0.0","0.0","0.0","0.0","0.0","0.0","0.0","0.0","0.0","0.0","0.0","0.0125","0.25","0.0","0.0","0.0","0.0","0.0","0.25","0.0","0.0","0.2375","0.0","0.0","0.0","0.0","0.0","0.0","0.0","0.0","0.0","0.0","0.0","0.0","0.0","0.25","0.0","0.0","0.0","0.0","319.0","232.0","6796.0","0.93","","","","1.0"
"3367","Bi0.95Ba0.05CuSeO","Bi0.95Ba0.05CuSeO","0.0","0.0","0.0","0.0","0.0","0.0","0.0","0.0","0.0","0.0","0.0","0.0","0.0","0.0","0.0","0.0","0.0","0.0","0.0","0.0","0.0","0.0","0.0","0.0","0.0","0.0","0.0","0.0","0.0","0.0","0.0","0.0","0.0","0.0","0.0","0.0","0.0125","0.25","0.0","0.0","0.0","0.0","0.0","0.25","0.0","0.0","0.2375","0.0","0.0","0.0","0.0","0.0","0.0","0.0","0.0","0.0","0.0","0.0","0.0","0.0","0.25","0.0","0.0","0.0","0.0","420.0","252.0","5000.0","0.77","","","","1.0"
"3368","Bi0.95Ba0.05CuSeO","Bi0.95Ba0.05CuSeO","0.0","0.0","0.0","0.0","0.0","0.0","0.0","0.0","0.0","0.0","0.0","0.0","0.0","0.0","0.0","0.0","0.0","0.0","0.0","0.0","0.0","0.0","0.0","0.0","0.0","0.0","0.0","0.0","0.0","0.0","0.0","0.0","0.0","0.0","0.0","0.0","0.0125","0.25","0.0","0.0","0.0","0.0","0.0","0.25","0.0","0.0","0.2375","0.0","0.0","0.0","0.0","0.0","0.0","0.0","0.0","0.0","0.0","0.0","0.0","0.0","0.25","0.0","0.0","0.0","0.0","522.0","264.0","4275.0","0.7","","","","1.0"
"3369","Bi0.95Ba0.05CuSeO","Bi0.95Ba0.05CuSeO","0.0","0.0","0.0","0.0","0.0","0.0","0.0","0.0","0.0","0.0","0.0","0.0","0.0","0.0","0.0","0.0","0.0","0.0","0.0","0.0","0.0","0.0","0.0","0.0","0.0","0.0","0.0","0.0","0.0","0.0","0.0","0.0","0.0","0.0","0.0","0.0","0.0125","0.25","0.0","0.0","0.0","0.0","0.0","0.25","0.0","0.0","0.2375","0.0","0.0","0.0","0.0","0.0","0.0","0.0","0.0","0.0","0.0","0.0","0.0","0.0","0.25","0.0","0.0","0.0","0.0","623.0","273.0","4130.0","0.65","","","","1.0"
"3370","Bi0.95Ba0.05CuSeO","Bi0.95Ba0.05CuSeO","0.0","0.0","0.0","0.0","0.0","0.0","0.0","0.0","0.0","0.0","0.0","0.0","0.0","0.0","0.0","0.0","0.0","0.0","0.0","0.0","0.0","0.0","0.0","0.0","0.0","0.0","0.0","0.0","0.0","0.0","0.0","0.0","0.0","0.0","0.0","0.0","0.0125","0.25","0.0","0.0","0.0","0.0","0.0","0.25","0.0","0.0","0.2375","0.0","0.0","0.0","0.0","0.0","0.0","0.0","0.0","0.0","0.0","0.0","0.0","0.0","0.25","0.0","0.0","0.0","0.0","725.0","281.0","4175.0","0.63","","","","1.0"
"3371","Bi0.95Ba0.05CuSeO","Bi0.95Ba0.05CuSeO","0.0","0.0","0.0","0.0","0.0","0.0","0.0","0.0","0.0","0.0","0.0","0.0","0.0","0.0","0.0","0.0","0.0","0.0","0.0","0.0","0.0","0.0","0.0","0.0","0.0","0.0","0.0","0.0","0.0","0.0","0.0","0.0","0.0","0.0","0.0","0.0","0.0125","0.25","0.0","0.0","0.0","0.0","0.0","0.25","0.0","0.0","0.2375","0.0","0.0","0.0","0.0","0.0","0.0","0.0","0.0","0.0","0.0","0.0","0.0","0.0","0.25","0.0","0.0","0.0","0.0","825.0","290.0","3930.0","0.6","","","","1.0"
"3372","BiCuSeO","BiCuSeO","0.0","0.0","0.0","0.0","0.0","0.0","0.0","0.0","0.0","0.0","0.0","0.0","0.0","0.0","0.0","0.0","0.0","0.0","0.0","0.0","0.0","0.0","0.0","0.0","0.0","0.0","0.0","0.0","0.0","0.0","0.0","0.0","0.0","0.0","0.0","0.0","0.0","0.25","0.0","0.0","0.0","0.0","0.0","0.25","0.0","0.0","0.25","0.0","0.0","0.0","0.0","0.0","0.0","0.0","0.0","0.0","0.0","0.0","0.0","0.0","0.25","0.0","0.0","0.0","0.0","319.0","428.0","777.0","0.78","","","","1.0"
"3373","BiCuSeO","BiCuSeO","0.0","0.0","0.0","0.0","0.0","0.0","0.0","0.0","0.0","0.0","0.0","0.0","0.0","0.0","0.0","0.0","0.0","0.0","0.0","0.0","0.0","0.0","0.0","0.0","0.0","0.0","0.0","0.0","0.0","0.0","0.0","0.0","0.0","0.0","0.0","0.0","0.0","0.25","0.0","0.0","0.0","0.0","0.0","0.25","0.0","0.0","0.25","0.0","0.0","0.0","0.0","0.0","0.0","0.0","0.0","0.0","0.0","0.0","0.0","0.0","0.25","0.0","0.0","0.0","0.0","420.0","421.0","874.0","0.69","","","","1.0"
"3374","BiCuSeO","BiCuSeO","0.0","0.0","0.0","0.0","0.0","0.0","0.0","0.0","0.0","0.0","0.0","0.0","0.0","0.0","0.0","0.0","0.0","0.0","0.0","0.0","0.0","0.0","0.0","0.0","0.0","0.0","0.0","0.0","0.0","0.0","0.0","0.0","0.0","0.0","0.0","0.0","0.0","0.25","0.0","0.0","0.0","0.0","0.0","0.25","0.0","0.0","0.25","0.0","0.0","0.0","0.0","0.0","0.0","0.0","0.0","0.0","0.0","0.0","0.0","0.0","0.25","0.0","0.0","0.0","0.0","522.0","398.0","971.0","0.58","","","","1.0"
"3375","BiCuSeO","BiCuSeO","0.0","0.0","0.0","0.0","0.0","0.0","0.0","0.0","0.0","0.0","0.0","0.0","0.0","0.0","0.0","0.0","0.0","0.0","0.0","0.0","0.0","0.0","0.0","0.0","0.0","0.0","0.0","0.0","0.0","0.0","0.0","0.0","0.0","0.0","0.0","0.0","0.0","0.25","0.0","0.0","0.0","0.0","0.0","0.25","0.0","0.0","0.25","0.0","0.0","0.0","0.0","0.0","0.0","0.0","0.0","0.0","0.0","0.0","0.0","0.0","0.25","0.0","0.0","0.0","0.0","623.0","359.0","1699.0","0.55","","","","1.0"
"3376","BiCuSeO","BiCuSeO","0.0","0.0","0.0","0.0","0.0","0.0","0.0","0.0","0.0","0.0","0.0","0.0","0.0","0.0","0.0","0.0","0.0","0.0","0.0","0.0","0.0","0.0","0.0","0.0","0.0","0.0","0.0","0.0","0.0","0.0","0.0","0.0","0.0","0.0","0.0","0.0","0.0","0.25","0.0","0.0","0.0","0.0","0.0","0.25","0.0","0.0","0.25","0.0","0.0","0.0","0.0","0.0","0.0","0.0","0.0","0.0","0.0","0.0","0.0","0.0","0.25","0.0","0.0","0.0","0.0","725.0","319.0","2864.0","0.54","","","","1.0"
"3377","BiCuSeO","BiCuSeO","0.0","0.0","0.0","0.0","0.0","0.0","0.0","0.0","0.0","0.0","0.0","0.0","0.0","0.0","0.0","0.0","0.0","0.0","0.0","0.0","0.0","0.0","0.0","0.0","0.0","0.0","0.0","0.0","0.0","0.0","0.0","0.0","0.0","0.0","0.0","0.0","0.0","0.25","0.0","0.0","0.0","0.0","0.0","0.25","0.0","0.0","0.25","0.0","0.0","0.0","0.0","0.0","0.0","0.0","0.0","0.0","0.0","0.0","0.0","0.0","0.25","0.0","0.0","0.0","0.0","825.0","321.0","2816.0","0.53","","","","1.0"
"3378","Ag0.01Cu1.965S0.5Se0.5","Ag0.01Cu1.965S0.5Se0.5","0.0","0.0","0.0","0.0","0.0","0.0","0.0","0.0","0.0","0.0","0.0","0.0","0.0","0.0","0.0","0.0","0.0","0.0","0.0","0.0","0.0","0.0","0.0","0.0","0.0","0.0","0.0","0.0","0.0","0.0","0.0","0.0","0.0","0.0","0.0","0.0","0.0","0.1680672268907563","0.0","0.0","0.0","0.0","0.0","0.6605042016806723","0.0","0.0","0.0","0.0","0.0","0.0","0.0","0.0","0.0","0.003361344537815126","0.0","0.0","0.0","0.1680672268907563","0.0","0.0","0.0","0.0","0.0","0.0","0.0","300.0","120.0","5147.0","0.45","","","","1.0"
"3379","Ag0.01Cu1.965S0.5Se0.5","Ag0.01Cu1.965S0.5Se0.5","0.0","0.0","0.0","0.0","0.0","0.0","0.0","0.0","0.0","0.0","0.0","0.0","0.0","0.0","0.0","0.0","0.0","0.0","0.0","0.0","0.0","0.0","0.0","0.0","0.0","0.0","0.0","0.0","0.0","0.0","0.0","0.0","0.0","0.0","0.0","0.0","0.0","0.1680672268907563","0.0","0.0","0.0","0.0","0.0","0.6605042016806723","0.0","0.0","0.0","0.0","0.0","0.0","0.0","0.0","0.0","0.003361344537815126","0.0","0.0","0.0","0.1680672268907563","0.0","0.0","0.0","0.0","0.0","0.0","0.0","375.0","136.0","7059.0","0.62","","","","1.0"
"3380","Ag0.01Cu1.965S0.5Se0.5","Ag0.01Cu1.965S0.5Se0.5","0.0","0.0","0.0","0.0","0.0","0.0","0.0","0.0","0.0","0.0","0.0","0.0","0.0","0.0","0.0","0.0","0.0","0.0","0.0","0.0","0.0","0.0","0.0","0.0","0.0","0.0","0.0","0.0","0.0","0.0","0.0","0.0","0.0","0.0","0.0","0.0","0.0","0.1680672268907563","0.0","0.0","0.0","0.0","0.0","0.6605042016806723","0.0","0.0","0.0","0.0","0.0","0.0","0.0","0.0","0.0","0.003361344537815126","0.0","0.0","0.0","0.1680672268907563","0.0","0.0","0.0","0.0","0.0","0.0","0.0","475.0","121.0","10221.0","0.73","","","","1.0"
"3381","Ag0.01Cu1.965S0.5Se0.5","Ag0.01Cu1.965S0.5Se0.5","0.0","0.0","0.0","0.0","0.0","0.0","0.0","0.0","0.0","0.0","0.0","0.0","0.0","0.0","0.0","0.0","0.0","0.0","0.0","0.0","0.0","0.0","0.0","0.0","0.0","0.0","0.0","0.0","0.0","0.0","0.0","0.0","0.0","0.0","0.0","0.0","0.0","0.1680672268907563","0.0","0.0","0.0","0.0","0.0","0.6605042016806723","0.0","0.0","0.0","0.0","0.0","0.0","0.0","0.0","0.0","0.003361344537815126","0.0","0.0","0.0","0.1680672268907563","0.0","0.0","0.0","0.0","0.0","0.0","0.0","578.0","112.0","37426.0","0.92","","","","1.0"
"3382","Ag0.01Cu1.965S0.5Se0.5","Ag0.01Cu1.965S0.5Se0.5","0.0","0.0","0.0","0.0","0.0","0.0","0.0","0.0","0.0","0.0","0.0","0.0","0.0","0.0","0.0","0.0","0.0","0.0","0.0","0.0","0.0","0.0","0.0","0.0","0.0","0.0","0.0","0.0","0.0","0.0","0.0","0.0","0.0","0.0","0.0","0.0","0.0","0.1680672268907563","0.0","0.0","0.0","0.0","0.0","0.6605042016806723","0.0","0.0","0.0","0.0","0.0","0.0","0.0","0.0","0.0","0.003361344537815126","0.0","0.0","0.0","0.1680672268907563","0.0","0.0","0.0","0.0","0.0","0.0","0.0","673.0","169.0","38529.0","0.91","","","","1.0"
"3383","Ag0.01Cu1.965S0.5Se0.5","Ag0.01Cu1.965S0.5Se0.5","0.0","0.0","0.0","0.0","0.0","0.0","0.0","0.0","0.0","0.0","0.0","0.0","0.0","0.0","0.0","0.0","0.0","0.0","0.0","0.0","0.0","0.0","0.0","0.0","0.0","0.0","0.0","0.0","0.0","0.0","0.0","0.0","0.0","0.0","0.0","0.0","0.0","0.1680672268907563","0.0","0.0","0.0","0.0","0.0","0.6605042016806723","0.0","0.0","0.0","0.0","0.0","0.0","0.0","0.0","0.0","0.003361344537815126","0.0","0.0","0.0","0.1680672268907563","0.0","0.0","0.0","0.0","0.0","0.0","0.0","772.0","192.0","32500.0","0.9","","","","1.0"
"3384","Ag0.02Cu1.955S0.5Se0.5","Ag0.02Cu1.955S0.5Se0.5","0.0","0.0","0.0","0.0","0.0","0.0","0.0","0.0","0.0","0.0","0.0","0.0","0.0","0.0","0.0","0.0","0.0","0.0","0.0","0.0","0.0","0.0","0.0","0.0","0.0","0.0","0.0","0.0","0.0","0.0","0.0","0.0","0.0","0.0","0.0","0.0","0.0","0.1680672268907563","0.0","0.0","0.0","0.0","0.0","0.6571428571428571","0.0","0.0","0.0","0.0","0.0","0.0","0.0","0.0","0.0","0.006722689075630252","0.0","0.0","0.0","0.1680672268907563","0.0","0.0","0.0","0.0","0.0","0.0","0.0","300.0","141.0","4191.0","0.45","","","","1.0"
"3385","Ag0.02Cu1.955S0.5Se0.5","Ag0.02Cu1.955S0.5Se0.5","0.0","0.0","0.0","0.0","0.0","0.0","0.0","0.0","0.0","0.0","0.0","0.0","0.0","0.0","0.0","0.0","0.0","0.0","0.0","0.0","0.0","0.0","0.0","0.0","0.0","0.0","0.0","0.0","0.0","0.0","0.0","0.0","0.0","0.0","0.0","0.0","0.0","0.1680672268907563","0.0","0.0","0.0","0.0","0.0","0.6571428571428571","0.0","0.0","0.0","0.0","0.0","0.0","0.0","0.0","0.0","0.006722689075630252","0.0","0.0","0.0","0.1680672268907563","0.0","0.0","0.0","0.0","0.0","0.0","0.0","375.0","151.0","5809.0","0.63","","","","1.0"
"3386","Ag0.02Cu1.955S0.5Se0.5","Ag0.02Cu1.955S0.5Se0.5","0.0","0.0","0.0","0.0","0.0","0.0","0.0","0.0","0.0","0.0","0.0","0.0","0.0","0.0","0.0","0.0","0.0","0.0","0.0","0.0","0.0","0.0","0.0","0.0","0.0","0.0","0.0","0.0","0.0","0.0","0.0","0.0","0.0","0.0","0.0","0.0","0.0","0.1680672268907563","0.0","0.0","0.0","0.0","0.0","0.6571428571428571","0.0","0.0","0.0","0.0","0.0","0.0","0.0","0.0","0.0","0.006722689075630252","0.0","0.0","0.0","0.1680672268907563","0.0","0.0","0.0","0.0","0.0","0.0","0.0","475.0","136.0","7279.0","0.69","","","","1.0"
"3387","Ag0.02Cu1.955S0.5Se0.5","Ag0.02Cu1.955S0.5Se0.5","0.0","0.0","0.0","0.0","0.0","0.0","0.0","0.0","0.0","0.0","0.0","0.0","0.0","0.0","0.0","0.0","0.0","0.0","0.0","0.0","0.0","0.0","0.0","0.0","0.0","0.0","0.0","0.0","0.0","0.0","0.0","0.0","0.0","0.0","0.0","0.0","0.0","0.1680672268907563","0.0","0.0","0.0","0.0","0.0","0.6571428571428571","0.0","0.0","0.0","0.0","0.0","0.0","0.0","0.0","0.0","0.006722689075630252","0.0","0.0","0.0","0.1680672268907563","0.0","0.0","0.0","0.0","0.0","0.0","0.0","578.0","150.0","24853.0","0.84","","","","1.0"
"3388","Ag0.02Cu1.955S0.5Se0.5","Ag0.02Cu1.955S0.5Se0.5","0.0","0.0","0.0","0.0","0.0","0.0","0.0","0.0","0.0","0.0","0.0","0.0","0.0","0.0","0.0","0.0","0.0","0.0","0.0","0.0","0.0","0.0","0.0","0.0","0.0","0.0","0.0","0.0","0.0","0.0","0.0","0.0","0.0","0.0","0.0","0.0","0.0","0.1680672268907563","0.0","0.0","0.0","0.0","0.0","0.6571428571428571","0.0","0.0","0.0","0.0","0.0","0.0","0.0","0.0","0.0","0.006722689075630252","0.0","0.0","0.0","0.1680672268907563","0.0","0.0","0.0","0.0","0.0","0.0","0.0","673.0","181.0","27574.0","0.83","","","","1.0"
"3389","Ag0.02Cu1.955S0.5Se0.5","Ag0.02Cu1.955S0.5Se0.5","0.0","0.0","0.0","0.0","0.0","0.0","0.0","0.0","0.0","0.0","0.0","0.0","0.0","0.0","0.0","0.0","0.0","0.0","0.0","0.0","0.0","0.0","0.0","0.0","0.0","0.0","0.0","0.0","0.0","0.0","0.0","0.0","0.0","0.0","0.0","0.0","0.0","0.1680672268907563","0.0","0.0","0.0","0.0","0.0","0.6571428571428571","0.0","0.0","0.0","0.0","0.0","0.0","0.0","0.0","0.0","0.006722689075630252","0.0","0.0","0.0","0.1680672268907563","0.0","0.0","0.0","0.0","0.0","0.0","0.0","772.0","206.0","23088.0","0.76","","","","1.0"
"3390","Ag0.03Cu1.945S0.5Se0.5","Ag0.03Cu1.945S0.5Se0.5","0.0","0.0","0.0","0.0","0.0","0.0","0.0","0.0","0.0","0.0","0.0","0.0","0.0","0.0","0.0","0.0","0.0","0.0","0.0","0.0","0.0","0.0","0.0","0.0","0.0","0.0","0.0","0.0","0.0","0.0","0.0","0.0","0.0","0.0","0.0","0.0","0.0","0.1680672268907563","0.0","0.0","0.0","0.0","0.0","0.653781512605042","0.0","0.0","0.0","0.0","0.0","0.0","0.0","0.0","0.0","0.010084033613445377","0.0","0.0","0.0","0.1680672268907563","0.0","0.0","0.0","0.0","0.0","0.0","0.0","300.0","145.0","3235.0","0.31","","","","1.0"
"3391","Ag0.03Cu1.945S0.5Se0.5","Ag0.03Cu1.945S0.5Se0.5","0.0","0.0","0.0","0.0","0.0","0.0","0.0","0.0","0.0","0.0","0.0","0.0","0.0","0.0","0.0","0.0","0.0","0.0","0.0","0.0","0.0","0.0","0.0","0.0","0.0","0.0","0.0","0.0","0.0","0.0","0.0","0.0","0.0","0.0","0.0","0.0","0.0","0.1680672268907563","0.0","0.0","0.0","0.0","0.0","0.653781512605042","0.0","0.0","0.0","0.0","0.0","0.0","0.0","0.0","0.0","0.010084033613445377","0.0","0.0","0.0","0.1680672268907563","0.0","0.0","0.0","0.0","0.0","0.0","0.0","375.0","155.0","4706.0","0.6","","","","1.0"
"3392","Ag0.03Cu1.945S0.5Se0.5","Ag0.03Cu1.945S0.5Se0.5","0.0","0.0","0.0","0.0","0.0","0.0","0.0","0.0","0.0","0.0","0.0","0.0","0.0","0.0","0.0","0.0","0.0","0.0","0.0","0.0","0.0","0.0","0.0","0.0","0.0","0.0","0.0","0.0","0.0","0.0","0.0","0.0","0.0","0.0","0.0","0.0","0.0","0.1680672268907563","0.0","0.0","0.0","0.0","0.0","0.653781512605042","0.0","0.0","0.0","0.0","0.0","0.0","0.0","0.0","0.0","0.010084033613445377","0.0","0.0","0.0","0.1680672268907563","0.0","0.0","0.0","0.0","0.0","0.0","0.0","475.0","166.0","6176.0","0.67","","","","1.0"
"3393","Ag0.03Cu1.945S0.5Se0.5","Ag0.03Cu1.945S0.5Se0.5","0.0","0.0","0.0","0.0","0.0","0.0","0.0","0.0","0.0","0.0","0.0","0.0","0.0","0.0","0.0","0.0","0.0","0.0","0.0","0.0","0.0","0.0","0.0","0.0","0.0","0.0","0.0","0.0","0.0","0.0","0.0","0.0","0.0","0.0","0.0","0.0","0.0","0.1680672268907563","0.0","0.0","0.0","0.0","0.0","0.653781512605042","0.0","0.0","0.0","0.0","0.0","0.0","0.0","0.0","0.0","0.010084033613445377","0.0","0.0","0.0","0.1680672268907563","0.0","0.0","0.0","0.0","0.0","0.0","0.0","578.0","168.0","26397.0","0.9","","","","1.0"
"3394","Ag0.03Cu1.945S0.5Se0.5","Ag0.03Cu1.945S0.5Se0.5","0.0","0.0","0.0","0.0","0.0","0.0","0.0","0.0","0.0","0.0","0.0","0.0","0.0","0.0","0.0","0.0","0.0","0.0","0.0","0.0","0.0","0.0","0.0","0.0","0.0","0.0","0.0","0.0","0.0","0.0","0.0","0.0","0.0","0.0","0.0","0.0","0.0","0.1680672268907563","0.0","0.0","0.0","0.0","0.0","0.653781512605042","0.0","0.0","0.0","0.0","0.0","0.0","0.0","0.0","0.0","0.010084033613445377","0.0","0.0","0.0","0.1680672268907563","0.0","0.0","0.0","0.0","0.0","0.0","0.0","673.0","202.0","26176.0","0.82","","","","1.0"
"3395","Ag0.03Cu1.945S0.5Se0.5","Ag0.03Cu1.945S0.5Se0.5","0.0","0.0","0.0","0.0","0.0","0.0","0.0","0.0","0.0","0.0","0.0","0.0","0.0","0.0","0.0","0.0","0.0","0.0","0.0","0.0","0.0","0.0","0.0","0.0","0.0","0.0","0.0","0.0","0.0","0.0","0.0","0.0","0.0","0.0","0.0","0.0","0.0","0.1680672268907563","0.0","0.0","0.0","0.0","0.0","0.653781512605042","0.0","0.0","0.0","0.0","0.0","0.0","0.0","0.0","0.0","0.010084033613445377","0.0","0.0","0.0","0.1680672268907563","0.0","0.0","0.0","0.0","0.0","0.0","0.0","772.0","228.0","22426.0","0.76","","","","1.0"
"3396","Cu1.95S0.5Se0.5","Cu1.95S0.5Se0.5","0.0","0.0","0.0","0.0","0.0","0.0","0.0","0.0","0.0","0.0","0.0","0.0","0.0","0.0","0.0","0.0","0.0","0.0","0.0","0.0","0.0","0.0","0.0","0.0","0.0","0.0","0.0","0.0","0.0","0.0","0.0","0.0","0.0","0.0","0.0","0.0","0.0","0.1694915254237288","0.0","0.0","0.0","0.0","0.0","0.6610169491525423","0.0","0.0","0.0","0.0","0.0","0.0","0.0","0.0","0.0","0.0","0.0","0.0","0.0","0.1694915254237288","0.0","0.0","0.0","0.0","0.0","0.0","0.0","300.0","63.0","33861.0","0.61","","","","0.9999999999999999"
"3397","Cu1.95S0.5Se0.5","Cu1.95S0.5Se0.5","0.0","0.0","0.0","0.0","0.0","0.0","0.0","0.0","0.0","0.0","0.0","0.0","0.0","0.0","0.0","0.0","0.0","0.0","0.0","0.0","0.0","0.0","0.0","0.0","0.0","0.0","0.0","0.0","0.0","0.0","0.0","0.0","0.0","0.0","0.0","0.0","0.0","0.1694915254237288","0.0","0.0","0.0","0.0","0.0","0.6610169491525423","0.0","0.0","0.0","0.0","0.0","0.0","0.0","0.0","0.0","0.0","0.0","0.0","0.0","0.1694915254237288","0.0","0.0","0.0","0.0","0.0","0.0","0.0","375.0","72.0","31634.0","1.01","","","","0.9999999999999999"
"3398","Cu1.95S0.5Se0.5","Cu1.95S0.5Se0.5","0.0","0.0","0.0","0.0","0.0","0.0","0.0","0.0","0.0","0.0","0.0","0.0","0.0","0.0","0.0","0.0","0.0","0.0","0.0","0.0","0.0","0.0","0.0","0.0","0.0","0.0","0.0","0.0","0.0","0.0","0.0","0.0","0.0","0.0","0.0","0.0","0.0","0.1694915254237288","0.0","0.0","0.0","0.0","0.0","0.6610169491525423","0.0","0.0","0.0","0.0","0.0","0.0","0.0","0.0","0.0","0.0","0.0","0.0","0.0","0.1694915254237288","0.0","0.0","0.0","0.0","0.0","0.0","0.0","475.0","74.0","49010.0","1.27","","","","0.9999999999999999"
"3399","Cu1.95S0.5Se0.5","Cu1.95S0.5Se0.5","0.0","0.0","0.0","0.0","0.0","0.0","0.0","0.0","0.0","0.0","0.0","0.0","0.0","0.0","0.0","0.0","0.0","0.0","0.0","0.0","0.0","0.0","0.0","0.0","0.0","0.0","0.0","0.0","0.0","0.0","0.0","0.0","0.0","0.0","0.0","0.0","0.0","0.1694915254237288","0.0","0.0","0.0","0.0","0.0","0.6610169491525423","0.0","0.0","0.0","0.0","0.0","0.0","0.0","0.0","0.0","0.0","0.0","0.0","0.0","0.1694915254237288","0.0","0.0","0.0","0.0","0.0","0.0","0.0","578.0","101.0","76634.0","1.4","","","","0.9999999999999999"
"3400","Cu1.95S0.5Se0.5","Cu1.95S0.5Se0.5","0.0","0.0","0.0","0.0","0.0","0.0","0.0","0.0","0.0","0.0","0.0","0.0","0.0","0.0","0.0","0.0","0.0","0.0","0.0","0.0","0.0","0.0","0.0","0.0","0.0","0.0","0.0","0.0","0.0","0.0","0.0","0.0","0.0","0.0","0.0","0.0","0.0","0.1694915254237288","0.0","0.0","0.0","0.0","0.0","0.6610169491525423","0.0","0.0","0.0","0.0","0.0","0.0","0.0","0.0","0.0","0.0","0.0","0.0","0.0","0.1694915254237288","0.0","0.0","0.0","0.0","0.0","0.0","0.0","673.0","125.0","66980.0","1.3","","","","0.9999999999999999"
"3401","Cu1.95S0.5Se0.5","Cu1.95S0.5Se0.5","0.0","0.0","0.0","0.0","0.0","0.0","0.0","0.0","0.0","0.0","0.0","0.0","0.0","0.0","0.0","0.0","0.0","0.0","0.0","0.0","0.0","0.0","0.0","0.0","0.0","0.0","0.0","0.0","0.0","0.0","0.0","0.0","0.0","0.0","0.0","0.0","0.0","0.1694915254237288","0.0","0.0","0.0","0.0","0.0","0.6610169491525423","0.0","0.0","0.0","0.0","0.0","0.0","0.0","0.0","0.0","0.0","0.0","0.0","0.0","0.1694915254237288","0.0","0.0","0.0","0.0","0.0","0.0","0.0","772.0","147.0","55990.0","1.27","","","","0.9999999999999999"
"3402","Cu1.975S0.5Se0.5","Cu1.975S0.5Se0.5","0.0","0.0","0.0","0.0","0.0","0.0","0.0","0.0","0.0","0.0","0.0","0.0","0.0","0.0","0.0","0.0","0.0","0.0","0.0","0.0","0.0","0.0","0.0","0.0","0.0","0.0","0.0","0.0","0.0","0.0","0.0","0.0","0.0","0.0","0.0","0.0","0.0","0.1680672268907563","0.0","0.0","0.0","0.0","0.0","0.6638655462184874","0.0","0.0","0.0","0.0","0.0","0.0","0.0","0.0","0.0","0.0","0.0","0.0","0.0","0.1680672268907563","0.0","0.0","0.0","0.0","0.0","0.0","0.0","300.0","99.0","15891.0","0.5","","","","1.0"
"3403","Cu1.975S0.5Se0.5","Cu1.975S0.5Se0.5","0.0","0.0","0.0","0.0","0.0","0.0","0.0","0.0","0.0","0.0","0.0","0.0","0.0","0.0","0.0","0.0","0.0","0.0","0.0","0.0","0.0","0.0","0.0","0.0","0.0","0.0","0.0","0.0","0.0","0.0","0.0","0.0","0.0","0.0","0.0","0.0","0.0","0.1680672268907563","0.0","0.0","0.0","0.0","0.0","0.6638655462184874","0.0","0.0","0.0","0.0","0.0","0.0","0.0","0.0","0.0","0.0","0.0","0.0","0.0","0.1680672268907563","0.0","0.0","0.0","0.0","0.0","0.0","0.0","375.0","108.0","15000.0","0.67","","","","1.0"
"3404","Cu1.975S0.5Se0.5","Cu1.975S0.5Se0.5","0.0","0.0","0.0","0.0","0.0","0.0","0.0","0.0","0.0","0.0","0.0","0.0","0.0","0.0","0.0","0.0","0.0","0.0","0.0","0.0","0.0","0.0","0.0","0.0","0.0","0.0","0.0","0.0","0.0","0.0","0.0","0.0","0.0","0.0","0.0","0.0","0.0","0.1680672268907563","0.0","0.0","0.0","0.0","0.0","0.6638655462184874","0.0","0.0","0.0","0.0","0.0","0.0","0.0","0.0","0.0","0.0","0.0","0.0","0.0","0.1680672268907563","0.0","0.0","0.0","0.0","0.0","0.0","0.0","475.0","103.0","14926.0","0.73","","","","1.0"
"3405","Cu1.975S0.5Se0.5","Cu1.975S0.5Se0.5","0.0","0.0","0.0","0.0","0.0","0.0","0.0","0.0","0.0","0.0","0.0","0.0","0.0","0.0","0.0","0.0","0.0","0.0","0.0","0.0","0.0","0.0","0.0","0.0","0.0","0.0","0.0","0.0","0.0","0.0","0.0","0.0","0.0","0.0","0.0","0.0","0.0","0.1680672268907563","0.0","0.0","0.0","0.0","0.0","0.6638655462184874","0.0","0.0","0.0","0.0","0.0","0.0","0.0","0.0","0.0","0.0","0.0","0.0","0.0","0.1680672268907563","0.0","0.0","0.0","0.0","0.0","0.0","0.0","578.0","133.0","39208.0","0.9","","","","1.0"
"3406","Cu1.975S0.5Se0.5","Cu1.975S0.5Se0.5","0.0","0.0","0.0","0.0","0.0","0.0","0.0","0.0","0.0","0.0","0.0","0.0","0.0","0.0","0.0","0.0","0.0","0.0","0.0","0.0","0.0","0.0","0.0","0.0","0.0","0.0","0.0","0.0","0.0","0.0","0.0","0.0","0.0","0.0","0.0","0.0","0.0","0.1680672268907563","0.0","0.0","0.0","0.0","0.0","0.6638655462184874","0.0","0.0","0.0","0.0","0.0","0.0","0.0","0.0","0.0","0.0","0.0","0.0","0.0","0.1680672268907563","0.0","0.0","0.0","0.0","0.0","0.0","0.0","673.0","160.0","38020.0","0.9","","","","1.0"
"3407","Cu1.975S0.5Se0.5","Cu1.975S0.5Se0.5","0.0","0.0","0.0","0.0","0.0","0.0","0.0","0.0","0.0","0.0","0.0","0.0","0.0","0.0","0.0","0.0","0.0","0.0","0.0","0.0","0.0","0.0","0.0","0.0","0.0","0.0","0.0","0.0","0.0","0.0","0.0","0.0","0.0","0.0","0.0","0.0","0.0","0.1680672268907563","0.0","0.0","0.0","0.0","0.0","0.6638655462184874","0.0","0.0","0.0","0.0","0.0","0.0","0.0","0.0","0.0","0.0","0.0","0.0","0.0","0.1680672268907563","0.0","0.0","0.0","0.0","0.0","0.0","0.0","772.0","186.0","31800.0","0.87","","","","1.0"
"3408","Cu1.99S0.5Se0.5","Cu1.99S0.5Se0.5","0.0","0.0","0.0","0.0","0.0","0.0","0.0","0.0","0.0","0.0","0.0","0.0","0.0","0.0","0.0","0.0","0.0","0.0","0.0","0.0","0.0","0.0","0.0","0.0","0.0","0.0","0.0","0.0","0.0","0.0","0.0","0.0","0.0","0.0","0.0","0.0","0.0","0.16722408026755853","0.0","0.0","0.0","0.0","0.0","0.6655518394648829","0.0","0.0","0.0","0.0","0.0","0.0","0.0","0.0","0.0","0.0","0.0","0.0","0.0","0.16722408026755853","0.0","0.0","0.0","0.0","0.0","0.0","0.0","300.0","154.0","3564.0","0.41","","","","1.0"
"3409","Cu1.99S0.5Se0.5","Cu1.99S0.5Se0.5","0.0","0.0","0.0","0.0","0.0","0.0","0.0","0.0","0.0","0.0","0.0","0.0","0.0","0.0","0.0","0.0","0.0","0.0","0.0","0.0","0.0","0.0","0.0","0.0","0.0","0.0","0.0","0.0","0.0","0.0","0.0","0.0","0.0","0.0","0.0","0.0","0.0","0.16722408026755853","0.0","0.0","0.0","0.0","0.0","0.6655518394648829","0.0","0.0","0.0","0.0","0.0","0.0","0.0","0.0","0.0","0.0","0.0","0.0","0.0","0.16722408026755853","0.0","0.0","0.0","0.0","0.0","0.0","0.0","375.0","168.0","3861.0","0.52","","","","1.0"
"3410","Cu1.99S0.5Se0.5","Cu1.99S0.5Se0.5","0.0","0.0","0.0","0.0","0.0","0.0","0.0","0.0","0.0","0.0","0.0","0.0","0.0","0.0","0.0","0.0","0.0","0.0","0.0","0.0","0.0","0.0","0.0","0.0","0.0","0.0","0.0","0.0","0.0","0.0","0.0","0.0","0.0","0.0","0.0","0.0","0.0","0.16722408026755853","0.0","0.0","0.0","0.0","0.0","0.6655518394648829","0.0","0.0","0.0","0.0","0.0","0.0","0.0","0.0","0.0","0.0","0.0","0.0","0.0","0.16722408026755853","0.0","0.0","0.0","0.0","0.0","0.0","0.0","475.0","159.0","3564.0","0.55","","","","1.0"
"3411","Cu1.99S0.5Se0.5","Cu1.99S0.5Se0.5","0.0","0.0","0.0","0.0","0.0","0.0","0.0","0.0","0.0","0.0","0.0","0.0","0.0","0.0","0.0","0.0","0.0","0.0","0.0","0.0","0.0","0.0","0.0","0.0","0.0","0.0","0.0","0.0","0.0","0.0","0.0","0.0","0.0","0.0","0.0","0.0","0.0","0.16722408026755853","0.0","0.0","0.0","0.0","0.0","0.6655518394648829","0.0","0.0","0.0","0.0","0.0","0.0","0.0","0.0","0.0","0.0","0.0","0.0","0.0","0.16722408026755853","0.0","0.0","0.0","0.0","0.0","0.0","0.0","578.0","153.0","10396.0","0.65","","","","1.0"
"3412","Cu1.99S0.5Se0.5","Cu1.99S0.5Se0.5","0.0","0.0","0.0","0.0","0.0","0.0","0.0","0.0","0.0","0.0","0.0","0.0","0.0","0.0","0.0","0.0","0.0","0.0","0.0","0.0","0.0","0.0","0.0","0.0","0.0","0.0","0.0","0.0","0.0","0.0","0.0","0.0","0.0","0.0","0.0","0.0","0.0","0.16722408026755853","0.0","0.0","0.0","0.0","0.0","0.6655518394648829","0.0","0.0","0.0","0.0","0.0","0.0","0.0","0.0","0.0","0.0","0.0","0.0","0.0","0.16722408026755853","0.0","0.0","0.0","0.0","0.0","0.0","0.0","673.0","220.0","15000.0","0.68","","","","1.0"
