Repository: anilkunwar/thermoelectrics

# Machine learning assisted design of thermoelectrics

a. Machine Learning

# Fetching the upto date data of thermoelectricity (Informatics)

# Featurization:

The computer code to convert the multicomponent chemical formula and temperature row into composition-temperature feature vector
Binary alloys/compunds with upload from json files
Multicomponent alloys/compunds with upload from json files

# Informatics approach to classify p-type and n-type thermoelectric materials

Basic Illustrative Tutorials
Querying the Abstracts on the Materials Science, Applied Physics and Condensed Matter Physics on Keyterms Specific to Thermoelectrics
NER analysis for material type classification

File: machine_learning/vae_regression/latent_space_exploration/thermoelectric_materials.csv (part 47 of 71)
"","Formula","modformula","In","Tl","La","Sr","Mn","Ni","Ru","Pd","Hf","Cs","Sc","Co","Si","Fe","Li","Cl","Yb","Te","N","Ti","Cd","Zr","Y","Ga","Cr","Pr","Tm","Br","Ca","Mg","Rb","Au","Nd","Ce","Ho","I","Ba","Se","Pb","Ge","Gd","Tb","Dy","Cu","Na","Sb","Bi","P","As","Sm","Zn","Al","Sn","Ag","Nb","Mo","V","S","K","Lu","O","Eu","Ta","B","Er","temperature(K)","seebeck_coefficient(μV/K)","electrical_conductivity(S/m)","thermal_conductivity(W/mK)","power_factor(W/mK2)","ZT","reference","sum_elements"
"3413","Cu1.99S0.5Se0.5","Cu1.99S0.5Se0.5","0.0","0.0","0.0","0.0","0.0","0.0","0.0","0.0","0.0","0.0","0.0","0.0","0.0","0.0","0.0","0.0","0.0","0.0","0.0","0.0","0.0","0.0","0.0","0.0","0.0","0.0","0.0","0.0","0.0","0.0","0.0","0.0","0.0","0.0","0.0","0.0","0.0","0.16722408026755853","0.0","0.0","0.0","0.0","0.0","0.6655518394648829","0.0","0.0","0.0","0.0","0.0","0.0","0.0","0.0","0.0","0.0","0.0","0.0","0.0","0.16722408026755853","0.0","0.0","0.0","0.0","0.0","0.0","0.0","772.0","243.0","12772.0","0.65","","","","1.0"
"3414","Cu2S0.5Se0.5","Cu2S0.5Se0.5","0.0","0.0","0.0","0.0","0.0","0.0","0.0","0.0","0.0","0.0","0.0","0.0","0.0","0.0","0.0","0.0","0.0","0.0","0.0","0.0","0.0","0.0","0.0","0.0","0.0","0.0","0.0","0.0","0.0","0.0","0.0","0.0","0.0","0.0","0.0","0.0","0.0","0.16666666666666666","0.0","0.0","0.0","0.0","0.0","0.6666666666666666","0.0","0.0","0.0","0.0","0.0","0.0","0.0","0.0","0.0","0.0","0.0","0.0","0.0","0.16666666666666666","0.0","0.0","0.0","0.0","0.0","0.0","0.0","300.0","172.0","1485.0","0.45","","","","1.0"
"3415","Cu2S0.5Se0.5","Cu2S0.5Se0.5","0.0","0.0","0.0","0.0","0.0","0.0","0.0","0.0","0.0","0.0","0.0","0.0","0.0","0.0","0.0","0.0","0.0","0.0","0.0","0.0","0.0","0.0","0.0","0.0","0.0","0.0","0.0","0.0","0.0","0.0","0.0","0.0","0.0","0.0","0.0","0.0","0.0","0.16666666666666666","0.0","0.0","0.0","0.0","0.0","0.6666666666666666","0.0","0.0","0.0","0.0","0.0","0.0","0.0","0.0","0.0","0.0","0.0","0.0","0.0","0.16666666666666666","0.0","0.0","0.0","0.0","0.0","0.0","0.0","375.0","216.0","1490.0","0.54","","","","1.0"
"3416","Cu2S0.5Se0.5","Cu2S0.5Se0.5","0.0","0.0","0.0","0.0","0.0","0.0","0.0","0.0","0.0","0.0","0.0","0.0","0.0","0.0","0.0","0.0","0.0","0.0","0.0","0.0","0.0","0.0","0.0","0.0","0.0","0.0","0.0","0.0","0.0","0.0","0.0","0.0","0.0","0.0","0.0","0.0","0.0","0.16666666666666666","0.0","0.0","0.0","0.0","0.0","0.6666666666666666","0.0","0.0","0.0","0.0","0.0","0.0","0.0","0.0","0.0","0.0","0.0","0.0","0.0","0.16666666666666666","0.0","0.0","0.0","0.0","0.0","0.0","0.0","475.0","214.0","1634.0","0.55","","","","1.0"
"3417","Cu2S0.5Se0.5","Cu2S0.5Se0.5","0.0","0.0","0.0","0.0","0.0","0.0","0.0","0.0","0.0","0.0","0.0","0.0","0.0","0.0","0.0","0.0","0.0","0.0","0.0","0.0","0.0","0.0","0.0","0.0","0.0","0.0","0.0","0.0","0.0","0.0","0.0","0.0","0.0","0.0","0.0","0.0","0.0","0.16666666666666666","0.0","0.0","0.0","0.0","0.0","0.6666666666666666","0.0","0.0","0.0","0.0","0.0","0.0","0.0","0.0","0.0","0.0","0.0","0.0","0.0","0.16666666666666666","0.0","0.0","0.0","0.0","0.0","0.0","0.0","578.0","186.0","4158.0","0.64","","","","1.0"
"3418","Cu2S0.5Se0.5","Cu2S0.5Se0.5","0.0","0.0","0.0","0.0","0.0","0.0","0.0","0.0","0.0","0.0","0.0","0.0","0.0","0.0","0.0","0.0","0.0","0.0","0.0","0.0","0.0","0.0","0.0","0.0","0.0","0.0","0.0","0.0","0.0","0.0","0.0","0.0","0.0","0.0","0.0","0.0","0.0","0.16666666666666666","0.0","0.0","0.0","0.0","0.0","0.6666666666666666","0.0","0.0","0.0","0.0","0.0","0.0","0.0","0.0","0.0","0.0","0.0","0.0","0.0","0.16666666666666666","0.0","0.0","0.0","0.0","0.0","0.0","0.0","673.0","260.0","8168.0","0.74","","","","1.0"
"3419","Cu2S0.5Se0.5","Cu2S0.5Se0.5","0.0","0.0","0.0","0.0","0.0","0.0","0.0","0.0","0.0","0.0","0.0","0.0","0.0","0.0","0.0","0.0","0.0","0.0","0.0","0.0","0.0","0.0","0.0","0.0","0.0","0.0","0.0","0.0","0.0","0.0","0.0","0.0","0.0","0.0","0.0","0.0","0.0","0.16666666666666666","0.0","0.0","0.0","0.0","0.0","0.6666666666666666","0.0","0.0","0.0","0.0","0.0","0.0","0.0","0.0","0.0","0.0","0.0","0.0","0.0","0.16666666666666666","0.0","0.0","0.0","0.0","0.0","0.0","0.0","772.0","287.0","6980.0","0.68","","","","1.0"
"3420","(SnTe)10Sb2Te3","SnTe0.0","0.0","0.0","0.0","0.0","0.0","0.0","0.0","0.0","0.0","0.0","0.0","0.0","0.0","0.0","0.0","0.0","0.0","0.0","0.0","0.0","0.0","0.0","0.0","0.0","0.0","0.0","0.0","0.0","0.0","0.0","0.0","0.0","0.0","0.0","0.0","0.0","0.0","0.0","0.0","0.0","0.0","0.0","0.0","0.0","0.0","0.0","0.0","0.0","0.0","0.0","0.0","0.0","1.0","0.0","0.0","0.0","0.0","0.0","0.0","0.0","0.0","0.0","0.0","0.0","0.0","323.0","75.0","192500.0","2.37","","","","1.0"
"3421","(SnTe)10Sb2Te3","SnTe0.0","0.0","0.0","0.0","0.0","0.0","0.0","0.0","0.0","0.0","0.0","0.0","0.0","0.0","0.0","0.0","0.0","0.0","0.0","0.0","0.0","0.0","0.0","0.0","0.0","0.0","0.0","0.0","0.0","0.0","0.0","0.0","0.0","0.0","0.0","0.0","0.0","0.0","0.0","0.0","0.0","0.0","0.0","0.0","0.0","0.0","0.0","0.0","0.0","0.0","0.0","0.0","0.0","1.0","0.0","0.0","0.0","0.0","0.0","0.0","0.0","0.0","0.0","0.0","0.0","0.0","423.0","103.0","153125.0","2.19","","","","1.0"
"3422","(SnTe)10Sb2Te3","SnTe0.0","0.0","0.0","0.0","0.0","0.0","0.0","0.0","0.0","0.0","0.0","0.0","0.0","0.0","0.0","0.0","0.0","0.0","0.0","0.0","0.0","0.0","0.0","0.0","0.0","0.0","0.0","0.0","0.0","0.0","0.0","0.0","0.0","0.0","0.0","0.0","0.0","0.0","0.0","0.0","0.0","0.0","0.0","0.0","0.0","0.0","0.0","0.0","0.0","0.0","0.0","0.0","0.0","1.0","0.0","0.0","0.0","0.0","0.0","0.0","0.0","0.0","0.0","0.0","0.0","0.0","523.0","136.0","117848.0","1.9","","","","1.0"
"3423","(SnTe)10Sb2Te3","SnTe0.0","0.0","0.0","0.0","0.0","0.0","0.0","0.0","0.0","0.0","0.0","0.0","0.0","0.0","0.0","0.0","0.0","0.0","0.0","0.0","0.0","0.0","0.0","0.0","0.0","0.0","0.0","0.0","0.0","0.0","0.0","0.0","0.0","0.0","0.0","0.0","0.0","0.0","0.0","0.0","0.0","0.0","0.0","0.0","0.0","0.0","0.0","0.0","0.0","0.0","0.0","0.0","0.0","1.0","0.0","0.0","0.0","0.0","0.0","0.0","0.0","0.0","0.0","0.0","0.0","0.0","623.0","168.0","87722.0","1.67","","","","1.0"
"3424","(SnTe)10Sb2Te3","SnTe0.0","0.0","0.0","0.0","0.0","0.0","0.0","0.0","0.0","0.0","0.0","0.0","0.0","0.0","0.0","0.0","0.0","0.0","0.0","0.0","0.0","0.0","0.0","0.0","0.0","0.0","0.0","0.0","0.0","0.0","0.0","0.0","0.0","0.0","0.0","0.0","0.0","0.0","0.0","0.0","0.0","0.0","0.0","0.0","0.0","0.0","0.0","0.0","0.0","0.0","0.0","0.0","0.0","1.0","0.0","0.0","0.0","0.0","0.0","0.0","0.0","0.0","0.0","0.0","0.0","0.0","673.0","179.0","78800.0","1.62","","","","1.0"
"3425","(SnTe)10Sb2Te3","SnTe0.0","0.0","0.0","0.0","0.0","0.0","0.0","0.0","0.0","0.0","0.0","0.0","0.0","0.0","0.0","0.0","0.0","0.0","0.0","0.0","0.0","0.0","0.0","0.0","0.0","0.0","0.0","0.0","0.0","0.0","0.0","0.0","0.0","0.0","0.0","0.0","0.0","0.0","0.0","0.0","0.0","0.0","0.0","0.0","0.0","0.0","0.0","0.0","0.0","0.0","0.0","0.0","0.0","1.0","0.0","0.0","0.0","0.0","0.0","0.0","0.0","0.0","0.0","0.0","0.0","0.0","723.0","178.0","77080.0","1.66","","","","1.0"
"3426","(SnTe)10Sb2Te3","SnTe0.0","0.0","0.0","0.0","0.0","0.0","0.0","0.0","0.0","0.0","0.0","0.0","0.0","0.0","0.0","0.0","0.0","0.0","0.0","0.0","0.0","0.0","0.0","0.0","0.0","0.0","0.0","0.0","0.0","0.0","0.0","0.0","0.0","0.0","0.0","0.0","0.0","0.0","0.0","0.0","0.0","0.0","0.0","0.0","0.0","0.0","0.0","0.0","0.0","0.0","0.0","0.0","0.0","1.0","0.0","0.0","0.0","0.0","0.0","0.0","0.0","0.0","0.0","0.0","0.0","0.0","773.0","177.0","77100.0","1.76","","","","1.0"
"3427","(SnTe)12Sb2Te3","SnTe0.0","0.0","0.0","0.0","0.0","0.0","0.0","0.0","0.0","0.0","0.0","0.0","0.0","0.0","0.0","0.0","0.0","0.0","0.0","0.0","0.0","0.0","0.0","0.0","0.0","0.0","0.0","0.0","0.0","0.0","0.0","0.0","0.0","0.0","0.0","0.0","0.0","0.0","0.0","0.0","0.0","0.0","0.0","0.0","0.0","0.0","0.0","0.0","0.0","0.0","0.0","0.0","0.0","1.0","0.0","0.0","0.0","0.0","0.0","0.0","0.0","0.0","0.0","0.0","0.0","0.0","323.0","64.0","224000.0","2.91","","","","1.0"
"3428","(SnTe)12Sb2Te3","SnTe0.0","0.0","0.0","0.0","0.0","0.0","0.0","0.0","0.0","0.0","0.0","0.0","0.0","0.0","0.0","0.0","0.0","0.0","0.0","0.0","0.0","0.0","0.0","0.0","0.0","0.0","0.0","0.0","0.0","0.0","0.0","0.0","0.0","0.0","0.0","0.0","0.0","0.0","0.0","0.0","0.0","0.0","0.0","0.0","0.0","0.0","0.0","0.0","0.0","0.0","0.0","0.0","0.0","1.0","0.0","0.0","0.0","0.0","0.0","0.0","0.0","0.0","0.0","0.0","0.0","0.0","423.0","85.0","181125.0","2.7","","","","1.0"
"3429","(SnTe)12Sb2Te3","SnTe0.0","0.0","0.0","0.0","0.0","0.0","0.0","0.0","0.0","0.0","0.0","0.0","0.0","0.0","0.0","0.0","0.0","0.0","0.0","0.0","0.0","0.0","0.0","0.0","0.0","0.0","0.0","0.0","0.0","0.0","0.0","0.0","0.0","0.0","0.0","0.0","0.0","0.0","0.0","0.0","0.0","0.0","0.0","0.0","0.0","0.0","0.0","0.0","0.0","0.0","0.0","0.0","0.0","1.0","0.0","0.0","0.0","0.0","0.0","0.0","0.0","0.0","0.0","0.0","0.0","0.0","523.0","113.0","140000.0","2.33","","","","1.0"
"3430","(SnTe)12Sb2Te3","SnTe0.0","0.0","0.0","0.0","0.0","0.0","0.0","0.0","0.0","0.0","0.0","0.0","0.0","0.0","0.0","0.0","0.0","0.0","0.0","0.0","0.0","0.0","0.0","0.0","0.0","0.0","0.0","0.0","0.0","0.0","0.0","0.0","0.0","0.0","0.0","0.0","0.0","0.0","0.0","0.0","0.0","0.0","0.0","0.0","0.0","0.0","0.0","0.0","0.0","0.0","0.0","0.0","0.0","1.0","0.0","0.0","0.0","0.0","0.0","0.0","0.0","0.0","0.0","0.0","0.0","0.0","623.0","144.0","105000.0","2.0","","","","1.0"
"3431","(SnTe)12Sb2Te3","SnTe0.0","0.0","0.0","0.0","0.0","0.0","0.0","0.0","0.0","0.0","0.0","0.0","0.0","0.0","0.0","0.0","0.0","0.0","0.0","0.0","0.0","0.0","0.0","0.0","0.0","0.0","0.0","0.0","0.0","0.0","0.0","0.0","0.0","0.0","0.0","0.0","0.0","0.0","0.0","0.0","0.0","0.0","0.0","0.0","0.0","0.0","0.0","0.0","0.0","0.0","0.0","0.0","0.0","1.0","0.0","0.0","0.0","0.0","0.0","0.0","0.0","0.0","0.0","0.0","0.0","0.0","673.0","157.0","93000.0","1.9","","","","1.0"
"3432","(SnTe)12Sb2Te3","SnTe0.0","0.0","0.0","0.0","0.0","0.0","0.0","0.0","0.0","0.0","0.0","0.0","0.0","0.0","0.0","0.0","0.0","0.0","0.0","0.0","0.0","0.0","0.0","0.0","0.0","0.0","0.0","0.0","0.0","0.0","0.0","0.0","0.0","0.0","0.0","0.0","0.0","0.0","0.0","0.0","0.0","0.0","0.0","0.0","0.0","0.0","0.0","0.0","0.0","0.0","0.0","0.0","0.0","1.0","0.0","0.0","0.0","0.0","0.0","0.0","0.0","0.0","0.0","0.0","0.0","0.0","723.0","163.0","87700.0","1.88","","","","1.0"
"3433","(SnTe)12Sb2Te3","SnTe0.0","0.0","0.0","0.0","0.0","0.0","0.0","0.0","0.0","0.0","0.0","0.0","0.0","0.0","0.0","0.0","0.0","0.0","0.0","0.0","0.0","0.0","0.0","0.0","0.0","0.0","0.0","0.0","0.0","0.0","0.0","0.0","0.0","0.0","0.0","0.0","0.0","0.0","0.0","0.0","0.0","0.0","0.0","0.0","0.0","0.0","0.0","0.0","0.0","0.0","0.0","0.0","0.0","1.0","0.0","0.0","0.0","0.0","0.0","0.0","0.0","0.0","0.0","0.0","0.0","0.0","773.0","164.0","85900.0","1.95","","","","1.0"
"3434","(SnTe)15Sb2Te3","SnTe0.0","0.0","0.0","0.0","0.0","0.0","0.0","0.0","0.0","0.0","0.0","0.0","0.0","0.0","0.0","0.0","0.0","0.0","0.0","0.0","0.0","0.0","0.0","0.0","0.0","0.0","0.0","0.0","0.0","0.0","0.0","0.0","0.0","0.0","0.0","0.0","0.0","0.0","0.0","0.0","0.0","0.0","0.0","0.0","0.0","0.0","0.0","0.0","0.0","0.0","0.0","0.0","0.0","1.0","0.0","0.0","0.0","0.0","0.0","0.0","0.0","0.0","0.0","0.0","0.0","0.0","323.0","55.0","293376.0","3.54","","","","1.0"
"3435","(SnTe)15Sb2Te3","SnTe0.0","0.0","0.0","0.0","0.0","0.0","0.0","0.0","0.0","0.0","0.0","0.0","0.0","0.0","0.0","0.0","0.0","0.0","0.0","0.0","0.0","0.0","0.0","0.0","0.0","0.0","0.0","0.0","0.0","0.0","0.0","0.0","0.0","0.0","0.0","0.0","0.0","0.0","0.0","0.0","0.0","0.0","0.0","0.0","0.0","0.0","0.0","0.0","0.0","0.0","0.0","0.0","0.0","1.0","0.0","0.0","0.0","0.0","0.0","0.0","0.0","0.0","0.0","0.0","0.0","0.0","423.0","74.0","228000.0","3.3","","","","1.0"
"3436","(SnTe)15Sb2Te3","SnTe0.0","0.0","0.0","0.0","0.0","0.0","0.0","0.0","0.0","0.0","0.0","0.0","0.0","0.0","0.0","0.0","0.0","0.0","0.0","0.0","0.0","0.0","0.0","0.0","0.0","0.0","0.0","0.0","0.0","0.0","0.0","0.0","0.0","0.0","0.0","0.0","0.0","0.0","0.0","0.0","0.0","0.0","0.0","0.0","0.0","0.0","0.0","0.0","0.0","0.0","0.0","0.0","0.0","1.0","0.0","0.0","0.0","0.0","0.0","0.0","0.0","0.0","0.0","0.0","0.0","0.0","523.0","100.0","170625.0","2.88","","","","1.0"
"3437","(SnTe)15Sb2Te3","SnTe0.0","0.0","0.0","0.0","0.0","0.0","0.0","0.0","0.0","0.0","0.0","0.0","0.0","0.0","0.0","0.0","0.0","0.0","0.0","0.0","0.0","0.0","0.0","0.0","0.0","0.0","0.0","0.0","0.0","0.0","0.0","0.0","0.0","0.0","0.0","0.0","0.0","0.0","0.0","0.0","0.0","0.0","0.0","0.0","0.0","0.0","0.0","0.0","0.0","0.0","0.0","0.0","0.0","1.0","0.0","0.0","0.0","0.0","0.0","0.0","0.0","0.0","0.0","0.0","0.0","0.0","623.0","131.0","124937.0","2.39","","","","1.0"
"3438","(SnTe)15Sb2Te3","SnTe0.0","0.0","0.0","0.0","0.0","0.0","0.0","0.0","0.0","0.0","0.0","0.0","0.0","0.0","0.0","0.0","0.0","0.0","0.0","0.0","0.0","0.0","0.0","0.0","0.0","0.0","0.0","0.0","0.0","0.0","0.0","0.0","0.0","0.0","0.0","0.0","0.0","0.0","0.0","0.0","0.0","0.0","0.0","0.0","0.0","0.0","0.0","0.0","0.0","0.0","0.0","0.0","0.0","1.0","0.0","0.0","0.0","0.0","0.0","0.0","0.0","0.0","0.0","0.0","0.0","0.0","673.0","147.0","105443.0","2.18","","","","1.0"
"3439","(SnTe)15Sb2Te3","SnTe0.0","0.0","0.0","0.0","0.0","0.0","0.0","0.0","0.0","0.0","0.0","0.0","0.0","0.0","0.0","0.0","0.0","0.0","0.0","0.0","0.0","0.0","0.0","0.0","0.0","0.0","0.0","0.0","0.0","0.0","0.0","0.0","0.0","0.0","0.0","0.0","0.0","0.0","0.0","0.0","0.0","0.0","0.0","0.0","0.0","0.0","0.0","0.0","0.0","0.0","0.0","0.0","0.0","1.0","0.0","0.0","0.0","0.0","0.0","0.0","0.0","0.0","0.0","0.0","0.0","0.0","723.0","157.0","93924.0","2.11","","","","1.0"
"3440","(SnTe)15Sb2Te3","SnTe0.0","0.0","0.0","0.0","0.0","0.0","0.0","0.0","0.0","0.0","0.0","0.0","0.0","0.0","0.0","0.0","0.0","0.0","0.0","0.0","0.0","0.0","0.0","0.0","0.0","0.0","0.0","0.0","0.0","0.0","0.0","0.0","0.0","0.0","0.0","0.0","0.0","0.0","0.0","0.0","0.0","0.0","0.0","0.0","0.0","0.0","0.0","0.0","0.0","0.0","0.0","0.0","0.0","1.0","0.0","0.0","0.0","0.0","0.0","0.0","0.0","0.0","0.0","0.0","0.0","0.0","773.0","162.0","90380.0","2.13","","","","1.0"
"3441","(SnTe)20Sb2Te3","SnTe0.0","0.0","0.0","0.0","0.0","0.0","0.0","0.0","0.0","0.0","0.0","0.0","0.0","0.0","0.0","0.0","0.0","0.0","0.0","0.0","0.0","0.0","0.0","0.0","0.0","0.0","0.0","0.0","0.0","0.0","0.0","0.0","0.0","0.0","0.0","0.0","0.0","0.0","0.0","0.0","0.0","0.0","0.0","0.0","0.0","0.0","0.0","0.0","0.0","0.0","0.0","0.0","0.0","1.0","0.0","0.0","0.0","0.0","0.0","0.0","0.0","0.0","0.0","0.0","0.0","0.0","323.0","47.0","296943.0","4.24","","","","1.0"
"3442","(SnTe)20Sb2Te3","SnTe0.0","0.0","0.0","0.0","0.0","0.0","0.0","0.0","0.0","0.0","0.0","0.0","0.0","0.0","0.0","0.0","0.0","0.0","0.0","0.0","0.0","0.0","0.0","0.0","0.0","0.0","0.0","0.0","0.0","0.0","0.0","0.0","0.0","0.0","0.0","0.0","0.0","0.0","0.0","0.0","0.0","0.0","0.0","0.0","0.0","0.0","0.0","0.0","0.0","0.0","0.0","0.0","0.0","1.0","0.0","0.0","0.0","0.0","0.0","0.0","0.0","0.0","0.0","0.0","0.0","0.0","423.0","64.0","237197.0","3.98","","","","1.0"
"3443","(SnTe)20Sb2Te3","SnTe0.0","0.0","0.0","0.0","0.0","0.0","0.0","0.0","0.0","0.0","0.0","0.0","0.0","0.0","0.0","0.0","0.0","0.0","0.0","0.0","0.0","0.0","0.0","0.0","0.0","0.0","0.0","0.0","0.0","0.0","0.0","0.0","0.0","0.0","0.0","0.0","0.0","0.0","0.0","0.0","0.0","0.0","0.0","0.0","0.0","0.0","0.0","0.0","0.0","0.0","0.0","0.0","0.0","1.0","0.0","0.0","0.0","0.0","0.0","0.0","0.0","0.0","0.0","0.0","0.0","0.0","523.0","87.0","186370.0","3.42","","","","1.0"
"3444","(SnTe)20Sb2Te3","SnTe0.0","0.0","0.0","0.0","0.0","0.0","0.0","0.0","0.0","0.0","0.0","0.0","0.0","0.0","0.0","0.0","0.0","0.0","0.0","0.0","0.0","0.0","0.0","0.0","0.0","0.0","0.0","0.0","0.0","0.0","0.0","0.0","0.0","0.0","0.0","0.0","0.0","0.0","0.0","0.0","0.0","0.0","0.0","0.0","0.0","0.0","0.0","0.0","0.0","0.0","0.0","0.0","0.0","1.0","0.0","0.0","0.0","0.0","0.0","0.0","0.0","0.0","0.0","0.0","0.0","0.0","623.0","118.0","136400.0","2.81","","","","1.0"
"3445","(SnTe)20Sb2Te3","SnTe0.0","0.0","0.0","0.0","0.0","0.0","0.0","0.0","0.0","0.0","0.0","0.0","0.0","0.0","0.0","0.0","0.0","0.0","0.0","0.0","0.0","0.0","0.0","0.0","0.0","0.0","0.0","0.0","0.0","0.0","0.0","0.0","0.0","0.0","0.0","0.0","0.0","0.0","0.0","0.0","0.0","0.0","0.0","0.0","0.0","0.0","0.0","0.0","0.0","0.0","0.0","0.0","0.0","1.0","0.0","0.0","0.0","0.0","0.0","0.0","0.0","0.0","0.0","0.0","0.0","0.0","673.0","136.0","114304.0","2.51","","","","1.0"
"3446","(SnTe)20Sb2Te3","SnTe0.0","0.0","0.0","0.0","0.0","0.0","0.0","0.0","0.0","0.0","0.0","0.0","0.0","0.0","0.0","0.0","0.0","0.0","0.0","0.0","0.0","0.0","0.0","0.0","0.0","0.0","0.0","0.0","0.0","0.0","0.0","0.0","0.0","0.0","0.0","0.0","0.0","0.0","0.0","0.0","0.0","0.0","0.0","0.0","0.0","0.0","0.0","0.0","0.0","0.0","0.0","0.0","0.0","1.0","0.0","0.0","0.0","0.0","0.0","0.0","0.0","0.0","0.0","0.0","0.0","0.0","723.0","149.0","100127.0","2.37","","","","1.0"
"3447","(SnTe)20Sb2Te3","SnTe0.0","0.0","0.0","0.0","0.0","0.0","0.0","0.0","0.0","0.0","0.0","0.0","0.0","0.0","0.0","0.0","0.0","0.0","0.0","0.0","0.0","0.0","0.0","0.0","0.0","0.0","0.0","0.0","0.0","0.0","0.0","0.0","0.0","0.0","0.0","0.0","0.0","0.0","0.0","0.0","0.0","0.0","0.0","0.0","0.0","0.0","0.0","0.0","0.0","0.0","0.0","0.0","0.0","1.0","0.0","0.0","0.0","0.0","0.0","0.0","0.0","0.0","0.0","0.0","0.0","0.0","773.0","157.0","93900.0","2.31","","","","1.0"
"3448","(SnTe)25Sb2Te3","SnTe0.0","0.0","0.0","0.0","0.0","0.0","0.0","0.0","0.0","0.0","0.0","0.0","0.0","0.0","0.0","0.0","0.0","0.0","0.0","0.0","0.0","0.0","0.0","0.0","0.0","0.0","0.0","0.0","0.0","0.0","0.0","0.0","0.0","0.0","0.0","0.0","0.0","0.0","0.0","0.0","0.0","0.0","0.0","0.0","0.0","0.0","0.0","0.0","0.0","0.0","0.0","0.0","0.0","1.0","0.0","0.0","0.0","0.0","0.0","0.0","0.0","0.0","0.0","0.0","0.0","0.0","323.0","44.0","352625.0","4.28","","","","1.0"
"3449","(SnTe)25Sb2Te3","SnTe0.0","0.0","0.0","0.0","0.0","0.0","0.0","0.0","0.0","0.0","0.0","0.0","0.0","0.0","0.0","0.0","0.0","0.0","0.0","0.0","0.0","0.0","0.0","0.0","0.0","0.0","0.0","0.0","0.0","0.0","0.0","0.0","0.0","0.0","0.0","0.0","0.0","0.0","0.0","0.0","0.0","0.0","0.0","0.0","0.0","0.0","0.0","0.0","0.0","0.0","0.0","0.0","0.0","1.0","0.0","0.0","0.0","0.0","0.0","0.0","0.0","0.0","0.0","0.0","0.0","0.0","423.0","61.0","278250.0","4.0","","","","1.0"
"3450","(SnTe)25Sb2Te3","SnTe0.0","0.0","0.0","0.0","0.0","0.0","0.0","0.0","0.0","0.0","0.0","0.0","0.0","0.0","0.0","0.0","0.0","0.0","0.0","0.0","0.0","0.0","0.0","0.0","0.0","0.0","0.0","0.0","0.0","0.0","0.0","0.0","0.0","0.0","0.0","0.0","0.0","0.0","0.0","0.0","0.0","0.0","0.0","0.0","0.0","0.0","0.0","0.0","0.0","0.0","0.0","0.0","0.0","1.0","0.0","0.0","0.0","0.0","0.0","0.0","0.0","0.0","0.0","0.0","0.0","0.0","523.0","84.0","213500.0","3.46","","","","1.0"
"3451","(SnTe)25Sb2Te3","SnTe0.0","0.0","0.0","0.0","0.0","0.0","0.0","0.0","0.0","0.0","0.0","0.0","0.0","0.0","0.0","0.0","0.0","0.0","0.0","0.0","0.0","0.0","0.0","0.0","0.0","0.0","0.0","0.0","0.0","0.0","0.0","0.0","0.0","0.0","0.0","0.0","0.0","0.0","0.0","0.0","0.0","0.0","0.0","0.0","0.0","0.0","0.0","0.0","0.0","0.0","0.0","0.0","0.0","1.0","0.0","0.0","0.0","0.0","0.0","0.0","0.0","0.0","0.0","0.0","0.0","0.0","623.0","115.0","159250.0","2.81","","","","1.0"
"3452","(SnTe)25Sb2Te3","SnTe0.0","0.0","0.0","0.0","0.0","0.0","0.0","0.0","0.0","0.0","0.0","0.0","0.0","0.0","0.0","0.0","0.0","0.0","0.0","0.0","0.0","0.0","0.0","0.0","0.0","0.0","0.0","0.0","0.0","0.0","0.0","0.0","0.0","0.0","0.0","0.0","0.0","0.0","0.0","0.0","0.0","0.0","0.0","0.0","0.0","0.0","0.0","0.0","0.0","0.0","0.0","0.0","0.0","1.0","0.0","0.0","0.0","0.0","0.0","0.0","0.0","0.0","0.0","0.0","0.0","0.0","673.0","132.0","133797.0","2.54","","","","1.0"
"3453","(SnTe)25Sb2Te3","SnTe0.0","0.0","0.0","0.0","0.0","0.0","0.0","0.0","0.0","0.0","0.0","0.0","0.0","0.0","0.0","0.0","0.0","0.0","0.0","0.0","0.0","0.0","0.0","0.0","0.0","0.0","0.0","0.0","0.0","0.0","0.0","0.0","0.0","0.0","0.0","0.0","0.0","0.0","0.0","0.0","0.0","0.0","0.0","0.0","0.0","0.0","0.0","0.0","0.0","0.0","0.0","0.0","0.0","1.0","0.0","0.0","0.0","0.0","0.0","0.0","0.0","0.0","0.0","0.0","0.0","0.0","723.0","150.0","115190.0","2.31","","","","1.0"
"3454","(SnTe)25Sb2Te3","SnTe0.0","0.0","0.0","0.0","0.0","0.0","0.0","0.0","0.0","0.0","0.0","0.0","0.0","0.0","0.0","0.0","0.0","0.0","0.0","0.0","0.0","0.0","0.0","0.0","0.0","0.0","0.0","0.0","0.0","0.0","0.0","0.0","0.0","0.0","0.0","0.0","0.0","0.0","0.0","0.0","0.0","0.0","0.0","0.0","0.0","0.0","0.0","0.0","0.0","0.0","0.0","0.0","0.0","1.0","0.0","0.0","0.0","0.0","0.0","0.0","0.0","0.0","0.0","0.0","0.0","0.0","773.0","162.0","105000.0","2.17","","","","1.0"
"3455","(SnTe)40Sb2Te3","SnTe0.0","0.0","0.0","0.0","0.0","0.0","0.0","0.0","0.0","0.0","0.0","0.0","0.0","0.0","0.0","0.0","0.0","0.0","0.0","0.0","0.0","0.0","0.0","0.0","0.0","0.0","0.0","0.0","0.0","0.0","0.0","0.0","0.0","0.0","0.0","0.0","0.0","0.0","0.0","0.0","0.0","0.0","0.0","0.0","0.0","0.0","0.0","0.0","0.0","0.0","0.0","0.0","0.0","1.0","0.0","0.0","0.0","0.0","0.0","0.0","0.0","0.0","0.0","0.0","0.0","0.0","323.0","35.0","392357.0","5.53","","","","1.0"
"3456","(SnTe)40Sb2Te3","SnTe0.0","0.0","0.0","0.0","0.0","0.0","0.0","0.0","0.0","0.0","0.0","0.0","0.0","0.0","0.0","0.0","0.0","0.0","0.0","0.0","0.0","0.0","0.0","0.0","0.0","0.0","0.0","0.0","0.0","0.0","0.0","0.0","0.0","0.0","0.0","0.0","0.0","0.0","0.0","0.0","0.0","0.0","0.0","0.0","0.0","0.0","0.0","0.0","0.0","0.0","0.0","0.0","0.0","1.0","0.0","0.0","0.0","0.0","0.0","0.0","0.0","0.0","0.0","0.0","0.0","0.0","423.0","47.0","312102.0","5.09","","","","1.0"
"3457","(SnTe)40Sb2Te3","SnTe0.0","0.0","0.0","0.0","0.0","0.0","0.0","0.0","0.0","0.0","0.0","0.0","0.0","0.0","0.0","0.0","0.0","0.0","0.0","0.0","0.0","0.0","0.0","0.0","0.0","0.0","0.0","0.0","0.0","0.0","0.0","0.0","0.0","0.0","0.0","0.0","0.0","0.0","0.0","0.0","0.0","0.0","0.0","0.0","0.0","0.0","0.0","0.0","0.0","0.0","0.0","0.0","0.0","1.0","0.0","0.0","0.0","0.0","0.0","0.0","0.0","0.0","0.0","0.0","0.0","0.0","523.0","66.0","235414.0","4.39","","","","1.0"
"3458","(SnTe)40Sb2Te3","SnTe0.0","0.0","0.0","0.0","0.0","0.0","0.0","0.0","0.0","0.0","0.0","0.0","0.0","0.0","0.0","0.0","0.0","0.0","0.0","0.0","0.0","0.0","0.0","0.0","0.0","0.0","0.0","0.0","0.0","0.0","0.0","0.0","0.0","0.0","0.0","0.0","0.0","0.0","0.0","0.0","0.0","0.0","0.0","0.0","0.0","0.0","0.0","0.0","0.0","0.0","0.0","0.0","0.0","1.0","0.0","0.0","0.0","0.0","0.0","0.0","0.0","0.0","0.0","0.0","0.0","0.0","623.0","93.0","172994.0","3.56","","","","1.0"
"3459","(SnTe)40Sb2Te3","SnTe0.0","0.0","0.0","0.0","0.0","0.0","0.0","0.0","0.0","0.0","0.0","0.0","0.0","0.0","0.0","0.0","0.0","0.0","0.0","0.0","0.0","0.0","0.0","0.0","0.0","0.0","0.0","0.0","0.0","0.0","0.0","0.0","0.0","0.0","0.0","0.0","0.0","0.0","0.0","0.0","0.0","0.0","0.0","0.0","0.0","0.0","0.0","0.0","0.0","0.0","0.0","0.0","0.0","1.0","0.0","0.0","0.0","0.0","0.0","0.0","0.0","0.0","0.0","0.0","0.0","0.0","673.0","110.0","143567.0","3.16","","","","1.0"
"3460","(SnTe)40Sb2Te3","SnTe0.0","0.0","0.0","0.0","0.0","0.0","0.0","0.0","0.0","0.0","0.0","0.0","0.0","0.0","0.0","0.0","0.0","0.0","0.0","0.0","0.0","0.0","0.0","0.0","0.0","0.0","0.0","0.0","0.0","0.0","0.0","0.0","0.0","0.0","0.0","0.0","0.0","0.0","0.0","0.0","0.0","0.0","0.0","0.0","0.0","0.0","0.0","0.0","0.0","0.0","0.0","0.0","0.0","1.0","0.0","0.0","0.0","0.0","0.0","0.0","0.0","0.0","0.0","0.0","0.0","0.0","723.0","129.0","119500.0","2.8","","","","1.0"
"3461","(SnTe)40Sb2Te3","SnTe0.0","0.0","0.0","0.0","0.0","0.0","0.0","0.0","0.0","0.0","0.0","0.0","0.0","0.0","0.0","0.0","0.0","0.0","0.0","0.0","0.0","0.0","0.0","0.0","0.0","0.0","0.0","0.0","0.0","0.0","0.0","0.0","0.0","0.0","0.0","0.0","0.0","0.0","0.0","0.0","0.0","0.0","0.0","0.0","0.0","0.0","0.0","0.0","0.0","0.0","0.0","0.0","0.0","1.0","0.0","0.0","0.0","0.0","0.0","0.0","0.0","0.0","0.0","0.0","0.0","0.0","773.0","144.0","105875.0","2.59","","","","1.0"
"3462","(SnTe)8Sb2Te3","SnTe0.0","0.0","0.0","0.0","0.0","0.0","0.0","0.0","0.0","0.0","0.0","0.0","0.0","0.0","0.0","0.0","0.0","0.0","0.0","0.0","0.0","0.0","0.0","0.0","0.0","0.0","0.0","0.0","0.0","0.0","0.0","0.0","0.0","0.0","0.0","0.0","0.0","0.0","0.0","0.0","0.0","0.0","0.0","0.0","0.0","0.0","0.0","0.0","0.0","0.0","0.0","0.0","0.0","1.0","0.0","0.0","0.0","0.0","0.0","0.0","0.0","0.0","0.0","0.0","0.0","0.0","323.0","90.0","147875.0","2.05","","","","1.0"
"3463","(SnTe)8Sb2Te3","SnTe0.0","0.0","0.0","0.0","0.0","0.0","0.0","0.0","0.0","0.0","0.0","0.0","0.0","0.0","0.0","0.0","0.0","0.0","0.0","0.0","0.0","0.0","0.0","0.0","0.0","0.0","0.0","0.0","0.0","0.0","0.0","0.0","0.0","0.0","0.0","0.0","0.0","0.0","0.0","0.0","0.0","0.0","0.0","0.0","0.0","0.0","0.0","0.0","0.0","0.0","0.0","0.0","0.0","1.0","0.0","0.0","0.0","0.0","0.0","0.0","0.0","0.0","0.0","0.0","0.0","0.0","423.0","120.0","117848.0","1.89","","","","1.0"
"3464","(SnTe)8Sb2Te3","SnTe0.0","0.0","0.0","0.0","0.0","0.0","0.0","0.0","0.0","0.0","0.0","0.0","0.0","0.0","0.0","0.0","0.0","0.0","0.0","0.0","0.0","0.0","0.0","0.0","0.0","0.0","0.0","0.0","0.0","0.0","0.0","0.0","0.0","0.0","0.0","0.0","0.0","0.0","0.0","0.0","0.0","0.0","0.0","0.0","0.0","0.0","0.0","0.0","0.0","0.0","0.0","0.0","0.0","1.0","0.0","0.0","0.0","0.0","0.0","0.0","0.0","0.0","0.0","0.0","0.0","0.0","523.0","148.0","93924.0","1.71","","","","1.0"
"3465","(SnTe)8Sb2Te3","SnTe0.0","0.0","0.0","0.0","0.0","0.0","0.0","0.0","0.0","0.0","0.0","0.0","0.0","0.0","0.0","0.0","0.0","0.0","0.0","0.0","0.0","0.0","0.0","0.0","0.0","0.0","0.0","0.0","0.0","0.0","0.0","0.0","0.0","0.0","0.0","0.0","0.0","0.0","0.0","0.0","0.0","0.0","0.0","0.0","0.0","0.0","0.0","0.0","0.0","0.0","0.0","0.0","0.0","1.0","0.0","0.0","0.0","0.0","0.0","0.0","0.0","0.0","0.0","0.0","0.0","0.0","623.0","171.0","77100.0","1.65","","","","1.0"
"3466","(SnTe)8Sb2Te3","SnTe0.0","0.0","0.0","0.0","0.0","0.0","0.0","0.0","0.0","0.0","0.0","0.0","0.0","0.0","0.0","0.0","0.0","0.0","0.0","0.0","0.0","0.0","0.0","0.0","0.0","0.0","0.0","0.0","0.0","0.0","0.0","0.0","0.0","0.0","0.0","0.0","0.0","0.0","0.0","0.0","0.0","0.0","0.0","0.0","0.0","0.0","0.0","0.0","0.0","0.0","0.0","0.0","0.0","1.0","0.0","0.0","0.0","0.0","0.0","0.0","0.0","0.0","0.0","0.0","0.0","0.0","673.0","176.0","72700.0","1.66","","","","1.0"
"3467","(SnTe)8Sb2Te3","SnTe0.0","0.0","0.0","0.0","0.0","0.0","0.0","0.0","0.0","0.0","0.0","0.0","0.0","0.0","0.0","0.0","0.0","0.0","0.0","0.0","0.0","0.0","0.0","0.0","0.0","0.0","0.0","0.0","0.0","0.0","0.0","0.0","0.0","0.0","0.0","0.0","0.0","0.0","0.0","0.0","0.0","0.0","0.0","0.0","0.0","0.0","0.0","0.0","0.0","0.0","0.0","0.0","0.0","1.0","0.0","0.0","0.0","0.0","0.0","0.0","0.0","0.0","0.0","0.0","0.0","0.0","723.0","178.0","70886.0","1.73","","","","1.0"
"3468","(SnTe)8Sb2Te3","SnTe0.0","0.0","0.0","0.0","0.0","0.0","0.0","0.0","0.0","0.0","0.0","0.0","0.0","0.0","0.0","0.0","0.0","0.0","0.0","0.0","0.0","0.0","0.0","0.0","0.0","0.0","0.0","0.0","0.0","0.0","0.0","0.0","0.0","0.0","0.0","0.0","0.0","0.0","0.0","0.0","0.0","0.0","0.0","0.0","0.0","0.0","0.0","0.0","0.0","0.0","0.0","0.0","0.0","1.0","0.0","0.0","0.0","0.0","0.0","0.0","0.0","0.0","0.0","0.0","0.0","0.0","773.0","177.0","71800.0","1.83","","","","1.0"
"3469","SnTe","SnTe","0.0","0.0","0.0","0.0","0.0","0.0","0.0","0.0","0.0","0.0","0.0","0.0","0.0","0.0","0.0","0.0","0.0","0.5","0.0","0.0","0.0","0.0","0.0","0.0","0.0","0.0","0.0","0.0","0.0","0.0","0.0","0.0","0.0","0.0","0.0","0.0","0.0","0.0","0.0","0.0","0.0","0.0","0.0","0.0","0.0","0.0","0.0","0.0","0.0","0.0","0.0","0.0","0.5","0.0","0.0","0.0","0.0","0.0","0.0","0.0","0.0","0.0","0.0","0.0","0.0","323.0","8.0","716051.0","8.59","","","","1.0"
"3470","SnTe","SnTe","0.0","0.0","0.0","0.0","0.0","0.0","0.0","0.0","0.0","0.0","0.0","0.0","0.0","0.0","0.0","0.0","0.0","0.5","0.0","0.0","0.0","0.0","0.0","0.0","0.0","0.0","0.0","0.0","0.0","0.0","0.0","0.0","0.0","0.0","0.0","0.0","0.0","0.0","0.0","0.0","0.0","0.0","0.0","0.0","0.0","0.0","0.0","0.0","0.0","0.0","0.0","0.0","0.5","0.0","0.0","0.0","0.0","0.0","0.0","0.0","0.0","0.0","0.0","0.0","0.0","423.0","19.0","505605.0","7.27","","","","1.0"
"3471","SnTe","SnTe","0.0","0.0","0.0","0.0","0.0","0.0","0.0","0.0","0.0","0.0","0.0","0.0","0.0","0.0","0.0","0.0","0.0","0.5","0.0","0.0","0.0","0.0","0.0","0.0","0.0","0.0","0.0","0.0","0.0","0.0","0.0","0.0","0.0","0.0","0.0","0.0","0.0","0.0","0.0","0.0","0.0","0.0","0.0","0.0","0.0","0.0","0.0","0.0","0.0","0.0","0.0","0.0","0.5","0.0","0.0","0.0","0.0","0.0","0.0","0.0","0.0","0.0","0.0","0.0","0.0","523.0","40.0","320000.0","5.89","","","","1.0"
"3472","SnTe","SnTe","0.0","0.0","0.0","0.0","0.0","0.0","0.0","0.0","0.0","0.0","0.0","0.0","0.0","0.0","0.0","0.0","0.0","0.5","0.0","0.0","0.0","0.0","0.0","0.0","0.0","0.0","0.0","0.0","0.0","0.0","0.0","0.0","0.0","0.0","0.0","0.0","0.0","0.0","0.0","0.0","0.0","0.0","0.0","0.0","0.0","0.0","0.0","0.0","0.0","0.0","0.0","0.0","0.5","0.0","0.0","0.0","0.0","0.0","0.0","0.0","0.0","0.0","0.0","0.0","0.0","623.0","70.0","232739.0","4.56","","","","1.0"
"3473","SnTe","SnTe","0.0","0.0","0.0","0.0","0.0","0.0","0.0","0.0","0.0","0.0","0.0","0.0","0.0","0.0","0.0","0.0","0.0","0.5","0.0","0.0","0.0","0.0","0.0","0.0","0.0","0.0","0.0","0.0","0.0","0.0","0.0","0.0","0.0","0.0","0.0","0.0","0.0","0.0","0.0","0.0","0.0","0.0","0.0","0.0","0.0","0.0","0.0","0.0","0.0","0.0","0.0","0.0","0.5","0.0","0.0","0.0","0.0","0.0","0.0","0.0","0.0","0.0","0.0","0.0","0.0","673.0","88.0","186369.0","3.96","","","","1.0"
"3474","SnTe","SnTe","0.0","0.0","0.0","0.0","0.0","0.0","0.0","0.0","0.0","0.0","0.0","0.0","0.0","0.0","0.0","0.0","0.0","0.5","0.0","0.0","0.0","0.0","0.0","0.0","0.0","0.0","0.0","0.0","0.0","0.0","0.0","0.0","0.0","0.0","0.0","0.0","0.0","0.0","0.0","0.0","0.0","0.0","0.0","0.0","0.0","0.0","0.0","0.0","0.0","0.0","0.0","0.0","0.5","0.0","0.0","0.0","0.0","0.0","0.0","0.0","0.0","0.0","0.0","0.0","0.0","723.0","110.0","148025.0","3.44","","","","1.0"
"3475","SnTe","SnTe","0.0","0.0","0.0","0.0","0.0","0.0","0.0","0.0","0.0","0.0","0.0","0.0","0.0","0.0","0.0","0.0","0.0","0.5","0.0","0.0","0.0","0.0","0.0","0.0","0.0","0.0","0.0","0.0","0.0","0.0","0.0","0.0","0.0","0.0","0.0","0.0","0.0","0.0","0.0","0.0","0.0","0.0","0.0","0.0","0.0","0.0","0.0","0.0","0.0","0.0","0.0","0.0","0.5","0.0","0.0","0.0","0.0","0.0","0.0","0.0","0.0","0.0","0.0","0.0","0.0","773.0","132.0","116815.0","3.03","","","","1.0"
"3476","Cd2Cu3In3Te8","Cd2Cu3In3Te8","0.1875","0.0","0.0","0.0","0.0","0.0","0.0","0.0","0.0","0.0","0.0","0.0","0.0","0.0","0.0","0.0","0.0","0.5","0.0","0.0","0.125","0.0","0.0","0.0","0.0","0.0","0.0","0.0","0.0","0.0","0.0","0.0","0.0","0.0","0.0","0.0","0.0","0.0","0.0","0.0","0.0","0.0","0.0","0.1875","0.0","0.0","0.0","0.0","0.0","0.0","0.0","0.0","0.0","0.0","0.0","0.0","0.0","0.0","0.0","0.0","0.0","0.0","0.0","0.0","0.0","335.0","148.0","18310.0","1.92","0.0004","0.07","https://doi.org/10.1021/acsaem.9b02004","1.0"
"3477","Cd2Cu3In3Te8","Cd2Cu3In3Te8","0.1875","0.0","0.0","0.0","0.0","0.0","0.0","0.0","0.0","0.0","0.0","0.0","0.0","0.0","0.0","0.0","0.0","0.5","0.0","0.0","0.125","0.0","0.0","0.0","0.0","0.0","0.0","0.0","0.0","0.0","0.0","0.0","0.0","0.0","0.0","0.0","0.0","0.0","0.0","0.0","0.0","0.0","0.0","0.1875","0.0","0.0","0.0","0.0","0.0","0.0","0.0","0.0","0.0","0.0","0.0","0.0","0.0","0.0","0.0","0.0","0.0","0.0","0.0","0.0","0.0","377.0","159.0","17034.0","1.69","0.00043","0.1","https://doi.org/10.1021/acsaem.9b02004","1.0"
"3478","Cd2Cu3In3Te8","Cd2Cu3In3Te8","0.1875","0.0","0.0","0.0","0.0","0.0","0.0","0.0","0.0","0.0","0.0","0.0","0.0","0.0","0.0","0.0","0.0","0.5","0.0","0.0","0.125","0.0","0.0","0.0","0.0","0.0","0.0","0.0","0.0","0.0","0.0","0.0","0.0","0.0","0.0","0.0","0.0","0.0","0.0","0.0","0.0","0.0","0.0","0.1875","0.0","0.0","0.0","0.0","0.0","0.0","0.0","0.0","0.0","0.0","0.0","0.0","0.0","0.0","0.0","0.0","0.0","0.0","0.0","0.0","0.0","427.0","171.0","15000.0","1.48","0.00044","0.13","https://doi.org/10.1021/acsaem.9b02004","1.0"
"3479","Cd2Cu3In3Te8","Cd2Cu3In3Te8","0.1875","0.0","0.0","0.0","0.0","0.0","0.0","0.0","0.0","0.0","0.0","0.0","0.0","0.0","0.0","0.0","0.0","0.5","0.0","0.0","0.125","0.0","0.0","0.0","0.0","0.0","0.0","0.0","0.0","0.0","0.0","0.0","0.0","0.0","0.0","0.0","0.0","0.0","0.0","0.0","0.0","0.0","0.0","0.1875","0.0","0.0","0.0","0.0","0.0","0.0","0.0","0.0","0.0","0.0","0.0","0.0","0.0","0.0","0.0","0.0","0.0","0.0","0.0","0.0","0.0","477.0","184.0","13000.0","1.29","0.00044","0.16","https://doi.org/10.1021/acsaem.9b02004","1.0"
"3480","Cd2Cu3In3Te8","Cd2Cu3In3Te8","0.1875","0.0","0.0","0.0","0.0","0.0","0.0","0.0","0.0","0.0","0.0","0.0","0.0","0.0","0.0","0.0","0.0","0.5","0.0","0.0","0.125","0.0","0.0","0.0","0.0","0.0","0.0","0.0","0.0","0.0","0.0","0.0","0.0","0.0","0.0","0.0","0.0","0.0","0.0","0.0","0.0","0.0","0.0","0.1875","0.0","0.0","0.0","0.0","0.0","0.0","0.0","0.0","0.0","0.0","0.0","0.0","0.0","0.0","0.0","0.0","0.0","0.0","0.0","0.0","0.0","527.0","200.0","11000.0","1.14","0.00044","0.2","https://doi.org/10.1021/acsaem.9b02004","1.0"
"3481","Cd2Cu3In3Te8","Cd2Cu3In3Te8","0.1875","0.0","0.0","0.0","0.0","0.0","0.0","0.0","0.0","0.0","0.0","0.0","0.0","0.0","0.0","0.0","0.0","0.5","0.0","0.0","0.125","0.0","0.0","0.0","0.0","0.0","0.0","0.0","0.0","0.0","0.0","0.0","0.0","0.0","0.0","0.0","0.0","0.0","0.0","0.0","0.0","0.0","0.0","0.1875","0.0","0.0","0.0","0.0","0.0","0.0","0.0","0.0","0.0","0.0","0.0","0.0","0.0","0.0","0.0","0.0","0.0","0.0","0.0","0.0","0.0","575.0","216.0","9100.0","0.98","0.00042","0.25","https://doi.org/10.1021/acsaem.9b02004","1.0"
"3482","Cd2Cu3In3Te8","Cd2Cu3In3Te8","0.1875","0.0","0.0","0.0","0.0","0.0","0.0","0.0","0.0","0.0","0.0","0.0","0.0","0.0","0.0","0.0","0.0","0.5","0.0","0.0","0.125","0.0","0.0","0.0","0.0","0.0","0.0","0.0","0.0","0.0","0.0","0.0","0.0","0.0","0.0","0.0","0.0","0.0","0.0","0.0","0.0","0.0","0.0","0.1875","0.0","0.0","0.0","0.0","0.0","0.0","0.0","0.0","0.0","0.0","0.0","0.0","0.0","0.0","0.0","0.0","0.0","0.0","0.0","0.0","0.0","625.0","219.0","8330.0","0.83","0.0004","0.3","https://doi.org/10.1021/acsaem.9b02004","1.0"
"3483","Cd2Cu3In3Te8","Cd2Cu3In3Te8","0.1875","0.0","0.0","0.0","0.0","0.0","0.0","0.0","0.0","0.0","0.0","0.0","0.0","0.0","0.0","0.0","0.0","0.5","0.0","0.0","0.125","0.0","0.0","0.0","0.0","0.0","0.0","0.0","0.0","0.0","0.0","0.0","0.0","0.0","0.0","0.0","0.0","0.0","0.0","0.0","0.0","0.0","0.0","0.1875","0.0","0.0","0.0","0.0","0.0","0.0","0.0","0.0","0.0","0.0","0.0","0.0","0.0","0.0","0.0","0.0","0.0","0.0","0.0","0.0","0.0","675.0","216.0","8200.0","0.71","0.00038","0.36","https://doi.org/10.1021/acsaem.9b02004","1.0"
"3484","Mn2Cu3In3Te8","Mn2Cu3In3Te8","0.1875","0.0","0.0","0.0","0.125","0.0","0.0","0.0","0.0","0.0","0.0","0.0","0.0","0.0","0.0","0.0","0.0","0.5","0.0","0.0","0.0","0.0","0.0","0.0","0.0","0.0","0.0","0.0","0.0","0.0","0.0","0.0","0.0","0.0","0.0","0.0","0.0","0.0","0.0","0.0","0.0","0.0","0.0","0.1875","0.0","0.0","0.0","0.0","0.0","0.0","0.0","0.0","0.0","0.0","0.0","0.0","0.0","0.0","0.0","0.0","0.0","0.0","0.0","0.0","0.0","575.0","447.0","170.0","1.21","3e-05","0.02","https://doi.org/10.1021/acsaem.9b02004","1.0"
"3485","Mn2Cu3In3Te8","Mn2Cu3In3Te8","0.1875","0.0","0.0","0.0","0.125","0.0","0.0","0.0","0.0","0.0","0.0","0.0","0.0","0.0","0.0","0.0","0.0","0.5","0.0","0.0","0.0","0.0","0.0","0.0","0.0","0.0","0.0","0.0","0.0","0.0","0.0","0.0","0.0","0.0","0.0","0.0","0.0","0.0","0.0","0.0","0.0","0.0","0.0","0.1875","0.0","0.0","0.0","0.0","0.0","0.0","0.0","0.0","0.0","0.0","0.0","0.0","0.0","0.0","0.0","0.0","0.0","0.0","0.0","0.0","0.0","625.0","432.0","320.0","1.05","6e-05","0.04","https://doi.org/10.1021/acsaem.9b02004","1.0"
"3486","Mn2Cu3In3Te8","Mn2Cu3In3Te8","0.1875","0.0","0.0","0.0","0.125","0.0","0.0","0.0","0.0","0.0","0.0","0.0","0.0","0.0","0.0","0.0","0.0","0.5","0.0","0.0","0.0","0.0","0.0","0.0","0.0","0.0","0.0","0.0","0.0","0.0","0.0","0.0","0.0","0.0","0.0","0.0","0.0","0.0","0.0","0.0","0.0","0.0","0.0","0.1875","0.0","0.0","0.0","0.0","0.0","0.0","0.0","0.0","0.0","0.0","0.0","0.0","0.0","0.0","0.0","0.0","0.0","0.0","0.0","0.0","0.0","675.0","415.0","565.0","0.9","0.0001","0.07","https://doi.org/10.1021/acsaem.9b02004","1.0"
"3487","Mn2Cu3In3Te8","Mn2Cu3In3Te8","0.1875","0.0","0.0","0.0","0.125","0.0","0.0","0.0","0.0","0.0","0.0","0.0","0.0","0.0","0.0","0.0","0.0","0.5","0.0","0.0","0.0","0.0","0.0","0.0","0.0","0.0","0.0","0.0","0.0","0.0","0.0","0.0","0.0","0.0","0.0","0.0","0.0","0.0","0.0","0.0","0.0","0.0","0.0","0.1875","0.0","0.0","0.0","0.0","0.0","0.0","0.0","0.0","0.0","0.0","0.0","0.0","0.0","0.0","0.0","0.0","0.0","0.0","0.0","0.0","0.0","720.0","370.0","1000.0","0.74","0.00014","0.14","https://doi.org/10.1021/acsaem.9b02004","1.0"
"3488","Mn2Cu3In3Te8","Mn2Cu3In3Te8","0.1875","0.0","0.0","0.0","0.125","0.0","0.0","0.0","0.0","0.0","0.0","0.0","0.0","0.0","0.0","0.0","0.0","0.5","0.0","0.0","0.0","0.0","0.0","0.0","0.0","0.0","0.0","0.0","0.0","0.0","0.0","0.0","0.0","0.0","0.0","0.0","0.0","0.0","0.0","0.0","0.0","0.0","0.0","0.1875","0.0","0.0","0.0","0.0","0.0","0.0","0.0","0.0","0.0","0.0","0.0","0.0","0.0","0.0","0.0","0.0","0.0","0.0","0.0","0.0","0.0","770.0","340.0","1600.0","0.65","0.00018","0.22","https://doi.org/10.1021/acsaem.9b02004","1.0"
"3489","Mn2Cu3In3Te8","Mn2Cu3In3Te8","0.1875","0.0","0.0","0.0","0.125","0.0","0.0","0.0","0.0","0.0","0.0","0.0","0.0","0.0","0.0","0.0","0.0","0.5","0.0","0.0","0.0","0.0","0.0","0.0","0.0","0.0","0.0","0.0","0.0","0.0","0.0","0.0","0.0","0.0","0.0","0.0","0.0","0.0","0.0","0.0","0.0","0.0","0.0","0.1875","0.0","0.0","0.0","0.0","0.0","0.0","0.0","0.0","0.0","0.0","0.0","0.0","0.0","0.0","0.0","0.0","0.0","0.0","0.0","0.0","0.0","866.0","300.0","2600.0","0.49","0.00023","0.42","https://doi.org/10.1021/acsaem.9b02004","1.0"
"3490","Zn2Cu3In3Te8","Zn2Cu3In3Te8","0.1875","0.0","0.0","0.0","0.0","0.0","0.0","0.0","0.0","0.0","0.0","0.0","0.0","0.0","0.0","0.0","0.0","0.5","0.0","0.0","0.0","0.0","0.0","0.0","0.0","0.0","0.0","0.0","0.0","0.0","0.0","0.0","0.0","0.0","0.0","0.0","0.0","0.0","0.0","0.0","0.0","0.0","0.0","0.1875","0.0","0.0","0.0","0.0","0.0","0.0","0.125","0.0","0.0","0.0","0.0","0.0","0.0","0.0","0.0","0.0","0.0","0.0","0.0","0.0","0.0","330.0","132.0","20300.0","3.25","0.00036","0.04","https://doi.org/10.1021/acsaem.9b02004","1.0"
"3491","Zn2Cu3In3Te8","Zn2Cu3In3Te8","0.1875","0.0","0.0","0.0","0.0","0.0","0.0","0.0","0.0","0.0","0.0","0.0","0.0","0.0","0.0","0.0","0.0","0.5","0.0","0.0","0.0","0.0","0.0","0.0","0.0","0.0","0.0","0.0","0.0","0.0","0.0","0.0","0.0","0.0","0.0","0.0","0.0","0.0","0.0","0.0","0.0","0.0","0.0","0.1875","0.0","0.0","0.0","0.0","0.0","0.0","0.125","0.0","0.0","0.0","0.0","0.0","0.0","0.0","0.0","0.0","0.0","0.0","0.0","0.0","0.0","373.0","142.0","19207.0","2.81","0.00039","0.05","https://doi.org/10.1021/acsaem.9b02004","1.0"
"3492","Zn2Cu3In3Te8","Zn2Cu3In3Te8","0.1875","0.0","0.0","0.0","0.0","0.0","0.0","0.0","0.0","0.0","0.0","0.0","0.0","0.0","0.0","0.0","0.0","0.5","0.0","0.0","0.0","0.0","0.0","0.0","0.0","0.0","0.0","0.0","0.0","0.0","0.0","0.0","0.0","0.0","0.0","0.0","0.0","0.0","0.0","0.0","0.0","0.0","0.0","0.1875","0.0","0.0","0.0","0.0","0.0","0.0","0.125","0.0","0.0","0.0","0.0","0.0","0.0","0.0","0.0","0.0","0.0","0.0","0.0","0.0","0.0","424.0","159.0","17900.0","2.45","0.00045","0.08","https://doi.org/10.1021/acsaem.9b02004","1.0"
"3493","Zn2Cu3In3Te8","Zn2Cu3In3Te8","0.1875","0.0","0.0","0.0","0.0","0.0","0.0","0.0","0.0","0.0","0.0","0.0","0.0","0.0","0.0","0.0","0.0","0.5","0.0","0.0","0.0","0.0","0.0","0.0","0.0","0.0","0.0","0.0","0.0","0.0","0.0","0.0","0.0","0.0","0.0","0.0","0.0","0.0","0.0","0.0","0.0","0.0","0.0","0.1875","0.0","0.0","0.0","0.0","0.0","0.0","0.125","0.0","0.0","0.0","0.0","0.0","0.0","0.0","0.0","0.0","0.0","0.0","0.0","0.0","0.0","473.0","169.0","16275.0","2.15","0.00046","0.1","https://doi.org/10.1021/acsaem.9b02004","1.0"
