Repository: anilkunwar/thermoelectrics

# Machine learning assisted design of thermoelectrics

a. Machine Learning

# Fetching the upto date data of thermoelectricity (Informatics)

# Featurization:

The computer code to convert the multicomponent chemical formula and temperature row into composition-temperature feature vector
Binary alloys/compunds with upload from json files
Multicomponent alloys/compunds with upload from json files

# Informatics approach to classify p-type and n-type thermoelectric materials

Basic Illustrative Tutorials
Querying the Abstracts on the Materials Science, Applied Physics and Condensed Matter Physics on Keyterms Specific to Thermoelectrics
NER analysis for material type classification

File: machine_learning/vae_regression/latent_space_exploration/thermoelectric_materials.csv (part 48 of 71)
"","Formula","modformula","In","Tl","La","Sr","Mn","Ni","Ru","Pd","Hf","Cs","Sc","Co","Si","Fe","Li","Cl","Yb","Te","N","Ti","Cd","Zr","Y","Ga","Cr","Pr","Tm","Br","Ca","Mg","Rb","Au","Nd","Ce","Ho","I","Ba","Se","Pb","Ge","Gd","Tb","Dy","Cu","Na","Sb","Bi","P","As","Sm","Zn","Al","Sn","Ag","Nb","Mo","V","S","K","Lu","O","Eu","Ta","B","Er","temperature(K)","seebeck_coefficient(μV/K)","electrical_conductivity(S/m)","thermal_conductivity(W/mK)","power_factor(W/mK2)","ZT","reference","sum_elements"
"3494","Zn2Cu3In3Te8","Zn2Cu3In3Te8","0.1875","0.0","0.0","0.0","0.0","0.0","0.0","0.0","0.0","0.0","0.0","0.0","0.0","0.0","0.0","0.0","0.0","0.5","0.0","0.0","0.0","0.0","0.0","0.0","0.0","0.0","0.0","0.0","0.0","0.0","0.0","0.0","0.0","0.0","0.0","0.0","0.0","0.0","0.0","0.0","0.0","0.0","0.0","0.1875","0.0","0.0","0.0","0.0","0.0","0.0","0.125","0.0","0.0","0.0","0.0","0.0","0.0","0.0","0.0","0.0","0.0","0.0","0.0","0.0","0.0","572.0","190.0","13482.0","1.61","0.00049","0.17","https://doi.org/10.1021/acsaem.9b02004","1.0"
"3495","Zn2Cu3In3Te8","Zn2Cu3In3Te8","0.1875","0.0","0.0","0.0","0.0","0.0","0.0","0.0","0.0","0.0","0.0","0.0","0.0","0.0","0.0","0.0","0.0","0.5","0.0","0.0","0.0","0.0","0.0","0.0","0.0","0.0","0.0","0.0","0.0","0.0","0.0","0.0","0.0","0.0","0.0","0.0","0.0","0.0","0.0","0.0","0.0","0.0","0.0","0.1875","0.0","0.0","0.0","0.0","0.0","0.0","0.125","0.0","0.0","0.0","0.0","0.0","0.0","0.0","0.0","0.0","0.0","0.0","0.0","0.0","0.0","620.0","187.0","13830.0","1.31","0.00048","0.23","https://doi.org/10.1021/acsaem.9b02004","1.0"
"3496","Zn2Cu3In3Te8","Zn2Cu3In3Te8","0.1875","0.0","0.0","0.0","0.0","0.0","0.0","0.0","0.0","0.0","0.0","0.0","0.0","0.0","0.0","0.0","0.0","0.5","0.0","0.0","0.0","0.0","0.0","0.0","0.0","0.0","0.0","0.0","0.0","0.0","0.0","0.0","0.0","0.0","0.0","0.0","0.0","0.0","0.0","0.0","0.0","0.0","0.0","0.1875","0.0","0.0","0.0","0.0","0.0","0.0","0.125","0.0","0.0","0.0","0.0","0.0","0.0","0.0","0.0","0.0","0.0","0.0","0.0","0.0","0.0","668.0","191.0","12965.0","1.18","0.00047","0.27","https://doi.org/10.1021/acsaem.9b02004","1.0"
"3497","Al0.005Sb0.1Ge0.895Te","Al0.005Sb0.1Ge0.895Te","0.0","0.0","0.0","0.0","0.0","0.0","0.0","0.0","0.0","0.0","0.0","0.0","0.0","0.0","0.0","0.0","0.0","0.5","0.0","0.0","0.0","0.0","0.0","0.0","0.0","0.0","0.0","0.0","0.0","0.0","0.0","0.0","0.0","0.0","0.0","0.0","0.0","0.0","0.0","0.4475","0.0","0.0","0.0","0.0","0.0","0.05","0.0","0.0","0.0","0.0","0.0","0.0025","0.0","0.0","0.0","0.0","0.0","0.0","0.0","0.0","0.0","0.0","0.0","0.0","0.0","323.0","137.0","60964.0","1.53","","","","1.0"
"3498","Al0.005Sb0.1Ge0.895Te","Al0.005Sb0.1Ge0.895Te","0.0","0.0","0.0","0.0","0.0","0.0","0.0","0.0","0.0","0.0","0.0","0.0","0.0","0.0","0.0","0.0","0.0","0.5","0.0","0.0","0.0","0.0","0.0","0.0","0.0","0.0","0.0","0.0","0.0","0.0","0.0","0.0","0.0","0.0","0.0","0.0","0.0","0.0","0.0","0.4475","0.0","0.0","0.0","0.0","0.0","0.05","0.0","0.0","0.0","0.0","0.0","0.0025","0.0","0.0","0.0","0.0","0.0","0.0","0.0","0.0","0.0","0.0","0.0","0.0","0.0","373.0","159.0","55261.0","1.52","","","","1.0"
"3499","Al0.005Sb0.1Ge0.895Te","Al0.005Sb0.1Ge0.895Te","0.0","0.0","0.0","0.0","0.0","0.0","0.0","0.0","0.0","0.0","0.0","0.0","0.0","0.0","0.0","0.0","0.0","0.5","0.0","0.0","0.0","0.0","0.0","0.0","0.0","0.0","0.0","0.0","0.0","0.0","0.0","0.0","0.0","0.0","0.0","0.0","0.0","0.0","0.0","0.4475","0.0","0.0","0.0","0.0","0.0","0.05","0.0","0.0","0.0","0.0","0.0","0.0025","0.0","0.0","0.0","0.0","0.0","0.0","0.0","0.0","0.0","0.0","0.0","0.0","0.0","473.0","204.0","44578.0","1.44","","","","1.0"
"3500","Al0.005Sb0.1Ge0.895Te","Al0.005Sb0.1Ge0.895Te","0.0","0.0","0.0","0.0","0.0","0.0","0.0","0.0","0.0","0.0","0.0","0.0","0.0","0.0","0.0","0.0","0.0","0.5","0.0","0.0","0.0","0.0","0.0","0.0","0.0","0.0","0.0","0.0","0.0","0.0","0.0","0.0","0.0","0.0","0.0","0.0","0.0","0.0","0.0","0.4475","0.0","0.0","0.0","0.0","0.0","0.05","0.0","0.0","0.0","0.0","0.0","0.0025","0.0","0.0","0.0","0.0","0.0","0.0","0.0","0.0","0.0","0.0","0.0","0.0","0.0","573.0","223.0","54699.0","1.42","","","","1.0"
"3501","Al0.005Sb0.1Ge0.895Te","Al0.005Sb0.1Ge0.895Te","0.0","0.0","0.0","0.0","0.0","0.0","0.0","0.0","0.0","0.0","0.0","0.0","0.0","0.0","0.0","0.0","0.0","0.5","0.0","0.0","0.0","0.0","0.0","0.0","0.0","0.0","0.0","0.0","0.0","0.0","0.0","0.0","0.0","0.0","0.0","0.0","0.0","0.0","0.0","0.4475","0.0","0.0","0.0","0.0","0.0","0.05","0.0","0.0","0.0","0.0","0.0","0.0025","0.0","0.0","0.0","0.0","0.0","0.0","0.0","0.0","0.0","0.0","0.0","0.0","0.0","673.0","248.0","57030.0","1.47","","","","1.0"
"3502","Al0.005Sb0.1Ge0.895Te","Al0.005Sb0.1Ge0.895Te","0.0","0.0","0.0","0.0","0.0","0.0","0.0","0.0","0.0","0.0","0.0","0.0","0.0","0.0","0.0","0.0","0.0","0.5","0.0","0.0","0.0","0.0","0.0","0.0","0.0","0.0","0.0","0.0","0.0","0.0","0.0","0.0","0.0","0.0","0.0","0.0","0.0","0.0","0.0","0.4475","0.0","0.0","0.0","0.0","0.0","0.05","0.0","0.0","0.0","0.0","0.0","0.0025","0.0","0.0","0.0","0.0","0.0","0.0","0.0","0.0","0.0","0.0","0.0","0.0","0.0","773.0","253.0","54378.0","1.47","","","","1.0"
"3503","Al0.005Sb0.1Ge0.895Te","Al0.005Sb0.1Ge0.895Te","0.0","0.0","0.0","0.0","0.0","0.0","0.0","0.0","0.0","0.0","0.0","0.0","0.0","0.0","0.0","0.0","0.0","0.5","0.0","0.0","0.0","0.0","0.0","0.0","0.0","0.0","0.0","0.0","0.0","0.0","0.0","0.0","0.0","0.0","0.0","0.0","0.0","0.0","0.0","0.4475","0.0","0.0","0.0","0.0","0.0","0.05","0.0","0.0","0.0","0.0","0.0","0.0025","0.0","0.0","0.0","0.0","0.0","0.0","0.0","0.0","0.0","0.0","0.0","0.0","0.0","823.0","235.0","58795.0","1.52","","","","1.0"
"3504","Al0.0075Sb0.1Ge0.8925Te","Al0.0075Sb0.1Ge0.8925Te","0.0","0.0","0.0","0.0","0.0","0.0","0.0","0.0","0.0","0.0","0.0","0.0","0.0","0.0","0.0","0.0","0.0","0.5","0.0","0.0","0.0","0.0","0.0","0.0","0.0","0.0","0.0","0.0","0.0","0.0","0.0","0.0","0.0","0.0","0.0","0.0","0.0","0.0","0.0","0.44625","0.0","0.0","0.0","0.0","0.0","0.05","0.0","0.0","0.0","0.0","0.0","0.00375","0.0","0.0","0.0","0.0","0.0","0.0","0.0","0.0","0.0","0.0","0.0","0.0","0.0","323.0","143.0","58474.0","1.43","","","","1.0"
"3505","Al0.0075Sb0.1Ge0.8925Te","Al0.0075Sb0.1Ge0.8925Te","0.0","0.0","0.0","0.0","0.0","0.0","0.0","0.0","0.0","0.0","0.0","0.0","0.0","0.0","0.0","0.0","0.0","0.5","0.0","0.0","0.0","0.0","0.0","0.0","0.0","0.0","0.0","0.0","0.0","0.0","0.0","0.0","0.0","0.0","0.0","0.0","0.0","0.0","0.0","0.44625","0.0","0.0","0.0","0.0","0.0","0.05","0.0","0.0","0.0","0.0","0.0","0.00375","0.0","0.0","0.0","0.0","0.0","0.0","0.0","0.0","0.0","0.0","0.0","0.0","0.0","373.0","167.0","53333.0","1.49","","","","1.0"
"3506","Al0.0075Sb0.1Ge0.8925Te","Al0.0075Sb0.1Ge0.8925Te","0.0","0.0","0.0","0.0","0.0","0.0","0.0","0.0","0.0","0.0","0.0","0.0","0.0","0.0","0.0","0.0","0.0","0.5","0.0","0.0","0.0","0.0","0.0","0.0","0.0","0.0","0.0","0.0","0.0","0.0","0.0","0.0","0.0","0.0","0.0","0.0","0.0","0.0","0.0","0.44625","0.0","0.0","0.0","0.0","0.0","0.05","0.0","0.0","0.0","0.0","0.0","0.00375","0.0","0.0","0.0","0.0","0.0","0.0","0.0","0.0","0.0","0.0","0.0","0.0","0.0","473.0","206.0","43534.0","1.42","","","","1.0"
"3507","Al0.0075Sb0.1Ge0.8925Te","Al0.0075Sb0.1Ge0.8925Te","0.0","0.0","0.0","0.0","0.0","0.0","0.0","0.0","0.0","0.0","0.0","0.0","0.0","0.0","0.0","0.0","0.0","0.5","0.0","0.0","0.0","0.0","0.0","0.0","0.0","0.0","0.0","0.0","0.0","0.0","0.0","0.0","0.0","0.0","0.0","0.0","0.0","0.0","0.0","0.44625","0.0","0.0","0.0","0.0","0.0","0.05","0.0","0.0","0.0","0.0","0.0","0.00375","0.0","0.0","0.0","0.0","0.0","0.0","0.0","0.0","0.0","0.0","0.0","0.0","0.0","573.0","215.0","52450.0","1.43","","","","1.0"
"3508","Al0.0075Sb0.1Ge0.8925Te","Al0.0075Sb0.1Ge0.8925Te","0.0","0.0","0.0","0.0","0.0","0.0","0.0","0.0","0.0","0.0","0.0","0.0","0.0","0.0","0.0","0.0","0.0","0.5","0.0","0.0","0.0","0.0","0.0","0.0","0.0","0.0","0.0","0.0","0.0","0.0","0.0","0.0","0.0","0.0","0.0","0.0","0.0","0.0","0.0","0.44625","0.0","0.0","0.0","0.0","0.0","0.05","0.0","0.0","0.0","0.0","0.0","0.00375","0.0","0.0","0.0","0.0","0.0","0.0","0.0","0.0","0.0","0.0","0.0","0.0","0.0","673.0","244.0","54699.0","1.46","","","","1.0"
"3509","Al0.0075Sb0.1Ge0.8925Te","Al0.0075Sb0.1Ge0.8925Te","0.0","0.0","0.0","0.0","0.0","0.0","0.0","0.0","0.0","0.0","0.0","0.0","0.0","0.0","0.0","0.0","0.0","0.5","0.0","0.0","0.0","0.0","0.0","0.0","0.0","0.0","0.0","0.0","0.0","0.0","0.0","0.0","0.0","0.0","0.0","0.0","0.0","0.0","0.0","0.44625","0.0","0.0","0.0","0.0","0.0","0.05","0.0","0.0","0.0","0.0","0.0","0.00375","0.0","0.0","0.0","0.0","0.0","0.0","0.0","0.0","0.0","0.0","0.0","0.0","0.0","773.0","261.0","52048.0","1.46","","","","1.0"
"3510","Al0.0075Sb0.1Ge0.8925Te","Al0.0075Sb0.1Ge0.8925Te","0.0","0.0","0.0","0.0","0.0","0.0","0.0","0.0","0.0","0.0","0.0","0.0","0.0","0.0","0.0","0.0","0.0","0.5","0.0","0.0","0.0","0.0","0.0","0.0","0.0","0.0","0.0","0.0","0.0","0.0","0.0","0.0","0.0","0.0","0.0","0.0","0.0","0.0","0.0","0.44625","0.0","0.0","0.0","0.0","0.0","0.05","0.0","0.0","0.0","0.0","0.0","0.00375","0.0","0.0","0.0","0.0","0.0","0.0","0.0","0.0","0.0","0.0","0.0","0.0","0.0","823.0","260.0","56305.0","1.51","","","","1.0"
"3511","Al0.01Ge0.99Te","Al0.01Ge0.99Te","0.0","0.0","0.0","0.0","0.0","0.0","0.0","0.0","0.0","0.0","0.0","0.0","0.0","0.0","0.0","0.0","0.0","0.5","0.0","0.0","0.0","0.0","0.0","0.0","0.0","0.0","0.0","0.0","0.0","0.0","0.0","0.0","0.0","0.0","0.0","0.0","0.0","0.0","0.0","0.495","0.0","0.0","0.0","0.0","0.0","0.0","0.0","0.0","0.0","0.0","0.0","0.005","0.0","0.0","0.0","0.0","0.0","0.0","0.0","0.0","0.0","0.0","0.0","0.0","0.0","323.0","34.0","639286.0","6.78","","","","1.0"
"3512","Al0.01Ge0.99Te","Al0.01Ge0.99Te","0.0","0.0","0.0","0.0","0.0","0.0","0.0","0.0","0.0","0.0","0.0","0.0","0.0","0.0","0.0","0.0","0.0","0.5","0.0","0.0","0.0","0.0","0.0","0.0","0.0","0.0","0.0","0.0","0.0","0.0","0.0","0.0","0.0","0.0","0.0","0.0","0.0","0.0","0.0","0.495","0.0","0.0","0.0","0.0","0.0","0.0","0.0","0.0","0.0","0.0","0.0","0.005","0.0","0.0","0.0","0.0","0.0","0.0","0.0","0.0","0.0","0.0","0.0","0.0","0.0","373.0","44.0","539286.0","6.27","","","","1.0"
"3513","Al0.01Ge0.99Te","Al0.01Ge0.99Te","0.0","0.0","0.0","0.0","0.0","0.0","0.0","0.0","0.0","0.0","0.0","0.0","0.0","0.0","0.0","0.0","0.0","0.5","0.0","0.0","0.0","0.0","0.0","0.0","0.0","0.0","0.0","0.0","0.0","0.0","0.0","0.0","0.0","0.0","0.0","0.0","0.0","0.0","0.0","0.495","0.0","0.0","0.0","0.0","0.0","0.0","0.0","0.0","0.0","0.0","0.0","0.005","0.0","0.0","0.0","0.0","0.0","0.0","0.0","0.0","0.0","0.0","0.0","0.0","0.0","473.0","66.0","400000.0","5.24","","","","1.0"
"3514","Al0.01Ge0.99Te","Al0.01Ge0.99Te","0.0","0.0","0.0","0.0","0.0","0.0","0.0","0.0","0.0","0.0","0.0","0.0","0.0","0.0","0.0","0.0","0.0","0.5","0.0","0.0","0.0","0.0","0.0","0.0","0.0","0.0","0.0","0.0","0.0","0.0","0.0","0.0","0.0","0.0","0.0","0.0","0.0","0.0","0.0","0.495","0.0","0.0","0.0","0.0","0.0","0.0","0.0","0.0","0.0","0.0","0.0","0.005","0.0","0.0","0.0","0.0","0.0","0.0","0.0","0.0","0.0","0.0","0.0","0.0","0.0","573.0","94.0","287500.0","4.26","","","","1.0"
"3515","Al0.01Ge0.99Te","Al0.01Ge0.99Te","0.0","0.0","0.0","0.0","0.0","0.0","0.0","0.0","0.0","0.0","0.0","0.0","0.0","0.0","0.0","0.0","0.0","0.5","0.0","0.0","0.0","0.0","0.0","0.0","0.0","0.0","0.0","0.0","0.0","0.0","0.0","0.0","0.0","0.0","0.0","0.0","0.0","0.0","0.0","0.495","0.0","0.0","0.0","0.0","0.0","0.0","0.0","0.0","0.0","0.0","0.0","0.005","0.0","0.0","0.0","0.0","0.0","0.0","0.0","0.0","0.0","0.0","0.0","0.0","0.0","673.0","116.0","250000.0","3.7","","","","1.0"
"3516","Al0.01Ge0.99Te","Al0.01Ge0.99Te","0.0","0.0","0.0","0.0","0.0","0.0","0.0","0.0","0.0","0.0","0.0","0.0","0.0","0.0","0.0","0.0","0.0","0.5","0.0","0.0","0.0","0.0","0.0","0.0","0.0","0.0","0.0","0.0","0.0","0.0","0.0","0.0","0.0","0.0","0.0","0.0","0.0","0.0","0.0","0.495","0.0","0.0","0.0","0.0","0.0","0.0","0.0","0.0","0.0","0.0","0.0","0.005","0.0","0.0","0.0","0.0","0.0","0.0","0.0","0.0","0.0","0.0","0.0","0.0","0.0","773.0","145.0","191071.0","3.06","","","","1.0"
"3517","Al0.01Ge0.99Te","Al0.01Ge0.99Te","0.0","0.0","0.0","0.0","0.0","0.0","0.0","0.0","0.0","0.0","0.0","0.0","0.0","0.0","0.0","0.0","0.0","0.5","0.0","0.0","0.0","0.0","0.0","0.0","0.0","0.0","0.0","0.0","0.0","0.0","0.0","0.0","0.0","0.0","0.0","0.0","0.0","0.0","0.0","0.495","0.0","0.0","0.0","0.0","0.0","0.0","0.0","0.0","0.0","0.0","0.0","0.005","0.0","0.0","0.0","0.0","0.0","0.0","0.0","0.0","0.0","0.0","0.0","0.0","0.0","823.0","156.0","171429.0","2.96","","","","1.0"
"3518","Al0.01Sb0.1Ge0.89Te","Al0.01Sb0.1Ge0.89Te","0.0","0.0","0.0","0.0","0.0","0.0","0.0","0.0","0.0","0.0","0.0","0.0","0.0","0.0","0.0","0.0","0.0","0.5","0.0","0.0","0.0","0.0","0.0","0.0","0.0","0.0","0.0","0.0","0.0","0.0","0.0","0.0","0.0","0.0","0.0","0.0","0.0","0.0","0.0","0.445","0.0","0.0","0.0","0.0","0.0","0.05","0.0","0.0","0.0","0.0","0.0","0.005","0.0","0.0","0.0","0.0","0.0","0.0","0.0","0.0","0.0","0.0","0.0","0.0","0.0","323.0","151.0","54779.0","1.38","","","","1.0"
"3519","Al0.01Sb0.1Ge0.89Te","Al0.01Sb0.1Ge0.89Te","0.0","0.0","0.0","0.0","0.0","0.0","0.0","0.0","0.0","0.0","0.0","0.0","0.0","0.0","0.0","0.0","0.0","0.5","0.0","0.0","0.0","0.0","0.0","0.0","0.0","0.0","0.0","0.0","0.0","0.0","0.0","0.0","0.0","0.0","0.0","0.0","0.0","0.0","0.0","0.445","0.0","0.0","0.0","0.0","0.0","0.05","0.0","0.0","0.0","0.0","0.0","0.005","0.0","0.0","0.0","0.0","0.0","0.0","0.0","0.0","0.0","0.0","0.0","0.0","0.0","373.0","182.0","48755.0","1.42","","","","1.0"
"3520","Al0.01Sb0.1Ge0.89Te","Al0.01Sb0.1Ge0.89Te","0.0","0.0","0.0","0.0","0.0","0.0","0.0","0.0","0.0","0.0","0.0","0.0","0.0","0.0","0.0","0.0","0.0","0.5","0.0","0.0","0.0","0.0","0.0","0.0","0.0","0.0","0.0","0.0","0.0","0.0","0.0","0.0","0.0","0.0","0.0","0.0","0.0","0.0","0.0","0.445","0.0","0.0","0.0","0.0","0.0","0.05","0.0","0.0","0.0","0.0","0.0","0.005","0.0","0.0","0.0","0.0","0.0","0.0","0.0","0.0","0.0","0.0","0.0","0.0","0.0","473.0","232.0","37590.0","1.36","","","","1.0"
"3521","Al0.01Sb0.1Ge0.89Te","Al0.01Sb0.1Ge0.89Te","0.0","0.0","0.0","0.0","0.0","0.0","0.0","0.0","0.0","0.0","0.0","0.0","0.0","0.0","0.0","0.0","0.0","0.5","0.0","0.0","0.0","0.0","0.0","0.0","0.0","0.0","0.0","0.0","0.0","0.0","0.0","0.0","0.0","0.0","0.0","0.0","0.0","0.0","0.0","0.445","0.0","0.0","0.0","0.0","0.0","0.05","0.0","0.0","0.0","0.0","0.0","0.005","0.0","0.0","0.0","0.0","0.0","0.0","0.0","0.0","0.0","0.0","0.0","0.0","0.0","573.0","241.0","46104.0","1.38","","","","1.0"
"3522","Al0.01Sb0.1Ge0.89Te","Al0.01Sb0.1Ge0.89Te","0.0","0.0","0.0","0.0","0.0","0.0","0.0","0.0","0.0","0.0","0.0","0.0","0.0","0.0","0.0","0.0","0.0","0.5","0.0","0.0","0.0","0.0","0.0","0.0","0.0","0.0","0.0","0.0","0.0","0.0","0.0","0.0","0.0","0.0","0.0","0.0","0.0","0.0","0.0","0.445","0.0","0.0","0.0","0.0","0.0","0.05","0.0","0.0","0.0","0.0","0.0","0.005","0.0","0.0","0.0","0.0","0.0","0.0","0.0","0.0","0.0","0.0","0.0","0.0","0.0","673.0","268.0","54165.0","1.4","","","","1.0"
"3523","Al0.01Sb0.1Ge0.89Te","Al0.01Sb0.1Ge0.89Te","0.0","0.0","0.0","0.0","0.0","0.0","0.0","0.0","0.0","0.0","0.0","0.0","0.0","0.0","0.0","0.0","0.0","0.5","0.0","0.0","0.0","0.0","0.0","0.0","0.0","0.0","0.0","0.0","0.0","0.0","0.0","0.0","0.0","0.0","0.0","0.0","0.0","0.0","0.0","0.445","0.0","0.0","0.0","0.0","0.0","0.05","0.0","0.0","0.0","0.0","0.0","0.005","0.0","0.0","0.0","0.0","0.0","0.0","0.0","0.0","0.0","0.0","0.0","0.0","0.0","773.0","262.0","51647.0","1.38","","","","1.0"
"3524","Al0.01Sb0.1Ge0.89Te","Al0.01Sb0.1Ge0.89Te","0.0","0.0","0.0","0.0","0.0","0.0","0.0","0.0","0.0","0.0","0.0","0.0","0.0","0.0","0.0","0.0","0.0","0.5","0.0","0.0","0.0","0.0","0.0","0.0","0.0","0.0","0.0","0.0","0.0","0.0","0.0","0.0","0.0","0.0","0.0","0.0","0.0","0.0","0.0","0.445","0.0","0.0","0.0","0.0","0.0","0.05","0.0","0.0","0.0","0.0","0.0","0.005","0.0","0.0","0.0","0.0","0.0","0.0","0.0","0.0","0.0","0.0","0.0","0.0","0.0","823.0","246.0","59277.0","1.43","","","","1.0"
"3525","Al0.02Ge0.98Te","Al0.02Ge0.98Te","0.0","0.0","0.0","0.0","0.0","0.0","0.0","0.0","0.0","0.0","0.0","0.0","0.0","0.0","0.0","0.0","0.0","0.5","0.0","0.0","0.0","0.0","0.0","0.0","0.0","0.0","0.0","0.0","0.0","0.0","0.0","0.0","0.0","0.0","0.0","0.0","0.0","0.0","0.0","0.49","0.0","0.0","0.0","0.0","0.0","0.0","0.0","0.0","0.0","0.0","0.0","0.01","0.0","0.0","0.0","0.0","0.0","0.0","0.0","0.0","0.0","0.0","0.0","0.0","0.0","323.0","36.0","583929.0","6.63","","","","1.0"
"3526","Al0.02Ge0.98Te","Al0.02Ge0.98Te","0.0","0.0","0.0","0.0","0.0","0.0","0.0","0.0","0.0","0.0","0.0","0.0","0.0","0.0","0.0","0.0","0.0","0.5","0.0","0.0","0.0","0.0","0.0","0.0","0.0","0.0","0.0","0.0","0.0","0.0","0.0","0.0","0.0","0.0","0.0","0.0","0.0","0.0","0.0","0.49","0.0","0.0","0.0","0.0","0.0","0.0","0.0","0.0","0.0","0.0","0.0","0.01","0.0","0.0","0.0","0.0","0.0","0.0","0.0","0.0","0.0","0.0","0.0","0.0","0.0","373.0","48.0","503571.0","6.14","","","","1.0"
"3527","Al0.02Ge0.98Te","Al0.02Ge0.98Te","0.0","0.0","0.0","0.0","0.0","0.0","0.0","0.0","0.0","0.0","0.0","0.0","0.0","0.0","0.0","0.0","0.0","0.5","0.0","0.0","0.0","0.0","0.0","0.0","0.0","0.0","0.0","0.0","0.0","0.0","0.0","0.0","0.0","0.0","0.0","0.0","0.0","0.0","0.0","0.49","0.0","0.0","0.0","0.0","0.0","0.0","0.0","0.0","0.0","0.0","0.0","0.01","0.0","0.0","0.0","0.0","0.0","0.0","0.0","0.0","0.0","0.0","0.0","0.0","0.0","473.0","65.0","380357.0","5.25","","","","1.0"
"3528","Al0.02Ge0.98Te","Al0.02Ge0.98Te","0.0","0.0","0.0","0.0","0.0","0.0","0.0","0.0","0.0","0.0","0.0","0.0","0.0","0.0","0.0","0.0","0.0","0.5","0.0","0.0","0.0","0.0","0.0","0.0","0.0","0.0","0.0","0.0","0.0","0.0","0.0","0.0","0.0","0.0","0.0","0.0","0.0","0.0","0.0","0.49","0.0","0.0","0.0","0.0","0.0","0.0","0.0","0.0","0.0","0.0","0.0","0.01","0.0","0.0","0.0","0.0","0.0","0.0","0.0","0.0","0.0","0.0","0.0","0.0","0.0","573.0","94.0","287500.0","4.33","","","","1.0"
"3529","Al0.02Ge0.98Te","Al0.02Ge0.98Te","0.0","0.0","0.0","0.0","0.0","0.0","0.0","0.0","0.0","0.0","0.0","0.0","0.0","0.0","0.0","0.0","0.0","0.5","0.0","0.0","0.0","0.0","0.0","0.0","0.0","0.0","0.0","0.0","0.0","0.0","0.0","0.0","0.0","0.0","0.0","0.0","0.0","0.0","0.0","0.49","0.0","0.0","0.0","0.0","0.0","0.0","0.0","0.0","0.0","0.0","0.0","0.01","0.0","0.0","0.0","0.0","0.0","0.0","0.0","0.0","0.0","0.0","0.0","0.0","0.0","673.0","118.0","258929.0","3.84","","","","1.0"
"3530","Al0.02Ge0.98Te","Al0.02Ge0.98Te","0.0","0.0","0.0","0.0","0.0","0.0","0.0","0.0","0.0","0.0","0.0","0.0","0.0","0.0","0.0","0.0","0.0","0.5","0.0","0.0","0.0","0.0","0.0","0.0","0.0","0.0","0.0","0.0","0.0","0.0","0.0","0.0","0.0","0.0","0.0","0.0","0.0","0.0","0.0","0.49","0.0","0.0","0.0","0.0","0.0","0.0","0.0","0.0","0.0","0.0","0.0","0.01","0.0","0.0","0.0","0.0","0.0","0.0","0.0","0.0","0.0","0.0","0.0","0.0","0.0","773.0","137.0","203571.0","3.23","","","","1.0"
"3531","Al0.02Ge0.98Te","Al0.02Ge0.98Te","0.0","0.0","0.0","0.0","0.0","0.0","0.0","0.0","0.0","0.0","0.0","0.0","0.0","0.0","0.0","0.0","0.0","0.5","0.0","0.0","0.0","0.0","0.0","0.0","0.0","0.0","0.0","0.0","0.0","0.0","0.0","0.0","0.0","0.0","0.0","0.0","0.0","0.0","0.0","0.49","0.0","0.0","0.0","0.0","0.0","0.0","0.0","0.0","0.0","0.0","0.0","0.01","0.0","0.0","0.0","0.0","0.0","0.0","0.0","0.0","0.0","0.0","0.0","0.0","0.0","823.0","143.0","178571.0","3.18","","","","1.0"
"3532","Al0.03Ge0.97Te","Al0.03Ge0.97Te","0.0","0.0","0.0","0.0","0.0","0.0","0.0","0.0","0.0","0.0","0.0","0.0","0.0","0.0","0.0","0.0","0.0","0.5","0.0","0.0","0.0","0.0","0.0","0.0","0.0","0.0","0.0","0.0","0.0","0.0","0.0","0.0","0.0","0.0","0.0","0.0","0.0","0.0","0.0","0.485","0.0","0.0","0.0","0.0","0.0","0.0","0.0","0.0","0.0","0.0","0.0","0.015","0.0","0.0","0.0","0.0","0.0","0.0","0.0","0.0","0.0","0.0","0.0","0.0","0.0","323.0","38.0","555357.0","6.05","","","","1.0"
"3533","Al0.03Ge0.97Te","Al0.03Ge0.97Te","0.0","0.0","0.0","0.0","0.0","0.0","0.0","0.0","0.0","0.0","0.0","0.0","0.0","0.0","0.0","0.0","0.0","0.5","0.0","0.0","0.0","0.0","0.0","0.0","0.0","0.0","0.0","0.0","0.0","0.0","0.0","0.0","0.0","0.0","0.0","0.0","0.0","0.0","0.0","0.485","0.0","0.0","0.0","0.0","0.0","0.0","0.0","0.0","0.0","0.0","0.0","0.015","0.0","0.0","0.0","0.0","0.0","0.0","0.0","0.0","0.0","0.0","0.0","0.0","0.0","373.0","48.0","483929.0","5.63","","","","1.0"
"3534","Al0.03Ge0.97Te","Al0.03Ge0.97Te","0.0","0.0","0.0","0.0","0.0","0.0","0.0","0.0","0.0","0.0","0.0","0.0","0.0","0.0","0.0","0.0","0.0","0.5","0.0","0.0","0.0","0.0","0.0","0.0","0.0","0.0","0.0","0.0","0.0","0.0","0.0","0.0","0.0","0.0","0.0","0.0","0.0","0.0","0.0","0.485","0.0","0.0","0.0","0.0","0.0","0.0","0.0","0.0","0.0","0.0","0.0","0.015","0.0","0.0","0.0","0.0","0.0","0.0","0.0","0.0","0.0","0.0","0.0","0.0","0.0","473.0","69.0","375000.0","4.95","","","","1.0"
"3535","Al0.03Ge0.97Te","Al0.03Ge0.97Te","0.0","0.0","0.0","0.0","0.0","0.0","0.0","0.0","0.0","0.0","0.0","0.0","0.0","0.0","0.0","0.0","0.0","0.5","0.0","0.0","0.0","0.0","0.0","0.0","0.0","0.0","0.0","0.0","0.0","0.0","0.0","0.0","0.0","0.0","0.0","0.0","0.0","0.0","0.0","0.485","0.0","0.0","0.0","0.0","0.0","0.0","0.0","0.0","0.0","0.0","0.0","0.015","0.0","0.0","0.0","0.0","0.0","0.0","0.0","0.0","0.0","0.0","0.0","0.0","0.0","573.0","88.0","287500.0","4.31","","","","1.0"
"3536","Al0.03Ge0.97Te","Al0.03Ge0.97Te","0.0","0.0","0.0","0.0","0.0","0.0","0.0","0.0","0.0","0.0","0.0","0.0","0.0","0.0","0.0","0.0","0.0","0.5","0.0","0.0","0.0","0.0","0.0","0.0","0.0","0.0","0.0","0.0","0.0","0.0","0.0","0.0","0.0","0.0","0.0","0.0","0.0","0.0","0.0","0.485","0.0","0.0","0.0","0.0","0.0","0.0","0.0","0.0","0.0","0.0","0.0","0.015","0.0","0.0","0.0","0.0","0.0","0.0","0.0","0.0","0.0","0.0","0.0","0.0","0.0","673.0","112.0","262500.0","3.92","","","","1.0"
"3537","Al0.03Ge0.97Te","Al0.03Ge0.97Te","0.0","0.0","0.0","0.0","0.0","0.0","0.0","0.0","0.0","0.0","0.0","0.0","0.0","0.0","0.0","0.0","0.0","0.5","0.0","0.0","0.0","0.0","0.0","0.0","0.0","0.0","0.0","0.0","0.0","0.0","0.0","0.0","0.0","0.0","0.0","0.0","0.0","0.0","0.0","0.485","0.0","0.0","0.0","0.0","0.0","0.0","0.0","0.0","0.0","0.0","0.0","0.015","0.0","0.0","0.0","0.0","0.0","0.0","0.0","0.0","0.0","0.0","0.0","0.0","0.0","773.0","129.0","205357.0","3.35","","","","1.0"
"3538","Al0.03Ge0.97Te","Al0.03Ge0.97Te","0.0","0.0","0.0","0.0","0.0","0.0","0.0","0.0","0.0","0.0","0.0","0.0","0.0","0.0","0.0","0.0","0.0","0.5","0.0","0.0","0.0","0.0","0.0","0.0","0.0","0.0","0.0","0.0","0.0","0.0","0.0","0.0","0.0","0.0","0.0","0.0","0.0","0.0","0.0","0.485","0.0","0.0","0.0","0.0","0.0","0.0","0.0","0.0","0.0","0.0","0.0","0.015","0.0","0.0","0.0","0.0","0.0","0.0","0.0","0.0","0.0","0.0","0.0","0.0","0.0","823.0","140.0","178571.0","3.2","","","","1.0"
"3539","GeTe","GeTe","0.0","0.0","0.0","0.0","0.0","0.0","0.0","0.0","0.0","0.0","0.0","0.0","0.0","0.0","0.0","0.0","0.0","0.5","0.0","0.0","0.0","0.0","0.0","0.0","0.0","0.0","0.0","0.0","0.0","0.0","0.0","0.0","0.0","0.0","0.0","0.0","0.0","0.0","0.0","0.5","0.0","0.0","0.0","0.0","0.0","0.0","0.0","0.0","0.0","0.0","0.0","0.0","0.0","0.0","0.0","0.0","0.0","0.0","0.0","0.0","0.0","0.0","0.0","0.0","0.0","323.0","31.0","712500.0","6.52","","","","1.0"
"3540","GeTe","GeTe","0.0","0.0","0.0","0.0","0.0","0.0","0.0","0.0","0.0","0.0","0.0","0.0","0.0","0.0","0.0","0.0","0.0","0.5","0.0","0.0","0.0","0.0","0.0","0.0","0.0","0.0","0.0","0.0","0.0","0.0","0.0","0.0","0.0","0.0","0.0","0.0","0.0","0.0","0.0","0.5","0.0","0.0","0.0","0.0","0.0","0.0","0.0","0.0","0.0","0.0","0.0","0.0","0.0","0.0","0.0","0.0","0.0","0.0","0.0","0.0","0.0","0.0","0.0","0.0","0.0","373.0","43.0","591071.0","6.1","","","","1.0"
"3541","GeTe","GeTe","0.0","0.0","0.0","0.0","0.0","0.0","0.0","0.0","0.0","0.0","0.0","0.0","0.0","0.0","0.0","0.0","0.0","0.5","0.0","0.0","0.0","0.0","0.0","0.0","0.0","0.0","0.0","0.0","0.0","0.0","0.0","0.0","0.0","0.0","0.0","0.0","0.0","0.0","0.0","0.5","0.0","0.0","0.0","0.0","0.0","0.0","0.0","0.0","0.0","0.0","0.0","0.0","0.0","0.0","0.0","0.0","0.0","0.0","0.0","0.0","0.0","0.0","0.0","0.0","0.0","473.0","62.0","425000.0","5.09","","","","1.0"
"3542","GeTe","GeTe","0.0","0.0","0.0","0.0","0.0","0.0","0.0","0.0","0.0","0.0","0.0","0.0","0.0","0.0","0.0","0.0","0.0","0.5","0.0","0.0","0.0","0.0","0.0","0.0","0.0","0.0","0.0","0.0","0.0","0.0","0.0","0.0","0.0","0.0","0.0","0.0","0.0","0.0","0.0","0.5","0.0","0.0","0.0","0.0","0.0","0.0","0.0","0.0","0.0","0.0","0.0","0.0","0.0","0.0","0.0","0.0","0.0","0.0","0.0","0.0","0.0","0.0","0.0","0.0","0.0","573.0","96.0","294600.0","4.13","","","","1.0"
"3543","GeTe","GeTe","0.0","0.0","0.0","0.0","0.0","0.0","0.0","0.0","0.0","0.0","0.0","0.0","0.0","0.0","0.0","0.0","0.0","0.5","0.0","0.0","0.0","0.0","0.0","0.0","0.0","0.0","0.0","0.0","0.0","0.0","0.0","0.0","0.0","0.0","0.0","0.0","0.0","0.0","0.0","0.5","0.0","0.0","0.0","0.0","0.0","0.0","0.0","0.0","0.0","0.0","0.0","0.0","0.0","0.0","0.0","0.0","0.0","0.0","0.0","0.0","0.0","0.0","0.0","0.0","0.0","673.0","135.0","227300.0","3.27","","","","1.0"
"3544","GeTe","GeTe","0.0","0.0","0.0","0.0","0.0","0.0","0.0","0.0","0.0","0.0","0.0","0.0","0.0","0.0","0.0","0.0","0.0","0.5","0.0","0.0","0.0","0.0","0.0","0.0","0.0","0.0","0.0","0.0","0.0","0.0","0.0","0.0","0.0","0.0","0.0","0.0","0.0","0.0","0.0","0.5","0.0","0.0","0.0","0.0","0.0","0.0","0.0","0.0","0.0","0.0","0.0","0.0","0.0","0.0","0.0","0.0","0.0","0.0","0.0","0.0","0.0","0.0","0.0","0.0","0.0","773.0","159.0","185500.0","3.03","","","","1.0"
"3545","GeTe","GeTe","0.0","0.0","0.0","0.0","0.0","0.0","0.0","0.0","0.0","0.0","0.0","0.0","0.0","0.0","0.0","0.0","0.0","0.5","0.0","0.0","0.0","0.0","0.0","0.0","0.0","0.0","0.0","0.0","0.0","0.0","0.0","0.0","0.0","0.0","0.0","0.0","0.0","0.0","0.0","0.5","0.0","0.0","0.0","0.0","0.0","0.0","0.0","0.0","0.0","0.0","0.0","0.0","0.0","0.0","0.0","0.0","0.0","0.0","0.0","0.0","0.0","0.0","0.0","0.0","0.0","823.0","159.0","169643.0","2.96","","","","1.0"
"3546","Sb0.05Ge0.95Te","Sb0.05Ge0.95Te","0.0","0.0","0.0","0.0","0.0","0.0","0.0","0.0","0.0","0.0","0.0","0.0","0.0","0.0","0.0","0.0","0.0","0.5","0.0","0.0","0.0","0.0","0.0","0.0","0.0","0.0","0.0","0.0","0.0","0.0","0.0","0.0","0.0","0.0","0.0","0.0","0.0","0.0","0.0","0.475","0.0","0.0","0.0","0.0","0.0","0.025","0.0","0.0","0.0","0.0","0.0","0.0","0.0","0.0","0.0","0.0","0.0","0.0","0.0","0.0","0.0","0.0","0.0","0.0","0.0","323.0","67.0","319444.0","3.69","","","","1.0"
"3547","Sb0.05Ge0.95Te","Sb0.05Ge0.95Te","0.0","0.0","0.0","0.0","0.0","0.0","0.0","0.0","0.0","0.0","0.0","0.0","0.0","0.0","0.0","0.0","0.0","0.5","0.0","0.0","0.0","0.0","0.0","0.0","0.0","0.0","0.0","0.0","0.0","0.0","0.0","0.0","0.0","0.0","0.0","0.0","0.0","0.0","0.0","0.475","0.0","0.0","0.0","0.0","0.0","0.025","0.0","0.0","0.0","0.0","0.0","0.0","0.0","0.0","0.0","0.0","0.0","0.0","0.0","0.0","0.0","0.0","0.0","0.0","0.0","373.0","81.0","269725.0","3.49","","","","1.0"
"3548","Sb0.05Ge0.95Te","Sb0.05Ge0.95Te","0.0","0.0","0.0","0.0","0.0","0.0","0.0","0.0","0.0","0.0","0.0","0.0","0.0","0.0","0.0","0.0","0.0","0.5","0.0","0.0","0.0","0.0","0.0","0.0","0.0","0.0","0.0","0.0","0.0","0.0","0.0","0.0","0.0","0.0","0.0","0.0","0.0","0.0","0.0","0.475","0.0","0.0","0.0","0.0","0.0","0.025","0.0","0.0","0.0","0.0","0.0","0.0","0.0","0.0","0.0","0.0","0.0","0.0","0.0","0.0","0.0","0.0","0.0","0.0","0.0","473.0","121.0","189908.0","2.84","","","","1.0"
"3549","Sb0.05Ge0.95Te","Sb0.05Ge0.95Te","0.0","0.0","0.0","0.0","0.0","0.0","0.0","0.0","0.0","0.0","0.0","0.0","0.0","0.0","0.0","0.0","0.0","0.5","0.0","0.0","0.0","0.0","0.0","0.0","0.0","0.0","0.0","0.0","0.0","0.0","0.0","0.0","0.0","0.0","0.0","0.0","0.0","0.0","0.0","0.475","0.0","0.0","0.0","0.0","0.0","0.025","0.0","0.0","0.0","0.0","0.0","0.0","0.0","0.0","0.0","0.0","0.0","0.0","0.0","0.0","0.0","0.0","0.0","0.0","0.0","573.0","156.0","136488.0","2.38","","","","1.0"
"3550","Sb0.05Ge0.95Te","Sb0.05Ge0.95Te","0.0","0.0","0.0","0.0","0.0","0.0","0.0","0.0","0.0","0.0","0.0","0.0","0.0","0.0","0.0","0.0","0.0","0.5","0.0","0.0","0.0","0.0","0.0","0.0","0.0","0.0","0.0","0.0","0.0","0.0","0.0","0.0","0.0","0.0","0.0","0.0","0.0","0.0","0.0","0.475","0.0","0.0","0.0","0.0","0.0","0.025","0.0","0.0","0.0","0.0","0.0","0.0","0.0","0.0","0.0","0.0","0.0","0.0","0.0","0.0","0.0","0.0","0.0","0.0","0.0","673.0","190.0","118349.0","2.22","","","","1.0"
"3551","Sb0.05Ge0.95Te","Sb0.05Ge0.95Te","0.0","0.0","0.0","0.0","0.0","0.0","0.0","0.0","0.0","0.0","0.0","0.0","0.0","0.0","0.0","0.0","0.0","0.5","0.0","0.0","0.0","0.0","0.0","0.0","0.0","0.0","0.0","0.0","0.0","0.0","0.0","0.0","0.0","0.0","0.0","0.0","0.0","0.0","0.0","0.475","0.0","0.0","0.0","0.0","0.0","0.025","0.0","0.0","0.0","0.0","0.0","0.0","0.0","0.0","0.0","0.0","0.0","0.0","0.0","0.0","0.0","0.0","0.0","0.0","0.0","773.0","209.0","90826.0","1.95","","","","1.0"
"3552","Sb0.05Ge0.95Te","Sb0.05Ge0.95Te","0.0","0.0","0.0","0.0","0.0","0.0","0.0","0.0","0.0","0.0","0.0","0.0","0.0","0.0","0.0","0.0","0.0","0.5","0.0","0.0","0.0","0.0","0.0","0.0","0.0","0.0","0.0","0.0","0.0","0.0","0.0","0.0","0.0","0.0","0.0","0.0","0.0","0.0","0.0","0.475","0.0","0.0","0.0","0.0","0.0","0.025","0.0","0.0","0.0","0.0","0.0","0.0","0.0","0.0","0.0","0.0","0.0","0.0","0.0","0.0","0.0","0.0","0.0","0.0","0.0","823.0","207.0","93578.0","1.98","","","","1.0"
"3553","Sb0.15Ge0.85Te","Sb0.15Ge0.85Te","0.0","0.0","0.0","0.0","0.0","0.0","0.0","0.0","0.0","0.0","0.0","0.0","0.0","0.0","0.0","0.0","0.0","0.5","0.0","0.0","0.0","0.0","0.0","0.0","0.0","0.0","0.0","0.0","0.0","0.0","0.0","0.0","0.0","0.0","0.0","0.0","0.0","0.0","0.0","0.425","0.0","0.0","0.0","0.0","0.0","0.075","0.0","0.0","0.0","0.0","0.0","0.0","0.0","0.0","0.0","0.0","0.0","0.0","0.0","0.0","0.0","0.0","0.0","0.0","0.0","323.0","159.0","22018.0","1.2","","","","1.0"
"3554","Sb0.15Ge0.85Te","Sb0.15Ge0.85Te","0.0","0.0","0.0","0.0","0.0","0.0","0.0","0.0","0.0","0.0","0.0","0.0","0.0","0.0","0.0","0.0","0.0","0.5","0.0","0.0","0.0","0.0","0.0","0.0","0.0","0.0","0.0","0.0","0.0","0.0","0.0","0.0","0.0","0.0","0.0","0.0","0.0","0.0","0.0","0.425","0.0","0.0","0.0","0.0","0.0","0.075","0.0","0.0","0.0","0.0","0.0","0.0","0.0","0.0","0.0","0.0","0.0","0.0","0.0","0.0","0.0","0.0","0.0","0.0","0.0","373.0","186.0","20642.0","1.26","","","","1.0"
"3555","Sb0.15Ge0.85Te","Sb0.15Ge0.85Te","0.0","0.0","0.0","0.0","0.0","0.0","0.0","0.0","0.0","0.0","0.0","0.0","0.0","0.0","0.0","0.0","0.0","0.5","0.0","0.0","0.0","0.0","0.0","0.0","0.0","0.0","0.0","0.0","0.0","0.0","0.0","0.0","0.0","0.0","0.0","0.0","0.0","0.0","0.0","0.425","0.0","0.0","0.0","0.0","0.0","0.075","0.0","0.0","0.0","0.0","0.0","0.0","0.0","0.0","0.0","0.0","0.0","0.0","0.0","0.0","0.0","0.0","0.0","0.0","0.0","473.0","223.0","19266.0","1.22","","","","1.0"
"3556","Sb0.15Ge0.85Te","Sb0.15Ge0.85Te","0.0","0.0","0.0","0.0","0.0","0.0","0.0","0.0","0.0","0.0","0.0","0.0","0.0","0.0","0.0","0.0","0.0","0.5","0.0","0.0","0.0","0.0","0.0","0.0","0.0","0.0","0.0","0.0","0.0","0.0","0.0","0.0","0.0","0.0","0.0","0.0","0.0","0.0","0.0","0.425","0.0","0.0","0.0","0.0","0.0","0.075","0.0","0.0","0.0","0.0","0.0","0.0","0.0","0.0","0.0","0.0","0.0","0.0","0.0","0.0","0.0","0.0","0.0","0.0","0.0","573.0","238.0","28349.0","1.31","","","","1.0"
"3557","Sb0.15Ge0.85Te","Sb0.15Ge0.85Te","0.0","0.0","0.0","0.0","0.0","0.0","0.0","0.0","0.0","0.0","0.0","0.0","0.0","0.0","0.0","0.0","0.0","0.5","0.0","0.0","0.0","0.0","0.0","0.0","0.0","0.0","0.0","0.0","0.0","0.0","0.0","0.0","0.0","0.0","0.0","0.0","0.0","0.0","0.0","0.425","0.0","0.0","0.0","0.0","0.0","0.075","0.0","0.0","0.0","0.0","0.0","0.0","0.0","0.0","0.0","0.0","0.0","0.0","0.0","0.0","0.0","0.0","0.0","0.0","0.0","673.0","247.0","40750.0","1.51","","","","1.0"
"3558","Sb0.15Ge0.85Te","Sb0.15Ge0.85Te","0.0","0.0","0.0","0.0","0.0","0.0","0.0","0.0","0.0","0.0","0.0","0.0","0.0","0.0","0.0","0.0","0.0","0.5","0.0","0.0","0.0","0.0","0.0","0.0","0.0","0.0","0.0","0.0","0.0","0.0","0.0","0.0","0.0","0.0","0.0","0.0","0.0","0.0","0.0","0.425","0.0","0.0","0.0","0.0","0.0","0.075","0.0","0.0","0.0","0.0","0.0","0.0","0.0","0.0","0.0","0.0","0.0","0.0","0.0","0.0","0.0","0.0","0.0","0.0","0.0","773.0","265.0","42110.0","1.47","","","","1.0"
"3559","Sb0.15Ge0.85Te","Sb0.15Ge0.85Te","0.0","0.0","0.0","0.0","0.0","0.0","0.0","0.0","0.0","0.0","0.0","0.0","0.0","0.0","0.0","0.0","0.0","0.5","0.0","0.0","0.0","0.0","0.0","0.0","0.0","0.0","0.0","0.0","0.0","0.0","0.0","0.0","0.0","0.0","0.0","0.0","0.0","0.0","0.0","0.425","0.0","0.0","0.0","0.0","0.0","0.075","0.0","0.0","0.0","0.0","0.0","0.0","0.0","0.0","0.0","0.0","0.0","0.0","0.0","0.0","0.0","0.0","0.0","0.0","0.0","823.0","257.0","46300.0","1.58","","","","1.0"
"3560","Sb0.1Ge0.9Te","Sb0.1Ge0.9Te","0.0","0.0","0.0","0.0","0.0","0.0","0.0","0.0","0.0","0.0","0.0","0.0","0.0","0.0","0.0","0.0","0.0","0.5","0.0","0.0","0.0","0.0","0.0","0.0","0.0","0.0","0.0","0.0","0.0","0.0","0.0","0.0","0.0","0.0","0.0","0.0","0.0","0.0","0.0","0.45","0.0","0.0","0.0","0.0","0.0","0.05","0.0","0.0","0.0","0.0","0.0","0.0","0.0","0.0","0.0","0.0","0.0","0.0","0.0","0.0","0.0","0.0","0.0","0.0","0.0","323.0","139.0","63300.0","1.56","","","","1.0"
"3561","Sb0.1Ge0.9Te","Sb0.1Ge0.9Te","0.0","0.0","0.0","0.0","0.0","0.0","0.0","0.0","0.0","0.0","0.0","0.0","0.0","0.0","0.0","0.0","0.0","0.5","0.0","0.0","0.0","0.0","0.0","0.0","0.0","0.0","0.0","0.0","0.0","0.0","0.0","0.0","0.0","0.0","0.0","0.0","0.0","0.0","0.0","0.45","0.0","0.0","0.0","0.0","0.0","0.05","0.0","0.0","0.0","0.0","0.0","0.0","0.0","0.0","0.0","0.0","0.0","0.0","0.0","0.0","0.0","0.0","0.0","0.0","0.0","373.0","171.0","55050.0","1.58","","","","1.0"
"3562","Sb0.1Ge0.9Te","Sb0.1Ge0.9Te","0.0","0.0","0.0","0.0","0.0","0.0","0.0","0.0","0.0","0.0","0.0","0.0","0.0","0.0","0.0","0.0","0.0","0.5","0.0","0.0","0.0","0.0","0.0","0.0","0.0","0.0","0.0","0.0","0.0","0.0","0.0","0.0","0.0","0.0","0.0","0.0","0.0","0.0","0.0","0.45","0.0","0.0","0.0","0.0","0.0","0.05","0.0","0.0","0.0","0.0","0.0","0.0","0.0","0.0","0.0","0.0","0.0","0.0","0.0","0.0","0.0","0.0","0.0","0.0","0.0","473.0","214.0","46789.0","1.47","","","","1.0"
"3563","Sb0.1Ge0.9Te","Sb0.1Ge0.9Te","0.0","0.0","0.0","0.0","0.0","0.0","0.0","0.0","0.0","0.0","0.0","0.0","0.0","0.0","0.0","0.0","0.0","0.5","0.0","0.0","0.0","0.0","0.0","0.0","0.0","0.0","0.0","0.0","0.0","0.0","0.0","0.0","0.0","0.0","0.0","0.0","0.0","0.0","0.0","0.45","0.0","0.0","0.0","0.0","0.0","0.05","0.0","0.0","0.0","0.0","0.0","0.0","0.0","0.0","0.0","0.0","0.0","0.0","0.0","0.0","0.0","0.0","0.0","0.0","0.0","573.0","221.0","55046.0","1.46","","","","1.0"
"3564","Sb0.1Ge0.9Te","Sb0.1Ge0.9Te","0.0","0.0","0.0","0.0","0.0","0.0","0.0","0.0","0.0","0.0","0.0","0.0","0.0","0.0","0.0","0.0","0.0","0.5","0.0","0.0","0.0","0.0","0.0","0.0","0.0","0.0","0.0","0.0","0.0","0.0","0.0","0.0","0.0","0.0","0.0","0.0","0.0","0.0","0.0","0.45","0.0","0.0","0.0","0.0","0.0","0.05","0.0","0.0","0.0","0.0","0.0","0.0","0.0","0.0","0.0","0.0","0.0","0.0","0.0","0.0","0.0","0.0","0.0","0.0","0.0","673.0","240.0","60550.0","1.45","","","","1.0"
"3565","Sb0.1Ge0.9Te","Sb0.1Ge0.9Te","0.0","0.0","0.0","0.0","0.0","0.0","0.0","0.0","0.0","0.0","0.0","0.0","0.0","0.0","0.0","0.0","0.0","0.5","0.0","0.0","0.0","0.0","0.0","0.0","0.0","0.0","0.0","0.0","0.0","0.0","0.0","0.0","0.0","0.0","0.0","0.0","0.0","0.0","0.0","0.45","0.0","0.0","0.0","0.0","0.0","0.05","0.0","0.0","0.0","0.0","0.0","0.0","0.0","0.0","0.0","0.0","0.0","0.0","0.0","0.0","0.0","0.0","0.0","0.0","0.0","773.0","241.0","57798.0","1.55","","","","1.0"
"3566","Sb0.1Ge0.9Te","Sb0.1Ge0.9Te","0.0","0.0","0.0","0.0","0.0","0.0","0.0","0.0","0.0","0.0","0.0","0.0","0.0","0.0","0.0","0.0","0.0","0.5","0.0","0.0","0.0","0.0","0.0","0.0","0.0","0.0","0.0","0.0","0.0","0.0","0.0","0.0","0.0","0.0","0.0","0.0","0.0","0.0","0.0","0.45","0.0","0.0","0.0","0.0","0.0","0.05","0.0","0.0","0.0","0.0","0.0","0.0","0.0","0.0","0.0","0.0","0.0","0.0","0.0","0.0","0.0","0.0","0.0","0.0","0.0","823.0","236.0","60550.0","1.65","","","","1.0"
"3567","Bi0.42Sb1.58Te3","Bi0.42Sb1.58Te3","0.0","0.0","0.0","0.0","0.0","0.0","0.0","0.0","0.0","0.0","0.0","0.0","0.0","0.0","0.0","0.0","0.0","0.6","0.0","0.0","0.0","0.0","0.0","0.0","0.0","0.0","0.0","0.0","0.0","0.0","0.0","0.0","0.0","0.0","0.0","0.0","0.0","0.0","0.0","0.0","0.0","0.0","0.0","0.0","0.0","0.316","0.08399999999999999","0.0","0.0","0.0","0.0","0.0","0.0","0.0","0.0","0.0","0.0","0.0","0.0","0.0","0.0","0.0","0.0","0.0","0.0","323.0","225.0","51064.0","0.93","","","","0.9999999999999999"
"3568","Bi0.42Sb1.58Te3","Bi0.42Sb1.58Te3","0.0","0.0","0.0","0.0","0.0","0.0","0.0","0.0","0.0","0.0","0.0","0.0","0.0","0.0","0.0","0.0","0.0","0.6","0.0","0.0","0.0","0.0","0.0","0.0","0.0","0.0","0.0","0.0","0.0","0.0","0.0","0.0","0.0","0.0","0.0","0.0","0.0","0.0","0.0","0.0","0.0","0.0","0.0","0.0","0.0","0.316","0.08399999999999999","0.0","0.0","0.0","0.0","0.0","0.0","0.0","0.0","0.0","0.0","0.0","0.0","0.0","0.0","0.0","0.0","0.0","0.0","373.0","240.0","38600.0","0.92","","","","0.9999999999999999"
"3569","Bi0.42Sb1.58Te3","Bi0.42Sb1.58Te3","0.0","0.0","0.0","0.0","0.0","0.0","0.0","0.0","0.0","0.0","0.0","0.0","0.0","0.0","0.0","0.0","0.0","0.6","0.0","0.0","0.0","0.0","0.0","0.0","0.0","0.0","0.0","0.0","0.0","0.0","0.0","0.0","0.0","0.0","0.0","0.0","0.0","0.0","0.0","0.0","0.0","0.0","0.0","0.0","0.0","0.316","0.08399999999999999","0.0","0.0","0.0","0.0","0.0","0.0","0.0","0.0","0.0","0.0","0.0","0.0","0.0","0.0","0.0","0.0","0.0","0.0","423.0","236.0","31915.0","0.97","","","","0.9999999999999999"
"3570","Bi0.42Sb1.58Te3","Bi0.42Sb1.58Te3","0.0","0.0","0.0","0.0","0.0","0.0","0.0","0.0","0.0","0.0","0.0","0.0","0.0","0.0","0.0","0.0","0.0","0.6","0.0","0.0","0.0","0.0","0.0","0.0","0.0","0.0","0.0","0.0","0.0","0.0","0.0","0.0","0.0","0.0","0.0","0.0","0.0","0.0","0.0","0.0","0.0","0.0","0.0","0.0","0.0","0.316","0.08399999999999999","0.0","0.0","0.0","0.0","0.0","0.0","0.0","0.0","0.0","0.0","0.0","0.0","0.0","0.0","0.0","0.0","0.0","0.0","473.0","218.0","27930.0","1.12","","","","0.9999999999999999"
"3571","Bi0.42Sb1.58Te3","Bi0.42Sb1.58Te3","0.0","0.0","0.0","0.0","0.0","0.0","0.0","0.0","0.0","0.0","0.0","0.0","0.0","0.0","0.0","0.0","0.0","0.6","0.0","0.0","0.0","0.0","0.0","0.0","0.0","0.0","0.0","0.0","0.0","0.0","0.0","0.0","0.0","0.0","0.0","0.0","0.0","0.0","0.0","0.0","0.0","0.0","0.0","0.0","0.0","0.316","0.08399999999999999","0.0","0.0","0.0","0.0","0.0","0.0","0.0","0.0","0.0","0.0","0.0","0.0","0.0","0.0","0.0","0.0","0.0","0.0","523.0","189.0","26064.0","1.32","","","","0.9999999999999999"
"3572","Bi0.42Sb1.58Te3","Bi0.42Sb1.58Te3","0.0","0.0","0.0","0.0","0.0","0.0","0.0","0.0","0.0","0.0","0.0","0.0","0.0","0.0","0.0","0.0","0.0","0.6","0.0","0.0","0.0","0.0","0.0","0.0","0.0","0.0","0.0","0.0","0.0","0.0","0.0","0.0","0.0","0.0","0.0","0.0","0.0","0.0","0.0","0.0","0.0","0.0","0.0","0.0","0.0","0.316","0.08399999999999999","0.0","0.0","0.0","0.0","0.0","0.0","0.0","0.0","0.0","0.0","0.0","0.0","0.0","0.0","0.0","0.0","0.0","0.0","573.0","155.0","26064.0","1.55","","","","0.9999999999999999"
"3573","Pb0.96Tl0.02Na0.02Te","Pb0.96Tl0.02Na0.02Te","0.0","0.01","0.0","0.0","0.0","0.0","0.0","0.0","0.0","0.0","0.0","0.0","0.0","0.0","0.0","0.0","0.0","0.5","0.0","0.0","0.0","0.0","0.0","0.0","0.0","0.0","0.0","0.0","0.0","0.0","0.0","0.0","0.0","0.0","0.0","0.0","0.0","0.0","0.48","0.0","0.0","0.0","0.0","0.0","0.01","0.0","0.0","0.0","0.0","0.0","0.0","0.0","0.0","0.0","0.0","0.0","0.0","0.0","0.0","0.0","0.0","0.0","0.0","0.0","0.0","301.0","120.0","102249.0","2.16","","","","1.0"
"3574","Pb0.96Tl0.02Na0.02Te","Pb0.96Tl0.02Na0.02Te","0.0","0.01","0.0","0.0","0.0","0.0","0.0","0.0","0.0","0.0","0.0","0.0","0.0","0.0","0.0","0.0","0.0","0.5","0.0","0.0","0.0","0.0","0.0","0.0","0.0","0.0","0.0","0.0","0.0","0.0","0.0","0.0","0.0","0.0","0.0","0.0","0.0","0.0","0.48","0.0","0.0","0.0","0.0","0.0","0.01","0.0","0.0","0.0","0.0","0.0","0.0","0.0","0.0","0.0","0.0","0.0","0.0","0.0","0.0","0.0","0.0","0.0","0.0","0.0","0.0","397.0","151.0","79763.0","1.8","","","","1.0"
