Repository: anilkunwar/thermoelectrics

# Machine learning assisted design of thermoelectrics

a. Machine Learning

# Fetching the upto date data of thermoelectricity (Informatics)

# Featurization:

The computer code to convert the multicomponent chemical formula and temperature row into composition-temperature feature vector
Binary alloys/compunds with upload from json files
Multicomponent alloys/compunds with upload from json files

# Informatics approach to classify p-type and n-type thermoelectric materials

Basic Illustrative Tutorials
Querying the Abstracts on the Materials Science, Applied Physics and Condensed Matter Physics on Keyterms Specific to Thermoelectrics
NER analysis for material type classification

File: machine_learning/vae_regression/latent_space_exploration/thermoelectric_materials.csv (part 49 of 71)
"","Formula","modformula","In","Tl","La","Sr","Mn","Ni","Ru","Pd","Hf","Cs","Sc","Co","Si","Fe","Li","Cl","Yb","Te","N","Ti","Cd","Zr","Y","Ga","Cr","Pr","Tm","Br","Ca","Mg","Rb","Au","Nd","Ce","Ho","I","Ba","Se","Pb","Ge","Gd","Tb","Dy","Cu","Na","Sb","Bi","P","As","Sm","Zn","Al","Sn","Ag","Nb","Mo","V","S","K","Lu","O","Eu","Ta","B","Er","temperature(K)","seebeck_coefficient(μV/K)","electrical_conductivity(S/m)","thermal_conductivity(W/mK)","power_factor(W/mK2)","ZT","reference","sum_elements"
"3575","Pb0.96Tl0.02Na0.02Te","Pb0.96Tl0.02Na0.02Te","0.0","0.01","0.0","0.0","0.0","0.0","0.0","0.0","0.0","0.0","0.0","0.0","0.0","0.0","0.0","0.0","0.0","0.5","0.0","0.0","0.0","0.0","0.0","0.0","0.0","0.0","0.0","0.0","0.0","0.0","0.0","0.0","0.0","0.0","0.0","0.0","0.0","0.0","0.48","0.0","0.0","0.0","0.0","0.0","0.01","0.0","0.0","0.0","0.0","0.0","0.0","0.0","0.0","0.0","0.0","0.0","0.0","0.0","0.0","0.0","0.0","0.0","0.0","0.0","0.0","497.0","190.0","58640.0","1.46","","","","1.0"
"3576","Pb0.96Tl0.02Na0.02Te","Pb0.96Tl0.02Na0.02Te","0.0","0.01","0.0","0.0","0.0","0.0","0.0","0.0","0.0","0.0","0.0","0.0","0.0","0.0","0.0","0.0","0.0","0.5","0.0","0.0","0.0","0.0","0.0","0.0","0.0","0.0","0.0","0.0","0.0","0.0","0.0","0.0","0.0","0.0","0.0","0.0","0.0","0.0","0.48","0.0","0.0","0.0","0.0","0.0","0.01","0.0","0.0","0.0","0.0","0.0","0.0","0.0","0.0","0.0","0.0","0.0","0.0","0.0","0.0","0.0","0.0","0.0","0.0","0.0","0.0","597.0","221.0","45914.0","1.15","","","","1.0"
"3577","Pb0.96Tl0.02Na0.02Te","Pb0.96Tl0.02Na0.02Te","0.0","0.01","0.0","0.0","0.0","0.0","0.0","0.0","0.0","0.0","0.0","0.0","0.0","0.0","0.0","0.0","0.0","0.5","0.0","0.0","0.0","0.0","0.0","0.0","0.0","0.0","0.0","0.0","0.0","0.0","0.0","0.0","0.0","0.0","0.0","0.0","0.0","0.0","0.48","0.0","0.0","0.0","0.0","0.0","0.01","0.0","0.0","0.0","0.0","0.0","0.0","0.0","0.0","0.0","0.0","0.0","0.0","0.0","0.0","0.0","0.0","0.0","0.0","0.0","0.0","696.0","237.0","38860.0","0.94","","","","1.0"
"3578","Pb0.96Tl0.02Na0.02Te","Pb0.96Tl0.02Na0.02Te","0.0","0.01","0.0","0.0","0.0","0.0","0.0","0.0","0.0","0.0","0.0","0.0","0.0","0.0","0.0","0.0","0.0","0.5","0.0","0.0","0.0","0.0","0.0","0.0","0.0","0.0","0.0","0.0","0.0","0.0","0.0","0.0","0.0","0.0","0.0","0.0","0.0","0.0","0.48","0.0","0.0","0.0","0.0","0.0","0.01","0.0","0.0","0.0","0.0","0.0","0.0","0.0","0.0","0.0","0.0","0.0","0.0","0.0","0.0","0.0","0.0","0.0","0.0","0.0","0.0","798.0","245.0","34006.0","0.8","","","","1.0"
"3579","Pb0.97Tl0.015Na0.015Te","Pb0.97Tl0.015Na0.015Te","0.0","0.0075","0.0","0.0","0.0","0.0","0.0","0.0","0.0","0.0","0.0","0.0","0.0","0.0","0.0","0.0","0.0","0.5","0.0","0.0","0.0","0.0","0.0","0.0","0.0","0.0","0.0","0.0","0.0","0.0","0.0","0.0","0.0","0.0","0.0","0.0","0.0","0.0","0.485","0.0","0.0","0.0","0.0","0.0","0.0075","0.0","0.0","0.0","0.0","0.0","0.0","0.0","0.0","0.0","0.0","0.0","0.0","0.0","0.0","0.0","0.0","0.0","0.0","0.0","0.0","301.0","119.0","95296.0","2.14","","","","0.9999999999999999"
"3580","Pb0.97Tl0.015Na0.015Te","Pb0.97Tl0.015Na0.015Te","0.0","0.0075","0.0","0.0","0.0","0.0","0.0","0.0","0.0","0.0","0.0","0.0","0.0","0.0","0.0","0.0","0.0","0.5","0.0","0.0","0.0","0.0","0.0","0.0","0.0","0.0","0.0","0.0","0.0","0.0","0.0","0.0","0.0","0.0","0.0","0.0","0.0","0.0","0.485","0.0","0.0","0.0","0.0","0.0","0.0075","0.0","0.0","0.0","0.0","0.0","0.0","0.0","0.0","0.0","0.0","0.0","0.0","0.0","0.0","0.0","0.0","0.0","0.0","0.0","0.0","397.0","152.0","74339.0","1.77","","","","0.9999999999999999"
"3581","Pb0.97Tl0.015Na0.015Te","Pb0.97Tl0.015Na0.015Te","0.0","0.0075","0.0","0.0","0.0","0.0","0.0","0.0","0.0","0.0","0.0","0.0","0.0","0.0","0.0","0.0","0.0","0.5","0.0","0.0","0.0","0.0","0.0","0.0","0.0","0.0","0.0","0.0","0.0","0.0","0.0","0.0","0.0","0.0","0.0","0.0","0.0","0.0","0.485","0.0","0.0","0.0","0.0","0.0","0.0075","0.0","0.0","0.0","0.0","0.0","0.0","0.0","0.0","0.0","0.0","0.0","0.0","0.0","0.0","0.0","0.0","0.0","0.0","0.0","0.0","497.0","193.0","54450.0","1.41","","","","0.9999999999999999"
"3582","Pb0.97Tl0.015Na0.015Te","Pb0.97Tl0.015Na0.015Te","0.0","0.0075","0.0","0.0","0.0","0.0","0.0","0.0","0.0","0.0","0.0","0.0","0.0","0.0","0.0","0.0","0.0","0.5","0.0","0.0","0.0","0.0","0.0","0.0","0.0","0.0","0.0","0.0","0.0","0.0","0.0","0.0","0.0","0.0","0.0","0.0","0.0","0.0","0.485","0.0","0.0","0.0","0.0","0.0","0.0075","0.0","0.0","0.0","0.0","0.0","0.0","0.0","0.0","0.0","0.0","0.0","0.0","0.0","0.0","0.0","0.0","0.0","0.0","0.0","0.0","597.0","223.0","42792.0","1.14","","","","0.9999999999999999"
"3583","Pb0.97Tl0.015Na0.015Te","Pb0.97Tl0.015Na0.015Te","0.0","0.0075","0.0","0.0","0.0","0.0","0.0","0.0","0.0","0.0","0.0","0.0","0.0","0.0","0.0","0.0","0.0","0.5","0.0","0.0","0.0","0.0","0.0","0.0","0.0","0.0","0.0","0.0","0.0","0.0","0.0","0.0","0.0","0.0","0.0","0.0","0.0","0.0","0.485","0.0","0.0","0.0","0.0","0.0","0.0075","0.0","0.0","0.0","0.0","0.0","0.0","0.0","0.0","0.0","0.0","0.0","0.0","0.0","0.0","0.0","0.0","0.0","0.0","0.0","0.0","696.0","239.0","35684.0","0.93","","","","0.9999999999999999"
"3584","Pb0.97Tl0.015Na0.015Te","Pb0.97Tl0.015Na0.015Te","0.0","0.0075","0.0","0.0","0.0","0.0","0.0","0.0","0.0","0.0","0.0","0.0","0.0","0.0","0.0","0.0","0.0","0.5","0.0","0.0","0.0","0.0","0.0","0.0","0.0","0.0","0.0","0.0","0.0","0.0","0.0","0.0","0.0","0.0","0.0","0.0","0.0","0.0","0.485","0.0","0.0","0.0","0.0","0.0","0.0075","0.0","0.0","0.0","0.0","0.0","0.0","0.0","0.0","0.0","0.0","0.0","0.0","0.0","0.0","0.0","0.0","0.0","0.0","0.0","0.0","798.0","247.0","31811.0","0.81","","","","0.9999999999999999"
"3585","Pb0.9825Tl0.0075Na0.01Te","Pb0.9825Tl0.0075Na0.01Te","0.0","0.00375","0.0","0.0","0.0","0.0","0.0","0.0","0.0","0.0","0.0","0.0","0.0","0.0","0.0","0.0","0.0","0.5","0.0","0.0","0.0","0.0","0.0","0.0","0.0","0.0","0.0","0.0","0.0","0.0","0.0","0.0","0.0","0.0","0.0","0.0","0.0","0.0","0.49125","0.0","0.0","0.0","0.0","0.0","0.005","0.0","0.0","0.0","0.0","0.0","0.0","0.0","0.0","0.0","0.0","0.0","0.0","0.0","0.0","0.0","0.0","0.0","0.0","0.0","0.0","301.0","106.0","108496.0","2.52","","","","1.0"
"3586","Pb0.9825Tl0.0075Na0.01Te","Pb0.9825Tl0.0075Na0.01Te","0.0","0.00375","0.0","0.0","0.0","0.0","0.0","0.0","0.0","0.0","0.0","0.0","0.0","0.0","0.0","0.0","0.0","0.5","0.0","0.0","0.0","0.0","0.0","0.0","0.0","0.0","0.0","0.0","0.0","0.0","0.0","0.0","0.0","0.0","0.0","0.0","0.0","0.0","0.49125","0.0","0.0","0.0","0.0","0.0","0.005","0.0","0.0","0.0","0.0","0.0","0.0","0.0","0.0","0.0","0.0","0.0","0.0","0.0","0.0","0.0","0.0","0.0","0.0","0.0","0.0","397.0","147.0","85267.0","2.06","","","","1.0"
"3587","Pb0.9825Tl0.0075Na0.01Te","Pb0.9825Tl0.0075Na0.01Te","0.0","0.00375","0.0","0.0","0.0","0.0","0.0","0.0","0.0","0.0","0.0","0.0","0.0","0.0","0.0","0.0","0.0","0.5","0.0","0.0","0.0","0.0","0.0","0.0","0.0","0.0","0.0","0.0","0.0","0.0","0.0","0.0","0.0","0.0","0.0","0.0","0.0","0.0","0.49125","0.0","0.0","0.0","0.0","0.0","0.005","0.0","0.0","0.0","0.0","0.0","0.0","0.0","0.0","0.0","0.0","0.0","0.0","0.0","0.0","0.0","0.0","0.0","0.0","0.0","0.0","497.0","195.0","60854.0","1.61","","","","1.0"
"3588","Pb0.9825Tl0.0075Na0.01Te","Pb0.9825Tl0.0075Na0.01Te","0.0","0.00375","0.0","0.0","0.0","0.0","0.0","0.0","0.0","0.0","0.0","0.0","0.0","0.0","0.0","0.0","0.0","0.5","0.0","0.0","0.0","0.0","0.0","0.0","0.0","0.0","0.0","0.0","0.0","0.0","0.0","0.0","0.0","0.0","0.0","0.0","0.0","0.0","0.49125","0.0","0.0","0.0","0.0","0.0","0.005","0.0","0.0","0.0","0.0","0.0","0.0","0.0","0.0","0.0","0.0","0.0","0.0","0.0","0.0","0.0","0.0","0.0","0.0","0.0","0.0","597.0","230.0","45238.0","1.29","","","","1.0"
"3589","Pb0.9825Tl0.0075Na0.01Te","Pb0.9825Tl0.0075Na0.01Te","0.0","0.00375","0.0","0.0","0.0","0.0","0.0","0.0","0.0","0.0","0.0","0.0","0.0","0.0","0.0","0.0","0.0","0.5","0.0","0.0","0.0","0.0","0.0","0.0","0.0","0.0","0.0","0.0","0.0","0.0","0.0","0.0","0.0","0.0","0.0","0.0","0.0","0.0","0.49125","0.0","0.0","0.0","0.0","0.0","0.005","0.0","0.0","0.0","0.0","0.0","0.0","0.0","0.0","0.0","0.0","0.0","0.0","0.0","0.0","0.0","0.0","0.0","0.0","0.0","0.0","696.0","248.0","37308.0","1.07","","","","1.0"
"3590","Pb0.9825Tl0.0075Na0.01Te","Pb0.9825Tl0.0075Na0.01Te","0.0","0.00375","0.0","0.0","0.0","0.0","0.0","0.0","0.0","0.0","0.0","0.0","0.0","0.0","0.0","0.0","0.0","0.5","0.0","0.0","0.0","0.0","0.0","0.0","0.0","0.0","0.0","0.0","0.0","0.0","0.0","0.0","0.0","0.0","0.0","0.0","0.0","0.0","0.49125","0.0","0.0","0.0","0.0","0.0","0.005","0.0","0.0","0.0","0.0","0.0","0.0","0.0","0.0","0.0","0.0","0.0","0.0","0.0","0.0","0.0","0.0","0.0","0.0","0.0","0.0","798.0","259.0","30881.0","0.88","","","","1.0"
"3591","Pb0.98Tl0.01Na0.01Te","Pb0.98Tl0.01Na0.01Te","0.0","0.005","0.0","0.0","0.0","0.0","0.0","0.0","0.0","0.0","0.0","0.0","0.0","0.0","0.0","0.0","0.0","0.5","0.0","0.0","0.0","0.0","0.0","0.0","0.0","0.0","0.0","0.0","0.0","0.0","0.0","0.0","0.0","0.0","0.0","0.0","0.0","0.0","0.49","0.0","0.0","0.0","0.0","0.0","0.005","0.0","0.0","0.0","0.0","0.0","0.0","0.0","0.0","0.0","0.0","0.0","0.0","0.0","0.0","0.0","0.0","0.0","0.0","0.0","0.0","301.0","125.0","91454.0","2.29","","","","1.0"
"3592","Pb0.98Tl0.01Na0.01Te","Pb0.98Tl0.01Na0.01Te","0.0","0.005","0.0","0.0","0.0","0.0","0.0","0.0","0.0","0.0","0.0","0.0","0.0","0.0","0.0","0.0","0.0","0.5","0.0","0.0","0.0","0.0","0.0","0.0","0.0","0.0","0.0","0.0","0.0","0.0","0.0","0.0","0.0","0.0","0.0","0.0","0.0","0.0","0.49","0.0","0.0","0.0","0.0","0.0","0.005","0.0","0.0","0.0","0.0","0.0","0.0","0.0","0.0","0.0","0.0","0.0","0.0","0.0","0.0","0.0","0.0","0.0","0.0","0.0","0.0","397.0","156.0","73245.0","1.92","","","","1.0"
"3593","Pb0.98Tl0.01Na0.01Te","Pb0.98Tl0.01Na0.01Te","0.0","0.005","0.0","0.0","0.0","0.0","0.0","0.0","0.0","0.0","0.0","0.0","0.0","0.0","0.0","0.0","0.0","0.5","0.0","0.0","0.0","0.0","0.0","0.0","0.0","0.0","0.0","0.0","0.0","0.0","0.0","0.0","0.0","0.0","0.0","0.0","0.0","0.0","0.49","0.0","0.0","0.0","0.0","0.0","0.005","0.0","0.0","0.0","0.0","0.0","0.0","0.0","0.0","0.0","0.0","0.0","0.0","0.0","0.0","0.0","0.0","0.0","0.0","0.0","0.0","497.0","193.0","55674.0","1.56","","","","1.0"
"3594","Pb0.98Tl0.01Na0.01Te","Pb0.98Tl0.01Na0.01Te","0.0","0.005","0.0","0.0","0.0","0.0","0.0","0.0","0.0","0.0","0.0","0.0","0.0","0.0","0.0","0.0","0.0","0.5","0.0","0.0","0.0","0.0","0.0","0.0","0.0","0.0","0.0","0.0","0.0","0.0","0.0","0.0","0.0","0.0","0.0","0.0","0.0","0.0","0.49","0.0","0.0","0.0","0.0","0.0","0.005","0.0","0.0","0.0","0.0","0.0","0.0","0.0","0.0","0.0","0.0","0.0","0.0","0.0","0.0","0.0","0.0","0.0","0.0","0.0","0.0","597.0","223.0","43754.0","1.24","","","","1.0"
"3595","Pb0.98Tl0.01Na0.01Te","Pb0.98Tl0.01Na0.01Te","0.0","0.005","0.0","0.0","0.0","0.0","0.0","0.0","0.0","0.0","0.0","0.0","0.0","0.0","0.0","0.0","0.0","0.5","0.0","0.0","0.0","0.0","0.0","0.0","0.0","0.0","0.0","0.0","0.0","0.0","0.0","0.0","0.0","0.0","0.0","0.0","0.0","0.0","0.49","0.0","0.0","0.0","0.0","0.0","0.005","0.0","0.0","0.0","0.0","0.0","0.0","0.0","0.0","0.0","0.0","0.0","0.0","0.0","0.0","0.0","0.0","0.0","0.0","0.0","0.0","696.0","238.0","37585.0","1.03","","","","1.0"
"3596","Pb0.98Tl0.01Na0.01Te","Pb0.98Tl0.01Na0.01Te","0.0","0.005","0.0","0.0","0.0","0.0","0.0","0.0","0.0","0.0","0.0","0.0","0.0","0.0","0.0","0.0","0.0","0.5","0.0","0.0","0.0","0.0","0.0","0.0","0.0","0.0","0.0","0.0","0.0","0.0","0.0","0.0","0.0","0.0","0.0","0.0","0.0","0.0","0.49","0.0","0.0","0.0","0.0","0.0","0.005","0.0","0.0","0.0","0.0","0.0","0.0","0.0","0.0","0.0","0.0","0.0","0.0","0.0","0.0","0.0","0.0","0.0","0.0","0.0","0.0","798.0","246.0","33233.0","0.85","","","","1.0"
"3597","Pb0.99Na0.01Te","Pb0.99Na0.01Te","0.0","0.0","0.0","0.0","0.0","0.0","0.0","0.0","0.0","0.0","0.0","0.0","0.0","0.0","0.0","0.0","0.0","0.5","0.0","0.0","0.0","0.0","0.0","0.0","0.0","0.0","0.0","0.0","0.0","0.0","0.0","0.0","0.0","0.0","0.0","0.0","0.0","0.0","0.495","0.0","0.0","0.0","0.0","0.0","0.005","0.0","0.0","0.0","0.0","0.0","0.0","0.0","0.0","0.0","0.0","0.0","0.0","0.0","0.0","0.0","0.0","0.0","0.0","0.0","0.0","301.0","59.0","235400.0","3.89","","","","1.0"
"3598","Pb0.99Na0.01Te","Pb0.99Na0.01Te","0.0","0.0","0.0","0.0","0.0","0.0","0.0","0.0","0.0","0.0","0.0","0.0","0.0","0.0","0.0","0.0","0.0","0.5","0.0","0.0","0.0","0.0","0.0","0.0","0.0","0.0","0.0","0.0","0.0","0.0","0.0","0.0","0.0","0.0","0.0","0.0","0.0","0.0","0.495","0.0","0.0","0.0","0.0","0.0","0.005","0.0","0.0","0.0","0.0","0.0","0.0","0.0","0.0","0.0","0.0","0.0","0.0","0.0","0.0","0.0","0.0","0.0","0.0","0.0","0.0","397.0","100.0","157763.0","2.69","","","","1.0"
"3599","Pb0.99Na0.01Te","Pb0.99Na0.01Te","0.0","0.0","0.0","0.0","0.0","0.0","0.0","0.0","0.0","0.0","0.0","0.0","0.0","0.0","0.0","0.0","0.0","0.5","0.0","0.0","0.0","0.0","0.0","0.0","0.0","0.0","0.0","0.0","0.0","0.0","0.0","0.0","0.0","0.0","0.0","0.0","0.0","0.0","0.495","0.0","0.0","0.0","0.0","0.0","0.005","0.0","0.0","0.0","0.0","0.0","0.0","0.0","0.0","0.0","0.0","0.0","0.0","0.0","0.0","0.0","0.0","0.0","0.0","0.0","0.0","497.0","164.0","88159.0","1.87","","","","1.0"
"3600","Pb0.99Na0.01Te","Pb0.99Na0.01Te","0.0","0.0","0.0","0.0","0.0","0.0","0.0","0.0","0.0","0.0","0.0","0.0","0.0","0.0","0.0","0.0","0.0","0.5","0.0","0.0","0.0","0.0","0.0","0.0","0.0","0.0","0.0","0.0","0.0","0.0","0.0","0.0","0.0","0.0","0.0","0.0","0.0","0.0","0.495","0.0","0.0","0.0","0.0","0.0","0.005","0.0","0.0","0.0","0.0","0.0","0.0","0.0","0.0","0.0","0.0","0.0","0.0","0.0","0.0","0.0","0.0","0.0","0.0","0.0","0.0","597.0","223.0","50935.0","1.36","","","","1.0"
"3601","Pb0.99Na0.01Te","Pb0.99Na0.01Te","0.0","0.0","0.0","0.0","0.0","0.0","0.0","0.0","0.0","0.0","0.0","0.0","0.0","0.0","0.0","0.0","0.0","0.5","0.0","0.0","0.0","0.0","0.0","0.0","0.0","0.0","0.0","0.0","0.0","0.0","0.0","0.0","0.0","0.0","0.0","0.0","0.0","0.0","0.495","0.0","0.0","0.0","0.0","0.0","0.005","0.0","0.0","0.0","0.0","0.0","0.0","0.0","0.0","0.0","0.0","0.0","0.0","0.0","0.0","0.0","0.0","0.0","0.0","0.0","0.0","696.0","262.0","33630.0","1.04","","","","1.0"
"3602","Pb0.99Na0.01Te","Pb0.99Na0.01Te","0.0","0.0","0.0","0.0","0.0","0.0","0.0","0.0","0.0","0.0","0.0","0.0","0.0","0.0","0.0","0.0","0.0","0.5","0.0","0.0","0.0","0.0","0.0","0.0","0.0","0.0","0.0","0.0","0.0","0.0","0.0","0.0","0.0","0.0","0.0","0.0","0.0","0.0","0.495","0.0","0.0","0.0","0.0","0.0","0.005","0.0","0.0","0.0","0.0","0.0","0.0","0.0","0.0","0.0","0.0","0.0","0.0","0.0","0.0","0.0","0.0","0.0","0.0","0.0","0.0","798.0","279.0","24450.0","0.9","","","","1.0"
"3603","Pb0.99Tl0.005Na0.005Te","Pb0.99Tl0.005Na0.005Te","0.0","0.0025","0.0","0.0","0.0","0.0","0.0","0.0","0.0","0.0","0.0","0.0","0.0","0.0","0.0","0.0","0.0","0.5","0.0","0.0","0.0","0.0","0.0","0.0","0.0","0.0","0.0","0.0","0.0","0.0","0.0","0.0","0.0","0.0","0.0","0.0","0.0","0.0","0.495","0.0","0.0","0.0","0.0","0.0","0.0025","0.0","0.0","0.0","0.0","0.0","0.0","0.0","0.0","0.0","0.0","0.0","0.0","0.0","0.0","0.0","0.0","0.0","0.0","0.0","0.0","301.0","115.0","81560.0","2.47","","","","1.0"
"3604","Pb0.99Tl0.005Na0.005Te","Pb0.99Tl0.005Na0.005Te","0.0","0.0025","0.0","0.0","0.0","0.0","0.0","0.0","0.0","0.0","0.0","0.0","0.0","0.0","0.0","0.0","0.0","0.5","0.0","0.0","0.0","0.0","0.0","0.0","0.0","0.0","0.0","0.0","0.0","0.0","0.0","0.0","0.0","0.0","0.0","0.0","0.0","0.0","0.495","0.0","0.0","0.0","0.0","0.0","0.0025","0.0","0.0","0.0","0.0","0.0","0.0","0.0","0.0","0.0","0.0","0.0","0.0","0.0","0.0","0.0","0.0","0.0","0.0","0.0","0.0","397.0","159.0","63900.0","1.95","","","","1.0"
"3605","Pb0.99Tl0.005Na0.005Te","Pb0.99Tl0.005Na0.005Te","0.0","0.0025","0.0","0.0","0.0","0.0","0.0","0.0","0.0","0.0","0.0","0.0","0.0","0.0","0.0","0.0","0.0","0.5","0.0","0.0","0.0","0.0","0.0","0.0","0.0","0.0","0.0","0.0","0.0","0.0","0.0","0.0","0.0","0.0","0.0","0.0","0.0","0.0","0.495","0.0","0.0","0.0","0.0","0.0","0.0025","0.0","0.0","0.0","0.0","0.0","0.0","0.0","0.0","0.0","0.0","0.0","0.0","0.0","0.0","0.0","0.0","0.0","0.0","0.0","0.0","497.0","212.0","44080.0","1.51","","","","1.0"
"3606","Pb0.99Tl0.005Na0.005Te","Pb0.99Tl0.005Na0.005Te","0.0","0.0025","0.0","0.0","0.0","0.0","0.0","0.0","0.0","0.0","0.0","0.0","0.0","0.0","0.0","0.0","0.0","0.5","0.0","0.0","0.0","0.0","0.0","0.0","0.0","0.0","0.0","0.0","0.0","0.0","0.0","0.0","0.0","0.0","0.0","0.0","0.0","0.0","0.495","0.0","0.0","0.0","0.0","0.0","0.0025","0.0","0.0","0.0","0.0","0.0","0.0","0.0","0.0","0.0","0.0","0.0","0.0","0.0","0.0","0.0","0.0","0.0","0.0","0.0","0.0","597.0","254.0","31576.0","1.19","","","","1.0"
"3607","Pb0.99Tl0.005Na0.005Te","Pb0.99Tl0.005Na0.005Te","0.0","0.0025","0.0","0.0","0.0","0.0","0.0","0.0","0.0","0.0","0.0","0.0","0.0","0.0","0.0","0.0","0.0","0.5","0.0","0.0","0.0","0.0","0.0","0.0","0.0","0.0","0.0","0.0","0.0","0.0","0.0","0.0","0.0","0.0","0.0","0.0","0.0","0.0","0.495","0.0","0.0","0.0","0.0","0.0","0.0025","0.0","0.0","0.0","0.0","0.0","0.0","0.0","0.0","0.0","0.0","0.0","0.0","0.0","0.0","0.0","0.0","0.0","0.0","0.0","0.0","696.0","273.0","25373.0","0.98","","","","1.0"
"3608","Pb0.99Tl0.005Na0.005Te","Pb0.99Tl0.005Na0.005Te","0.0","0.0025","0.0","0.0","0.0","0.0","0.0","0.0","0.0","0.0","0.0","0.0","0.0","0.0","0.0","0.0","0.0","0.5","0.0","0.0","0.0","0.0","0.0","0.0","0.0","0.0","0.0","0.0","0.0","0.0","0.0","0.0","0.0","0.0","0.0","0.0","0.0","0.0","0.495","0.0","0.0","0.0","0.0","0.0","0.0025","0.0","0.0","0.0","0.0","0.0","0.0","0.0","0.0","0.0","0.0","0.0","0.0","0.0","0.0","0.0","0.0","0.0","0.0","0.0","0.0","798.0","278.0","21238.0","0.94","","","","1.0"
"3609","Pb0.99Tl0.01Te","Pb0.99Tl0.01Te","0.0","0.005","0.0","0.0","0.0","0.0","0.0","0.0","0.0","0.0","0.0","0.0","0.0","0.0","0.0","0.0","0.0","0.5","0.0","0.0","0.0","0.0","0.0","0.0","0.0","0.0","0.0","0.0","0.0","0.0","0.0","0.0","0.0","0.0","0.0","0.0","0.0","0.0","0.495","0.0","0.0","0.0","0.0","0.0","0.0","0.0","0.0","0.0","0.0","0.0","0.0","0.0","0.0","0.0","0.0","0.0","0.0","0.0","0.0","0.0","0.0","0.0","0.0","0.0","0.0","301.0","120.0","59076.0","2.26","","","","1.0"
"3610","Pb0.99Tl0.01Te","Pb0.99Tl0.01Te","0.0","0.005","0.0","0.0","0.0","0.0","0.0","0.0","0.0","0.0","0.0","0.0","0.0","0.0","0.0","0.0","0.0","0.5","0.0","0.0","0.0","0.0","0.0","0.0","0.0","0.0","0.0","0.0","0.0","0.0","0.0","0.0","0.0","0.0","0.0","0.0","0.0","0.0","0.495","0.0","0.0","0.0","0.0","0.0","0.0","0.0","0.0","0.0","0.0","0.0","0.0","0.0","0.0","0.0","0.0","0.0","0.0","0.0","0.0","0.0","0.0","0.0","0.0","0.0","0.0","397.0","168.0","47296.0","1.82","","","","1.0"
"3611","Pb0.99Tl0.01Te","Pb0.99Tl0.01Te","0.0","0.005","0.0","0.0","0.0","0.0","0.0","0.0","0.0","0.0","0.0","0.0","0.0","0.0","0.0","0.0","0.0","0.5","0.0","0.0","0.0","0.0","0.0","0.0","0.0","0.0","0.0","0.0","0.0","0.0","0.0","0.0","0.0","0.0","0.0","0.0","0.0","0.0","0.495","0.0","0.0","0.0","0.0","0.0","0.0","0.0","0.0","0.0","0.0","0.0","0.0","0.0","0.0","0.0","0.0","0.0","0.0","0.0","0.0","0.0","0.0","0.0","0.0","0.0","0.0","497.0","218.0","36622.0","1.46","","","","1.0"
"3612","Pb0.99Tl0.01Te","Pb0.99Tl0.01Te","0.0","0.005","0.0","0.0","0.0","0.0","0.0","0.0","0.0","0.0","0.0","0.0","0.0","0.0","0.0","0.0","0.0","0.5","0.0","0.0","0.0","0.0","0.0","0.0","0.0","0.0","0.0","0.0","0.0","0.0","0.0","0.0","0.0","0.0","0.0","0.0","0.0","0.0","0.495","0.0","0.0","0.0","0.0","0.0","0.0","0.0","0.0","0.0","0.0","0.0","0.0","0.0","0.0","0.0","0.0","0.0","0.0","0.0","0.0","0.0","0.0","0.0","0.0","0.0","0.0","597.0","258.0","28888.0","1.16","","","","1.0"
"3613","Pb0.99Tl0.01Te","Pb0.99Tl0.01Te","0.0","0.005","0.0","0.0","0.0","0.0","0.0","0.0","0.0","0.0","0.0","0.0","0.0","0.0","0.0","0.0","0.0","0.5","0.0","0.0","0.0","0.0","0.0","0.0","0.0","0.0","0.0","0.0","0.0","0.0","0.0","0.0","0.0","0.0","0.0","0.0","0.0","0.0","0.495","0.0","0.0","0.0","0.0","0.0","0.0","0.0","0.0","0.0","0.0","0.0","0.0","0.0","0.0","0.0","0.0","0.0","0.0","0.0","0.0","0.0","0.0","0.0","0.0","0.0","0.0","696.0","274.0","23824.0","0.96","","","","1.0"
"3614","Pb0.99Tl0.01Te","Pb0.99Tl0.01Te","0.0","0.005","0.0","0.0","0.0","0.0","0.0","0.0","0.0","0.0","0.0","0.0","0.0","0.0","0.0","0.0","0.0","0.5","0.0","0.0","0.0","0.0","0.0","0.0","0.0","0.0","0.0","0.0","0.0","0.0","0.0","0.0","0.0","0.0","0.0","0.0","0.0","0.0","0.495","0.0","0.0","0.0","0.0","0.0","0.0","0.0","0.0","0.0","0.0","0.0","0.0","0.0","0.0","0.0","0.0","0.0","0.0","0.0","0.0","0.0","0.0","0.0","0.0","0.0","0.0","798.0","277.0","20541.0","0.87","","","","1.0"
"3615","TiNiSn","TiNiSn","0.0","0.0","0.0","0.0","0.0","0.3333333333333333","0.0","0.0","0.0","0.0","0.0","0.0","0.0","0.0","0.0","0.0","0.0","0.0","0.0","0.3333333333333333","0.0","0.0","0.0","0.0","0.0","0.0","0.0","0.0","0.0","0.0","0.0","0.0","0.0","0.0","0.0","0.0","0.0","0.0","0.0","0.0","0.0","0.0","0.0","0.0","0.0","0.0","0.0","0.0","0.0","0.0","0.0","0.0","0.3333333333333333","0.0","0.0","0.0","0.0","0.0","0.0","0.0","0.0","0.0","0.0","0.0","0.0","323.0","-83.0","60470.0","4.38","","","","1.0"
"3616","TiNiSn","TiNiSn","0.0","0.0","0.0","0.0","0.0","0.3333333333333333","0.0","0.0","0.0","0.0","0.0","0.0","0.0","0.0","0.0","0.0","0.0","0.0","0.0","0.3333333333333333","0.0","0.0","0.0","0.0","0.0","0.0","0.0","0.0","0.0","0.0","0.0","0.0","0.0","0.0","0.0","0.0","0.0","0.0","0.0","0.0","0.0","0.0","0.0","0.0","0.0","0.0","0.0","0.0","0.0","0.0","0.0","0.0","0.3333333333333333","0.0","0.0","0.0","0.0","0.0","0.0","0.0","0.0","0.0","0.0","0.0","0.0","424.0","-114.0","69767.0","4.1","","","","1.0"
"3617","TiNiSn","TiNiSn","0.0","0.0","0.0","0.0","0.0","0.3333333333333333","0.0","0.0","0.0","0.0","0.0","0.0","0.0","0.0","0.0","0.0","0.0","0.0","0.0","0.3333333333333333","0.0","0.0","0.0","0.0","0.0","0.0","0.0","0.0","0.0","0.0","0.0","0.0","0.0","0.0","0.0","0.0","0.0","0.0","0.0","0.0","0.0","0.0","0.0","0.0","0.0","0.0","0.0","0.0","0.0","0.0","0.0","0.0","0.3333333333333333","0.0","0.0","0.0","0.0","0.0","0.0","0.0","0.0","0.0","0.0","0.0","0.0","526.0","-145.0","71938.0","4.05","","","","1.0"
"3618","TiNiSn","TiNiSn","0.0","0.0","0.0","0.0","0.0","0.3333333333333333","0.0","0.0","0.0","0.0","0.0","0.0","0.0","0.0","0.0","0.0","0.0","0.0","0.0","0.3333333333333333","0.0","0.0","0.0","0.0","0.0","0.0","0.0","0.0","0.0","0.0","0.0","0.0","0.0","0.0","0.0","0.0","0.0","0.0","0.0","0.0","0.0","0.0","0.0","0.0","0.0","0.0","0.0","0.0","0.0","0.0","0.0","0.0","0.3333333333333333","0.0","0.0","0.0","0.0","0.0","0.0","0.0","0.0","0.0","0.0","0.0","0.0","630.0","-151.0","80620.0","4.02","","","","1.0"
"3619","TiNiSn","TiNiSn","0.0","0.0","0.0","0.0","0.0","0.3333333333333333","0.0","0.0","0.0","0.0","0.0","0.0","0.0","0.0","0.0","0.0","0.0","0.0","0.0","0.3333333333333333","0.0","0.0","0.0","0.0","0.0","0.0","0.0","0.0","0.0","0.0","0.0","0.0","0.0","0.0","0.0","0.0","0.0","0.0","0.0","0.0","0.0","0.0","0.0","0.0","0.0","0.0","0.0","0.0","0.0","0.0","0.0","0.0","0.3333333333333333","0.0","0.0","0.0","0.0","0.0","0.0","0.0","0.0","0.0","0.0","0.0","0.0","735.0","-149.0","89147.0","4.14","","","","1.0"
"3620","TiZr0.005NiSn","TiZr0.005NiSn","0.0","0.0","0.0","0.0","0.0","0.3327787021630616","0.0","0.0","0.0","0.0","0.0","0.0","0.0","0.0","0.0","0.0","0.0","0.0","0.0","0.3327787021630616","0.0","0.0016638935108153079","0.0","0.0","0.0","0.0","0.0","0.0","0.0","0.0","0.0","0.0","0.0","0.0","0.0","0.0","0.0","0.0","0.0","0.0","0.0","0.0","0.0","0.0","0.0","0.0","0.0","0.0","0.0","0.0","0.0","0.0","0.3327787021630616","0.0","0.0","0.0","0.0","0.0","0.0","0.0","0.0","0.0","0.0","0.0","0.0","323.0","-137.0","39385.0","2.93","","","","1.0"
"3621","TiZr0.005NiSn","TiZr0.005NiSn","0.0","0.0","0.0","0.0","0.0","0.3327787021630616","0.0","0.0","0.0","0.0","0.0","0.0","0.0","0.0","0.0","0.0","0.0","0.0","0.0","0.3327787021630616","0.0","0.0016638935108153079","0.0","0.0","0.0","0.0","0.0","0.0","0.0","0.0","0.0","0.0","0.0","0.0","0.0","0.0","0.0","0.0","0.0","0.0","0.0","0.0","0.0","0.0","0.0","0.0","0.0","0.0","0.0","0.0","0.0","0.0","0.3327787021630616","0.0","0.0","0.0","0.0","0.0","0.0","0.0","0.0","0.0","0.0","0.0","0.0","423.0","-160.0","51077.0","2.67","","","","1.0"
"3622","TiZr0.005NiSn","TiZr0.005NiSn","0.0","0.0","0.0","0.0","0.0","0.3327787021630616","0.0","0.0","0.0","0.0","0.0","0.0","0.0","0.0","0.0","0.0","0.0","0.0","0.0","0.3327787021630616","0.0","0.0016638935108153079","0.0","0.0","0.0","0.0","0.0","0.0","0.0","0.0","0.0","0.0","0.0","0.0","0.0","0.0","0.0","0.0","0.0","0.0","0.0","0.0","0.0","0.0","0.0","0.0","0.0","0.0","0.0","0.0","0.0","0.0","0.3327787021630616","0.0","0.0","0.0","0.0","0.0","0.0","0.0","0.0","0.0","0.0","0.0","0.0","522.0","-183.0","60000.0","2.58","","","","1.0"
"3623","TiZr0.005NiSn","TiZr0.005NiSn","0.0","0.0","0.0","0.0","0.0","0.3327787021630616","0.0","0.0","0.0","0.0","0.0","0.0","0.0","0.0","0.0","0.0","0.0","0.0","0.0","0.3327787021630616","0.0","0.0016638935108153079","0.0","0.0","0.0","0.0","0.0","0.0","0.0","0.0","0.0","0.0","0.0","0.0","0.0","0.0","0.0","0.0","0.0","0.0","0.0","0.0","0.0","0.0","0.0","0.0","0.0","0.0","0.0","0.0","0.0","0.0","0.3327787021630616","0.0","0.0","0.0","0.0","0.0","0.0","0.0","0.0","0.0","0.0","0.0","0.0","626.0","-189.0","71800.0","2.68","","","","1.0"
"3624","TiZr0.005NiSn","TiZr0.005NiSn","0.0","0.0","0.0","0.0","0.0","0.3327787021630616","0.0","0.0","0.0","0.0","0.0","0.0","0.0","0.0","0.0","0.0","0.0","0.0","0.0","0.3327787021630616","0.0","0.0016638935108153079","0.0","0.0","0.0","0.0","0.0","0.0","0.0","0.0","0.0","0.0","0.0","0.0","0.0","0.0","0.0","0.0","0.0","0.0","0.0","0.0","0.0","0.0","0.0","0.0","0.0","0.0","0.0","0.0","0.0","0.0","0.3327787021630616","0.0","0.0","0.0","0.0","0.0","0.0","0.0","0.0","0.0","0.0","0.0","0.0","729.0","-182.0","83721.0","3.02","","","","1.0"
"3625","TiZr0.015NiSn","TiZr0.015NiSn","0.0","0.0","0.0","0.0","0.0","0.3316749585406302","0.0","0.0","0.0","0.0","0.0","0.0","0.0","0.0","0.0","0.0","0.0","0.0","0.0","0.3316749585406302","0.0","0.0049751243781094535","0.0","0.0","0.0","0.0","0.0","0.0","0.0","0.0","0.0","0.0","0.0","0.0","0.0","0.0","0.0","0.0","0.0","0.0","0.0","0.0","0.0","0.0","0.0","0.0","0.0","0.0","0.0","0.0","0.0","0.0","0.3316749585406302","0.0","0.0","0.0","0.0","0.0","0.0","0.0","0.0","0.0","0.0","0.0","0.0","323.0","-140.0","34615.0","2.57","","","","1.0"
"3626","TiZr0.015NiSn","TiZr0.015NiSn","0.0","0.0","0.0","0.0","0.0","0.3316749585406302","0.0","0.0","0.0","0.0","0.0","0.0","0.0","0.0","0.0","0.0","0.0","0.0","0.0","0.3316749585406302","0.0","0.0049751243781094535","0.0","0.0","0.0","0.0","0.0","0.0","0.0","0.0","0.0","0.0","0.0","0.0","0.0","0.0","0.0","0.0","0.0","0.0","0.0","0.0","0.0","0.0","0.0","0.0","0.0","0.0","0.0","0.0","0.0","0.0","0.3316749585406302","0.0","0.0","0.0","0.0","0.0","0.0","0.0","0.0","0.0","0.0","0.0","0.0","423.0","-176.0","47231.0","2.38","","","","1.0"
"3627","TiZr0.015NiSn","TiZr0.015NiSn","0.0","0.0","0.0","0.0","0.0","0.3316749585406302","0.0","0.0","0.0","0.0","0.0","0.0","0.0","0.0","0.0","0.0","0.0","0.0","0.0","0.3316749585406302","0.0","0.0049751243781094535","0.0","0.0","0.0","0.0","0.0","0.0","0.0","0.0","0.0","0.0","0.0","0.0","0.0","0.0","0.0","0.0","0.0","0.0","0.0","0.0","0.0","0.0","0.0","0.0","0.0","0.0","0.0","0.0","0.0","0.0","0.3316749585406302","0.0","0.0","0.0","0.0","0.0","0.0","0.0","0.0","0.0","0.0","0.0","0.0","522.0","-203.0","57077.0","2.37","","","","1.0"
"3628","TiZr0.015NiSn","TiZr0.015NiSn","0.0","0.0","0.0","0.0","0.0","0.3316749585406302","0.0","0.0","0.0","0.0","0.0","0.0","0.0","0.0","0.0","0.0","0.0","0.0","0.0","0.3316749585406302","0.0","0.0049751243781094535","0.0","0.0","0.0","0.0","0.0","0.0","0.0","0.0","0.0","0.0","0.0","0.0","0.0","0.0","0.0","0.0","0.0","0.0","0.0","0.0","0.0","0.0","0.0","0.0","0.0","0.0","0.0","0.0","0.0","0.0","0.3316749585406302","0.0","0.0","0.0","0.0","0.0","0.0","0.0","0.0","0.0","0.0","0.0","0.0","626.0","-208.0","69147.0","2.46","","","","1.0"
"3629","TiZr0.015NiSn","TiZr0.015NiSn","0.0","0.0","0.0","0.0","0.0","0.3316749585406302","0.0","0.0","0.0","0.0","0.0","0.0","0.0","0.0","0.0","0.0","0.0","0.0","0.0","0.3316749585406302","0.0","0.0049751243781094535","0.0","0.0","0.0","0.0","0.0","0.0","0.0","0.0","0.0","0.0","0.0","0.0","0.0","0.0","0.0","0.0","0.0","0.0","0.0","0.0","0.0","0.0","0.0","0.0","0.0","0.0","0.0","0.0","0.0","0.0","0.3316749585406302","0.0","0.0","0.0","0.0","0.0","0.0","0.0","0.0","0.0","0.0","0.0","0.0","729.0","-201.0","81085.0","2.74","","","","1.0"
"3630","TiZr0.025NiSn","TiZr0.025NiSn","0.0","0.0","0.0","0.0","0.0","0.3305785123966942","0.0","0.0","0.0","0.0","0.0","0.0","0.0","0.0","0.0","0.0","0.0","0.0","0.0","0.3305785123966942","0.0","0.008264462809917356","0.0","0.0","0.0","0.0","0.0","0.0","0.0","0.0","0.0","0.0","0.0","0.0","0.0","0.0","0.0","0.0","0.0","0.0","0.0","0.0","0.0","0.0","0.0","0.0","0.0","0.0","0.0","0.0","0.0","0.0","0.3305785123966942","0.0","0.0","0.0","0.0","0.0","0.0","0.0","0.0","0.0","0.0","0.0","0.0","323.0","-156.0","27385.0","3.08","","","","1.0"
"3631","TiZr0.025NiSn","TiZr0.025NiSn","0.0","0.0","0.0","0.0","0.0","0.3305785123966942","0.0","0.0","0.0","0.0","0.0","0.0","0.0","0.0","0.0","0.0","0.0","0.0","0.0","0.3305785123966942","0.0","0.008264462809917356","0.0","0.0","0.0","0.0","0.0","0.0","0.0","0.0","0.0","0.0","0.0","0.0","0.0","0.0","0.0","0.0","0.0","0.0","0.0","0.0","0.0","0.0","0.0","0.0","0.0","0.0","0.0","0.0","0.0","0.0","0.3305785123966942","0.0","0.0","0.0","0.0","0.0","0.0","0.0","0.0","0.0","0.0","0.0","0.0","424.0","-180.0","40630.0","2.78","","","","1.0"
"3632","TiZr0.025NiSn","TiZr0.025NiSn","0.0","0.0","0.0","0.0","0.0","0.3305785123966942","0.0","0.0","0.0","0.0","0.0","0.0","0.0","0.0","0.0","0.0","0.0","0.0","0.0","0.3305785123966942","0.0","0.008264462809917356","0.0","0.0","0.0","0.0","0.0","0.0","0.0","0.0","0.0","0.0","0.0","0.0","0.0","0.0","0.0","0.0","0.0","0.0","0.0","0.0","0.0","0.0","0.0","0.0","0.0","0.0","0.0","0.0","0.0","0.0","0.3305785123966942","0.0","0.0","0.0","0.0","0.0","0.0","0.0","0.0","0.0","0.0","0.0","0.0","526.0","-191.0","54620.0","2.68","","","","1.0"
"3633","TiZr0.025NiSn","TiZr0.025NiSn","0.0","0.0","0.0","0.0","0.0","0.3305785123966942","0.0","0.0","0.0","0.0","0.0","0.0","0.0","0.0","0.0","0.0","0.0","0.0","0.0","0.3305785123966942","0.0","0.008264462809917356","0.0","0.0","0.0","0.0","0.0","0.0","0.0","0.0","0.0","0.0","0.0","0.0","0.0","0.0","0.0","0.0","0.0","0.0","0.0","0.0","0.0","0.0","0.0","0.0","0.0","0.0","0.0","0.0","0.0","0.0","0.3305785123966942","0.0","0.0","0.0","0.0","0.0","0.0","0.0","0.0","0.0","0.0","0.0","0.0","630.0","-193.0","65846.0","2.69","","","","1.0"
"3634","TiZr0.025NiSn","TiZr0.025NiSn","0.0","0.0","0.0","0.0","0.0","0.3305785123966942","0.0","0.0","0.0","0.0","0.0","0.0","0.0","0.0","0.0","0.0","0.0","0.0","0.0","0.3305785123966942","0.0","0.008264462809917356","0.0","0.0","0.0","0.0","0.0","0.0","0.0","0.0","0.0","0.0","0.0","0.0","0.0","0.0","0.0","0.0","0.0","0.0","0.0","0.0","0.0","0.0","0.0","0.0","0.0","0.0","0.0","0.0","0.0","0.0","0.3305785123966942","0.0","0.0","0.0","0.0","0.0","0.0","0.0","0.0","0.0","0.0","0.0","0.0","736.0","-187.0","74462.0","2.99","","","","1.0"
"3635","(GeTe)0.7(AgSnSe2)0.3","GeTe0.0","0.0","0.0","0.0","0.0","0.0","0.0","0.0","0.0","0.0","0.0","0.0","0.0","0.0","0.0","0.0","0.0","0.0","0.0","0.0","0.0","0.0","0.0","0.0","0.0","0.0","0.0","0.0","0.0","0.0","0.0","0.0","0.0","0.0","0.0","0.0","0.0","0.0","0.0","0.0","1.0","0.0","0.0","0.0","0.0","0.0","0.0","0.0","0.0","0.0","0.0","0.0","0.0","0.0","0.0","0.0","0.0","0.0","0.0","0.0","0.0","0.0","0.0","0.0","0.0","0.0","323.0","30.0","68387.0","1.23","","","","1.0"
"3636","(GeTe)0.7(AgSnSe2)0.3","GeTe0.0","0.0","0.0","0.0","0.0","0.0","0.0","0.0","0.0","0.0","0.0","0.0","0.0","0.0","0.0","0.0","0.0","0.0","0.0","0.0","0.0","0.0","0.0","0.0","0.0","0.0","0.0","0.0","0.0","0.0","0.0","0.0","0.0","0.0","0.0","0.0","0.0","0.0","0.0","0.0","1.0","0.0","0.0","0.0","0.0","0.0","0.0","0.0","0.0","0.0","0.0","0.0","0.0","0.0","0.0","0.0","0.0","0.0","0.0","0.0","0.0","0.0","0.0","0.0","0.0","0.0","423.0","36.0","67097.0","1.38","","","","1.0"
"3637","(GeTe)0.7(AgSnSe2)0.3","GeTe0.0","0.0","0.0","0.0","0.0","0.0","0.0","0.0","0.0","0.0","0.0","0.0","0.0","0.0","0.0","0.0","0.0","0.0","0.0","0.0","0.0","0.0","0.0","0.0","0.0","0.0","0.0","0.0","0.0","0.0","0.0","0.0","0.0","0.0","0.0","0.0","0.0","0.0","0.0","0.0","1.0","0.0","0.0","0.0","0.0","0.0","0.0","0.0","0.0","0.0","0.0","0.0","0.0","0.0","0.0","0.0","0.0","0.0","0.0","0.0","0.0","0.0","0.0","0.0","0.0","0.0","523.0","44.0","61935.0","1.38","","","","1.0"
"3638","(GeTe)0.7(AgSnSe2)0.3","GeTe0.0","0.0","0.0","0.0","0.0","0.0","0.0","0.0","0.0","0.0","0.0","0.0","0.0","0.0","0.0","0.0","0.0","0.0","0.0","0.0","0.0","0.0","0.0","0.0","0.0","0.0","0.0","0.0","0.0","0.0","0.0","0.0","0.0","0.0","0.0","0.0","0.0","0.0","0.0","0.0","1.0","0.0","0.0","0.0","0.0","0.0","0.0","0.0","0.0","0.0","0.0","0.0","0.0","0.0","0.0","0.0","0.0","0.0","0.0","0.0","0.0","0.0","0.0","0.0","0.0","0.0","623.0","54.0","65800.0","1.34","","","","1.0"
"3639","(GeTe)0.8(AgSnSe2)0.2","GeTe0.0","0.0","0.0","0.0","0.0","0.0","0.0","0.0","0.0","0.0","0.0","0.0","0.0","0.0","0.0","0.0","0.0","0.0","0.0","0.0","0.0","0.0","0.0","0.0","0.0","0.0","0.0","0.0","0.0","0.0","0.0","0.0","0.0","0.0","0.0","0.0","0.0","0.0","0.0","0.0","1.0","0.0","0.0","0.0","0.0","0.0","0.0","0.0","0.0","0.0","0.0","0.0","0.0","0.0","0.0","0.0","0.0","0.0","0.0","0.0","0.0","0.0","0.0","0.0","0.0","0.0","323.0","30.0","223226.0","2.03","","","","1.0"
"3640","(GeTe)0.8(AgSnSe2)0.2","GeTe0.0","0.0","0.0","0.0","0.0","0.0","0.0","0.0","0.0","0.0","0.0","0.0","0.0","0.0","0.0","0.0","0.0","0.0","0.0","0.0","0.0","0.0","0.0","0.0","0.0","0.0","0.0","0.0","0.0","0.0","0.0","0.0","0.0","0.0","0.0","0.0","0.0","0.0","0.0","0.0","1.0","0.0","0.0","0.0","0.0","0.0","0.0","0.0","0.0","0.0","0.0","0.0","0.0","0.0","0.0","0.0","0.0","0.0","0.0","0.0","0.0","0.0","0.0","0.0","0.0","0.0","423.0","37.0","223220.0","2.31","","","","1.0"
"3641","(GeTe)0.8(AgSnSe2)0.2","GeTe0.0","0.0","0.0","0.0","0.0","0.0","0.0","0.0","0.0","0.0","0.0","0.0","0.0","0.0","0.0","0.0","0.0","0.0","0.0","0.0","0.0","0.0","0.0","0.0","0.0","0.0","0.0","0.0","0.0","0.0","0.0","0.0","0.0","0.0","0.0","0.0","0.0","0.0","0.0","0.0","1.0","0.0","0.0","0.0","0.0","0.0","0.0","0.0","0.0","0.0","0.0","0.0","0.0","0.0","0.0","0.0","0.0","0.0","0.0","0.0","0.0","0.0","0.0","0.0","0.0","0.0","523.0","45.0","216700.0","2.6","","","","1.0"
"3642","(GeTe)0.8(AgSnSe2)0.2","GeTe0.0","0.0","0.0","0.0","0.0","0.0","0.0","0.0","0.0","0.0","0.0","0.0","0.0","0.0","0.0","0.0","0.0","0.0","0.0","0.0","0.0","0.0","0.0","0.0","0.0","0.0","0.0","0.0","0.0","0.0","0.0","0.0","0.0","0.0","0.0","0.0","0.0","0.0","0.0","0.0","1.0","0.0","0.0","0.0","0.0","0.0","0.0","0.0","0.0","0.0","0.0","0.0","0.0","0.0","0.0","0.0","0.0","0.0","0.0","0.0","0.0","0.0","0.0","0.0","0.0","0.0","623.0","56.0","185806.0","2.51","","","","1.0"
"3643","(GeTe)0.9(AgSnSe2)0.1","GeTe0.0","0.0","0.0","0.0","0.0","0.0","0.0","0.0","0.0","0.0","0.0","0.0","0.0","0.0","0.0","0.0","0.0","0.0","0.0","0.0","0.0","0.0","0.0","0.0","0.0","0.0","0.0","0.0","0.0","0.0","0.0","0.0","0.0","0.0","0.0","0.0","0.0","0.0","0.0","0.0","1.0","0.0","0.0","0.0","0.0","0.0","0.0","0.0","0.0","0.0","0.0","0.0","0.0","0.0","0.0","0.0","0.0","0.0","0.0","0.0","0.0","0.0","0.0","0.0","0.0","0.0","323.0","35.0","301935.0","2.71","","","","1.0"
"3644","(GeTe)0.9(AgSnSe2)0.1","GeTe0.0","0.0","0.0","0.0","0.0","0.0","0.0","0.0","0.0","0.0","0.0","0.0","0.0","0.0","0.0","0.0","0.0","0.0","0.0","0.0","0.0","0.0","0.0","0.0","0.0","0.0","0.0","0.0","0.0","0.0","0.0","0.0","0.0","0.0","0.0","0.0","0.0","0.0","0.0","0.0","1.0","0.0","0.0","0.0","0.0","0.0","0.0","0.0","0.0","0.0","0.0","0.0","0.0","0.0","0.0","0.0","0.0","0.0","0.0","0.0","0.0","0.0","0.0","0.0","0.0","0.0","423.0","47.0","276129.0","2.99","","","","1.0"
"3645","(GeTe)0.9(AgSnSe2)0.1","GeTe0.0","0.0","0.0","0.0","0.0","0.0","0.0","0.0","0.0","0.0","0.0","0.0","0.0","0.0","0.0","0.0","0.0","0.0","0.0","0.0","0.0","0.0","0.0","0.0","0.0","0.0","0.0","0.0","0.0","0.0","0.0","0.0","0.0","0.0","0.0","0.0","0.0","0.0","0.0","0.0","1.0","0.0","0.0","0.0","0.0","0.0","0.0","0.0","0.0","0.0","0.0","0.0","0.0","0.0","0.0","0.0","0.0","0.0","0.0","0.0","0.0","0.0","0.0","0.0","0.0","0.0","523.0","53.0","291613.0","3.52","","","","1.0"
"3646","(GeTe)0.9(AgSnSe2)0.1","GeTe0.0","0.0","0.0","0.0","0.0","0.0","0.0","0.0","0.0","0.0","0.0","0.0","0.0","0.0","0.0","0.0","0.0","0.0","0.0","0.0","0.0","0.0","0.0","0.0","0.0","0.0","0.0","0.0","0.0","0.0","0.0","0.0","0.0","0.0","0.0","0.0","0.0","0.0","0.0","0.0","1.0","0.0","0.0","0.0","0.0","0.0","0.0","0.0","0.0","0.0","0.0","0.0","0.0","0.0","0.0","0.0","0.0","0.0","0.0","0.0","0.0","0.0","0.0","0.0","0.0","0.0","623.0","63.0","236129.0","3.19","","","","1.0"
"3647","Ge0.55Sb0.25Te0.8(AgSnSe2)0.2","Ge0.55Sb0.25Te0.8AgSnSe0.4","0.0","0.0","0.0","0.0","0.0","0.0","0.0","0.0","0.0","0.0","0.0","0.0","0.0","0.0","0.0","0.0","0.0","0.2","0.0","0.0","0.0","0.0","0.0","0.0","0.0","0.0","0.0","0.0","0.0","0.0","0.0","0.0","0.0","0.0","0.0","0.0","0.0","0.1","0.0","0.1375","0.0","0.0","0.0","0.0","0.0","0.0625","0.0","0.0","0.0","0.0","0.0","0.0","0.25","0.25","0.0","0.0","0.0","0.0","0.0","0.0","0.0","0.0","0.0","0.0","0.0","323.0","168.0","34839.0","0.76","","","","1.0"
"3648","Ge0.55Sb0.25Te0.8(AgSnSe2)0.2","Ge0.55Sb0.25Te0.8AgSnSe0.4","0.0","0.0","0.0","0.0","0.0","0.0","0.0","0.0","0.0","0.0","0.0","0.0","0.0","0.0","0.0","0.0","0.0","0.2","0.0","0.0","0.0","0.0","0.0","0.0","0.0","0.0","0.0","0.0","0.0","0.0","0.0","0.0","0.0","0.0","0.0","0.0","0.0","0.1","0.0","0.1375","0.0","0.0","0.0","0.0","0.0","0.0625","0.0","0.0","0.0","0.0","0.0","0.0","0.25","0.25","0.0","0.0","0.0","0.0","0.0","0.0","0.0","0.0","0.0","0.0","0.0","423.0","189.0","33548.0","0.76","","","","1.0"
"3649","Ge0.55Sb0.25Te0.8(AgSnSe2)0.2","Ge0.55Sb0.25Te0.8AgSnSe0.4","0.0","0.0","0.0","0.0","0.0","0.0","0.0","0.0","0.0","0.0","0.0","0.0","0.0","0.0","0.0","0.0","0.0","0.2","0.0","0.0","0.0","0.0","0.0","0.0","0.0","0.0","0.0","0.0","0.0","0.0","0.0","0.0","0.0","0.0","0.0","0.0","0.0","0.1","0.0","0.1375","0.0","0.0","0.0","0.0","0.0","0.0625","0.0","0.0","0.0","0.0","0.0","0.0","0.25","0.25","0.0","0.0","0.0","0.0","0.0","0.0","0.0","0.0","0.0","0.0","0.0","523.0","216.0","27750.0","0.72","","","","1.0"
"3650","Ge0.55Sb0.25Te0.8(AgSnSe2)0.2","Ge0.55Sb0.25Te0.8AgSnSe0.4","0.0","0.0","0.0","0.0","0.0","0.0","0.0","0.0","0.0","0.0","0.0","0.0","0.0","0.0","0.0","0.0","0.0","0.2","0.0","0.0","0.0","0.0","0.0","0.0","0.0","0.0","0.0","0.0","0.0","0.0","0.0","0.0","0.0","0.0","0.0","0.0","0.0","0.1","0.0","0.1375","0.0","0.0","0.0","0.0","0.0","0.0625","0.0","0.0","0.0","0.0","0.0","0.0","0.25","0.25","0.0","0.0","0.0","0.0","0.0","0.0","0.0","0.0","0.0","0.0","0.0","623.0","210.0","25806.0","0.74","","","","1.0"
"3651","Ge0.55Sb0.25Te0.8(AgSnSe2)0.2","Ge0.55Sb0.25Te0.8AgSnSe0.4","0.0","0.0","0.0","0.0","0.0","0.0","0.0","0.0","0.0","0.0","0.0","0.0","0.0","0.0","0.0","0.0","0.0","0.2","0.0","0.0","0.0","0.0","0.0","0.0","0.0","0.0","0.0","0.0","0.0","0.0","0.0","0.0","0.0","0.0","0.0","0.0","0.0","0.1","0.0","0.1375","0.0","0.0","0.0","0.0","0.0","0.0625","0.0","0.0","0.0","0.0","0.0","0.0","0.25","0.25","0.0","0.0","0.0","0.0","0.0","0.0","0.0","0.0","0.0","0.0","0.0","723.0","191.0","37419.0","0.88","","","","1.0"
"3652","Ge0.58Sb0.22Te0.8(AgSnSe2)0.2","Ge0.58Sb0.22Te0.8AgSnSe0.4","0.0","0.0","0.0","0.0","0.0","0.0","0.0","0.0","0.0","0.0","0.0","0.0","0.0","0.0","0.0","0.0","0.0","0.2","0.0","0.0","0.0","0.0","0.0","0.0","0.0","0.0","0.0","0.0","0.0","0.0","0.0","0.0","0.0","0.0","0.0","0.0","0.0","0.1","0.0","0.145","0.0","0.0","0.0","0.0","0.0","0.055","0.0","0.0","0.0","0.0","0.0","0.0","0.25","0.25","0.0","0.0","0.0","0.0","0.0","0.0","0.0","0.0","0.0","0.0","0.0","323.0","152.0","43900.0","0.74","","","","1.0"
"3653","Ge0.58Sb0.22Te0.8(AgSnSe2)0.2","Ge0.58Sb0.22Te0.8AgSnSe0.4","0.0","0.0","0.0","0.0","0.0","0.0","0.0","0.0","0.0","0.0","0.0","0.0","0.0","0.0","0.0","0.0","0.0","0.2","0.0","0.0","0.0","0.0","0.0","0.0","0.0","0.0","0.0","0.0","0.0","0.0","0.0","0.0","0.0","0.0","0.0","0.0","0.0","0.1","0.0","0.145","0.0","0.0","0.0","0.0","0.0","0.055","0.0","0.0","0.0","0.0","0.0","0.0","0.25","0.25","0.0","0.0","0.0","0.0","0.0","0.0","0.0","0.0","0.0","0.0","0.0","423.0","179.0","41290.0","0.74","","","","1.0"
