Repository: anilkunwar/thermoelectrics

# Machine learning assisted design of thermoelectrics

a. Machine Learning

# Fetching the upto date data of thermoelectricity (Informatics)

# Featurization:

The computer code to convert the multicomponent chemical formula and temperature row into composition-temperature feature vector
Binary alloys/compunds with upload from json files
Multicomponent alloys/compunds with upload from json files

# Informatics approach to classify p-type and n-type thermoelectric materials

Basic Illustrative Tutorials
Querying the Abstracts on the Materials Science, Applied Physics and Condensed Matter Physics on Keyterms Specific to Thermoelectrics
NER analysis for material type classification

File: machine_learning/vae_regression/latent_space_exploration/thermoelectric_materials.csv (part 50 of 71)
"","Formula","modformula","In","Tl","La","Sr","Mn","Ni","Ru","Pd","Hf","Cs","Sc","Co","Si","Fe","Li","Cl","Yb","Te","N","Ti","Cd","Zr","Y","Ga","Cr","Pr","Tm","Br","Ca","Mg","Rb","Au","Nd","Ce","Ho","I","Ba","Se","Pb","Ge","Gd","Tb","Dy","Cu","Na","Sb","Bi","P","As","Sm","Zn","Al","Sn","Ag","Nb","Mo","V","S","K","Lu","O","Eu","Ta","B","Er","temperature(K)","seebeck_coefficient(μV/K)","electrical_conductivity(S/m)","thermal_conductivity(W/mK)","power_factor(W/mK2)","ZT","reference","sum_elements"
"3654","Ge0.58Sb0.22Te0.8(AgSnSe2)0.2","Ge0.58Sb0.22Te0.8AgSnSe0.4","0.0","0.0","0.0","0.0","0.0","0.0","0.0","0.0","0.0","0.0","0.0","0.0","0.0","0.0","0.0","0.0","0.0","0.2","0.0","0.0","0.0","0.0","0.0","0.0","0.0","0.0","0.0","0.0","0.0","0.0","0.0","0.0","0.0","0.0","0.0","0.0","0.0","0.1","0.0","0.145","0.0","0.0","0.0","0.0","0.0","0.055","0.0","0.0","0.0","0.0","0.0","0.0","0.25","0.25","0.0","0.0","0.0","0.0","0.0","0.0","0.0","0.0","0.0","0.0","0.0","523.0","206.0","34800.0","0.69","","","","1.0"
"3655","Ge0.58Sb0.22Te0.8(AgSnSe2)0.2","Ge0.58Sb0.22Te0.8AgSnSe0.4","0.0","0.0","0.0","0.0","0.0","0.0","0.0","0.0","0.0","0.0","0.0","0.0","0.0","0.0","0.0","0.0","0.0","0.2","0.0","0.0","0.0","0.0","0.0","0.0","0.0","0.0","0.0","0.0","0.0","0.0","0.0","0.0","0.0","0.0","0.0","0.0","0.0","0.1","0.0","0.145","0.0","0.0","0.0","0.0","0.0","0.055","0.0","0.0","0.0","0.0","0.0","0.0","0.25","0.25","0.0","0.0","0.0","0.0","0.0","0.0","0.0","0.0","0.0","0.0","0.0","623.0","208.0","35500.0","0.71","","","","1.0"
"3656","Ge0.58Sb0.22Te0.8(AgSnSe2)0.2","Ge0.58Sb0.22Te0.8AgSnSe0.4","0.0","0.0","0.0","0.0","0.0","0.0","0.0","0.0","0.0","0.0","0.0","0.0","0.0","0.0","0.0","0.0","0.0","0.2","0.0","0.0","0.0","0.0","0.0","0.0","0.0","0.0","0.0","0.0","0.0","0.0","0.0","0.0","0.0","0.0","0.0","0.0","0.0","0.1","0.0","0.145","0.0","0.0","0.0","0.0","0.0","0.055","0.0","0.0","0.0","0.0","0.0","0.0","0.25","0.25","0.0","0.0","0.0","0.0","0.0","0.0","0.0","0.0","0.0","0.0","0.0","723.0","181.0","51620.0","0.86","","","","1.0"
"3657","Ge0.6Sb0.2Te0.8(AgSnSe2)0.2","Ge0.6Sb0.2Te0.8AgSnSe0.4","0.0","0.0","0.0","0.0","0.0","0.0","0.0","0.0","0.0","0.0","0.0","0.0","0.0","0.0","0.0","0.0","0.0","0.2","0.0","0.0","0.0","0.0","0.0","0.0","0.0","0.0","0.0","0.0","0.0","0.0","0.0","0.0","0.0","0.0","0.0","0.0","0.0","0.1","0.0","0.15","0.0","0.0","0.0","0.0","0.0","0.05","0.0","0.0","0.0","0.0","0.0","0.0","0.25","0.25","0.0","0.0","0.0","0.0","0.0","0.0","0.0","0.0","0.0","0.0","0.0","323.0","137.0","56774.0","0.83","","","","1.0"
"3658","Ge0.6Sb0.2Te0.8(AgSnSe2)0.2","Ge0.6Sb0.2Te0.8AgSnSe0.4","0.0","0.0","0.0","0.0","0.0","0.0","0.0","0.0","0.0","0.0","0.0","0.0","0.0","0.0","0.0","0.0","0.0","0.2","0.0","0.0","0.0","0.0","0.0","0.0","0.0","0.0","0.0","0.0","0.0","0.0","0.0","0.0","0.0","0.0","0.0","0.0","0.0","0.1","0.0","0.15","0.0","0.0","0.0","0.0","0.0","0.05","0.0","0.0","0.0","0.0","0.0","0.0","0.25","0.25","0.0","0.0","0.0","0.0","0.0","0.0","0.0","0.0","0.0","0.0","0.0","423.0","159.0","54194.0","0.84","","","","1.0"
"3659","Ge0.6Sb0.2Te0.8(AgSnSe2)0.2","Ge0.6Sb0.2Te0.8AgSnSe0.4","0.0","0.0","0.0","0.0","0.0","0.0","0.0","0.0","0.0","0.0","0.0","0.0","0.0","0.0","0.0","0.0","0.0","0.2","0.0","0.0","0.0","0.0","0.0","0.0","0.0","0.0","0.0","0.0","0.0","0.0","0.0","0.0","0.0","0.0","0.0","0.0","0.0","0.1","0.0","0.15","0.0","0.0","0.0","0.0","0.0","0.05","0.0","0.0","0.0","0.0","0.0","0.0","0.25","0.25","0.0","0.0","0.0","0.0","0.0","0.0","0.0","0.0","0.0","0.0","0.0","523.0","187.0","42600.0","0.81","","","","1.0"
"3660","Ge0.6Sb0.2Te0.8(AgSnSe2)0.2","Ge0.6Sb0.2Te0.8AgSnSe0.4","0.0","0.0","0.0","0.0","0.0","0.0","0.0","0.0","0.0","0.0","0.0","0.0","0.0","0.0","0.0","0.0","0.0","0.2","0.0","0.0","0.0","0.0","0.0","0.0","0.0","0.0","0.0","0.0","0.0","0.0","0.0","0.0","0.0","0.0","0.0","0.0","0.0","0.1","0.0","0.15","0.0","0.0","0.0","0.0","0.0","0.05","0.0","0.0","0.0","0.0","0.0","0.0","0.25","0.25","0.0","0.0","0.0","0.0","0.0","0.0","0.0","0.0","0.0","0.0","0.0","623.0","198.0","38710.0","0.79","","","","1.0"
"3661","Ge0.6Sb0.2Te0.8(AgSnSe2)0.2","Ge0.6Sb0.2Te0.8AgSnSe0.4","0.0","0.0","0.0","0.0","0.0","0.0","0.0","0.0","0.0","0.0","0.0","0.0","0.0","0.0","0.0","0.0","0.0","0.2","0.0","0.0","0.0","0.0","0.0","0.0","0.0","0.0","0.0","0.0","0.0","0.0","0.0","0.0","0.0","0.0","0.0","0.0","0.0","0.1","0.0","0.15","0.0","0.0","0.0","0.0","0.0","0.05","0.0","0.0","0.0","0.0","0.0","0.0","0.25","0.25","0.0","0.0","0.0","0.0","0.0","0.0","0.0","0.0","0.0","0.0","0.0","723.0","176.0","55484.0","0.93","","","","1.0"
"3662","GeTe","GeTe","0.0","0.0","0.0","0.0","0.0","0.0","0.0","0.0","0.0","0.0","0.0","0.0","0.0","0.0","0.0","0.0","0.0","0.5","0.0","0.0","0.0","0.0","0.0","0.0","0.0","0.0","0.0","0.0","0.0","0.0","0.0","0.0","0.0","0.0","0.0","0.0","0.0","0.0","0.0","0.5","0.0","0.0","0.0","0.0","0.0","0.0","0.0","0.0","0.0","0.0","0.0","0.0","0.0","0.0","0.0","0.0","0.0","0.0","0.0","0.0","0.0","0.0","0.0","0.0","0.0","323.0","40.0","681529.0","5.88","","","","1.0"
"3663","GeTe","GeTe","0.0","0.0","0.0","0.0","0.0","0.0","0.0","0.0","0.0","0.0","0.0","0.0","0.0","0.0","0.0","0.0","0.0","0.5","0.0","0.0","0.0","0.0","0.0","0.0","0.0","0.0","0.0","0.0","0.0","0.0","0.0","0.0","0.0","0.0","0.0","0.0","0.0","0.0","0.0","0.5","0.0","0.0","0.0","0.0","0.0","0.0","0.0","0.0","0.0","0.0","0.0","0.0","0.0","0.0","0.0","0.0","0.0","0.0","0.0","0.0","0.0","0.0","0.0","0.0","0.0","423.0","53.0","512821.0","5.06","","","","1.0"
"3664","GeTe","GeTe","0.0","0.0","0.0","0.0","0.0","0.0","0.0","0.0","0.0","0.0","0.0","0.0","0.0","0.0","0.0","0.0","0.0","0.5","0.0","0.0","0.0","0.0","0.0","0.0","0.0","0.0","0.0","0.0","0.0","0.0","0.0","0.0","0.0","0.0","0.0","0.0","0.0","0.0","0.0","0.5","0.0","0.0","0.0","0.0","0.0","0.0","0.0","0.0","0.0","0.0","0.0","0.0","0.0","0.0","0.0","0.0","0.0","0.0","0.0","0.0","0.0","0.0","0.0","0.0","0.0","523.0","80.0","371613.0","4.11","","","","1.0"
"3665","GeTe","GeTe","0.0","0.0","0.0","0.0","0.0","0.0","0.0","0.0","0.0","0.0","0.0","0.0","0.0","0.0","0.0","0.0","0.0","0.5","0.0","0.0","0.0","0.0","0.0","0.0","0.0","0.0","0.0","0.0","0.0","0.0","0.0","0.0","0.0","0.0","0.0","0.0","0.0","0.0","0.0","0.5","0.0","0.0","0.0","0.0","0.0","0.0","0.0","0.0","0.0","0.0","0.0","0.0","0.0","0.0","0.0","0.0","0.0","0.0","0.0","0.0","0.0","0.0","0.0","0.0","0.0","623.0","102.0","320000.0","3.93","","","","1.0"
"3666","Sn0.91Mn0.09Te","Sn0.91Mn0.09Te","0.0","0.0","0.0","0.0","0.045","0.0","0.0","0.0","0.0","0.0","0.0","0.0","0.0","0.0","0.0","0.0","0.0","0.5","0.0","0.0","0.0","0.0","0.0","0.0","0.0","0.0","0.0","0.0","0.0","0.0","0.0","0.0","0.0","0.0","0.0","0.0","0.0","0.0","0.0","0.0","0.0","0.0","0.0","0.0","0.0","0.0","0.0","0.0","0.0","0.0","0.0","0.0","0.455","0.0","0.0","0.0","0.0","0.0","0.0","0.0","0.0","0.0","0.0","0.0","0.0","331.0","59.0","300000.0","3.93","","","","1.0"
"3667","Sn0.91Mn0.09Te","Sn0.91Mn0.09Te","0.0","0.0","0.0","0.0","0.045","0.0","0.0","0.0","0.0","0.0","0.0","0.0","0.0","0.0","0.0","0.0","0.0","0.5","0.0","0.0","0.0","0.0","0.0","0.0","0.0","0.0","0.0","0.0","0.0","0.0","0.0","0.0","0.0","0.0","0.0","0.0","0.0","0.0","0.0","0.0","0.0","0.0","0.0","0.0","0.0","0.0","0.0","0.0","0.0","0.0","0.0","0.0","0.455","0.0","0.0","0.0","0.0","0.0","0.0","0.0","0.0","0.0","0.0","0.0","0.0","424.0","75.0","235503.0","3.67","","","","1.0"
"3668","Sn0.91Mn0.09Te","Sn0.91Mn0.09Te","0.0","0.0","0.0","0.0","0.045","0.0","0.0","0.0","0.0","0.0","0.0","0.0","0.0","0.0","0.0","0.0","0.0","0.5","0.0","0.0","0.0","0.0","0.0","0.0","0.0","0.0","0.0","0.0","0.0","0.0","0.0","0.0","0.0","0.0","0.0","0.0","0.0","0.0","0.0","0.0","0.0","0.0","0.0","0.0","0.0","0.0","0.0","0.0","0.0","0.0","0.0","0.0","0.455","0.0","0.0","0.0","0.0","0.0","0.0","0.0","0.0","0.0","0.0","0.0","0.0","524.0","95.0","175148.0","3.29","","","","1.0"
"3669","Sn0.91Mn0.09Te","Sn0.91Mn0.09Te","0.0","0.0","0.0","0.0","0.045","0.0","0.0","0.0","0.0","0.0","0.0","0.0","0.0","0.0","0.0","0.0","0.0","0.5","0.0","0.0","0.0","0.0","0.0","0.0","0.0","0.0","0.0","0.0","0.0","0.0","0.0","0.0","0.0","0.0","0.0","0.0","0.0","0.0","0.0","0.0","0.0","0.0","0.0","0.0","0.0","0.0","0.0","0.0","0.0","0.0","0.0","0.0","0.455","0.0","0.0","0.0","0.0","0.0","0.0","0.0","0.0","0.0","0.0","0.0","0.0","622.0","113.0","134911.0","3.0","","","","1.0"
"3670","Sn0.91Mn0.09Te","Sn0.91Mn0.09Te","0.0","0.0","0.0","0.0","0.045","0.0","0.0","0.0","0.0","0.0","0.0","0.0","0.0","0.0","0.0","0.0","0.0","0.5","0.0","0.0","0.0","0.0","0.0","0.0","0.0","0.0","0.0","0.0","0.0","0.0","0.0","0.0","0.0","0.0","0.0","0.0","0.0","0.0","0.0","0.0","0.0","0.0","0.0","0.0","0.0","0.0","0.0","0.0","0.0","0.0","0.0","0.0","0.455","0.0","0.0","0.0","0.0","0.0","0.0","0.0","0.0","0.0","0.0","0.0","0.0","720.0","140.0","106509.0","2.58","","","","1.0"
"3671","Sn0.91Mn0.09Te","Sn0.91Mn0.09Te","0.0","0.0","0.0","0.0","0.045","0.0","0.0","0.0","0.0","0.0","0.0","0.0","0.0","0.0","0.0","0.0","0.0","0.5","0.0","0.0","0.0","0.0","0.0","0.0","0.0","0.0","0.0","0.0","0.0","0.0","0.0","0.0","0.0","0.0","0.0","0.0","0.0","0.0","0.0","0.0","0.0","0.0","0.0","0.0","0.0","0.0","0.0","0.0","0.0","0.0","0.0","0.0","0.455","0.0","0.0","0.0","0.0","0.0","0.0","0.0","0.0","0.0","0.0","0.0","0.0","769.0","159.0","94675.0","2.38","","","","1.0"
"3672","Sn0.91Mn0.09Te0.97I0.03","Sn0.91Mn0.09Te0.97I0.03","0.0","0.0","0.0","0.0","0.045","0.0","0.0","0.0","0.0","0.0","0.0","0.0","0.0","0.0","0.0","0.0","0.0","0.485","0.0","0.0","0.0","0.0","0.0","0.0","0.0","0.0","0.0","0.0","0.0","0.0","0.0","0.0","0.0","0.0","0.0","0.015","0.0","0.0","0.0","0.0","0.0","0.0","0.0","0.0","0.0","0.0","0.0","0.0","0.0","0.0","0.0","0.0","0.455","0.0","0.0","0.0","0.0","0.0","0.0","0.0","0.0","0.0","0.0","0.0","0.0","331.0","57.0","233846.0","3.53","","","","1.0"
"3673","Sn0.91Mn0.09Te0.97I0.03","Sn0.91Mn0.09Te0.97I0.03","0.0","0.0","0.0","0.0","0.045","0.0","0.0","0.0","0.0","0.0","0.0","0.0","0.0","0.0","0.0","0.0","0.0","0.485","0.0","0.0","0.0","0.0","0.0","0.0","0.0","0.0","0.0","0.0","0.0","0.0","0.0","0.0","0.0","0.0","0.0","0.015","0.0","0.0","0.0","0.0","0.0","0.0","0.0","0.0","0.0","0.0","0.0","0.0","0.0","0.0","0.0","0.0","0.455","0.0","0.0","0.0","0.0","0.0","0.0","0.0","0.0","0.0","0.0","0.0","0.0","424.0","78.0","186667.0","3.18","","","","1.0"
"3674","Sn0.91Mn0.09Te0.97I0.03","Sn0.91Mn0.09Te0.97I0.03","0.0","0.0","0.0","0.0","0.045","0.0","0.0","0.0","0.0","0.0","0.0","0.0","0.0","0.0","0.0","0.0","0.0","0.485","0.0","0.0","0.0","0.0","0.0","0.0","0.0","0.0","0.0","0.0","0.0","0.0","0.0","0.0","0.0","0.0","0.0","0.015","0.0","0.0","0.0","0.0","0.0","0.0","0.0","0.0","0.0","0.0","0.0","0.0","0.0","0.0","0.0","0.0","0.455","0.0","0.0","0.0","0.0","0.0","0.0","0.0","0.0","0.0","0.0","0.0","0.0","524.0","106.0","137949.0","2.75","","","","1.0"
"3675","Sn0.91Mn0.09Te0.97I0.03","Sn0.91Mn0.09Te0.97I0.03","0.0","0.0","0.0","0.0","0.045","0.0","0.0","0.0","0.0","0.0","0.0","0.0","0.0","0.0","0.0","0.0","0.0","0.485","0.0","0.0","0.0","0.0","0.0","0.0","0.0","0.0","0.0","0.0","0.0","0.0","0.0","0.0","0.0","0.0","0.0","0.015","0.0","0.0","0.0","0.0","0.0","0.0","0.0","0.0","0.0","0.0","0.0","0.0","0.0","0.0","0.0","0.0","0.455","0.0","0.0","0.0","0.0","0.0","0.0","0.0","0.0","0.0","0.0","0.0","0.0","622.0","139.0","104615.0","2.41","","","","1.0"
"3676","Sn0.91Mn0.09Te0.97I0.03","Sn0.91Mn0.09Te0.97I0.03","0.0","0.0","0.0","0.0","0.045","0.0","0.0","0.0","0.0","0.0","0.0","0.0","0.0","0.0","0.0","0.0","0.0","0.485","0.0","0.0","0.0","0.0","0.0","0.0","0.0","0.0","0.0","0.0","0.0","0.0","0.0","0.0","0.0","0.0","0.0","0.015","0.0","0.0","0.0","0.0","0.0","0.0","0.0","0.0","0.0","0.0","0.0","0.0","0.0","0.0","0.0","0.0","0.455","0.0","0.0","0.0","0.0","0.0","0.0","0.0","0.0","0.0","0.0","0.0","0.0","720.0","174.0","76410.0","1.92","","","","1.0"
"3677","Sn0.91Mn0.09Te0.97I0.03","Sn0.91Mn0.09Te0.97I0.03","0.0","0.0","0.0","0.0","0.045","0.0","0.0","0.0","0.0","0.0","0.0","0.0","0.0","0.0","0.0","0.0","0.0","0.485","0.0","0.0","0.0","0.0","0.0","0.0","0.0","0.0","0.0","0.0","0.0","0.0","0.0","0.0","0.0","0.0","0.0","0.015","0.0","0.0","0.0","0.0","0.0","0.0","0.0","0.0","0.0","0.0","0.0","0.0","0.0","0.0","0.0","0.0","0.455","0.0","0.0","0.0","0.0","0.0","0.0","0.0","0.0","0.0","0.0","0.0","0.0","818.0","202.0","53333.0","1.56","","","","1.0"
"3678","Sn0.91Mn0.09Te0.97I0.03","Sn0.91Mn0.09Te0.97I0.03","0.0","0.0","0.0","0.0","0.045","0.0","0.0","0.0","0.0","0.0","0.0","0.0","0.0","0.0","0.0","0.0","0.0","0.485","0.0","0.0","0.0","0.0","0.0","0.0","0.0","0.0","0.0","0.0","0.0","0.0","0.0","0.0","0.0","0.0","0.0","0.015","0.0","0.0","0.0","0.0","0.0","0.0","0.0","0.0","0.0","0.0","0.0","0.0","0.0","0.0","0.0","0.0","0.455","0.0","0.0","0.0","0.0","0.0","0.0","0.0","0.0","0.0","0.0","0.0","0.0","867.0","214.0","47179.0","1.53","","","","1.0"
"3679","Sn0.91Mn0.09Te0.97I0.03","Sn0.91Mn0.09Te0.97I0.03","0.0","0.0","0.0","0.0","0.045","0.0","0.0","0.0","0.0","0.0","0.0","0.0","0.0","0.0","0.0","0.0","0.0","0.485","0.0","0.0","0.0","0.0","0.0","0.0","0.0","0.0","0.0","0.0","0.0","0.0","0.0","0.0","0.0","0.0","0.0","0.015","0.0","0.0","0.0","0.0","0.0","0.0","0.0","0.0","0.0","0.0","0.0","0.0","0.0","0.0","0.0","0.0","0.455","0.0","0.0","0.0","0.0","0.0","0.0","0.0","0.0","0.0","0.0","0.0","0.0","891.0","215.0","44615.0","1.55","","","","1.0"
"3680","Sn0.91Mn0.09Te0.98I0.02","Sn0.91Mn0.09Te0.98I0.02","0.0","0.0","0.0","0.0","0.045","0.0","0.0","0.0","0.0","0.0","0.0","0.0","0.0","0.0","0.0","0.0","0.0","0.49","0.0","0.0","0.0","0.0","0.0","0.0","0.0","0.0","0.0","0.0","0.0","0.0","0.0","0.0","0.0","0.0","0.0","0.01","0.0","0.0","0.0","0.0","0.0","0.0","0.0","0.0","0.0","0.0","0.0","0.0","0.0","0.0","0.0","0.0","0.455","0.0","0.0","0.0","0.0","0.0","0.0","0.0","0.0","0.0","0.0","0.0","0.0","331.0","59.0","223590.0","3.37","","","","1.0"
"3681","Sn0.91Mn0.09Te0.98I0.02","Sn0.91Mn0.09Te0.98I0.02","0.0","0.0","0.0","0.0","0.045","0.0","0.0","0.0","0.0","0.0","0.0","0.0","0.0","0.0","0.0","0.0","0.0","0.49","0.0","0.0","0.0","0.0","0.0","0.0","0.0","0.0","0.0","0.0","0.0","0.0","0.0","0.0","0.0","0.0","0.0","0.01","0.0","0.0","0.0","0.0","0.0","0.0","0.0","0.0","0.0","0.0","0.0","0.0","0.0","0.0","0.0","0.0","0.455","0.0","0.0","0.0","0.0","0.0","0.0","0.0","0.0","0.0","0.0","0.0","0.0","424.0","81.0","178974.0","3.02","","","","1.0"
"3682","Sn0.91Mn0.09Te0.98I0.02","Sn0.91Mn0.09Te0.98I0.02","0.0","0.0","0.0","0.0","0.045","0.0","0.0","0.0","0.0","0.0","0.0","0.0","0.0","0.0","0.0","0.0","0.0","0.49","0.0","0.0","0.0","0.0","0.0","0.0","0.0","0.0","0.0","0.0","0.0","0.0","0.0","0.0","0.0","0.0","0.0","0.01","0.0","0.0","0.0","0.0","0.0","0.0","0.0","0.0","0.0","0.0","0.0","0.0","0.0","0.0","0.0","0.0","0.455","0.0","0.0","0.0","0.0","0.0","0.0","0.0","0.0","0.0","0.0","0.0","0.0","524.0","107.0","130256.0","2.57","","","","1.0"
"3683","Sn0.91Mn0.09Te0.98I0.02","Sn0.91Mn0.09Te0.98I0.02","0.0","0.0","0.0","0.0","0.045","0.0","0.0","0.0","0.0","0.0","0.0","0.0","0.0","0.0","0.0","0.0","0.0","0.49","0.0","0.0","0.0","0.0","0.0","0.0","0.0","0.0","0.0","0.0","0.0","0.0","0.0","0.0","0.0","0.0","0.0","0.01","0.0","0.0","0.0","0.0","0.0","0.0","0.0","0.0","0.0","0.0","0.0","0.0","0.0","0.0","0.0","0.0","0.455","0.0","0.0","0.0","0.0","0.0","0.0","0.0","0.0","0.0","0.0","0.0","0.0","622.0","134.0","103077.0","2.28","","","","1.0"
"3684","Sn0.91Mn0.09Te0.98I0.02","Sn0.91Mn0.09Te0.98I0.02","0.0","0.0","0.0","0.0","0.045","0.0","0.0","0.0","0.0","0.0","0.0","0.0","0.0","0.0","0.0","0.0","0.0","0.49","0.0","0.0","0.0","0.0","0.0","0.0","0.0","0.0","0.0","0.0","0.0","0.0","0.0","0.0","0.0","0.0","0.0","0.01","0.0","0.0","0.0","0.0","0.0","0.0","0.0","0.0","0.0","0.0","0.0","0.0","0.0","0.0","0.0","0.0","0.455","0.0","0.0","0.0","0.0","0.0","0.0","0.0","0.0","0.0","0.0","0.0","0.0","720.0","165.0","78974.0","1.8","","","","1.0"
"3685","Sn0.91Mn0.09Te0.98I0.02","Sn0.91Mn0.09Te0.98I0.02","0.0","0.0","0.0","0.0","0.045","0.0","0.0","0.0","0.0","0.0","0.0","0.0","0.0","0.0","0.0","0.0","0.0","0.49","0.0","0.0","0.0","0.0","0.0","0.0","0.0","0.0","0.0","0.0","0.0","0.0","0.0","0.0","0.0","0.0","0.0","0.01","0.0","0.0","0.0","0.0","0.0","0.0","0.0","0.0","0.0","0.0","0.0","0.0","0.0","0.0","0.0","0.0","0.455","0.0","0.0","0.0","0.0","0.0","0.0","0.0","0.0","0.0","0.0","0.0","0.0","818.0","202.0","54872.0","1.49","","","","1.0"
"3686","Sn0.91Mn0.09Te0.98I0.02","Sn0.91Mn0.09Te0.98I0.02","0.0","0.0","0.0","0.0","0.045","0.0","0.0","0.0","0.0","0.0","0.0","0.0","0.0","0.0","0.0","0.0","0.0","0.49","0.0","0.0","0.0","0.0","0.0","0.0","0.0","0.0","0.0","0.0","0.0","0.0","0.0","0.0","0.0","0.0","0.0","0.01","0.0","0.0","0.0","0.0","0.0","0.0","0.0","0.0","0.0","0.0","0.0","0.0","0.0","0.0","0.0","0.0","0.455","0.0","0.0","0.0","0.0","0.0","0.0","0.0","0.0","0.0","0.0","0.0","0.0","867.0","212.0","46154.0","1.47","","","","1.0"
"3687","Sn0.91Mn0.09Te0.98I0.02","Sn0.91Mn0.09Te0.98I0.02","0.0","0.0","0.0","0.0","0.045","0.0","0.0","0.0","0.0","0.0","0.0","0.0","0.0","0.0","0.0","0.0","0.0","0.49","0.0","0.0","0.0","0.0","0.0","0.0","0.0","0.0","0.0","0.0","0.0","0.0","0.0","0.0","0.0","0.0","0.0","0.01","0.0","0.0","0.0","0.0","0.0","0.0","0.0","0.0","0.0","0.0","0.0","0.0","0.0","0.0","0.0","0.0","0.455","0.0","0.0","0.0","0.0","0.0","0.0","0.0","0.0","0.0","0.0","0.0","0.0","891.0","214.0","43077.0","1.48","","","","1.0"
"3688","Sn0.91Mn0.09Te0.99I0.01","Sn0.91Mn0.09Te0.99I0.01","0.0","0.0","0.0","0.0","0.045","0.0","0.0","0.0","0.0","0.0","0.0","0.0","0.0","0.0","0.0","0.0","0.0","0.495","0.0","0.0","0.0","0.0","0.0","0.0","0.0","0.0","0.0","0.0","0.0","0.0","0.0","0.0","0.0","0.0","0.0","0.005","0.0","0.0","0.0","0.0","0.0","0.0","0.0","0.0","0.0","0.0","0.0","0.0","0.0","0.0","0.0","0.0","0.455","0.0","0.0","0.0","0.0","0.0","0.0","0.0","0.0","0.0","0.0","0.0","0.0","331.0","62.0","241538.0","3.76","","","","1.0"
"3689","Sn0.91Mn0.09Te0.99I0.01","Sn0.91Mn0.09Te0.99I0.01","0.0","0.0","0.0","0.0","0.045","0.0","0.0","0.0","0.0","0.0","0.0","0.0","0.0","0.0","0.0","0.0","0.0","0.495","0.0","0.0","0.0","0.0","0.0","0.0","0.0","0.0","0.0","0.0","0.0","0.0","0.0","0.0","0.0","0.0","0.0","0.005","0.0","0.0","0.0","0.0","0.0","0.0","0.0","0.0","0.0","0.0","0.0","0.0","0.0","0.0","0.0","0.0","0.455","0.0","0.0","0.0","0.0","0.0","0.0","0.0","0.0","0.0","0.0","0.0","0.0","424.0","82.0","194872.0","3.46","","","","1.0"
"3690","Sn0.91Mn0.09Te0.99I0.01","Sn0.91Mn0.09Te0.99I0.01","0.0","0.0","0.0","0.0","0.045","0.0","0.0","0.0","0.0","0.0","0.0","0.0","0.0","0.0","0.0","0.0","0.0","0.495","0.0","0.0","0.0","0.0","0.0","0.0","0.0","0.0","0.0","0.0","0.0","0.0","0.0","0.0","0.0","0.0","0.0","0.005","0.0","0.0","0.0","0.0","0.0","0.0","0.0","0.0","0.0","0.0","0.0","0.0","0.0","0.0","0.0","0.0","0.455","0.0","0.0","0.0","0.0","0.0","0.0","0.0","0.0","0.0","0.0","0.0","0.0","524.0","107.0","154872.0","3.05","","","","1.0"
"3691","Sn0.91Mn0.09Te0.99I0.01","Sn0.91Mn0.09Te0.99I0.01","0.0","0.0","0.0","0.0","0.045","0.0","0.0","0.0","0.0","0.0","0.0","0.0","0.0","0.0","0.0","0.0","0.0","0.495","0.0","0.0","0.0","0.0","0.0","0.0","0.0","0.0","0.0","0.0","0.0","0.0","0.0","0.0","0.0","0.0","0.0","0.005","0.0","0.0","0.0","0.0","0.0","0.0","0.0","0.0","0.0","0.0","0.0","0.0","0.0","0.0","0.0","0.0","0.455","0.0","0.0","0.0","0.0","0.0","0.0","0.0","0.0","0.0","0.0","0.0","0.0","622.0","132.0","122564.0","2.87","","","","1.0"
"3692","Sn0.91Mn0.09Te0.99I0.01","Sn0.91Mn0.09Te0.99I0.01","0.0","0.0","0.0","0.0","0.045","0.0","0.0","0.0","0.0","0.0","0.0","0.0","0.0","0.0","0.0","0.0","0.0","0.495","0.0","0.0","0.0","0.0","0.0","0.0","0.0","0.0","0.0","0.0","0.0","0.0","0.0","0.0","0.0","0.0","0.0","0.005","0.0","0.0","0.0","0.0","0.0","0.0","0.0","0.0","0.0","0.0","0.0","0.0","0.0","0.0","0.0","0.0","0.455","0.0","0.0","0.0","0.0","0.0","0.0","0.0","0.0","0.0","0.0","0.0","0.0","720.0","162.0","91795.0","2.27","","","","1.0"
"3693","Sn0.91Mn0.09Te0.99I0.01","Sn0.91Mn0.09Te0.99I0.01","0.0","0.0","0.0","0.0","0.045","0.0","0.0","0.0","0.0","0.0","0.0","0.0","0.0","0.0","0.0","0.0","0.0","0.495","0.0","0.0","0.0","0.0","0.0","0.0","0.0","0.0","0.0","0.0","0.0","0.0","0.0","0.0","0.0","0.0","0.0","0.005","0.0","0.0","0.0","0.0","0.0","0.0","0.0","0.0","0.0","0.0","0.0","0.0","0.0","0.0","0.0","0.0","0.455","0.0","0.0","0.0","0.0","0.0","0.0","0.0","0.0","0.0","0.0","0.0","0.0","818.0","198.0","66154.0","1.8","","","","1.0"
"3694","Sn0.91Mn0.09Te0.99I0.01","Sn0.91Mn0.09Te0.99I0.01","0.0","0.0","0.0","0.0","0.045","0.0","0.0","0.0","0.0","0.0","0.0","0.0","0.0","0.0","0.0","0.0","0.0","0.495","0.0","0.0","0.0","0.0","0.0","0.0","0.0","0.0","0.0","0.0","0.0","0.0","0.0","0.0","0.0","0.0","0.0","0.005","0.0","0.0","0.0","0.0","0.0","0.0","0.0","0.0","0.0","0.0","0.0","0.0","0.0","0.0","0.0","0.0","0.455","0.0","0.0","0.0","0.0","0.0","0.0","0.0","0.0","0.0","0.0","0.0","0.0","867.0","214.0","56410.0","1.64","","","","1.0"
"3695","Sn0.91Mn0.09Te0.99I0.01","Sn0.91Mn0.09Te0.99I0.01","0.0","0.0","0.0","0.0","0.045","0.0","0.0","0.0","0.0","0.0","0.0","0.0","0.0","0.0","0.0","0.0","0.0","0.495","0.0","0.0","0.0","0.0","0.0","0.0","0.0","0.0","0.0","0.0","0.0","0.0","0.0","0.0","0.0","0.0","0.0","0.005","0.0","0.0","0.0","0.0","0.0","0.0","0.0","0.0","0.0","0.0","0.0","0.0","0.0","0.0","0.0","0.0","0.455","0.0","0.0","0.0","0.0","0.0","0.0","0.0","0.0","0.0","0.0","0.0","0.0","891.0","219.0","51282.0","1.6","","","","1.0"
"3696","Sn0.95Mn0.05Te","Sn0.95Mn0.05Te","0.0","0.0","0.0","0.0","0.025","0.0","0.0","0.0","0.0","0.0","0.0","0.0","0.0","0.0","0.0","0.0","0.0","0.5","0.0","0.0","0.0","0.0","0.0","0.0","0.0","0.0","0.0","0.0","0.0","0.0","0.0","0.0","0.0","0.0","0.0","0.0","0.0","0.0","0.0","0.0","0.0","0.0","0.0","0.0","0.0","0.0","0.0","0.0","0.0","0.0","0.0","0.0","0.475","0.0","0.0","0.0","0.0","0.0","0.0","0.0","0.0","0.0","0.0","0.0","0.0","332.0","44.0","471006.0","5.66","","","","1.0"
"3697","Sn0.95Mn0.05Te","Sn0.95Mn0.05Te","0.0","0.0","0.0","0.0","0.025","0.0","0.0","0.0","0.0","0.0","0.0","0.0","0.0","0.0","0.0","0.0","0.0","0.5","0.0","0.0","0.0","0.0","0.0","0.0","0.0","0.0","0.0","0.0","0.0","0.0","0.0","0.0","0.0","0.0","0.0","0.0","0.0","0.0","0.0","0.0","0.0","0.0","0.0","0.0","0.0","0.0","0.0","0.0","0.0","0.0","0.0","0.0","0.475","0.0","0.0","0.0","0.0","0.0","0.0","0.0","0.0","0.0","0.0","0.0","0.0","424.0","55.0","375148.0","5.32","","","","1.0"
"3698","Sn0.95Mn0.05Te","Sn0.95Mn0.05Te","0.0","0.0","0.0","0.0","0.025","0.0","0.0","0.0","0.0","0.0","0.0","0.0","0.0","0.0","0.0","0.0","0.0","0.5","0.0","0.0","0.0","0.0","0.0","0.0","0.0","0.0","0.0","0.0","0.0","0.0","0.0","0.0","0.0","0.0","0.0","0.0","0.0","0.0","0.0","0.0","0.0","0.0","0.0","0.0","0.0","0.0","0.0","0.0","0.0","0.0","0.0","0.0","0.475","0.0","0.0","0.0","0.0","0.0","0.0","0.0","0.0","0.0","0.0","0.0","0.0","524.0","70.0","289941.0","4.75","","","","1.0"
"3699","Sn0.95Mn0.05Te","Sn0.95Mn0.05Te","0.0","0.0","0.0","0.0","0.025","0.0","0.0","0.0","0.0","0.0","0.0","0.0","0.0","0.0","0.0","0.0","0.0","0.5","0.0","0.0","0.0","0.0","0.0","0.0","0.0","0.0","0.0","0.0","0.0","0.0","0.0","0.0","0.0","0.0","0.0","0.0","0.0","0.0","0.0","0.0","0.0","0.0","0.0","0.0","0.0","0.0","0.0","0.0","0.0","0.0","0.0","0.0","0.475","0.0","0.0","0.0","0.0","0.0","0.0","0.0","0.0","0.0","0.0","0.0","0.0","622.0","89.0","224852.0","4.11","","","","1.0"
"3700","Sn0.95Mn0.05Te","Sn0.95Mn0.05Te","0.0","0.0","0.0","0.0","0.025","0.0","0.0","0.0","0.0","0.0","0.0","0.0","0.0","0.0","0.0","0.0","0.0","0.5","0.0","0.0","0.0","0.0","0.0","0.0","0.0","0.0","0.0","0.0","0.0","0.0","0.0","0.0","0.0","0.0","0.0","0.0","0.0","0.0","0.0","0.0","0.0","0.0","0.0","0.0","0.0","0.0","0.0","0.0","0.0","0.0","0.0","0.0","0.475","0.0","0.0","0.0","0.0","0.0","0.0","0.0","0.0","0.0","0.0","0.0","0.0","720.0","113.0","169231.0","3.46","","","","1.0"
"3701","Sn0.95Mn0.05Te","Sn0.95Mn0.05Te","0.0","0.0","0.0","0.0","0.025","0.0","0.0","0.0","0.0","0.0","0.0","0.0","0.0","0.0","0.0","0.0","0.0","0.5","0.0","0.0","0.0","0.0","0.0","0.0","0.0","0.0","0.0","0.0","0.0","0.0","0.0","0.0","0.0","0.0","0.0","0.0","0.0","0.0","0.0","0.0","0.0","0.0","0.0","0.0","0.0","0.0","0.0","0.0","0.0","0.0","0.0","0.0","0.475","0.0","0.0","0.0","0.0","0.0","0.0","0.0","0.0","0.0","0.0","0.0","0.0","769.0","126.0","144400.0","3.17","","","","1.0"
"3702","Sn0.97Mn0.03Te","Sn0.97Mn0.03Te","0.0","0.0","0.0","0.0","0.015","0.0","0.0","0.0","0.0","0.0","0.0","0.0","0.0","0.0","0.0","0.0","0.0","0.5","0.0","0.0","0.0","0.0","0.0","0.0","0.0","0.0","0.0","0.0","0.0","0.0","0.0","0.0","0.0","0.0","0.0","0.0","0.0","0.0","0.0","0.0","0.0","0.0","0.0","0.0","0.0","0.0","0.0","0.0","0.0","0.0","0.0","0.0","0.485","0.0","0.0","0.0","0.0","0.0","0.0","0.0","0.0","0.0","0.0","0.0","0.0","331.0","42.0","265089.0","6.34","","","","1.0"
"3703","Sn0.97Mn0.03Te","Sn0.97Mn0.03Te","0.0","0.0","0.0","0.0","0.015","0.0","0.0","0.0","0.0","0.0","0.0","0.0","0.0","0.0","0.0","0.0","0.0","0.5","0.0","0.0","0.0","0.0","0.0","0.0","0.0","0.0","0.0","0.0","0.0","0.0","0.0","0.0","0.0","0.0","0.0","0.0","0.0","0.0","0.0","0.0","0.0","0.0","0.0","0.0","0.0","0.0","0.0","0.0","0.0","0.0","0.0","0.0","0.485","0.0","0.0","0.0","0.0","0.0","0.0","0.0","0.0","0.0","0.0","0.0","0.0","426.0","53.0","357396.0","5.8","","","","1.0"
"3704","Sn0.97Mn0.03Te","Sn0.97Mn0.03Te","0.0","0.0","0.0","0.0","0.015","0.0","0.0","0.0","0.0","0.0","0.0","0.0","0.0","0.0","0.0","0.0","0.0","0.5","0.0","0.0","0.0","0.0","0.0","0.0","0.0","0.0","0.0","0.0","0.0","0.0","0.0","0.0","0.0","0.0","0.0","0.0","0.0","0.0","0.0","0.0","0.0","0.0","0.0","0.0","0.0","0.0","0.0","0.0","0.0","0.0","0.0","0.0","0.485","0.0","0.0","0.0","0.0","0.0","0.0","0.0","0.0","0.0","0.0","0.0","0.0","527.0","70.0","268639.0","5.03","","","","1.0"
"3705","Sn0.97Mn0.03Te","Sn0.97Mn0.03Te","0.0","0.0","0.0","0.0","0.015","0.0","0.0","0.0","0.0","0.0","0.0","0.0","0.0","0.0","0.0","0.0","0.0","0.5","0.0","0.0","0.0","0.0","0.0","0.0","0.0","0.0","0.0","0.0","0.0","0.0","0.0","0.0","0.0","0.0","0.0","0.0","0.0","0.0","0.0","0.0","0.0","0.0","0.0","0.0","0.0","0.0","0.0","0.0","0.0","0.0","0.0","0.0","0.485","0.0","0.0","0.0","0.0","0.0","0.0","0.0","0.0","0.0","0.0","0.0","0.0","625.0","93.0","202367.0","4.22","","","","1.0"
"3706","Sn0.97Mn0.03Te","Sn0.97Mn0.03Te","0.0","0.0","0.0","0.0","0.015","0.0","0.0","0.0","0.0","0.0","0.0","0.0","0.0","0.0","0.0","0.0","0.0","0.5","0.0","0.0","0.0","0.0","0.0","0.0","0.0","0.0","0.0","0.0","0.0","0.0","0.0","0.0","0.0","0.0","0.0","0.0","0.0","0.0","0.0","0.0","0.0","0.0","0.0","0.0","0.0","0.0","0.0","0.0","0.0","0.0","0.0","0.0","0.485","0.0","0.0","0.0","0.0","0.0","0.0","0.0","0.0","0.0","0.0","0.0","0.0","723.0","120.0","146746.0","3.42","","","","1.0"
"3707","Sn0.97Mn0.03Te","Sn0.97Mn0.03Te","0.0","0.0","0.0","0.0","0.015","0.0","0.0","0.0","0.0","0.0","0.0","0.0","0.0","0.0","0.0","0.0","0.0","0.5","0.0","0.0","0.0","0.0","0.0","0.0","0.0","0.0","0.0","0.0","0.0","0.0","0.0","0.0","0.0","0.0","0.0","0.0","0.0","0.0","0.0","0.0","0.0","0.0","0.0","0.0","0.0","0.0","0.0","0.0","0.0","0.0","0.0","0.0","0.485","0.0","0.0","0.0","0.0","0.0","0.0","0.0","0.0","0.0","0.0","0.0","0.0","772.0","138.0","121893.0","3.05","","","","1.0"
"3708","Sn0.99Mn0.01Te","Sn0.99Mn0.01Te","0.0","0.0","0.0","0.0","0.005","0.0","0.0","0.0","0.0","0.0","0.0","0.0","0.0","0.0","0.0","0.0","0.0","0.5","0.0","0.0","0.0","0.0","0.0","0.0","0.0","0.0","0.0","0.0","0.0","0.0","0.0","0.0","0.0","0.0","0.0","0.0","0.0","0.0","0.0","0.0","0.0","0.0","0.0","0.0","0.0","0.0","0.0","0.0","0.0","0.0","0.0","0.0","0.495","0.0","0.0","0.0","0.0","0.0","0.0","0.0","0.0","0.0","0.0","0.0","0.0","332.0","30.0","701775.0","8.46","","","","1.0"
"3709","Sn0.99Mn0.01Te","Sn0.99Mn0.01Te","0.0","0.0","0.0","0.0","0.005","0.0","0.0","0.0","0.0","0.0","0.0","0.0","0.0","0.0","0.0","0.0","0.0","0.5","0.0","0.0","0.0","0.0","0.0","0.0","0.0","0.0","0.0","0.0","0.0","0.0","0.0","0.0","0.0","0.0","0.0","0.0","0.0","0.0","0.0","0.0","0.0","0.0","0.0","0.0","0.0","0.0","0.0","0.0","0.0","0.0","0.0","0.0","0.495","0.0","0.0","0.0","0.0","0.0","0.0","0.0","0.0","0.0","0.0","0.0","0.0","424.0","36.0","521893.0","7.51","","","","1.0"
"3710","Sn0.99Mn0.01Te","Sn0.99Mn0.01Te","0.0","0.0","0.0","0.0","0.005","0.0","0.0","0.0","0.0","0.0","0.0","0.0","0.0","0.0","0.0","0.0","0.0","0.5","0.0","0.0","0.0","0.0","0.0","0.0","0.0","0.0","0.0","0.0","0.0","0.0","0.0","0.0","0.0","0.0","0.0","0.0","0.0","0.0","0.0","0.0","0.0","0.0","0.0","0.0","0.0","0.0","0.0","0.0","0.0","0.0","0.0","0.0","0.495","0.0","0.0","0.0","0.0","0.0","0.0","0.0","0.0","0.0","0.0","0.0","0.0","524.0","48.0","383432.0","6.34","","","","1.0"
"3711","Sn0.99Mn0.01Te","Sn0.99Mn0.01Te","0.0","0.0","0.0","0.0","0.005","0.0","0.0","0.0","0.0","0.0","0.0","0.0","0.0","0.0","0.0","0.0","0.0","0.5","0.0","0.0","0.0","0.0","0.0","0.0","0.0","0.0","0.0","0.0","0.0","0.0","0.0","0.0","0.0","0.0","0.0","0.0","0.0","0.0","0.0","0.0","0.0","0.0","0.0","0.0","0.0","0.0","0.0","0.0","0.0","0.0","0.0","0.0","0.495","0.0","0.0","0.0","0.0","0.0","0.0","0.0","0.0","0.0","0.0","0.0","0.0","621.0","69.0","279290.0","5.18","","","","1.0"
"3712","Sn0.99Mn0.01Te","Sn0.99Mn0.01Te","0.0","0.0","0.0","0.0","0.005","0.0","0.0","0.0","0.0","0.0","0.0","0.0","0.0","0.0","0.0","0.0","0.0","0.5","0.0","0.0","0.0","0.0","0.0","0.0","0.0","0.0","0.0","0.0","0.0","0.0","0.0","0.0","0.0","0.0","0.0","0.0","0.0","0.0","0.0","0.0","0.0","0.0","0.0","0.0","0.0","0.0","0.0","0.0","0.0","0.0","0.0","0.0","0.495","0.0","0.0","0.0","0.0","0.0","0.0","0.0","0.0","0.0","0.0","0.0","0.0","719.0","96.0","191716.0","4.11","","","","1.0"
"3713","Sn0.99Mn0.01Te","Sn0.99Mn0.01Te","0.0","0.0","0.0","0.0","0.005","0.0","0.0","0.0","0.0","0.0","0.0","0.0","0.0","0.0","0.0","0.0","0.0","0.5","0.0","0.0","0.0","0.0","0.0","0.0","0.0","0.0","0.0","0.0","0.0","0.0","0.0","0.0","0.0","0.0","0.0","0.0","0.0","0.0","0.0","0.0","0.0","0.0","0.0","0.0","0.0","0.0","0.0","0.0","0.0","0.0","0.0","0.0","0.495","0.0","0.0","0.0","0.0","0.0","0.0","0.0","0.0","0.0","0.0","0.0","0.0","768.0","113.0","159763.0","3.62","","","","1.0"
"3714","SnTe","SnTe","0.0","0.0","0.0","0.0","0.0","0.0","0.0","0.0","0.0","0.0","0.0","0.0","0.0","0.0","0.0","0.0","0.0","0.5","0.0","0.0","0.0","0.0","0.0","0.0","0.0","0.0","0.0","0.0","0.0","0.0","0.0","0.0","0.0","0.0","0.0","0.0","0.0","0.0","0.0","0.0","0.0","0.0","0.0","0.0","0.0","0.0","0.0","0.0","0.0","0.0","0.0","0.0","0.5","0.0","0.0","0.0","0.0","0.0","0.0","0.0","0.0","0.0","0.0","0.0","0.0","330.0","11.0","742012.0","8.07","","","","1.0"
"3715","SnTe","SnTe","0.0","0.0","0.0","0.0","0.0","0.0","0.0","0.0","0.0","0.0","0.0","0.0","0.0","0.0","0.0","0.0","0.0","0.5","0.0","0.0","0.0","0.0","0.0","0.0","0.0","0.0","0.0","0.0","0.0","0.0","0.0","0.0","0.0","0.0","0.0","0.0","0.0","0.0","0.0","0.0","0.0","0.0","0.0","0.0","0.0","0.0","0.0","0.0","0.0","0.0","0.0","0.0","0.5","0.0","0.0","0.0","0.0","0.0","0.0","0.0","0.0","0.0","0.0","0.0","0.0","421.0","21.0","553846.0","6.95","","","","1.0"
"3716","SnTe","SnTe","0.0","0.0","0.0","0.0","0.0","0.0","0.0","0.0","0.0","0.0","0.0","0.0","0.0","0.0","0.0","0.0","0.0","0.5","0.0","0.0","0.0","0.0","0.0","0.0","0.0","0.0","0.0","0.0","0.0","0.0","0.0","0.0","0.0","0.0","0.0","0.0","0.0","0.0","0.0","0.0","0.0","0.0","0.0","0.0","0.0","0.0","0.0","0.0","0.0","0.0","0.0","0.0","0.5","0.0","0.0","0.0","0.0","0.0","0.0","0.0","0.0","0.0","0.0","0.0","0.0","519.0","38.0","397633.0","5.67","","","","1.0"
"3717","SnTe","SnTe","0.0","0.0","0.0","0.0","0.0","0.0","0.0","0.0","0.0","0.0","0.0","0.0","0.0","0.0","0.0","0.0","0.0","0.5","0.0","0.0","0.0","0.0","0.0","0.0","0.0","0.0","0.0","0.0","0.0","0.0","0.0","0.0","0.0","0.0","0.0","0.0","0.0","0.0","0.0","0.0","0.0","0.0","0.0","0.0","0.0","0.0","0.0","0.0","0.0","0.0","0.0","0.0","0.5","0.0","0.0","0.0","0.0","0.0","0.0","0.0","0.0","0.0","0.0","0.0","0.0","616.0","63.0","269822.0","4.43","","","","1.0"
"3718","SnTe","SnTe","0.0","0.0","0.0","0.0","0.0","0.0","0.0","0.0","0.0","0.0","0.0","0.0","0.0","0.0","0.0","0.0","0.0","0.5","0.0","0.0","0.0","0.0","0.0","0.0","0.0","0.0","0.0","0.0","0.0","0.0","0.0","0.0","0.0","0.0","0.0","0.0","0.0","0.0","0.0","0.0","0.0","0.0","0.0","0.0","0.0","0.0","0.0","0.0","0.0","0.0","0.0","0.0","0.5","0.0","0.0","0.0","0.0","0.0","0.0","0.0","0.0","0.0","0.0","0.0","0.0","714.0","99.0","177515.0","3.33","","","","1.0"
"3719","SnTe","SnTe","0.0","0.0","0.0","0.0","0.0","0.0","0.0","0.0","0.0","0.0","0.0","0.0","0.0","0.0","0.0","0.0","0.0","0.5","0.0","0.0","0.0","0.0","0.0","0.0","0.0","0.0","0.0","0.0","0.0","0.0","0.0","0.0","0.0","0.0","0.0","0.0","0.0","0.0","0.0","0.0","0.0","0.0","0.0","0.0","0.0","0.0","0.0","0.0","0.0","0.0","0.0","0.0","0.5","0.0","0.0","0.0","0.0","0.0","0.0","0.0","0.0","0.0","0.0","0.0","0.0","763.0","120.0","140828.0","2.93","","","","1.0"
"3720","(SnTe)0.84(CuSbTe2)0.16","SnTe0.0","0.0","0.0","0.0","0.0","0.0","0.0","0.0","0.0","0.0","0.0","0.0","0.0","0.0","0.0","0.0","0.0","0.0","0.0","0.0","0.0","0.0","0.0","0.0","0.0","0.0","0.0","0.0","0.0","0.0","0.0","0.0","0.0","0.0","0.0","0.0","0.0","0.0","0.0","0.0","0.0","0.0","0.0","0.0","0.0","0.0","0.0","0.0","0.0","0.0","0.0","0.0","0.0","1.0","0.0","0.0","0.0","0.0","0.0","0.0","0.0","0.0","0.0","0.0","0.0","0.0","325.0","36.0","347593.0","3.94","","","","1.0"
"3721","(SnTe)0.84(CuSbTe2)0.16","SnTe0.0","0.0","0.0","0.0","0.0","0.0","0.0","0.0","0.0","0.0","0.0","0.0","0.0","0.0","0.0","0.0","0.0","0.0","0.0","0.0","0.0","0.0","0.0","0.0","0.0","0.0","0.0","0.0","0.0","0.0","0.0","0.0","0.0","0.0","0.0","0.0","0.0","0.0","0.0","0.0","0.0","0.0","0.0","0.0","0.0","0.0","0.0","0.0","0.0","0.0","0.0","0.0","0.0","1.0","0.0","0.0","0.0","0.0","0.0","0.0","0.0","0.0","0.0","0.0","0.0","0.0","432.0","52.0","259589.0","3.79","","","","1.0"
"3722","(SnTe)0.84(CuSbTe2)0.16","SnTe0.0","0.0","0.0","0.0","0.0","0.0","0.0","0.0","0.0","0.0","0.0","0.0","0.0","0.0","0.0","0.0","0.0","0.0","0.0","0.0","0.0","0.0","0.0","0.0","0.0","0.0","0.0","0.0","0.0","0.0","0.0","0.0","0.0","0.0","0.0","0.0","0.0","0.0","0.0","0.0","0.0","0.0","0.0","0.0","0.0","0.0","0.0","0.0","0.0","0.0","0.0","0.0","0.0","1.0","0.0","0.0","0.0","0.0","0.0","0.0","0.0","0.0","0.0","0.0","0.0","0.0","529.0","74.0","196271.0","3.06","","","","1.0"
"3723","(SnTe)0.84(CuSbTe2)0.16","SnTe0.0","0.0","0.0","0.0","0.0","0.0","0.0","0.0","0.0","0.0","0.0","0.0","0.0","0.0","0.0","0.0","0.0","0.0","0.0","0.0","0.0","0.0","0.0","0.0","0.0","0.0","0.0","0.0","0.0","0.0","0.0","0.0","0.0","0.0","0.0","0.0","0.0","0.0","0.0","0.0","0.0","0.0","0.0","0.0","0.0","0.0","0.0","0.0","0.0","0.0","0.0","0.0","0.0","1.0","0.0","0.0","0.0","0.0","0.0","0.0","0.0","0.0","0.0","0.0","0.0","0.0","625.0","105.0","141200.0","2.46","","","","1.0"
"3724","(SnTe)0.84(CuSbTe2)0.16","SnTe0.0","0.0","0.0","0.0","0.0","0.0","0.0","0.0","0.0","0.0","0.0","0.0","0.0","0.0","0.0","0.0","0.0","0.0","0.0","0.0","0.0","0.0","0.0","0.0","0.0","0.0","0.0","0.0","0.0","0.0","0.0","0.0","0.0","0.0","0.0","0.0","0.0","0.0","0.0","0.0","0.0","0.0","0.0","0.0","0.0","0.0","0.0","0.0","0.0","0.0","0.0","0.0","0.0","1.0","0.0","0.0","0.0","0.0","0.0","0.0","0.0","0.0","0.0","0.0","0.0","0.0","719.0","139.0","107240.0","2.09","","","","1.0"
"3725","(SnTe)0.84(CuSbTe2)0.16","SnTe0.0","0.0","0.0","0.0","0.0","0.0","0.0","0.0","0.0","0.0","0.0","0.0","0.0","0.0","0.0","0.0","0.0","0.0","0.0","0.0","0.0","0.0","0.0","0.0","0.0","0.0","0.0","0.0","0.0","0.0","0.0","0.0","0.0","0.0","0.0","0.0","0.0","0.0","0.0","0.0","0.0","0.0","0.0","0.0","0.0","0.0","0.0","0.0","0.0","0.0","0.0","0.0","0.0","1.0","0.0","0.0","0.0","0.0","0.0","0.0","0.0","0.0","0.0","0.0","0.0","0.0","818.0","157.0","91351.0","1.71","","","","1.0"
"3726","(SnTe)0.86(CuSbTe2)0.14","SnTe0.0","0.0","0.0","0.0","0.0","0.0","0.0","0.0","0.0","0.0","0.0","0.0","0.0","0.0","0.0","0.0","0.0","0.0","0.0","0.0","0.0","0.0","0.0","0.0","0.0","0.0","0.0","0.0","0.0","0.0","0.0","0.0","0.0","0.0","0.0","0.0","0.0","0.0","0.0","0.0","0.0","0.0","0.0","0.0","0.0","0.0","0.0","0.0","0.0","0.0","0.0","0.0","0.0","1.0","0.0","0.0","0.0","0.0","0.0","0.0","0.0","0.0","0.0","0.0","0.0","0.0","324.0","43.0","278383.0","3.39","","","","1.0"
"3727","(SnTe)0.86(CuSbTe2)0.14","SnTe0.0","0.0","0.0","0.0","0.0","0.0","0.0","0.0","0.0","0.0","0.0","0.0","0.0","0.0","0.0","0.0","0.0","0.0","0.0","0.0","0.0","0.0","0.0","0.0","0.0","0.0","0.0","0.0","0.0","0.0","0.0","0.0","0.0","0.0","0.0","0.0","0.0","0.0","0.0","0.0","0.0","0.0","0.0","0.0","0.0","0.0","0.0","0.0","0.0","0.0","0.0","0.0","0.0","1.0","0.0","0.0","0.0","0.0","0.0","0.0","0.0","0.0","0.0","0.0","0.0","0.0","432.0","61.0","210400.0","3.16","","","","1.0"
"3728","(SnTe)0.86(CuSbTe2)0.14","SnTe0.0","0.0","0.0","0.0","0.0","0.0","0.0","0.0","0.0","0.0","0.0","0.0","0.0","0.0","0.0","0.0","0.0","0.0","0.0","0.0","0.0","0.0","0.0","0.0","0.0","0.0","0.0","0.0","0.0","0.0","0.0","0.0","0.0","0.0","0.0","0.0","0.0","0.0","0.0","0.0","0.0","0.0","0.0","0.0","0.0","0.0","0.0","0.0","0.0","0.0","0.0","0.0","0.0","1.0","0.0","0.0","0.0","0.0","0.0","0.0","0.0","0.0","0.0","0.0","0.0","0.0","524.0","84.0","161100.0","2.81","","","","1.0"
"3729","(SnTe)0.86(CuSbTe2)0.14","SnTe0.0","0.0","0.0","0.0","0.0","0.0","0.0","0.0","0.0","0.0","0.0","0.0","0.0","0.0","0.0","0.0","0.0","0.0","0.0","0.0","0.0","0.0","0.0","0.0","0.0","0.0","0.0","0.0","0.0","0.0","0.0","0.0","0.0","0.0","0.0","0.0","0.0","0.0","0.0","0.0","0.0","0.0","0.0","0.0","0.0","0.0","0.0","0.0","0.0","0.0","0.0","0.0","0.0","1.0","0.0","0.0","0.0","0.0","0.0","0.0","0.0","0.0","0.0","0.0","0.0","0.0","625.0","119.0","116900.0","2.29","","","","1.0"
"3730","(SnTe)0.86(CuSbTe2)0.14","SnTe0.0","0.0","0.0","0.0","0.0","0.0","0.0","0.0","0.0","0.0","0.0","0.0","0.0","0.0","0.0","0.0","0.0","0.0","0.0","0.0","0.0","0.0","0.0","0.0","0.0","0.0","0.0","0.0","0.0","0.0","0.0","0.0","0.0","0.0","0.0","0.0","0.0","0.0","0.0","0.0","0.0","0.0","0.0","0.0","0.0","0.0","0.0","0.0","0.0","0.0","0.0","0.0","0.0","1.0","0.0","0.0","0.0","0.0","0.0","0.0","0.0","0.0","0.0","0.0","0.0","0.0","723.0","146.0","95550.0","2.11","","","","1.0"
"3731","(SnTe)0.86(CuSbTe2)0.14","SnTe0.0","0.0","0.0","0.0","0.0","0.0","0.0","0.0","0.0","0.0","0.0","0.0","0.0","0.0","0.0","0.0","0.0","0.0","0.0","0.0","0.0","0.0","0.0","0.0","0.0","0.0","0.0","0.0","0.0","0.0","0.0","0.0","0.0","0.0","0.0","0.0","0.0","0.0","0.0","0.0","0.0","0.0","0.0","0.0","0.0","0.0","0.0","0.0","0.0","0.0","0.0","0.0","0.0","1.0","0.0","0.0","0.0","0.0","0.0","0.0","0.0","0.0","0.0","0.0","0.0","0.0","818.0","148.0","91300.0","1.83","","","","1.0"
"3732","(SnTe)0.88(CuSbTe2)0.12","SnTe0.0","0.0","0.0","0.0","0.0","0.0","0.0","0.0","0.0","0.0","0.0","0.0","0.0","0.0","0.0","0.0","0.0","0.0","0.0","0.0","0.0","0.0","0.0","0.0","0.0","0.0","0.0","0.0","0.0","0.0","0.0","0.0","0.0","0.0","0.0","0.0","0.0","0.0","0.0","0.0","0.0","0.0","0.0","0.0","0.0","0.0","0.0","0.0","0.0","0.0","0.0","0.0","0.0","1.0","0.0","0.0","0.0","0.0","0.0","0.0","0.0","0.0","0.0","0.0","0.0","0.0","323.0","40.0","299153.0","3.52","","","","1.0"
"3733","(SnTe)0.88(CuSbTe2)0.12","SnTe0.0","0.0","0.0","0.0","0.0","0.0","0.0","0.0","0.0","0.0","0.0","0.0","0.0","0.0","0.0","0.0","0.0","0.0","0.0","0.0","0.0","0.0","0.0","0.0","0.0","0.0","0.0","0.0","0.0","0.0","0.0","0.0","0.0","0.0","0.0","0.0","0.0","0.0","0.0","0.0","0.0","0.0","0.0","0.0","0.0","0.0","0.0","0.0","0.0","0.0","0.0","0.0","0.0","1.0","0.0","0.0","0.0","0.0","0.0","0.0","0.0","0.0","0.0","0.0","0.0","0.0","427.0","58.0","226651.0","3.21","","","","1.0"
"3734","(SnTe)0.88(CuSbTe2)0.12","SnTe0.0","0.0","0.0","0.0","0.0","0.0","0.0","0.0","0.0","0.0","0.0","0.0","0.0","0.0","0.0","0.0","0.0","0.0","0.0","0.0","0.0","0.0","0.0","0.0","0.0","0.0","0.0","0.0","0.0","0.0","0.0","0.0","0.0","0.0","0.0","0.0","0.0","0.0","0.0","0.0","0.0","0.0","0.0","0.0","0.0","0.0","0.0","0.0","0.0","0.0","0.0","0.0","0.0","1.0","0.0","0.0","0.0","0.0","0.0","0.0","0.0","0.0","0.0","0.0","0.0","0.0","525.0","84.0","169964.0","2.77","","","","1.0"
