Repository: anilkunwar/thermoelectrics

# Machine learning assisted design of thermoelectrics

a. Machine Learning

# Fetching the upto date data of thermoelectricity (Informatics)

# Featurization:

The computer code to convert the multicomponent chemical formula and temperature row into composition-temperature feature vector
Binary alloys/compunds with upload from json files
Multicomponent alloys/compunds with upload from json files

# Informatics approach to classify p-type and n-type thermoelectric materials

Basic Illustrative Tutorials
Querying the Abstracts on the Materials Science, Applied Physics and Condensed Matter Physics on Keyterms Specific to Thermoelectrics
NER analysis for material type classification

File: machine_learning/vae_regression/latent_space_exploration/thermoelectric_materials.csv (part 51 of 71)
"","Formula","modformula","In","Tl","La","Sr","Mn","Ni","Ru","Pd","Hf","Cs","Sc","Co","Si","Fe","Li","Cl","Yb","Te","N","Ti","Cd","Zr","Y","Ga","Cr","Pr","Tm","Br","Ca","Mg","Rb","Au","Nd","Ce","Ho","I","Ba","Se","Pb","Ge","Gd","Tb","Dy","Cu","Na","Sb","Bi","P","As","Sm","Zn","Al","Sn","Ag","Nb","Mo","V","S","K","Lu","O","Eu","Ta","B","Er","temperature(K)","seebeck_coefficient(μV/K)","electrical_conductivity(S/m)","thermal_conductivity(W/mK)","power_factor(W/mK2)","ZT","reference","sum_elements"
"3735","(SnTe)0.88(CuSbTe2)0.12","SnTe0.0","0.0","0.0","0.0","0.0","0.0","0.0","0.0","0.0","0.0","0.0","0.0","0.0","0.0","0.0","0.0","0.0","0.0","0.0","0.0","0.0","0.0","0.0","0.0","0.0","0.0","0.0","0.0","0.0","0.0","0.0","0.0","0.0","0.0","0.0","0.0","0.0","0.0","0.0","0.0","0.0","0.0","0.0","0.0","0.0","0.0","0.0","0.0","0.0","0.0","0.0","0.0","0.0","1.0","0.0","0.0","0.0","0.0","0.0","0.0","0.0","0.0","0.0","0.0","0.0","0.0","622.0","117.0","123839.0","2.24","","","","1.0"
"3736","(SnTe)0.88(CuSbTe2)0.12","SnTe0.0","0.0","0.0","0.0","0.0","0.0","0.0","0.0","0.0","0.0","0.0","0.0","0.0","0.0","0.0","0.0","0.0","0.0","0.0","0.0","0.0","0.0","0.0","0.0","0.0","0.0","0.0","0.0","0.0","0.0","0.0","0.0","0.0","0.0","0.0","0.0","0.0","0.0","0.0","0.0","0.0","0.0","0.0","0.0","0.0","0.0","0.0","0.0","0.0","0.0","0.0","0.0","0.0","1.0","0.0","0.0","0.0","0.0","0.0","0.0","0.0","0.0","0.0","0.0","0.0","0.0","726.0","149.0","96764.0","2.05","","","","1.0"
"3737","(SnTe)0.88(CuSbTe2)0.12","SnTe0.0","0.0","0.0","0.0","0.0","0.0","0.0","0.0","0.0","0.0","0.0","0.0","0.0","0.0","0.0","0.0","0.0","0.0","0.0","0.0","0.0","0.0","0.0","0.0","0.0","0.0","0.0","0.0","0.0","0.0","0.0","0.0","0.0","0.0","0.0","0.0","0.0","0.0","0.0","0.0","0.0","0.0","0.0","0.0","0.0","0.0","0.0","0.0","0.0","0.0","0.0","0.0","0.0","1.0","0.0","0.0","0.0","0.0","0.0","0.0","0.0","0.0","0.0","0.0","0.0","0.0","818.0","151.0","92485.0","1.78","","","","1.0"
"3738","(SnTe)0.9(CuSbTe2)0.1","SnTe0.0","0.0","0.0","0.0","0.0","0.0","0.0","0.0","0.0","0.0","0.0","0.0","0.0","0.0","0.0","0.0","0.0","0.0","0.0","0.0","0.0","0.0","0.0","0.0","0.0","0.0","0.0","0.0","0.0","0.0","0.0","0.0","0.0","0.0","0.0","0.0","0.0","0.0","0.0","0.0","0.0","0.0","0.0","0.0","0.0","0.0","0.0","0.0","0.0","0.0","0.0","0.0","0.0","1.0","0.0","0.0","0.0","0.0","0.0","0.0","0.0","0.0","0.0","0.0","0.0","0.0","321.0","39.0","329501.0","3.73","","","","1.0"
"3739","(SnTe)0.9(CuSbTe2)0.1","SnTe0.0","0.0","0.0","0.0","0.0","0.0","0.0","0.0","0.0","0.0","0.0","0.0","0.0","0.0","0.0","0.0","0.0","0.0","0.0","0.0","0.0","0.0","0.0","0.0","0.0","0.0","0.0","0.0","0.0","0.0","0.0","0.0","0.0","0.0","0.0","0.0","0.0","0.0","0.0","0.0","0.0","0.0","0.0","0.0","0.0","0.0","0.0","0.0","0.0","0.0","0.0","0.0","0.0","1.0","0.0","0.0","0.0","0.0","0.0","0.0","0.0","0.0","0.0","0.0","0.0","0.0","427.0","56.0","250100.0","3.62","","","","1.0"
"3740","(SnTe)0.9(CuSbTe2)0.1","SnTe0.0","0.0","0.0","0.0","0.0","0.0","0.0","0.0","0.0","0.0","0.0","0.0","0.0","0.0","0.0","0.0","0.0","0.0","0.0","0.0","0.0","0.0","0.0","0.0","0.0","0.0","0.0","0.0","0.0","0.0","0.0","0.0","0.0","0.0","0.0","0.0","0.0","0.0","0.0","0.0","0.0","0.0","0.0","0.0","0.0","0.0","0.0","0.0","0.0","0.0","0.0","0.0","0.0","1.0","0.0","0.0","0.0","0.0","0.0","0.0","0.0","0.0","0.0","0.0","0.0","0.0","525.0","80.0","186056.0","3.11","","","","1.0"
"3741","(SnTe)0.9(CuSbTe2)0.1","SnTe0.0","0.0","0.0","0.0","0.0","0.0","0.0","0.0","0.0","0.0","0.0","0.0","0.0","0.0","0.0","0.0","0.0","0.0","0.0","0.0","0.0","0.0","0.0","0.0","0.0","0.0","0.0","0.0","0.0","0.0","0.0","0.0","0.0","0.0","0.0","0.0","0.0","0.0","0.0","0.0","0.0","0.0","0.0","0.0","0.0","0.0","0.0","0.0","0.0","0.0","0.0","0.0","0.0","1.0","0.0","0.0","0.0","0.0","0.0","0.0","0.0","0.0","0.0","0.0","0.0","0.0","622.0","112.0","134400.0","2.35","","","","1.0"
"3742","(SnTe)0.9(CuSbTe2)0.1","SnTe0.0","0.0","0.0","0.0","0.0","0.0","0.0","0.0","0.0","0.0","0.0","0.0","0.0","0.0","0.0","0.0","0.0","0.0","0.0","0.0","0.0","0.0","0.0","0.0","0.0","0.0","0.0","0.0","0.0","0.0","0.0","0.0","0.0","0.0","0.0","0.0","0.0","0.0","0.0","0.0","0.0","0.0","0.0","0.0","0.0","0.0","0.0","0.0","0.0","0.0","0.0","0.0","0.0","1.0","0.0","0.0","0.0","0.0","0.0","0.0","0.0","0.0","0.0","0.0","0.0","0.0","723.0","147.0","102498.0","2.02","","","","1.0"
"3743","(SnTe)0.9(CuSbTe2)0.1","SnTe0.0","0.0","0.0","0.0","0.0","0.0","0.0","0.0","0.0","0.0","0.0","0.0","0.0","0.0","0.0","0.0","0.0","0.0","0.0","0.0","0.0","0.0","0.0","0.0","0.0","0.0","0.0","0.0","0.0","0.0","0.0","0.0","0.0","0.0","0.0","0.0","0.0","0.0","0.0","0.0","0.0","0.0","0.0","0.0","0.0","0.0","0.0","0.0","0.0","0.0","0.0","0.0","0.0","1.0","0.0","0.0","0.0","0.0","0.0","0.0","0.0","0.0","0.0","0.0","0.0","0.0","824.0","155.0","98350.0","1.55","","","","1.0"
"3744","(SnTe)0.92(CuSbTe2)0.08","SnTe0.0","0.0","0.0","0.0","0.0","0.0","0.0","0.0","0.0","0.0","0.0","0.0","0.0","0.0","0.0","0.0","0.0","0.0","0.0","0.0","0.0","0.0","0.0","0.0","0.0","0.0","0.0","0.0","0.0","0.0","0.0","0.0","0.0","0.0","0.0","0.0","0.0","0.0","0.0","0.0","0.0","0.0","0.0","0.0","0.0","0.0","0.0","0.0","0.0","0.0","0.0","0.0","0.0","1.0","0.0","0.0","0.0","0.0","0.0","0.0","0.0","0.0","0.0","0.0","0.0","0.0","323.0","36.0","347600.0","3.93","","","","1.0"
"3745","(SnTe)0.92(CuSbTe2)0.08","SnTe0.0","0.0","0.0","0.0","0.0","0.0","0.0","0.0","0.0","0.0","0.0","0.0","0.0","0.0","0.0","0.0","0.0","0.0","0.0","0.0","0.0","0.0","0.0","0.0","0.0","0.0","0.0","0.0","0.0","0.0","0.0","0.0","0.0","0.0","0.0","0.0","0.0","0.0","0.0","0.0","0.0","0.0","0.0","0.0","0.0","0.0","0.0","0.0","0.0","0.0","0.0","0.0","0.0","1.0","0.0","0.0","0.0","0.0","0.0","0.0","0.0","0.0","0.0","0.0","0.0","0.0","430.0","51.0","259589.0","3.79","","","","1.0"
"3746","(SnTe)0.92(CuSbTe2)0.08","SnTe0.0","0.0","0.0","0.0","0.0","0.0","0.0","0.0","0.0","0.0","0.0","0.0","0.0","0.0","0.0","0.0","0.0","0.0","0.0","0.0","0.0","0.0","0.0","0.0","0.0","0.0","0.0","0.0","0.0","0.0","0.0","0.0","0.0","0.0","0.0","0.0","0.0","0.0","0.0","0.0","0.0","0.0","0.0","0.0","0.0","0.0","0.0","0.0","0.0","0.0","0.0","0.0","0.0","1.0","0.0","0.0","0.0","0.0","0.0","0.0","0.0","0.0","0.0","0.0","0.0","0.0","526.0","74.0","195470.0","3.04","","","","1.0"
"3747","(SnTe)0.92(CuSbTe2)0.08","SnTe0.0","0.0","0.0","0.0","0.0","0.0","0.0","0.0","0.0","0.0","0.0","0.0","0.0","0.0","0.0","0.0","0.0","0.0","0.0","0.0","0.0","0.0","0.0","0.0","0.0","0.0","0.0","0.0","0.0","0.0","0.0","0.0","0.0","0.0","0.0","0.0","0.0","0.0","0.0","0.0","0.0","0.0","0.0","0.0","0.0","0.0","0.0","0.0","0.0","0.0","0.0","0.0","0.0","1.0","0.0","0.0","0.0","0.0","0.0","0.0","0.0","0.0","0.0","0.0","0.0","0.0","620.0","105.0","141254.0","2.45","","","","1.0"
"3748","(SnTe)0.92(CuSbTe2)0.08","SnTe0.0","0.0","0.0","0.0","0.0","0.0","0.0","0.0","0.0","0.0","0.0","0.0","0.0","0.0","0.0","0.0","0.0","0.0","0.0","0.0","0.0","0.0","0.0","0.0","0.0","0.0","0.0","0.0","0.0","0.0","0.0","0.0","0.0","0.0","0.0","0.0","0.0","0.0","0.0","0.0","0.0","0.0","0.0","0.0","0.0","0.0","0.0","0.0","0.0","0.0","0.0","0.0","0.0","1.0","0.0","0.0","0.0","0.0","0.0","0.0","0.0","0.0","0.0","0.0","0.0","0.0","719.0","139.0","106800.0","2.09","","","","1.0"
"3749","(SnTe)0.92(CuSbTe2)0.08","SnTe0.0","0.0","0.0","0.0","0.0","0.0","0.0","0.0","0.0","0.0","0.0","0.0","0.0","0.0","0.0","0.0","0.0","0.0","0.0","0.0","0.0","0.0","0.0","0.0","0.0","0.0","0.0","0.0","0.0","0.0","0.0","0.0","0.0","0.0","0.0","0.0","0.0","0.0","0.0","0.0","0.0","0.0","0.0","0.0","0.0","0.0","0.0","0.0","0.0","0.0","0.0","0.0","0.0","1.0","0.0","0.0","0.0","0.0","0.0","0.0","0.0","0.0","0.0","0.0","0.0","0.0","818.0","157.0","92500.0","1.74","","","","1.0"
"3750","(SnTe)0.94(CuSbTe2)0.06","SnTe0.0","0.0","0.0","0.0","0.0","0.0","0.0","0.0","0.0","0.0","0.0","0.0","0.0","0.0","0.0","0.0","0.0","0.0","0.0","0.0","0.0","0.0","0.0","0.0","0.0","0.0","0.0","0.0","0.0","0.0","0.0","0.0","0.0","0.0","0.0","0.0","0.0","0.0","0.0","0.0","0.0","0.0","0.0","0.0","0.0","0.0","0.0","0.0","0.0","0.0","0.0","0.0","0.0","1.0","0.0","0.0","0.0","0.0","0.0","0.0","0.0","0.0","0.0","0.0","0.0","0.0","320.0","30.0","406300.0","4.43","","","","1.0"
"3751","(SnTe)0.94(CuSbTe2)0.06","SnTe0.0","0.0","0.0","0.0","0.0","0.0","0.0","0.0","0.0","0.0","0.0","0.0","0.0","0.0","0.0","0.0","0.0","0.0","0.0","0.0","0.0","0.0","0.0","0.0","0.0","0.0","0.0","0.0","0.0","0.0","0.0","0.0","0.0","0.0","0.0","0.0","0.0","0.0","0.0","0.0","0.0","0.0","0.0","0.0","0.0","0.0","0.0","0.0","0.0","0.0","0.0","0.0","0.0","1.0","0.0","0.0","0.0","0.0","0.0","0.0","0.0","0.0","0.0","0.0","0.0","0.0","427.0","44.0","297300.0","4.24","","","","1.0"
"3752","(SnTe)0.94(CuSbTe2)0.06","SnTe0.0","0.0","0.0","0.0","0.0","0.0","0.0","0.0","0.0","0.0","0.0","0.0","0.0","0.0","0.0","0.0","0.0","0.0","0.0","0.0","0.0","0.0","0.0","0.0","0.0","0.0","0.0","0.0","0.0","0.0","0.0","0.0","0.0","0.0","0.0","0.0","0.0","0.0","0.0","0.0","0.0","0.0","0.0","0.0","0.0","0.0","0.0","0.0","0.0","0.0","0.0","0.0","0.0","1.0","0.0","0.0","0.0","0.0","0.0","0.0","0.0","0.0","0.0","0.0","0.0","0.0","525.0","65.0","222000.0","3.81","","","","1.0"
"3753","(SnTe)0.94(CuSbTe2)0.06","SnTe0.0","0.0","0.0","0.0","0.0","0.0","0.0","0.0","0.0","0.0","0.0","0.0","0.0","0.0","0.0","0.0","0.0","0.0","0.0","0.0","0.0","0.0","0.0","0.0","0.0","0.0","0.0","0.0","0.0","0.0","0.0","0.0","0.0","0.0","0.0","0.0","0.0","0.0","0.0","0.0","0.0","0.0","0.0","0.0","0.0","0.0","0.0","0.0","0.0","0.0","0.0","0.0","0.0","1.0","0.0","0.0","0.0","0.0","0.0","0.0","0.0","0.0","0.0","0.0","0.0","0.0","621.0","95.0","159750.0","3.06","","","","1.0"
"3754","(SnTe)0.94(CuSbTe2)0.06","SnTe0.0","0.0","0.0","0.0","0.0","0.0","0.0","0.0","0.0","0.0","0.0","0.0","0.0","0.0","0.0","0.0","0.0","0.0","0.0","0.0","0.0","0.0","0.0","0.0","0.0","0.0","0.0","0.0","0.0","0.0","0.0","0.0","0.0","0.0","0.0","0.0","0.0","0.0","0.0","0.0","0.0","0.0","0.0","0.0","0.0","0.0","0.0","0.0","0.0","0.0","0.0","0.0","0.0","1.0","0.0","0.0","0.0","0.0","0.0","0.0","0.0","0.0","0.0","0.0","0.0","0.0","722.0","135.0","113100.0","2.44","","","","1.0"
"3755","(SnTe)0.94(CuSbTe2)0.06","SnTe0.0","0.0","0.0","0.0","0.0","0.0","0.0","0.0","0.0","0.0","0.0","0.0","0.0","0.0","0.0","0.0","0.0","0.0","0.0","0.0","0.0","0.0","0.0","0.0","0.0","0.0","0.0","0.0","0.0","0.0","0.0","0.0","0.0","0.0","0.0","0.0","0.0","0.0","0.0","0.0","0.0","0.0","0.0","0.0","0.0","0.0","0.0","0.0","0.0","0.0","0.0","0.0","0.0","1.0","0.0","0.0","0.0","0.0","0.0","0.0","0.0","0.0","0.0","0.0","0.0","0.0","818.0","158.0","91700.0","1.95","","","","1.0"
"3756","(SnTe)0.96(CuSbTe2)0.04","SnTe0.0","0.0","0.0","0.0","0.0","0.0","0.0","0.0","0.0","0.0","0.0","0.0","0.0","0.0","0.0","0.0","0.0","0.0","0.0","0.0","0.0","0.0","0.0","0.0","0.0","0.0","0.0","0.0","0.0","0.0","0.0","0.0","0.0","0.0","0.0","0.0","0.0","0.0","0.0","0.0","0.0","0.0","0.0","0.0","0.0","0.0","0.0","0.0","0.0","0.0","0.0","0.0","0.0","1.0","0.0","0.0","0.0","0.0","0.0","0.0","0.0","0.0","0.0","0.0","0.0","0.0","321.0","29.0","441207.0","5.63","","","","1.0"
"3757","(SnTe)0.96(CuSbTe2)0.04","SnTe0.0","0.0","0.0","0.0","0.0","0.0","0.0","0.0","0.0","0.0","0.0","0.0","0.0","0.0","0.0","0.0","0.0","0.0","0.0","0.0","0.0","0.0","0.0","0.0","0.0","0.0","0.0","0.0","0.0","0.0","0.0","0.0","0.0","0.0","0.0","0.0","0.0","0.0","0.0","0.0","0.0","0.0","0.0","0.0","0.0","0.0","0.0","0.0","0.0","0.0","0.0","0.0","0.0","1.0","0.0","0.0","0.0","0.0","0.0","0.0","0.0","0.0","0.0","0.0","0.0","0.0","430.0","41.0","326803.0","5.03","","","","1.0"
"3758","(SnTe)0.96(CuSbTe2)0.04","SnTe0.0","0.0","0.0","0.0","0.0","0.0","0.0","0.0","0.0","0.0","0.0","0.0","0.0","0.0","0.0","0.0","0.0","0.0","0.0","0.0","0.0","0.0","0.0","0.0","0.0","0.0","0.0","0.0","0.0","0.0","0.0","0.0","0.0","0.0","0.0","0.0","0.0","0.0","0.0","0.0","0.0","0.0","0.0","0.0","0.0","0.0","0.0","0.0","0.0","0.0","0.0","0.0","0.0","1.0","0.0","0.0","0.0","0.0","0.0","0.0","0.0","0.0","0.0","0.0","0.0","0.0","525.0","59.0","246077.0","4.39","","","","1.0"
"3759","(SnTe)0.96(CuSbTe2)0.04","SnTe0.0","0.0","0.0","0.0","0.0","0.0","0.0","0.0","0.0","0.0","0.0","0.0","0.0","0.0","0.0","0.0","0.0","0.0","0.0","0.0","0.0","0.0","0.0","0.0","0.0","0.0","0.0","0.0","0.0","0.0","0.0","0.0","0.0","0.0","0.0","0.0","0.0","0.0","0.0","0.0","0.0","0.0","0.0","0.0","0.0","0.0","0.0","0.0","0.0","0.0","0.0","0.0","0.0","1.0","0.0","0.0","0.0","0.0","0.0","0.0","0.0","0.0","0.0","0.0","0.0","0.0","620.0","88.0","177828.0","3.45","","","","1.0"
"3760","(SnTe)0.96(CuSbTe2)0.04","SnTe0.0","0.0","0.0","0.0","0.0","0.0","0.0","0.0","0.0","0.0","0.0","0.0","0.0","0.0","0.0","0.0","0.0","0.0","0.0","0.0","0.0","0.0","0.0","0.0","0.0","0.0","0.0","0.0","0.0","0.0","0.0","0.0","0.0","0.0","0.0","0.0","0.0","0.0","0.0","0.0","0.0","0.0","0.0","0.0","0.0","0.0","0.0","0.0","0.0","0.0","0.0","0.0","0.0","1.0","0.0","0.0","0.0","0.0","0.0","0.0","0.0","0.0","0.0","0.0","0.0","0.0","722.0","130.0","122800.0","2.77","","","","1.0"
"3761","(SnTe)0.96(CuSbTe2)0.04","SnTe0.0","0.0","0.0","0.0","0.0","0.0","0.0","0.0","0.0","0.0","0.0","0.0","0.0","0.0","0.0","0.0","0.0","0.0","0.0","0.0","0.0","0.0","0.0","0.0","0.0","0.0","0.0","0.0","0.0","0.0","0.0","0.0","0.0","0.0","0.0","0.0","0.0","0.0","0.0","0.0","0.0","0.0","0.0","0.0","0.0","0.0","0.0","0.0","0.0","0.0","0.0","0.0","0.0","1.0","0.0","0.0","0.0","0.0","0.0","0.0","0.0","0.0","0.0","0.0","0.0","0.0","818.0","164.0","93249.0","2.14","","","","1.0"
"3762","(SnTe)0.98(CuSbTe2)0.02","SnTe0.0","0.0","0.0","0.0","0.0","0.0","0.0","0.0","0.0","0.0","0.0","0.0","0.0","0.0","0.0","0.0","0.0","0.0","0.0","0.0","0.0","0.0","0.0","0.0","0.0","0.0","0.0","0.0","0.0","0.0","0.0","0.0","0.0","0.0","0.0","0.0","0.0","0.0","0.0","0.0","0.0","0.0","0.0","0.0","0.0","0.0","0.0","0.0","0.0","0.0","0.0","0.0","0.0","1.0","0.0","0.0","0.0","0.0","0.0","0.0","0.0","0.0","0.0","0.0","0.0","0.0","320.0","26.0","513706.0","6.99","","","","1.0"
"3763","(SnTe)0.98(CuSbTe2)0.02","SnTe0.0","0.0","0.0","0.0","0.0","0.0","0.0","0.0","0.0","0.0","0.0","0.0","0.0","0.0","0.0","0.0","0.0","0.0","0.0","0.0","0.0","0.0","0.0","0.0","0.0","0.0","0.0","0.0","0.0","0.0","0.0","0.0","0.0","0.0","0.0","0.0","0.0","0.0","0.0","0.0","0.0","0.0","0.0","0.0","0.0","0.0","0.0","0.0","0.0","0.0","0.0","0.0","0.0","1.0","0.0","0.0","0.0","0.0","0.0","0.0","0.0","0.0","0.0","0.0","0.0","0.0","427.0","35.0","375837.0","6.23","","","","1.0"
"3764","(SnTe)0.98(CuSbTe2)0.02","SnTe0.0","0.0","0.0","0.0","0.0","0.0","0.0","0.0","0.0","0.0","0.0","0.0","0.0","0.0","0.0","0.0","0.0","0.0","0.0","0.0","0.0","0.0","0.0","0.0","0.0","0.0","0.0","0.0","0.0","0.0","0.0","0.0","0.0","0.0","0.0","0.0","0.0","0.0","0.0","0.0","0.0","0.0","0.0","0.0","0.0","0.0","0.0","0.0","0.0","0.0","0.0","0.0","0.0","1.0","0.0","0.0","0.0","0.0","0.0","0.0","0.0","0.0","0.0","0.0","0.0","0.0","524.0","52.0","278383.0","5.2","","","","1.0"
"3765","(SnTe)0.98(CuSbTe2)0.02","SnTe0.0","0.0","0.0","0.0","0.0","0.0","0.0","0.0","0.0","0.0","0.0","0.0","0.0","0.0","0.0","0.0","0.0","0.0","0.0","0.0","0.0","0.0","0.0","0.0","0.0","0.0","0.0","0.0","0.0","0.0","0.0","0.0","0.0","0.0","0.0","0.0","0.0","0.0","0.0","0.0","0.0","0.0","0.0","0.0","0.0","0.0","0.0","0.0","0.0","0.0","0.0","0.0","0.0","1.0","0.0","0.0","0.0","0.0","0.0","0.0","0.0","0.0","0.0","0.0","0.0","0.0","625.0","80.0","198708.0","4.02","","","","1.0"
"3766","(SnTe)0.98(CuSbTe2)0.02","SnTe0.0","0.0","0.0","0.0","0.0","0.0","0.0","0.0","0.0","0.0","0.0","0.0","0.0","0.0","0.0","0.0","0.0","0.0","0.0","0.0","0.0","0.0","0.0","0.0","0.0","0.0","0.0","0.0","0.0","0.0","0.0","0.0","0.0","0.0","0.0","0.0","0.0","0.0","0.0","0.0","0.0","0.0","0.0","0.0","0.0","0.0","0.0","0.0","0.0","0.0","0.0","0.0","0.0","1.0","0.0","0.0","0.0","0.0","0.0","0.0","0.0","0.0","0.0","0.0","0.0","0.0","722.0","120.0","135007.0","3.09","","","","1.0"
"3767","(SnTe)0.98(CuSbTe2)0.02","SnTe0.0","0.0","0.0","0.0","0.0","0.0","0.0","0.0","0.0","0.0","0.0","0.0","0.0","0.0","0.0","0.0","0.0","0.0","0.0","0.0","0.0","0.0","0.0","0.0","0.0","0.0","0.0","0.0","0.0","0.0","0.0","0.0","0.0","0.0","0.0","0.0","0.0","0.0","0.0","0.0","0.0","0.0","0.0","0.0","0.0","0.0","0.0","0.0","0.0","0.0","0.0","0.0","0.0","1.0","0.0","0.0","0.0","0.0","0.0","0.0","0.0","0.0","0.0","0.0","0.0","0.0","818.0","159.0","98369.0","2.61","","","","1.0"
"3768","Ce0.75Fe3CoSb12","Ce0.75Fe3CoSb12","0.0","0.0","0.0","0.0","0.0","0.0","0.0","0.0","0.0","0.0","0.0","0.05970149253731343","0.0","0.1791044776119403","0.0","0.0","0.0","0.0","0.0","0.0","0.0","0.0","0.0","0.0","0.0","0.0","0.0","0.0","0.0","0.0","0.0","0.0","0.0","0.04477611940298507","0.0","0.0","0.0","0.0","0.0","0.0","0.0","0.0","0.0","0.0","0.0","0.7164179104477612","0.0","0.0","0.0","0.0","0.0","0.0","0.0","0.0","0.0","0.0","0.0","0.0","0.0","0.0","0.0","0.0","0.0","0.0","0.0","333.0","65.0","154146.0","7.96","","","","1.0"
"3769","Ce0.75Fe3CoSb12","Ce0.75Fe3CoSb12","0.0","0.0","0.0","0.0","0.0","0.0","0.0","0.0","0.0","0.0","0.0","0.05970149253731343","0.0","0.1791044776119403","0.0","0.0","0.0","0.0","0.0","0.0","0.0","0.0","0.0","0.0","0.0","0.0","0.0","0.0","0.0","0.0","0.0","0.0","0.0","0.04477611940298507","0.0","0.0","0.0","0.0","0.0","0.0","0.0","0.0","0.0","0.0","0.0","0.7164179104477612","0.0","0.0","0.0","0.0","0.0","0.0","0.0","0.0","0.0","0.0","0.0","0.0","0.0","0.0","0.0","0.0","0.0","0.0","0.0","423.0","79.0","132190.0","7.03","","","","1.0"
"3770","Ce0.75Fe3CoSb12","Ce0.75Fe3CoSb12","0.0","0.0","0.0","0.0","0.0","0.0","0.0","0.0","0.0","0.0","0.0","0.05970149253731343","0.0","0.1791044776119403","0.0","0.0","0.0","0.0","0.0","0.0","0.0","0.0","0.0","0.0","0.0","0.0","0.0","0.0","0.0","0.0","0.0","0.0","0.0","0.04477611940298507","0.0","0.0","0.0","0.0","0.0","0.0","0.0","0.0","0.0","0.0","0.0","0.7164179104477612","0.0","0.0","0.0","0.0","0.0","0.0","0.0","0.0","0.0","0.0","0.0","0.0","0.0","0.0","0.0","0.0","0.0","0.0","0.0","513.0","89.0","110244.0","6.46","","","","1.0"
"3771","Ce0.75Fe3CoSb12","Ce0.75Fe3CoSb12","0.0","0.0","0.0","0.0","0.0","0.0","0.0","0.0","0.0","0.0","0.0","0.05970149253731343","0.0","0.1791044776119403","0.0","0.0","0.0","0.0","0.0","0.0","0.0","0.0","0.0","0.0","0.0","0.0","0.0","0.0","0.0","0.0","0.0","0.0","0.0","0.04477611940298507","0.0","0.0","0.0","0.0","0.0","0.0","0.0","0.0","0.0","0.0","0.0","0.7164179104477612","0.0","0.0","0.0","0.0","0.0","0.0","0.0","0.0","0.0","0.0","0.0","0.0","0.0","0.0","0.0","0.0","0.0","0.0","0.0","603.0","95.0","97073.0","6.05","","","","1.0"
"3772","Ce0.75Fe3CoSb12","Ce0.75Fe3CoSb12","0.0","0.0","0.0","0.0","0.0","0.0","0.0","0.0","0.0","0.0","0.0","0.05970149253731343","0.0","0.1791044776119403","0.0","0.0","0.0","0.0","0.0","0.0","0.0","0.0","0.0","0.0","0.0","0.0","0.0","0.0","0.0","0.0","0.0","0.0","0.0","0.04477611940298507","0.0","0.0","0.0","0.0","0.0","0.0","0.0","0.0","0.0","0.0","0.0","0.7164179104477612","0.0","0.0","0.0","0.0","0.0","0.0","0.0","0.0","0.0","0.0","0.0","0.0","0.0","0.0","0.0","0.0","0.0","0.0","0.0","693.0","96.0","91707.0","6.3","","","","1.0"
"3773","Ce0.75Fe3CoSb12","Ce0.75Fe3CoSb12","0.0","0.0","0.0","0.0","0.0","0.0","0.0","0.0","0.0","0.0","0.0","0.05970149253731343","0.0","0.1791044776119403","0.0","0.0","0.0","0.0","0.0","0.0","0.0","0.0","0.0","0.0","0.0","0.0","0.0","0.0","0.0","0.0","0.0","0.0","0.0","0.04477611940298507","0.0","0.0","0.0","0.0","0.0","0.0","0.0","0.0","0.0","0.0","0.0","0.7164179104477612","0.0","0.0","0.0","0.0","0.0","0.0","0.0","0.0","0.0","0.0","0.0","0.0","0.0","0.0","0.0","0.0","0.0","0.0","0.0","783.0","90.0","96585.0","7.28","","","","1.0"
"3774","(Cu0.001Pb0.999Te)(MnTe)0.03","Cu0.001Pb0.999Te0.0","0.0","0.0","0.0","0.0","0.0","0.0","0.0","0.0","0.0","0.0","0.0","0.0","0.0","0.0","0.0","0.0","0.0","0.0","0.0","0.0","0.0","0.0","0.0","0.0","0.0","0.0","0.0","0.0","0.0","0.0","0.0","0.0","0.0","0.0","0.0","0.0","0.0","0.0","0.999","0.0","0.0","0.0","0.0","0.001","0.0","0.0","0.0","0.0","0.0","0.0","0.0","0.0","0.0","0.0","0.0","0.0","0.0","0.0","0.0","0.0","0.0","0.0","0.0","0.0","0.0","323.0","-227.0","46069.0","1.81","","","","1.0"
"3775","(Cu0.001Pb0.999Te)(MnTe)0.03","Cu0.001Pb0.999Te0.0","0.0","0.0","0.0","0.0","0.0","0.0","0.0","0.0","0.0","0.0","0.0","0.0","0.0","0.0","0.0","0.0","0.0","0.0","0.0","0.0","0.0","0.0","0.0","0.0","0.0","0.0","0.0","0.0","0.0","0.0","0.0","0.0","0.0","0.0","0.0","0.0","0.0","0.0","0.999","0.0","0.0","0.0","0.0","0.001","0.0","0.0","0.0","0.0","0.0","0.0","0.0","0.0","0.0","0.0","0.0","0.0","0.0","0.0","0.0","0.0","0.0","0.0","0.0","0.0","0.0","423.0","-208.0","55724.0","1.59","","","","1.0"
"3776","(Cu0.001Pb0.999Te)(MnTe)0.03","Cu0.001Pb0.999Te0.0","0.0","0.0","0.0","0.0","0.0","0.0","0.0","0.0","0.0","0.0","0.0","0.0","0.0","0.0","0.0","0.0","0.0","0.0","0.0","0.0","0.0","0.0","0.0","0.0","0.0","0.0","0.0","0.0","0.0","0.0","0.0","0.0","0.0","0.0","0.0","0.0","0.0","0.0","0.999","0.0","0.0","0.0","0.0","0.001","0.0","0.0","0.0","0.0","0.0","0.0","0.0","0.0","0.0","0.0","0.0","0.0","0.0","0.0","0.0","0.0","0.0","0.0","0.0","0.0","0.0","523.0","-217.0","51103.0","1.51","","","","1.0"
"3777","(Cu0.001Pb0.999Te)(MnTe)0.03","Cu0.001Pb0.999Te0.0","0.0","0.0","0.0","0.0","0.0","0.0","0.0","0.0","0.0","0.0","0.0","0.0","0.0","0.0","0.0","0.0","0.0","0.0","0.0","0.0","0.0","0.0","0.0","0.0","0.0","0.0","0.0","0.0","0.0","0.0","0.0","0.0","0.0","0.0","0.0","0.0","0.0","0.0","0.999","0.0","0.0","0.0","0.0","0.001","0.0","0.0","0.0","0.0","0.0","0.0","0.0","0.0","0.0","0.0","0.0","0.0","0.0","0.0","0.0","0.0","0.0","0.0","0.0","0.0","0.0","623.0","-228.0","37397.0","1.25","","","","1.0"
"3778","(Cu0.001Pb0.999Te)(MnTe)0.03","Cu0.001Pb0.999Te0.0","0.0","0.0","0.0","0.0","0.0","0.0","0.0","0.0","0.0","0.0","0.0","0.0","0.0","0.0","0.0","0.0","0.0","0.0","0.0","0.0","0.0","0.0","0.0","0.0","0.0","0.0","0.0","0.0","0.0","0.0","0.0","0.0","0.0","0.0","0.0","0.0","0.0","0.0","0.999","0.0","0.0","0.0","0.0","0.001","0.0","0.0","0.0","0.0","0.0","0.0","0.0","0.0","0.0","0.0","0.0","0.0","0.0","0.0","0.0","0.0","0.0","0.0","0.0","0.0","0.0","723.0","-237.0","31507.0","1.15","","","","1.0"
"3779","(Cu0.001Pb0.999Te)(MnTe)0.03","Cu0.001Pb0.999Te0.0","0.0","0.0","0.0","0.0","0.0","0.0","0.0","0.0","0.0","0.0","0.0","0.0","0.0","0.0","0.0","0.0","0.0","0.0","0.0","0.0","0.0","0.0","0.0","0.0","0.0","0.0","0.0","0.0","0.0","0.0","0.0","0.0","0.0","0.0","0.0","0.0","0.0","0.0","0.999","0.0","0.0","0.0","0.0","0.001","0.0","0.0","0.0","0.0","0.0","0.0","0.0","0.0","0.0","0.0","0.0","0.0","0.0","0.0","0.0","0.0","0.0","0.0","0.0","0.0","0.0","773.0","-242.0","28082.0","1.14","","","","1.0"
"3780","(Cu0.001Pb0.999Te)(MnTe)0.03","Cu0.001Pb0.999Te0.0","0.0","0.0","0.0","0.0","0.0","0.0","0.0","0.0","0.0","0.0","0.0","0.0","0.0","0.0","0.0","0.0","0.0","0.0","0.0","0.0","0.0","0.0","0.0","0.0","0.0","0.0","0.0","0.0","0.0","0.0","0.0","0.0","0.0","0.0","0.0","0.0","0.0","0.0","0.999","0.0","0.0","0.0","0.0","0.001","0.0","0.0","0.0","0.0","0.0","0.0","0.0","0.0","0.0","0.0","0.0","0.0","0.0","0.0","0.0","0.0","0.0","0.0","0.0","0.0","0.0","823.0","-247.0","26200.0","1.15","","","","1.0"
"3781","(Cu0.002Pb0.998Te)(MnTe)0.03","Cu0.002Pb0.998Te0.0","0.0","0.0","0.0","0.0","0.0","0.0","0.0","0.0","0.0","0.0","0.0","0.0","0.0","0.0","0.0","0.0","0.0","0.0","0.0","0.0","0.0","0.0","0.0","0.0","0.0","0.0","0.0","0.0","0.0","0.0","0.0","0.0","0.0","0.0","0.0","0.0","0.0","0.0","0.998","0.0","0.0","0.0","0.0","0.002","0.0","0.0","0.0","0.0","0.0","0.0","0.0","0.0","0.0","0.0","0.0","0.0","0.0","0.0","0.0","0.0","0.0","0.0","0.0","0.0","0.0","323.0","-219.0","49517.0","1.79","","","","1.0"
"3782","(Cu0.002Pb0.998Te)(MnTe)0.03","Cu0.002Pb0.998Te0.0","0.0","0.0","0.0","0.0","0.0","0.0","0.0","0.0","0.0","0.0","0.0","0.0","0.0","0.0","0.0","0.0","0.0","0.0","0.0","0.0","0.0","0.0","0.0","0.0","0.0","0.0","0.0","0.0","0.0","0.0","0.0","0.0","0.0","0.0","0.0","0.0","0.0","0.0","0.998","0.0","0.0","0.0","0.0","0.002","0.0","0.0","0.0","0.0","0.0","0.0","0.0","0.0","0.0","0.0","0.0","0.0","0.0","0.0","0.0","0.0","0.0","0.0","0.0","0.0","0.0","423.0","-208.0","62069.0","1.61","","","","1.0"
"3783","(Cu0.002Pb0.998Te)(MnTe)0.03","Cu0.002Pb0.998Te0.0","0.0","0.0","0.0","0.0","0.0","0.0","0.0","0.0","0.0","0.0","0.0","0.0","0.0","0.0","0.0","0.0","0.0","0.0","0.0","0.0","0.0","0.0","0.0","0.0","0.0","0.0","0.0","0.0","0.0","0.0","0.0","0.0","0.0","0.0","0.0","0.0","0.0","0.0","0.998","0.0","0.0","0.0","0.0","0.002","0.0","0.0","0.0","0.0","0.0","0.0","0.0","0.0","0.0","0.0","0.0","0.0","0.0","0.0","0.0","0.0","0.0","0.0","0.0","0.0","0.0","523.0","-169.0","84247.0","1.65","","","","1.0"
"3784","(Cu0.002Pb0.998Te)(MnTe)0.03","Cu0.002Pb0.998Te0.0","0.0","0.0","0.0","0.0","0.0","0.0","0.0","0.0","0.0","0.0","0.0","0.0","0.0","0.0","0.0","0.0","0.0","0.0","0.0","0.0","0.0","0.0","0.0","0.0","0.0","0.0","0.0","0.0","0.0","0.0","0.0","0.0","0.0","0.0","0.0","0.0","0.0","0.0","0.998","0.0","0.0","0.0","0.0","0.002","0.0","0.0","0.0","0.0","0.0","0.0","0.0","0.0","0.0","0.0","0.0","0.0","0.0","0.0","0.0","0.0","0.0","0.0","0.0","0.0","0.0","623.0","-169.0","73931.0","1.46","","","","1.0"
"3785","(Cu0.002Pb0.998Te)(MnTe)0.03","Cu0.002Pb0.998Te0.0","0.0","0.0","0.0","0.0","0.0","0.0","0.0","0.0","0.0","0.0","0.0","0.0","0.0","0.0","0.0","0.0","0.0","0.0","0.0","0.0","0.0","0.0","0.0","0.0","0.0","0.0","0.0","0.0","0.0","0.0","0.0","0.0","0.0","0.0","0.0","0.0","0.0","0.0","0.998","0.0","0.0","0.0","0.0","0.002","0.0","0.0","0.0","0.0","0.0","0.0","0.0","0.0","0.0","0.0","0.0","0.0","0.0","0.0","0.0","0.0","0.0","0.0","0.0","0.0","0.0","723.0","-198.0","51172.0","1.28","","","","1.0"
"3786","(Cu0.002Pb0.998Te)(MnTe)0.03","Cu0.002Pb0.998Te0.0","0.0","0.0","0.0","0.0","0.0","0.0","0.0","0.0","0.0","0.0","0.0","0.0","0.0","0.0","0.0","0.0","0.0","0.0","0.0","0.0","0.0","0.0","0.0","0.0","0.0","0.0","0.0","0.0","0.0","0.0","0.0","0.0","0.0","0.0","0.0","0.0","0.0","0.0","0.998","0.0","0.0","0.0","0.0","0.002","0.0","0.0","0.0","0.0","0.0","0.0","0.0","0.0","0.0","0.0","0.0","0.0","0.0","0.0","0.0","0.0","0.0","0.0","0.0","0.0","0.0","773.0","-206.0","43586.0","1.24","","","","1.0"
"3787","(Cu0.002Pb0.998Te)(MnTe)0.03","Cu0.002Pb0.998Te0.0","0.0","0.0","0.0","0.0","0.0","0.0","0.0","0.0","0.0","0.0","0.0","0.0","0.0","0.0","0.0","0.0","0.0","0.0","0.0","0.0","0.0","0.0","0.0","0.0","0.0","0.0","0.0","0.0","0.0","0.0","0.0","0.0","0.0","0.0","0.0","0.0","0.0","0.0","0.998","0.0","0.0","0.0","0.0","0.002","0.0","0.0","0.0","0.0","0.0","0.0","0.0","0.0","0.0","0.0","0.0","0.0","0.0","0.0","0.0","0.0","0.0","0.0","0.0","0.0","0.0","823.0","-207.0","37655.0","1.21","","","","1.0"
"3788","(Cu0.003Pb0.997Te)(MnTe)0.03","Cu0.003Pb0.997Te0.0","0.0","0.0","0.0","0.0","0.0","0.0","0.0","0.0","0.0","0.0","0.0","0.0","0.0","0.0","0.0","0.0","0.0","0.0","0.0","0.0","0.0","0.0","0.0","0.0","0.0","0.0","0.0","0.0","0.0","0.0","0.0","0.0","0.0","0.0","0.0","0.0","0.0","0.0","0.997","0.0","0.0","0.0","0.0","0.003","0.0","0.0","0.0","0.0","0.0","0.0","0.0","0.0","0.0","0.0","0.0","0.0","0.0","0.0","0.0","0.0","0.0","0.0","0.0","0.0","0.0","323.0","-225.0","56000.0","1.77","","","","1.0"
"3789","(Cu0.003Pb0.997Te)(MnTe)0.03","Cu0.003Pb0.997Te0.0","0.0","0.0","0.0","0.0","0.0","0.0","0.0","0.0","0.0","0.0","0.0","0.0","0.0","0.0","0.0","0.0","0.0","0.0","0.0","0.0","0.0","0.0","0.0","0.0","0.0","0.0","0.0","0.0","0.0","0.0","0.0","0.0","0.0","0.0","0.0","0.0","0.0","0.0","0.997","0.0","0.0","0.0","0.0","0.003","0.0","0.0","0.0","0.0","0.0","0.0","0.0","0.0","0.0","0.0","0.0","0.0","0.0","0.0","0.0","0.0","0.0","0.0","0.0","0.0","0.0","423.0","-203.0","59586.0","1.57","","","","1.0"
"3790","(Cu0.003Pb0.997Te)(MnTe)0.03","Cu0.003Pb0.997Te0.0","0.0","0.0","0.0","0.0","0.0","0.0","0.0","0.0","0.0","0.0","0.0","0.0","0.0","0.0","0.0","0.0","0.0","0.0","0.0","0.0","0.0","0.0","0.0","0.0","0.0","0.0","0.0","0.0","0.0","0.0","0.0","0.0","0.0","0.0","0.0","0.0","0.0","0.0","0.997","0.0","0.0","0.0","0.0","0.003","0.0","0.0","0.0","0.0","0.0","0.0","0.0","0.0","0.0","0.0","0.0","0.0","0.0","0.0","0.0","0.0","0.0","0.0","0.0","0.0","0.0","523.0","-173.0","83699.0","1.58","","","","1.0"
"3791","(Cu0.003Pb0.997Te)(MnTe)0.03","Cu0.003Pb0.997Te0.0","0.0","0.0","0.0","0.0","0.0","0.0","0.0","0.0","0.0","0.0","0.0","0.0","0.0","0.0","0.0","0.0","0.0","0.0","0.0","0.0","0.0","0.0","0.0","0.0","0.0","0.0","0.0","0.0","0.0","0.0","0.0","0.0","0.0","0.0","0.0","0.0","0.0","0.0","0.997","0.0","0.0","0.0","0.0","0.003","0.0","0.0","0.0","0.0","0.0","0.0","0.0","0.0","0.0","0.0","0.0","0.0","0.0","0.0","0.0","0.0","0.0","0.0","0.0","0.0","0.0","623.0","-151.0","90822.0","1.67","","","","1.0"
"3792","(Cu0.003Pb0.997Te)(MnTe)0.03","Cu0.003Pb0.997Te0.0","0.0","0.0","0.0","0.0","0.0","0.0","0.0","0.0","0.0","0.0","0.0","0.0","0.0","0.0","0.0","0.0","0.0","0.0","0.0","0.0","0.0","0.0","0.0","0.0","0.0","0.0","0.0","0.0","0.0","0.0","0.0","0.0","0.0","0.0","0.0","0.0","0.0","0.0","0.997","0.0","0.0","0.0","0.0","0.003","0.0","0.0","0.0","0.0","0.0","0.0","0.0","0.0","0.0","0.0","0.0","0.0","0.0","0.0","0.0","0.0","0.0","0.0","0.0","0.0","0.0","723.0","-171.0","65655.0","1.37","","","","1.0"
"3793","(Cu0.003Pb0.997Te)(MnTe)0.03","Cu0.003Pb0.997Te0.0","0.0","0.0","0.0","0.0","0.0","0.0","0.0","0.0","0.0","0.0","0.0","0.0","0.0","0.0","0.0","0.0","0.0","0.0","0.0","0.0","0.0","0.0","0.0","0.0","0.0","0.0","0.0","0.0","0.0","0.0","0.0","0.0","0.0","0.0","0.0","0.0","0.0","0.0","0.997","0.0","0.0","0.0","0.0","0.003","0.0","0.0","0.0","0.0","0.0","0.0","0.0","0.0","0.0","0.0","0.0","0.0","0.0","0.0","0.0","0.0","0.0","0.0","0.0","0.0","0.0","773.0","-183.0","53517.0","1.33","","","","1.0"
"3794","(Cu0.003Pb0.997Te)(MnTe)0.03","Cu0.003Pb0.997Te0.0","0.0","0.0","0.0","0.0","0.0","0.0","0.0","0.0","0.0","0.0","0.0","0.0","0.0","0.0","0.0","0.0","0.0","0.0","0.0","0.0","0.0","0.0","0.0","0.0","0.0","0.0","0.0","0.0","0.0","0.0","0.0","0.0","0.0","0.0","0.0","0.0","0.0","0.0","0.997","0.0","0.0","0.0","0.0","0.003","0.0","0.0","0.0","0.0","0.0","0.0","0.0","0.0","0.0","0.0","0.0","0.0","0.0","0.0","0.0","0.0","0.0","0.0","0.0","0.0","0.0","823.0","-201.0","45379.0","1.27","","","","1.0"
"3795","(Cu0.004Pb0.996Te)(MnTe)0.03","Cu0.004Pb0.996Te0.0","0.0","0.0","0.0","0.0","0.0","0.0","0.0","0.0","0.0","0.0","0.0","0.0","0.0","0.0","0.0","0.0","0.0","0.0","0.0","0.0","0.0","0.0","0.0","0.0","0.0","0.0","0.0","0.0","0.0","0.0","0.0","0.0","0.0","0.0","0.0","0.0","0.0","0.0","0.996","0.0","0.0","0.0","0.0","0.004","0.0","0.0","0.0","0.0","0.0","0.0","0.0","0.0","0.0","0.0","0.0","0.0","0.0","0.0","0.0","0.0","0.0","0.0","0.0","0.0","0.0","323.0","-204.0","58483.0","1.79","","","","1.0"
"3796","(Cu0.004Pb0.996Te)(MnTe)0.03","Cu0.004Pb0.996Te0.0","0.0","0.0","0.0","0.0","0.0","0.0","0.0","0.0","0.0","0.0","0.0","0.0","0.0","0.0","0.0","0.0","0.0","0.0","0.0","0.0","0.0","0.0","0.0","0.0","0.0","0.0","0.0","0.0","0.0","0.0","0.0","0.0","0.0","0.0","0.0","0.0","0.0","0.0","0.996","0.0","0.0","0.0","0.0","0.004","0.0","0.0","0.0","0.0","0.0","0.0","0.0","0.0","0.0","0.0","0.0","0.0","0.0","0.0","0.0","0.0","0.0","0.0","0.0","0.0","0.0","423.0","-205.0","57655.0","1.56","","","","1.0"
"3797","(Cu0.004Pb0.996Te)(MnTe)0.03","Cu0.004Pb0.996Te0.0","0.0","0.0","0.0","0.0","0.0","0.0","0.0","0.0","0.0","0.0","0.0","0.0","0.0","0.0","0.0","0.0","0.0","0.0","0.0","0.0","0.0","0.0","0.0","0.0","0.0","0.0","0.0","0.0","0.0","0.0","0.0","0.0","0.0","0.0","0.0","0.0","0.0","0.0","0.996","0.0","0.0","0.0","0.0","0.004","0.0","0.0","0.0","0.0","0.0","0.0","0.0","0.0","0.0","0.0","0.0","0.0","0.0","0.0","0.0","0.0","0.0","0.0","0.0","0.0","0.0","523.0","-173.0","78759.0","1.56","","","","1.0"
"3798","(Cu0.004Pb0.996Te)(MnTe)0.03","Cu0.004Pb0.996Te0.0","0.0","0.0","0.0","0.0","0.0","0.0","0.0","0.0","0.0","0.0","0.0","0.0","0.0","0.0","0.0","0.0","0.0","0.0","0.0","0.0","0.0","0.0","0.0","0.0","0.0","0.0","0.0","0.0","0.0","0.0","0.0","0.0","0.0","0.0","0.0","0.0","0.0","0.0","0.996","0.0","0.0","0.0","0.0","0.004","0.0","0.0","0.0","0.0","0.0","0.0","0.0","0.0","0.0","0.0","0.0","0.0","0.0","0.0","0.0","0.0","0.0","0.0","0.0","0.0","0.0","623.0","-146.0","90959.0","1.67","","","","1.0"
"3799","(Cu0.004Pb0.996Te)(MnTe)0.03","Cu0.004Pb0.996Te0.0","0.0","0.0","0.0","0.0","0.0","0.0","0.0","0.0","0.0","0.0","0.0","0.0","0.0","0.0","0.0","0.0","0.0","0.0","0.0","0.0","0.0","0.0","0.0","0.0","0.0","0.0","0.0","0.0","0.0","0.0","0.0","0.0","0.0","0.0","0.0","0.0","0.0","0.0","0.996","0.0","0.0","0.0","0.0","0.004","0.0","0.0","0.0","0.0","0.0","0.0","0.0","0.0","0.0","0.0","0.0","0.0","0.0","0.0","0.0","0.0","0.0","0.0","0.0","0.0","0.0","723.0","-159.0","74897.0","1.56","","","","1.0"
"3800","(Cu0.004Pb0.996Te)(MnTe)0.03","Cu0.004Pb0.996Te0.0","0.0","0.0","0.0","0.0","0.0","0.0","0.0","0.0","0.0","0.0","0.0","0.0","0.0","0.0","0.0","0.0","0.0","0.0","0.0","0.0","0.0","0.0","0.0","0.0","0.0","0.0","0.0","0.0","0.0","0.0","0.0","0.0","0.0","0.0","0.0","0.0","0.0","0.0","0.996","0.0","0.0","0.0","0.0","0.004","0.0","0.0","0.0","0.0","0.0","0.0","0.0","0.0","0.0","0.0","0.0","0.0","0.0","0.0","0.0","0.0","0.0","0.0","0.0","0.0","0.0","773.0","-174.0","60276.0","1.44","","","","1.0"
"3801","(Cu0.004Pb0.996Te)(MnTe)0.03","Cu0.004Pb0.996Te0.0","0.0","0.0","0.0","0.0","0.0","0.0","0.0","0.0","0.0","0.0","0.0","0.0","0.0","0.0","0.0","0.0","0.0","0.0","0.0","0.0","0.0","0.0","0.0","0.0","0.0","0.0","0.0","0.0","0.0","0.0","0.0","0.0","0.0","0.0","0.0","0.0","0.0","0.0","0.996","0.0","0.0","0.0","0.0","0.004","0.0","0.0","0.0","0.0","0.0","0.0","0.0","0.0","0.0","0.0","0.0","0.0","0.0","0.0","0.0","0.0","0.0","0.0","0.0","0.0","0.0","823.0","-184.0","51034.0","1.38","","","","1.0"
"3802","(Cu0.005Pb0.995Te)(MnTe)0.03","Cu0.005Pb0.995Te0.0","0.0","0.0","0.0","0.0","0.0","0.0","0.0","0.0","0.0","0.0","0.0","0.0","0.0","0.0","0.0","0.0","0.0","0.0","0.0","0.0","0.0","0.0","0.0","0.0","0.0","0.0","0.0","0.0","0.0","0.0","0.0","0.0","0.0","0.0","0.0","0.0","0.0","0.0","0.995","0.0","0.0","0.0","0.0","0.005","0.0","0.0","0.0","0.0","0.0","0.0","0.0","0.0","0.0","0.0","0.0","0.0","0.0","0.0","0.0","0.0","0.0","0.0","0.0","0.0","0.0","323.0","-177.0","97810.0","1.93","","","","1.0"
"3803","(Cu0.005Pb0.995Te)(MnTe)0.03","Cu0.005Pb0.995Te0.0","0.0","0.0","0.0","0.0","0.0","0.0","0.0","0.0","0.0","0.0","0.0","0.0","0.0","0.0","0.0","0.0","0.0","0.0","0.0","0.0","0.0","0.0","0.0","0.0","0.0","0.0","0.0","0.0","0.0","0.0","0.0","0.0","0.0","0.0","0.0","0.0","0.0","0.0","0.995","0.0","0.0","0.0","0.0","0.005","0.0","0.0","0.0","0.0","0.0","0.0","0.0","0.0","0.0","0.0","0.0","0.0","0.0","0.0","0.0","0.0","0.0","0.0","0.0","0.0","0.0","423.0","-197.0","74110.0","1.62","","","","1.0"
"3804","(Cu0.005Pb0.995Te)(MnTe)0.03","Cu0.005Pb0.995Te0.0","0.0","0.0","0.0","0.0","0.0","0.0","0.0","0.0","0.0","0.0","0.0","0.0","0.0","0.0","0.0","0.0","0.0","0.0","0.0","0.0","0.0","0.0","0.0","0.0","0.0","0.0","0.0","0.0","0.0","0.0","0.0","0.0","0.0","0.0","0.0","0.0","0.0","0.0","0.995","0.0","0.0","0.0","0.0","0.005","0.0","0.0","0.0","0.0","0.0","0.0","0.0","0.0","0.0","0.0","0.0","0.0","0.0","0.0","0.0","0.0","0.0","0.0","0.0","0.0","0.0","523.0","-173.0","88082.0","1.6","","","","1.0"
"3805","(Cu0.005Pb0.995Te)(MnTe)0.03","Cu0.005Pb0.995Te0.0","0.0","0.0","0.0","0.0","0.0","0.0","0.0","0.0","0.0","0.0","0.0","0.0","0.0","0.0","0.0","0.0","0.0","0.0","0.0","0.0","0.0","0.0","0.0","0.0","0.0","0.0","0.0","0.0","0.0","0.0","0.0","0.0","0.0","0.0","0.0","0.0","0.0","0.0","0.995","0.0","0.0","0.0","0.0","0.005","0.0","0.0","0.0","0.0","0.0","0.0","0.0","0.0","0.0","0.0","0.0","0.0","0.0","0.0","0.0","0.0","0.0","0.0","0.0","0.0","0.0","623.0","-145.0","107671.0","1.7","","","","1.0"
"3806","(Cu0.005Pb0.995Te)(MnTe)0.03","Cu0.005Pb0.995Te0.0","0.0","0.0","0.0","0.0","0.0","0.0","0.0","0.0","0.0","0.0","0.0","0.0","0.0","0.0","0.0","0.0","0.0","0.0","0.0","0.0","0.0","0.0","0.0","0.0","0.0","0.0","0.0","0.0","0.0","0.0","0.0","0.0","0.0","0.0","0.0","0.0","0.0","0.0","0.995","0.0","0.0","0.0","0.0","0.005","0.0","0.0","0.0","0.0","0.0","0.0","0.0","0.0","0.0","0.0","0.0","0.0","0.0","0.0","0.0","0.0","0.0","0.0","0.0","0.0","0.0","723.0","-147.0","89178.0","1.64","","","","1.0"
"3807","(Cu0.005Pb0.995Te)(MnTe)0.03","Cu0.005Pb0.995Te0.0","0.0","0.0","0.0","0.0","0.0","0.0","0.0","0.0","0.0","0.0","0.0","0.0","0.0","0.0","0.0","0.0","0.0","0.0","0.0","0.0","0.0","0.0","0.0","0.0","0.0","0.0","0.0","0.0","0.0","0.0","0.0","0.0","0.0","0.0","0.0","0.0","0.0","0.0","0.995","0.0","0.0","0.0","0.0","0.005","0.0","0.0","0.0","0.0","0.0","0.0","0.0","0.0","0.0","0.0","0.0","0.0","0.0","0.0","0.0","0.0","0.0","0.0","0.0","0.0","0.0","773.0","-168.0","70000.0","1.56","","","","1.0"
"3808","(Cu0.005Pb0.995Te)(MnTe)0.03","Cu0.005Pb0.995Te0.0","0.0","0.0","0.0","0.0","0.0","0.0","0.0","0.0","0.0","0.0","0.0","0.0","0.0","0.0","0.0","0.0","0.0","0.0","0.0","0.0","0.0","0.0","0.0","0.0","0.0","0.0","0.0","0.0","0.0","0.0","0.0","0.0","0.0","0.0","0.0","0.0","0.0","0.0","0.995","0.0","0.0","0.0","0.0","0.005","0.0","0.0","0.0","0.0","0.0","0.0","0.0","0.0","0.0","0.0","0.0","0.0","0.0","0.0","0.0","0.0","0.0","0.0","0.0","0.0","0.0","823.0","-173.0","61918.0","1.47","","","","1.0"
"3809","(PbTe)(MnTe)0.03","PbTe0.0","0.0","0.0","0.0","0.0","0.0","0.0","0.0","0.0","0.0","0.0","0.0","0.0","0.0","0.0","0.0","0.0","0.0","0.0","0.0","0.0","0.0","0.0","0.0","0.0","0.0","0.0","0.0","0.0","0.0","0.0","0.0","0.0","0.0","0.0","0.0","0.0","0.0","0.0","1.0","0.0","0.0","0.0","0.0","0.0","0.0","0.0","0.0","0.0","0.0","0.0","0.0","0.0","0.0","0.0","0.0","0.0","0.0","0.0","0.0","0.0","0.0","0.0","0.0","0.0","0.0","323.0","-165.0","103699.0","2.09","","","","1.0"
"3810","(PbTe)(MnTe)0.03","PbTe0.0","0.0","0.0","0.0","0.0","0.0","0.0","0.0","0.0","0.0","0.0","0.0","0.0","0.0","0.0","0.0","0.0","0.0","0.0","0.0","0.0","0.0","0.0","0.0","0.0","0.0","0.0","0.0","0.0","0.0","0.0","0.0","0.0","0.0","0.0","0.0","0.0","0.0","0.0","1.0","0.0","0.0","0.0","0.0","0.0","0.0","0.0","0.0","0.0","0.0","0.0","0.0","0.0","0.0","0.0","0.0","0.0","0.0","0.0","0.0","0.0","0.0","0.0","0.0","0.0","0.0","423.0","-212.0","58483.0","1.63","","","","1.0"
"3811","(PbTe)(MnTe)0.03","PbTe0.0","0.0","0.0","0.0","0.0","0.0","0.0","0.0","0.0","0.0","0.0","0.0","0.0","0.0","0.0","0.0","0.0","0.0","0.0","0.0","0.0","0.0","0.0","0.0","0.0","0.0","0.0","0.0","0.0","0.0","0.0","0.0","0.0","0.0","0.0","0.0","0.0","0.0","0.0","1.0","0.0","0.0","0.0","0.0","0.0","0.0","0.0","0.0","0.0","0.0","0.0","0.0","0.0","0.0","0.0","0.0","0.0","0.0","0.0","0.0","0.0","0.0","0.0","0.0","0.0","0.0","523.0","-246.0","31862.0","1.32","","","","1.0"
"3812","(PbTe)(MnTe)0.03","PbTe0.0","0.0","0.0","0.0","0.0","0.0","0.0","0.0","0.0","0.0","0.0","0.0","0.0","0.0","0.0","0.0","0.0","0.0","0.0","0.0","0.0","0.0","0.0","0.0","0.0","0.0","0.0","0.0","0.0","0.0","0.0","0.0","0.0","0.0","0.0","0.0","0.0","0.0","0.0","1.0","0.0","0.0","0.0","0.0","0.0","0.0","0.0","0.0","0.0","0.0","0.0","0.0","0.0","0.0","0.0","0.0","0.0","0.0","0.0","0.0","0.0","0.0","0.0","0.0","0.0","0.0","623.0","-255.0","25379.0","1.16","","","","1.0"
"3813","(PbTe)(MnTe)0.03","PbTe0.0","0.0","0.0","0.0","0.0","0.0","0.0","0.0","0.0","0.0","0.0","0.0","0.0","0.0","0.0","0.0","0.0","0.0","0.0","0.0","0.0","0.0","0.0","0.0","0.0","0.0","0.0","0.0","0.0","0.0","0.0","0.0","0.0","0.0","0.0","0.0","0.0","0.0","0.0","1.0","0.0","0.0","0.0","0.0","0.0","0.0","0.0","0.0","0.0","0.0","0.0","0.0","0.0","0.0","0.0","0.0","0.0","0.0","0.0","0.0","0.0","0.0","0.0","0.0","0.0","0.0","723.0","-262.0","22897.0","1.11","","","","1.0"
"3814","(PbTe)(MnTe)0.03","PbTe0.0","0.0","0.0","0.0","0.0","0.0","0.0","0.0","0.0","0.0","0.0","0.0","0.0","0.0","0.0","0.0","0.0","0.0","0.0","0.0","0.0","0.0","0.0","0.0","0.0","0.0","0.0","0.0","0.0","0.0","0.0","0.0","0.0","0.0","0.0","0.0","0.0","0.0","0.0","1.0","0.0","0.0","0.0","0.0","0.0","0.0","0.0","0.0","0.0","0.0","0.0","0.0","0.0","0.0","0.0","0.0","0.0","0.0","0.0","0.0","0.0","0.0","0.0","0.0","0.0","0.0","773.0","-253.0","22069.0","1.13","","","","1.0"
