Repository: anilkunwar/thermoelectrics

# Machine learning assisted design of thermoelectrics

a. Machine Learning

# Fetching the upto date data of thermoelectricity (Informatics)

# Featurization:

The computer code to convert the multicomponent chemical formula and temperature row into composition-temperature feature vector
Binary alloys/compunds with upload from json files
Multicomponent alloys/compunds with upload from json files

# Informatics approach to classify p-type and n-type thermoelectric materials

Basic Illustrative Tutorials
Querying the Abstracts on the Materials Science, Applied Physics and Condensed Matter Physics on Keyterms Specific to Thermoelectrics
NER analysis for material type classification

File: machine_learning/vae_regression/latent_space_exploration/thermoelectric_materials.csv (part 52 of 71)
"","Formula","modformula","In","Tl","La","Sr","Mn","Ni","Ru","Pd","Hf","Cs","Sc","Co","Si","Fe","Li","Cl","Yb","Te","N","Ti","Cd","Zr","Y","Ga","Cr","Pr","Tm","Br","Ca","Mg","Rb","Au","Nd","Ce","Ho","I","Ba","Se","Pb","Ge","Gd","Tb","Dy","Cu","Na","Sb","Bi","P","As","Sm","Zn","Al","Sn","Ag","Nb","Mo","V","S","K","Lu","O","Eu","Ta","B","Er","temperature(K)","seebeck_coefficient(μV/K)","electrical_conductivity(S/m)","thermal_conductivity(W/mK)","power_factor(W/mK2)","ZT","reference","sum_elements"
"3815","(PbTe)(MnTe)0.03","PbTe0.0","0.0","0.0","0.0","0.0","0.0","0.0","0.0","0.0","0.0","0.0","0.0","0.0","0.0","0.0","0.0","0.0","0.0","0.0","0.0","0.0","0.0","0.0","0.0","0.0","0.0","0.0","0.0","0.0","0.0","0.0","0.0","0.0","0.0","0.0","0.0","0.0","0.0","0.0","1.0","0.0","0.0","0.0","0.0","0.0","0.0","0.0","0.0","0.0","0.0","0.0","0.0","0.0","0.0","0.0","0.0","0.0","0.0","0.0","0.0","0.0","0.0","0.0","0.0","0.0","0.0","823.0","-237.0","20966.0","1.17","","","","1.0"
"3816","Cu1.85Ag0.15SnSe3","Cu1.85Ag0.15SnSe3","0.0","0.0","0.0","0.0","0.0","0.0","0.0","0.0","0.0","0.0","0.0","0.0","0.0","0.0","0.0","0.0","0.0","0.0","0.0","0.0","0.0","0.0","0.0","0.0","0.0","0.0","0.0","0.0","0.0","0.0","0.0","0.0","0.0","0.0","0.0","0.0","0.0","0.5","0.0","0.0","0.0","0.0","0.0","0.30833333333333335","0.0","0.0","0.0","0.0","0.0","0.0","0.0","0.0","0.16666666666666666","0.024999999999999998","0.0","0.0","0.0","0.0","0.0","0.0","0.0","0.0","0.0","0.0","0.0","300.0","249.0","1070.0","0.98","","","","1.0"
"3817","Cu1.85Ag0.15SnSe3","Cu1.85Ag0.15SnSe3","0.0","0.0","0.0","0.0","0.0","0.0","0.0","0.0","0.0","0.0","0.0","0.0","0.0","0.0","0.0","0.0","0.0","0.0","0.0","0.0","0.0","0.0","0.0","0.0","0.0","0.0","0.0","0.0","0.0","0.0","0.0","0.0","0.0","0.0","0.0","0.0","0.0","0.5","0.0","0.0","0.0","0.0","0.0","0.30833333333333335","0.0","0.0","0.0","0.0","0.0","0.0","0.0","0.0","0.16666666666666666","0.024999999999999998","0.0","0.0","0.0","0.0","0.0","0.0","0.0","0.0","0.0","0.0","0.0","400.0","289.0","980.0","0.7","","","","1.0"
"3818","Cu1.85Ag0.15SnSe3","Cu1.85Ag0.15SnSe3","0.0","0.0","0.0","0.0","0.0","0.0","0.0","0.0","0.0","0.0","0.0","0.0","0.0","0.0","0.0","0.0","0.0","0.0","0.0","0.0","0.0","0.0","0.0","0.0","0.0","0.0","0.0","0.0","0.0","0.0","0.0","0.0","0.0","0.0","0.0","0.0","0.0","0.5","0.0","0.0","0.0","0.0","0.0","0.30833333333333335","0.0","0.0","0.0","0.0","0.0","0.0","0.0","0.0","0.16666666666666666","0.024999999999999998","0.0","0.0","0.0","0.0","0.0","0.0","0.0","0.0","0.0","0.0","0.0","500.0","316.0","1010.0","0.54","","","","1.0"
"3819","Cu1.85Ag0.15SnSe3","Cu1.85Ag0.15SnSe3","0.0","0.0","0.0","0.0","0.0","0.0","0.0","0.0","0.0","0.0","0.0","0.0","0.0","0.0","0.0","0.0","0.0","0.0","0.0","0.0","0.0","0.0","0.0","0.0","0.0","0.0","0.0","0.0","0.0","0.0","0.0","0.0","0.0","0.0","0.0","0.0","0.0","0.5","0.0","0.0","0.0","0.0","0.0","0.30833333333333335","0.0","0.0","0.0","0.0","0.0","0.0","0.0","0.0","0.16666666666666666","0.024999999999999998","0.0","0.0","0.0","0.0","0.0","0.0","0.0","0.0","0.0","0.0","0.0","600.0","342.0","1316.0","0.41","","","","1.0"
"3820","Cu1.85Ag0.15SnSe3","Cu1.85Ag0.15SnSe3","0.0","0.0","0.0","0.0","0.0","0.0","0.0","0.0","0.0","0.0","0.0","0.0","0.0","0.0","0.0","0.0","0.0","0.0","0.0","0.0","0.0","0.0","0.0","0.0","0.0","0.0","0.0","0.0","0.0","0.0","0.0","0.0","0.0","0.0","0.0","0.0","0.0","0.5","0.0","0.0","0.0","0.0","0.0","0.30833333333333335","0.0","0.0","0.0","0.0","0.0","0.0","0.0","0.0","0.16666666666666666","0.024999999999999998","0.0","0.0","0.0","0.0","0.0","0.0","0.0","0.0","0.0","0.0","0.0","700.0","370.0","1867.0","0.35","","","","1.0"
"3821","Cu1.85Ag0.15SnSe3","Cu1.85Ag0.15SnSe3","0.0","0.0","0.0","0.0","0.0","0.0","0.0","0.0","0.0","0.0","0.0","0.0","0.0","0.0","0.0","0.0","0.0","0.0","0.0","0.0","0.0","0.0","0.0","0.0","0.0","0.0","0.0","0.0","0.0","0.0","0.0","0.0","0.0","0.0","0.0","0.0","0.0","0.5","0.0","0.0","0.0","0.0","0.0","0.30833333333333335","0.0","0.0","0.0","0.0","0.0","0.0","0.0","0.0","0.16666666666666666","0.024999999999999998","0.0","0.0","0.0","0.0","0.0","0.0","0.0","0.0","0.0","0.0","0.0","800.0","401.0","2541.0","0.31","","","","1.0"
"3822","Cu1.875Ag0.125SnSe3","Cu1.875Ag0.125SnSe3","0.0","0.0","0.0","0.0","0.0","0.0","0.0","0.0","0.0","0.0","0.0","0.0","0.0","0.0","0.0","0.0","0.0","0.0","0.0","0.0","0.0","0.0","0.0","0.0","0.0","0.0","0.0","0.0","0.0","0.0","0.0","0.0","0.0","0.0","0.0","0.0","0.0","0.5","0.0","0.0","0.0","0.0","0.0","0.3125","0.0","0.0","0.0","0.0","0.0","0.0","0.0","0.0","0.16666666666666666","0.020833333333333332","0.0","0.0","0.0","0.0","0.0","0.0","0.0","0.0","0.0","0.0","0.0","300.0","174.0","3184.0","1.1","","","","1.0"
"3823","Cu1.875Ag0.125SnSe3","Cu1.875Ag0.125SnSe3","0.0","0.0","0.0","0.0","0.0","0.0","0.0","0.0","0.0","0.0","0.0","0.0","0.0","0.0","0.0","0.0","0.0","0.0","0.0","0.0","0.0","0.0","0.0","0.0","0.0","0.0","0.0","0.0","0.0","0.0","0.0","0.0","0.0","0.0","0.0","0.0","0.0","0.5","0.0","0.0","0.0","0.0","0.0","0.3125","0.0","0.0","0.0","0.0","0.0","0.0","0.0","0.0","0.16666666666666666","0.020833333333333332","0.0","0.0","0.0","0.0","0.0","0.0","0.0","0.0","0.0","0.0","0.0","400.0","196.0","2571.0","0.78","","","","1.0"
"3824","Cu1.875Ag0.125SnSe3","Cu1.875Ag0.125SnSe3","0.0","0.0","0.0","0.0","0.0","0.0","0.0","0.0","0.0","0.0","0.0","0.0","0.0","0.0","0.0","0.0","0.0","0.0","0.0","0.0","0.0","0.0","0.0","0.0","0.0","0.0","0.0","0.0","0.0","0.0","0.0","0.0","0.0","0.0","0.0","0.0","0.0","0.5","0.0","0.0","0.0","0.0","0.0","0.3125","0.0","0.0","0.0","0.0","0.0","0.0","0.0","0.0","0.16666666666666666","0.020833333333333332","0.0","0.0","0.0","0.0","0.0","0.0","0.0","0.0","0.0","0.0","0.0","500.0","229.0","2510.0","0.63","","","","1.0"
"3825","Cu1.875Ag0.125SnSe3","Cu1.875Ag0.125SnSe3","0.0","0.0","0.0","0.0","0.0","0.0","0.0","0.0","0.0","0.0","0.0","0.0","0.0","0.0","0.0","0.0","0.0","0.0","0.0","0.0","0.0","0.0","0.0","0.0","0.0","0.0","0.0","0.0","0.0","0.0","0.0","0.0","0.0","0.0","0.0","0.0","0.0","0.5","0.0","0.0","0.0","0.0","0.0","0.3125","0.0","0.0","0.0","0.0","0.0","0.0","0.0","0.0","0.16666666666666666","0.020833333333333332","0.0","0.0","0.0","0.0","0.0","0.0","0.0","0.0","0.0","0.0","0.0","600.0","269.0","2724.0","0.51","","","","1.0"
"3826","Cu1.875Ag0.125SnSe3","Cu1.875Ag0.125SnSe3","0.0","0.0","0.0","0.0","0.0","0.0","0.0","0.0","0.0","0.0","0.0","0.0","0.0","0.0","0.0","0.0","0.0","0.0","0.0","0.0","0.0","0.0","0.0","0.0","0.0","0.0","0.0","0.0","0.0","0.0","0.0","0.0","0.0","0.0","0.0","0.0","0.0","0.5","0.0","0.0","0.0","0.0","0.0","0.3125","0.0","0.0","0.0","0.0","0.0","0.0","0.0","0.0","0.16666666666666666","0.020833333333333332","0.0","0.0","0.0","0.0","0.0","0.0","0.0","0.0","0.0","0.0","0.0","700.0","312.0","2847.0","0.42","","","","1.0"
"3827","Cu1.875Ag0.125SnSe3","Cu1.875Ag0.125SnSe3","0.0","0.0","0.0","0.0","0.0","0.0","0.0","0.0","0.0","0.0","0.0","0.0","0.0","0.0","0.0","0.0","0.0","0.0","0.0","0.0","0.0","0.0","0.0","0.0","0.0","0.0","0.0","0.0","0.0","0.0","0.0","0.0","0.0","0.0","0.0","0.0","0.0","0.5","0.0","0.0","0.0","0.0","0.0","0.3125","0.0","0.0","0.0","0.0","0.0","0.0","0.0","0.0","0.16666666666666666","0.020833333333333332","0.0","0.0","0.0","0.0","0.0","0.0","0.0","0.0","0.0","0.0","0.0","800.0","371.0","2694.0","0.32","","","","1.0"
"3828","Cu1.925Ag0.075SnSe3","Cu1.925Ag0.075SnSe3","0.0","0.0","0.0","0.0","0.0","0.0","0.0","0.0","0.0","0.0","0.0","0.0","0.0","0.0","0.0","0.0","0.0","0.0","0.0","0.0","0.0","0.0","0.0","0.0","0.0","0.0","0.0","0.0","0.0","0.0","0.0","0.0","0.0","0.0","0.0","0.0","0.0","0.5","0.0","0.0","0.0","0.0","0.0","0.32083333333333336","0.0","0.0","0.0","0.0","0.0","0.0","0.0","0.0","0.16666666666666666","0.012499999999999999","0.0","0.0","0.0","0.0","0.0","0.0","0.0","0.0","0.0","0.0","0.0","300.0","100.0","13364.0","1.61","","","","1.0"
"3829","Cu1.925Ag0.075SnSe3","Cu1.925Ag0.075SnSe3","0.0","0.0","0.0","0.0","0.0","0.0","0.0","0.0","0.0","0.0","0.0","0.0","0.0","0.0","0.0","0.0","0.0","0.0","0.0","0.0","0.0","0.0","0.0","0.0","0.0","0.0","0.0","0.0","0.0","0.0","0.0","0.0","0.0","0.0","0.0","0.0","0.0","0.5","0.0","0.0","0.0","0.0","0.0","0.32083333333333336","0.0","0.0","0.0","0.0","0.0","0.0","0.0","0.0","0.16666666666666666","0.012499999999999999","0.0","0.0","0.0","0.0","0.0","0.0","0.0","0.0","0.0","0.0","0.0","400.0","113.0","10727.0","1.09","","","","1.0"
"3830","Cu1.925Ag0.075SnSe3","Cu1.925Ag0.075SnSe3","0.0","0.0","0.0","0.0","0.0","0.0","0.0","0.0","0.0","0.0","0.0","0.0","0.0","0.0","0.0","0.0","0.0","0.0","0.0","0.0","0.0","0.0","0.0","0.0","0.0","0.0","0.0","0.0","0.0","0.0","0.0","0.0","0.0","0.0","0.0","0.0","0.0","0.5","0.0","0.0","0.0","0.0","0.0","0.32083333333333336","0.0","0.0","0.0","0.0","0.0","0.0","0.0","0.0","0.16666666666666666","0.012499999999999999","0.0","0.0","0.0","0.0","0.0","0.0","0.0","0.0","0.0","0.0","0.0","500.0","127.0","9152.0","0.83","","","","1.0"
"3831","Cu1.925Ag0.075SnSe3","Cu1.925Ag0.075SnSe3","0.0","0.0","0.0","0.0","0.0","0.0","0.0","0.0","0.0","0.0","0.0","0.0","0.0","0.0","0.0","0.0","0.0","0.0","0.0","0.0","0.0","0.0","0.0","0.0","0.0","0.0","0.0","0.0","0.0","0.0","0.0","0.0","0.0","0.0","0.0","0.0","0.0","0.5","0.0","0.0","0.0","0.0","0.0","0.32083333333333336","0.0","0.0","0.0","0.0","0.0","0.0","0.0","0.0","0.16666666666666666","0.012499999999999999","0.0","0.0","0.0","0.0","0.0","0.0","0.0","0.0","0.0","0.0","0.0","600.0","142.0","8576.0","0.68","","","","1.0"
"3832","Cu1.925Ag0.075SnSe3","Cu1.925Ag0.075SnSe3","0.0","0.0","0.0","0.0","0.0","0.0","0.0","0.0","0.0","0.0","0.0","0.0","0.0","0.0","0.0","0.0","0.0","0.0","0.0","0.0","0.0","0.0","0.0","0.0","0.0","0.0","0.0","0.0","0.0","0.0","0.0","0.0","0.0","0.0","0.0","0.0","0.0","0.5","0.0","0.0","0.0","0.0","0.0","0.32083333333333336","0.0","0.0","0.0","0.0","0.0","0.0","0.0","0.0","0.16666666666666666","0.012499999999999999","0.0","0.0","0.0","0.0","0.0","0.0","0.0","0.0","0.0","0.0","0.0","700.0","165.0","8667.0","0.57","","","","1.0"
"3833","Cu1.925Ag0.075SnSe3","Cu1.925Ag0.075SnSe3","0.0","0.0","0.0","0.0","0.0","0.0","0.0","0.0","0.0","0.0","0.0","0.0","0.0","0.0","0.0","0.0","0.0","0.0","0.0","0.0","0.0","0.0","0.0","0.0","0.0","0.0","0.0","0.0","0.0","0.0","0.0","0.0","0.0","0.0","0.0","0.0","0.0","0.5","0.0","0.0","0.0","0.0","0.0","0.32083333333333336","0.0","0.0","0.0","0.0","0.0","0.0","0.0","0.0","0.16666666666666666","0.012499999999999999","0.0","0.0","0.0","0.0","0.0","0.0","0.0","0.0","0.0","0.0","0.0","800.0","209.0","8788.0","0.55","","","","1.0"
"3834","Cu1.9Ag0.1SnSe3","Cu1.9Ag0.1SnSe3","0.0","0.0","0.0","0.0","0.0","0.0","0.0","0.0","0.0","0.0","0.0","0.0","0.0","0.0","0.0","0.0","0.0","0.0","0.0","0.0","0.0","0.0","0.0","0.0","0.0","0.0","0.0","0.0","0.0","0.0","0.0","0.0","0.0","0.0","0.0","0.0","0.0","0.5","0.0","0.0","0.0","0.0","0.0","0.31666666666666665","0.0","0.0","0.0","0.0","0.0","0.0","0.0","0.0","0.16666666666666666","0.016666666666666666","0.0","0.0","0.0","0.0","0.0","0.0","0.0","0.0","0.0","0.0","0.0","300.0","117.0","5143.0","1.19","","","","1.0"
"3835","Cu1.9Ag0.1SnSe3","Cu1.9Ag0.1SnSe3","0.0","0.0","0.0","0.0","0.0","0.0","0.0","0.0","0.0","0.0","0.0","0.0","0.0","0.0","0.0","0.0","0.0","0.0","0.0","0.0","0.0","0.0","0.0","0.0","0.0","0.0","0.0","0.0","0.0","0.0","0.0","0.0","0.0","0.0","0.0","0.0","0.0","0.5","0.0","0.0","0.0","0.0","0.0","0.31666666666666665","0.0","0.0","0.0","0.0","0.0","0.0","0.0","0.0","0.16666666666666666","0.016666666666666666","0.0","0.0","0.0","0.0","0.0","0.0","0.0","0.0","0.0","0.0","0.0","400.0","141.0","4439.0","0.97","","","","1.0"
"3836","Cu1.9Ag0.1SnSe3","Cu1.9Ag0.1SnSe3","0.0","0.0","0.0","0.0","0.0","0.0","0.0","0.0","0.0","0.0","0.0","0.0","0.0","0.0","0.0","0.0","0.0","0.0","0.0","0.0","0.0","0.0","0.0","0.0","0.0","0.0","0.0","0.0","0.0","0.0","0.0","0.0","0.0","0.0","0.0","0.0","0.0","0.5","0.0","0.0","0.0","0.0","0.0","0.31666666666666665","0.0","0.0","0.0","0.0","0.0","0.0","0.0","0.0","0.16666666666666666","0.016666666666666666","0.0","0.0","0.0","0.0","0.0","0.0","0.0","0.0","0.0","0.0","0.0","500.0","164.0","4071.0","0.73","","","","1.0"
"3837","Cu1.9Ag0.1SnSe3","Cu1.9Ag0.1SnSe3","0.0","0.0","0.0","0.0","0.0","0.0","0.0","0.0","0.0","0.0","0.0","0.0","0.0","0.0","0.0","0.0","0.0","0.0","0.0","0.0","0.0","0.0","0.0","0.0","0.0","0.0","0.0","0.0","0.0","0.0","0.0","0.0","0.0","0.0","0.0","0.0","0.0","0.5","0.0","0.0","0.0","0.0","0.0","0.31666666666666665","0.0","0.0","0.0","0.0","0.0","0.0","0.0","0.0","0.16666666666666666","0.016666666666666666","0.0","0.0","0.0","0.0","0.0","0.0","0.0","0.0","0.0","0.0","0.0","600.0","194.0","4133.0","0.63","","","","1.0"
"3838","Cu1.9Ag0.1SnSe3","Cu1.9Ag0.1SnSe3","0.0","0.0","0.0","0.0","0.0","0.0","0.0","0.0","0.0","0.0","0.0","0.0","0.0","0.0","0.0","0.0","0.0","0.0","0.0","0.0","0.0","0.0","0.0","0.0","0.0","0.0","0.0","0.0","0.0","0.0","0.0","0.0","0.0","0.0","0.0","0.0","0.0","0.5","0.0","0.0","0.0","0.0","0.0","0.31666666666666665","0.0","0.0","0.0","0.0","0.0","0.0","0.0","0.0","0.16666666666666666","0.016666666666666666","0.0","0.0","0.0","0.0","0.0","0.0","0.0","0.0","0.0","0.0","0.0","700.0","237.0","3980.0","0.52","","","","1.0"
"3839","Cu1.9Ag0.1SnSe3","Cu1.9Ag0.1SnSe3","0.0","0.0","0.0","0.0","0.0","0.0","0.0","0.0","0.0","0.0","0.0","0.0","0.0","0.0","0.0","0.0","0.0","0.0","0.0","0.0","0.0","0.0","0.0","0.0","0.0","0.0","0.0","0.0","0.0","0.0","0.0","0.0","0.0","0.0","0.0","0.0","0.0","0.5","0.0","0.0","0.0","0.0","0.0","0.31666666666666665","0.0","0.0","0.0","0.0","0.0","0.0","0.0","0.0","0.16666666666666666","0.016666666666666666","0.0","0.0","0.0","0.0","0.0","0.0","0.0","0.0","0.0","0.0","0.0","800.0","288.0","3612.0","0.41","","","","1.0"
"3840","Cu2SnSe3","Cu2SnSe3","0.0","0.0","0.0","0.0","0.0","0.0","0.0","0.0","0.0","0.0","0.0","0.0","0.0","0.0","0.0","0.0","0.0","0.0","0.0","0.0","0.0","0.0","0.0","0.0","0.0","0.0","0.0","0.0","0.0","0.0","0.0","0.0","0.0","0.0","0.0","0.0","0.0","0.5","0.0","0.0","0.0","0.0","0.0","0.3333333333333333","0.0","0.0","0.0","0.0","0.0","0.0","0.0","0.0","0.16666666666666666","0.0","0.0","0.0","0.0","0.0","0.0","0.0","0.0","0.0","0.0","0.0","0.0","300.0","96.0","19970.0","2.33","","","","1.0"
"3841","Cu2SnSe3","Cu2SnSe3","0.0","0.0","0.0","0.0","0.0","0.0","0.0","0.0","0.0","0.0","0.0","0.0","0.0","0.0","0.0","0.0","0.0","0.0","0.0","0.0","0.0","0.0","0.0","0.0","0.0","0.0","0.0","0.0","0.0","0.0","0.0","0.0","0.0","0.0","0.0","0.0","0.0","0.5","0.0","0.0","0.0","0.0","0.0","0.3333333333333333","0.0","0.0","0.0","0.0","0.0","0.0","0.0","0.0","0.16666666666666666","0.0","0.0","0.0","0.0","0.0","0.0","0.0","0.0","0.0","0.0","0.0","0.0","400.0","108.0","17545.0","1.38","","","","1.0"
"3842","Cu2SnSe3","Cu2SnSe3","0.0","0.0","0.0","0.0","0.0","0.0","0.0","0.0","0.0","0.0","0.0","0.0","0.0","0.0","0.0","0.0","0.0","0.0","0.0","0.0","0.0","0.0","0.0","0.0","0.0","0.0","0.0","0.0","0.0","0.0","0.0","0.0","0.0","0.0","0.0","0.0","0.0","0.5","0.0","0.0","0.0","0.0","0.0","0.3333333333333333","0.0","0.0","0.0","0.0","0.0","0.0","0.0","0.0","0.16666666666666666","0.0","0.0","0.0","0.0","0.0","0.0","0.0","0.0","0.0","0.0","0.0","0.0","500.0","125.0","15909.0","1.06","","","","1.0"
"3843","Cu2SnSe3","Cu2SnSe3","0.0","0.0","0.0","0.0","0.0","0.0","0.0","0.0","0.0","0.0","0.0","0.0","0.0","0.0","0.0","0.0","0.0","0.0","0.0","0.0","0.0","0.0","0.0","0.0","0.0","0.0","0.0","0.0","0.0","0.0","0.0","0.0","0.0","0.0","0.0","0.0","0.0","0.5","0.0","0.0","0.0","0.0","0.0","0.3333333333333333","0.0","0.0","0.0","0.0","0.0","0.0","0.0","0.0","0.16666666666666666","0.0","0.0","0.0","0.0","0.0","0.0","0.0","0.0","0.0","0.0","0.0","0.0","600.0","148.0","13697.0","0.9","","","","1.0"
"3844","Cu2SnSe3","Cu2SnSe3","0.0","0.0","0.0","0.0","0.0","0.0","0.0","0.0","0.0","0.0","0.0","0.0","0.0","0.0","0.0","0.0","0.0","0.0","0.0","0.0","0.0","0.0","0.0","0.0","0.0","0.0","0.0","0.0","0.0","0.0","0.0","0.0","0.0","0.0","0.0","0.0","0.0","0.5","0.0","0.0","0.0","0.0","0.0","0.3333333333333333","0.0","0.0","0.0","0.0","0.0","0.0","0.0","0.0","0.16666666666666666","0.0","0.0","0.0","0.0","0.0","0.0","0.0","0.0","0.0","0.0","0.0","0.0","700.0","178.0","12121.0","0.8","","","","1.0"
"3845","Cu2SnSe3","Cu2SnSe3","0.0","0.0","0.0","0.0","0.0","0.0","0.0","0.0","0.0","0.0","0.0","0.0","0.0","0.0","0.0","0.0","0.0","0.0","0.0","0.0","0.0","0.0","0.0","0.0","0.0","0.0","0.0","0.0","0.0","0.0","0.0","0.0","0.0","0.0","0.0","0.0","0.0","0.5","0.0","0.0","0.0","0.0","0.0","0.3333333333333333","0.0","0.0","0.0","0.0","0.0","0.0","0.0","0.0","0.16666666666666666","0.0","0.0","0.0","0.0","0.0","0.0","0.0","0.0","0.0","0.0","0.0","0.0","800.0","215.0","10333.0","0.74","","","","1.0"
"3846","Ag8Sn0.4Ga0.6Se6","Ag8Sn0.4Ga0.6Se6","0.0","0.0","0.0","0.0","0.0","0.0","0.0","0.0","0.0","0.0","0.0","0.0","0.0","0.0","0.0","0.0","0.0","0.0","0.0","0.0","0.0","0.0","0.0","0.04","0.0","0.0","0.0","0.0","0.0","0.0","0.0","0.0","0.0","0.0","0.0","0.0","0.0","0.4","0.0","0.0","0.0","0.0","0.0","0.0","0.0","0.0","0.0","0.0","0.0","0.0","0.0","0.0","0.02666666666666667","0.5333333333333333","0.0","0.0","0.0","0.0","0.0","0.0","0.0","0.0","0.0","0.0","0.0","328.0","-552.0","33.0","0.21","","","","1.0"
"3847","Ag8Sn0.4Ga0.6Se6","Ag8Sn0.4Ga0.6Se6","0.0","0.0","0.0","0.0","0.0","0.0","0.0","0.0","0.0","0.0","0.0","0.0","0.0","0.0","0.0","0.0","0.0","0.0","0.0","0.0","0.0","0.0","0.0","0.04","0.0","0.0","0.0","0.0","0.0","0.0","0.0","0.0","0.0","0.0","0.0","0.0","0.0","0.4","0.0","0.0","0.0","0.0","0.0","0.0","0.0","0.0","0.0","0.0","0.0","0.0","0.0","0.0","0.02666666666666667","0.5333333333333333","0.0","0.0","0.0","0.0","0.0","0.0","0.0","0.0","0.0","0.0","0.0","376.0","-530.0","132.0","0.23","","","","1.0"
"3848","Ag8Sn0.4Ga0.6Se6","Ag8Sn0.4Ga0.6Se6","0.0","0.0","0.0","0.0","0.0","0.0","0.0","0.0","0.0","0.0","0.0","0.0","0.0","0.0","0.0","0.0","0.0","0.0","0.0","0.0","0.0","0.0","0.0","0.04","0.0","0.0","0.0","0.0","0.0","0.0","0.0","0.0","0.0","0.0","0.0","0.0","0.0","0.4","0.0","0.0","0.0","0.0","0.0","0.0","0.0","0.0","0.0","0.0","0.0","0.0","0.0","0.0","0.02666666666666667","0.5333333333333333","0.0","0.0","0.0","0.0","0.0","0.0","0.0","0.0","0.0","0.0","0.0","474.0","-443.0","295.0","0.27","","","","1.0"
"3849","Ag8Sn0.4Ga0.6Se6","Ag8Sn0.4Ga0.6Se6","0.0","0.0","0.0","0.0","0.0","0.0","0.0","0.0","0.0","0.0","0.0","0.0","0.0","0.0","0.0","0.0","0.0","0.0","0.0","0.0","0.0","0.0","0.0","0.04","0.0","0.0","0.0","0.0","0.0","0.0","0.0","0.0","0.0","0.0","0.0","0.0","0.0","0.4","0.0","0.0","0.0","0.0","0.0","0.0","0.0","0.0","0.0","0.0","0.0","0.0","0.0","0.0","0.02666666666666667","0.5333333333333333","0.0","0.0","0.0","0.0","0.0","0.0","0.0","0.0","0.0","0.0","0.0","573.0","-324.0","660.0","0.28","","","","1.0"
"3850","Ag8Sn0.4Ga0.6Se6","Ag8Sn0.4Ga0.6Se6","0.0","0.0","0.0","0.0","0.0","0.0","0.0","0.0","0.0","0.0","0.0","0.0","0.0","0.0","0.0","0.0","0.0","0.0","0.0","0.0","0.0","0.0","0.0","0.04","0.0","0.0","0.0","0.0","0.0","0.0","0.0","0.0","0.0","0.0","0.0","0.0","0.0","0.4","0.0","0.0","0.0","0.0","0.0","0.0","0.0","0.0","0.0","0.0","0.0","0.0","0.0","0.0","0.02666666666666667","0.5333333333333333","0.0","0.0","0.0","0.0","0.0","0.0","0.0","0.0","0.0","0.0","0.0","671.0","-179.0","12046.0","0.3","","","","1.0"
"3851","Ag8Sn0.4Ga0.6Se6","Ag8Sn0.4Ga0.6Se6","0.0","0.0","0.0","0.0","0.0","0.0","0.0","0.0","0.0","0.0","0.0","0.0","0.0","0.0","0.0","0.0","0.0","0.0","0.0","0.0","0.0","0.0","0.0","0.04","0.0","0.0","0.0","0.0","0.0","0.0","0.0","0.0","0.0","0.0","0.0","0.0","0.0","0.4","0.0","0.0","0.0","0.0","0.0","0.0","0.0","0.0","0.0","0.0","0.0","0.0","0.0","0.0","0.02666666666666667","0.5333333333333333","0.0","0.0","0.0","0.0","0.0","0.0","0.0","0.0","0.0","0.0","0.0","710.0","-151.0","18020.0","0.29","","","","1.0"
"3852","Ag8Sn0.4Ga0.6Se6","Ag8Sn0.4Ga0.6Se6","0.0","0.0","0.0","0.0","0.0","0.0","0.0","0.0","0.0","0.0","0.0","0.0","0.0","0.0","0.0","0.0","0.0","0.0","0.0","0.0","0.0","0.0","0.0","0.04","0.0","0.0","0.0","0.0","0.0","0.0","0.0","0.0","0.0","0.0","0.0","0.0","0.0","0.4","0.0","0.0","0.0","0.0","0.0","0.0","0.0","0.0","0.0","0.0","0.0","0.0","0.0","0.0","0.02666666666666667","0.5333333333333333","0.0","0.0","0.0","0.0","0.0","0.0","0.0","0.0","0.0","0.0","0.0","720.0","-143.0","19670.0","0.31","","","","1.0"
"3853","Ag8Sn0.5Ga0.5Se6","Ag8Sn0.5Ga0.5Se6","0.0","0.0","0.0","0.0","0.0","0.0","0.0","0.0","0.0","0.0","0.0","0.0","0.0","0.0","0.0","0.0","0.0","0.0","0.0","0.0","0.0","0.0","0.0","0.03333333333333333","0.0","0.0","0.0","0.0","0.0","0.0","0.0","0.0","0.0","0.0","0.0","0.0","0.0","0.4","0.0","0.0","0.0","0.0","0.0","0.0","0.0","0.0","0.0","0.0","0.0","0.0","0.0","0.0","0.03333333333333333","0.5333333333333333","0.0","0.0","0.0","0.0","0.0","0.0","0.0","0.0","0.0","0.0","0.0","313.0","-566.0","17.0","0.21","","","","1.0"
"3854","Ag8Sn0.5Ga0.5Se6","Ag8Sn0.5Ga0.5Se6","0.0","0.0","0.0","0.0","0.0","0.0","0.0","0.0","0.0","0.0","0.0","0.0","0.0","0.0","0.0","0.0","0.0","0.0","0.0","0.0","0.0","0.0","0.0","0.03333333333333333","0.0","0.0","0.0","0.0","0.0","0.0","0.0","0.0","0.0","0.0","0.0","0.0","0.0","0.4","0.0","0.0","0.0","0.0","0.0","0.0","0.0","0.0","0.0","0.0","0.0","0.0","0.0","0.0","0.03333333333333333","0.5333333333333333","0.0","0.0","0.0","0.0","0.0","0.0","0.0","0.0","0.0","0.0","0.0","388.0","-521.0","66.0","0.22","","","","1.0"
"3855","Ag8Sn0.5Ga0.5Se6","Ag8Sn0.5Ga0.5Se6","0.0","0.0","0.0","0.0","0.0","0.0","0.0","0.0","0.0","0.0","0.0","0.0","0.0","0.0","0.0","0.0","0.0","0.0","0.0","0.0","0.0","0.0","0.0","0.03333333333333333","0.0","0.0","0.0","0.0","0.0","0.0","0.0","0.0","0.0","0.0","0.0","0.0","0.0","0.4","0.0","0.0","0.0","0.0","0.0","0.0","0.0","0.0","0.0","0.0","0.0","0.0","0.0","0.0","0.03333333333333333","0.5333333333333333","0.0","0.0","0.0","0.0","0.0","0.0","0.0","0.0","0.0","0.0","0.0","477.0","-435.0","298.0","0.25","","","","1.0"
"3856","Ag8Sn0.5Ga0.5Se6","Ag8Sn0.5Ga0.5Se6","0.0","0.0","0.0","0.0","0.0","0.0","0.0","0.0","0.0","0.0","0.0","0.0","0.0","0.0","0.0","0.0","0.0","0.0","0.0","0.0","0.0","0.0","0.0","0.03333333333333333","0.0","0.0","0.0","0.0","0.0","0.0","0.0","0.0","0.0","0.0","0.0","0.0","0.0","0.4","0.0","0.0","0.0","0.0","0.0","0.0","0.0","0.0","0.0","0.0","0.0","0.0","0.0","0.0","0.03333333333333333","0.5333333333333333","0.0","0.0","0.0","0.0","0.0","0.0","0.0","0.0","0.0","0.0","0.0","576.0","-364.0","2000.0","0.27","","","","1.0"
"3857","Ag8Sn0.5Ga0.5Se6","Ag8Sn0.5Ga0.5Se6","0.0","0.0","0.0","0.0","0.0","0.0","0.0","0.0","0.0","0.0","0.0","0.0","0.0","0.0","0.0","0.0","0.0","0.0","0.0","0.0","0.0","0.0","0.0","0.03333333333333333","0.0","0.0","0.0","0.0","0.0","0.0","0.0","0.0","0.0","0.0","0.0","0.0","0.0","0.4","0.0","0.0","0.0","0.0","0.0","0.0","0.0","0.0","0.0","0.0","0.0","0.0","0.0","0.0","0.03333333333333333","0.5333333333333333","0.0","0.0","0.0","0.0","0.0","0.0","0.0","0.0","0.0","0.0","0.0","673.0","-176.0","13168.0","0.3","","","","1.0"
"3858","Ag8Sn0.5Ga0.5Se6","Ag8Sn0.5Ga0.5Se6","0.0","0.0","0.0","0.0","0.0","0.0","0.0","0.0","0.0","0.0","0.0","0.0","0.0","0.0","0.0","0.0","0.0","0.0","0.0","0.0","0.0","0.0","0.0","0.03333333333333333","0.0","0.0","0.0","0.0","0.0","0.0","0.0","0.0","0.0","0.0","0.0","0.0","0.0","0.4","0.0","0.0","0.0","0.0","0.0","0.0","0.0","0.0","0.0","0.0","0.0","0.0","0.0","0.0","0.03333333333333333","0.5333333333333333","0.0","0.0","0.0","0.0","0.0","0.0","0.0","0.0","0.0","0.0","0.0","702.0","-161.0","16667.0","0.29","","","","1.0"
"3859","Ag8Sn0.5Ga0.5Se6","Ag8Sn0.5Ga0.5Se6","0.0","0.0","0.0","0.0","0.0","0.0","0.0","0.0","0.0","0.0","0.0","0.0","0.0","0.0","0.0","0.0","0.0","0.0","0.0","0.0","0.0","0.0","0.0","0.03333333333333333","0.0","0.0","0.0","0.0","0.0","0.0","0.0","0.0","0.0","0.0","0.0","0.0","0.0","0.4","0.0","0.0","0.0","0.0","0.0","0.0","0.0","0.0","0.0","0.0","0.0","0.0","0.0","0.0","0.03333333333333333","0.5333333333333333","0.0","0.0","0.0","0.0","0.0","0.0","0.0","0.0","0.0","0.0","0.0","732.0","-130.0","23531.0","0.3","","","","1.0"
"3860","Ag8Sn0.6Ga0.4Se6","Ag8Sn0.6Ga0.4Se6","0.0","0.0","0.0","0.0","0.0","0.0","0.0","0.0","0.0","0.0","0.0","0.0","0.0","0.0","0.0","0.0","0.0","0.0","0.0","0.0","0.0","0.0","0.0","0.02666666666666667","0.0","0.0","0.0","0.0","0.0","0.0","0.0","0.0","0.0","0.0","0.0","0.0","0.0","0.4","0.0","0.0","0.0","0.0","0.0","0.0","0.0","0.0","0.0","0.0","0.0","0.0","0.0","0.0","0.04","0.5333333333333333","0.0","0.0","0.0","0.0","0.0","0.0","0.0","0.0","0.0","0.0","0.0","330.0","-559.0","70.0","0.21","","","","1.0"
"3861","Ag8Sn0.6Ga0.4Se6","Ag8Sn0.6Ga0.4Se6","0.0","0.0","0.0","0.0","0.0","0.0","0.0","0.0","0.0","0.0","0.0","0.0","0.0","0.0","0.0","0.0","0.0","0.0","0.0","0.0","0.0","0.0","0.0","0.02666666666666667","0.0","0.0","0.0","0.0","0.0","0.0","0.0","0.0","0.0","0.0","0.0","0.0","0.0","0.4","0.0","0.0","0.0","0.0","0.0","0.0","0.0","0.0","0.0","0.0","0.0","0.0","0.0","0.0","0.04","0.5333333333333333","0.0","0.0","0.0","0.0","0.0","0.0","0.0","0.0","0.0","0.0","0.0","426.0","-511.0","396.0","0.25","","","","1.0"
"3862","Ag8Sn0.6Ga0.4Se6","Ag8Sn0.6Ga0.4Se6","0.0","0.0","0.0","0.0","0.0","0.0","0.0","0.0","0.0","0.0","0.0","0.0","0.0","0.0","0.0","0.0","0.0","0.0","0.0","0.0","0.0","0.0","0.0","0.02666666666666667","0.0","0.0","0.0","0.0","0.0","0.0","0.0","0.0","0.0","0.0","0.0","0.0","0.0","0.4","0.0","0.0","0.0","0.0","0.0","0.0","0.0","0.0","0.0","0.0","0.0","0.0","0.0","0.0","0.04","0.5333333333333333","0.0","0.0","0.0","0.0","0.0","0.0","0.0","0.0","0.0","0.0","0.0","523.0","-418.0","792.0","0.26","","","","1.0"
"3863","Ag8Sn0.6Ga0.4Se6","Ag8Sn0.6Ga0.4Se6","0.0","0.0","0.0","0.0","0.0","0.0","0.0","0.0","0.0","0.0","0.0","0.0","0.0","0.0","0.0","0.0","0.0","0.0","0.0","0.0","0.0","0.0","0.0","0.02666666666666667","0.0","0.0","0.0","0.0","0.0","0.0","0.0","0.0","0.0","0.0","0.0","0.0","0.0","0.4","0.0","0.0","0.0","0.0","0.0","0.0","0.0","0.0","0.0","0.0","0.0","0.0","0.0","0.0","0.04","0.5333333333333333","0.0","0.0","0.0","0.0","0.0","0.0","0.0","0.0","0.0","0.0","0.0","601.0","-304.0","2343.0","0.3","","","","1.0"
"3864","Ag8Sn0.6Ga0.4Se6","Ag8Sn0.6Ga0.4Se6","0.0","0.0","0.0","0.0","0.0","0.0","0.0","0.0","0.0","0.0","0.0","0.0","0.0","0.0","0.0","0.0","0.0","0.0","0.0","0.0","0.0","0.0","0.0","0.02666666666666667","0.0","0.0","0.0","0.0","0.0","0.0","0.0","0.0","0.0","0.0","0.0","0.0","0.0","0.4","0.0","0.0","0.0","0.0","0.0","0.0","0.0","0.0","0.0","0.0","0.0","0.0","0.0","0.0","0.04","0.5333333333333333","0.0","0.0","0.0","0.0","0.0","0.0","0.0","0.0","0.0","0.0","0.0","640.0","-214.0","7459.0","0.3","","","","1.0"
"3865","Ag8Sn0.6Ga0.4Se6","Ag8Sn0.6Ga0.4Se6","0.0","0.0","0.0","0.0","0.0","0.0","0.0","0.0","0.0","0.0","0.0","0.0","0.0","0.0","0.0","0.0","0.0","0.0","0.0","0.0","0.0","0.0","0.0","0.02666666666666667","0.0","0.0","0.0","0.0","0.0","0.0","0.0","0.0","0.0","0.0","0.0","0.0","0.0","0.4","0.0","0.0","0.0","0.0","0.0","0.0","0.0","0.0","0.0","0.0","0.0","0.0","0.0","0.0","0.04","0.5333333333333333","0.0","0.0","0.0","0.0","0.0","0.0","0.0","0.0","0.0","0.0","0.0","691.0","-159.0","16568.0","0.3","","","","1.0"
"3866","Ag8Sn0.7Ga0.3Se6","Ag8Sn0.7Ga0.3Se6","0.0","0.0","0.0","0.0","0.0","0.0","0.0","0.0","0.0","0.0","0.0","0.0","0.0","0.0","0.0","0.0","0.0","0.0","0.0","0.0","0.0","0.0","0.0","0.02","0.0","0.0","0.0","0.0","0.0","0.0","0.0","0.0","0.0","0.0","0.0","0.0","0.0","0.4","0.0","0.0","0.0","0.0","0.0","0.0","0.0","0.0","0.0","0.0","0.0","0.0","0.0","0.0","0.04666666666666666","0.5333333333333333","0.0","0.0","0.0","0.0","0.0","0.0","0.0","0.0","0.0","0.0","0.0","313.0","-550.0","33.0","0.22","","","","1.0"
"3867","Ag8Sn0.7Ga0.3Se6","Ag8Sn0.7Ga0.3Se6","0.0","0.0","0.0","0.0","0.0","0.0","0.0","0.0","0.0","0.0","0.0","0.0","0.0","0.0","0.0","0.0","0.0","0.0","0.0","0.0","0.0","0.0","0.0","0.02","0.0","0.0","0.0","0.0","0.0","0.0","0.0","0.0","0.0","0.0","0.0","0.0","0.0","0.4","0.0","0.0","0.0","0.0","0.0","0.0","0.0","0.0","0.0","0.0","0.0","0.0","0.0","0.0","0.04666666666666666","0.5333333333333333","0.0","0.0","0.0","0.0","0.0","0.0","0.0","0.0","0.0","0.0","0.0","426.0","-443.0","132.0","0.24","","","","1.0"
"3868","Ag8Sn0.7Ga0.3Se6","Ag8Sn0.7Ga0.3Se6","0.0","0.0","0.0","0.0","0.0","0.0","0.0","0.0","0.0","0.0","0.0","0.0","0.0","0.0","0.0","0.0","0.0","0.0","0.0","0.0","0.0","0.0","0.0","0.02","0.0","0.0","0.0","0.0","0.0","0.0","0.0","0.0","0.0","0.0","0.0","0.0","0.0","0.4","0.0","0.0","0.0","0.0","0.0","0.0","0.0","0.0","0.0","0.0","0.0","0.0","0.0","0.0","0.04666666666666666","0.5333333333333333","0.0","0.0","0.0","0.0","0.0","0.0","0.0","0.0","0.0","0.0","0.0","474.0","-422.0","430.0","0.26","","","","1.0"
"3869","Ag8Sn0.7Ga0.3Se6","Ag8Sn0.7Ga0.3Se6","0.0","0.0","0.0","0.0","0.0","0.0","0.0","0.0","0.0","0.0","0.0","0.0","0.0","0.0","0.0","0.0","0.0","0.0","0.0","0.0","0.0","0.0","0.0","0.02","0.0","0.0","0.0","0.0","0.0","0.0","0.0","0.0","0.0","0.0","0.0","0.0","0.0","0.4","0.0","0.0","0.0","0.0","0.0","0.0","0.0","0.0","0.0","0.0","0.0","0.0","0.0","0.0","0.04666666666666666","0.5333333333333333","0.0","0.0","0.0","0.0","0.0","0.0","0.0","0.0","0.0","0.0","0.0","572.0","-297.0","1424.0","0.28","","","","1.0"
"3870","Ag8Sn0.7Ga0.3Se6","Ag8Sn0.7Ga0.3Se6","0.0","0.0","0.0","0.0","0.0","0.0","0.0","0.0","0.0","0.0","0.0","0.0","0.0","0.0","0.0","0.0","0.0","0.0","0.0","0.0","0.0","0.0","0.0","0.02","0.0","0.0","0.0","0.0","0.0","0.0","0.0","0.0","0.0","0.0","0.0","0.0","0.0","0.4","0.0","0.0","0.0","0.0","0.0","0.0","0.0","0.0","0.0","0.0","0.0","0.0","0.0","0.0","0.04666666666666666","0.5333333333333333","0.0","0.0","0.0","0.0","0.0","0.0","0.0","0.0","0.0","0.0","0.0","640.0","-192.0","7980.0","0.32","","","","1.0"
"3871","Ag8Sn0.7Ga0.3Se6","Ag8Sn0.7Ga0.3Se6","0.0","0.0","0.0","0.0","0.0","0.0","0.0","0.0","0.0","0.0","0.0","0.0","0.0","0.0","0.0","0.0","0.0","0.0","0.0","0.0","0.0","0.0","0.0","0.02","0.0","0.0","0.0","0.0","0.0","0.0","0.0","0.0","0.0","0.0","0.0","0.0","0.0","0.4","0.0","0.0","0.0","0.0","0.0","0.0","0.0","0.0","0.0","0.0","0.0","0.0","0.0","0.0","0.04666666666666666","0.5333333333333333","0.0","0.0","0.0","0.0","0.0","0.0","0.0","0.0","0.0","0.0","0.0","673.0","-158.0","16304.0","0.36","","","","1.0"
"3872","Ag8Sn0.7Ga0.3Se6","Ag8Sn0.7Ga0.3Se6","0.0","0.0","0.0","0.0","0.0","0.0","0.0","0.0","0.0","0.0","0.0","0.0","0.0","0.0","0.0","0.0","0.0","0.0","0.0","0.0","0.0","0.0","0.0","0.02","0.0","0.0","0.0","0.0","0.0","0.0","0.0","0.0","0.0","0.0","0.0","0.0","0.0","0.4","0.0","0.0","0.0","0.0","0.0","0.0","0.0","0.0","0.0","0.0","0.0","0.0","0.0","0.0","0.04666666666666666","0.5333333333333333","0.0","0.0","0.0","0.0","0.0","0.0","0.0","0.0","0.0","0.0","0.0","694.0","-140.0","19210.0","0.38","","","","1.0"
"3873","Ag8SnSe6","Ag8SnSe6","0.0","0.0","0.0","0.0","0.0","0.0","0.0","0.0","0.0","0.0","0.0","0.0","0.0","0.0","0.0","0.0","0.0","0.0","0.0","0.0","0.0","0.0","0.0","0.0","0.0","0.0","0.0","0.0","0.0","0.0","0.0","0.0","0.0","0.0","0.0","0.0","0.0","0.4","0.0","0.0","0.0","0.0","0.0","0.0","0.0","0.0","0.0","0.0","0.0","0.0","0.0","0.0","0.06666666666666667","0.5333333333333333","0.0","0.0","0.0","0.0","0.0","0.0","0.0","0.0","0.0","0.0","0.0","330.0","-543.0","99.0","0.21","","","","1.0"
"3874","Ag8SnSe6","Ag8SnSe6","0.0","0.0","0.0","0.0","0.0","0.0","0.0","0.0","0.0","0.0","0.0","0.0","0.0","0.0","0.0","0.0","0.0","0.0","0.0","0.0","0.0","0.0","0.0","0.0","0.0","0.0","0.0","0.0","0.0","0.0","0.0","0.0","0.0","0.0","0.0","0.0","0.0","0.4","0.0","0.0","0.0","0.0","0.0","0.0","0.0","0.0","0.0","0.0","0.0","0.0","0.0","0.0","0.06666666666666667","0.5333333333333333","0.0","0.0","0.0","0.0","0.0","0.0","0.0","0.0","0.0","0.0","0.0","426.0","-441.0","495.0","0.26","","","","1.0"
"3875","Ag8SnSe6","Ag8SnSe6","0.0","0.0","0.0","0.0","0.0","0.0","0.0","0.0","0.0","0.0","0.0","0.0","0.0","0.0","0.0","0.0","0.0","0.0","0.0","0.0","0.0","0.0","0.0","0.0","0.0","0.0","0.0","0.0","0.0","0.0","0.0","0.0","0.0","0.0","0.0","0.0","0.0","0.4","0.0","0.0","0.0","0.0","0.0","0.0","0.0","0.0","0.0","0.0","0.0","0.0","0.0","0.0","0.06666666666666667","0.5333333333333333","0.0","0.0","0.0","0.0","0.0","0.0","0.0","0.0","0.0","0.0","0.0","523.0","-343.0","1254.0","0.31","","","","1.0"
"3876","Ag8SnSe6","Ag8SnSe6","0.0","0.0","0.0","0.0","0.0","0.0","0.0","0.0","0.0","0.0","0.0","0.0","0.0","0.0","0.0","0.0","0.0","0.0","0.0","0.0","0.0","0.0","0.0","0.0","0.0","0.0","0.0","0.0","0.0","0.0","0.0","0.0","0.0","0.0","0.0","0.0","0.0","0.4","0.0","0.0","0.0","0.0","0.0","0.0","0.0","0.0","0.0","0.0","0.0","0.0","0.0","0.0","0.06666666666666667","0.5333333333333333","0.0","0.0","0.0","0.0","0.0","0.0","0.0","0.0","0.0","0.0","0.0","601.0","-182.0","10693.0","0.36","","","","1.0"
"3877","Ag8SnSe6","Ag8SnSe6","0.0","0.0","0.0","0.0","0.0","0.0","0.0","0.0","0.0","0.0","0.0","0.0","0.0","0.0","0.0","0.0","0.0","0.0","0.0","0.0","0.0","0.0","0.0","0.0","0.0","0.0","0.0","0.0","0.0","0.0","0.0","0.0","0.0","0.0","0.0","0.0","0.0","0.4","0.0","0.0","0.0","0.0","0.0","0.0","0.0","0.0","0.0","0.0","0.0","0.0","0.0","0.0","0.06666666666666667","0.5333333333333333","0.0","0.0","0.0","0.0","0.0","0.0","0.0","0.0","0.0","0.0","0.0","640.0","-145.0","19440.0","0.41","","","","1.0"
"3878","Ag8SnSe6","Ag8SnSe6","0.0","0.0","0.0","0.0","0.0","0.0","0.0","0.0","0.0","0.0","0.0","0.0","0.0","0.0","0.0","0.0","0.0","0.0","0.0","0.0","0.0","0.0","0.0","0.0","0.0","0.0","0.0","0.0","0.0","0.0","0.0","0.0","0.0","0.0","0.0","0.0","0.0","0.4","0.0","0.0","0.0","0.0","0.0","0.0","0.0","0.0","0.0","0.0","0.0","0.0","0.0","0.0","0.06666666666666667","0.5333333333333333","0.0","0.0","0.0","0.0","0.0","0.0","0.0","0.0","0.0","0.0","0.0","650.0","-137.0","21890.0","0.43","","","","1.0"
"3879","Ag2Se","Ag2Se","0.0","0.0","0.0","0.0","0.0","0.0","0.0","0.0","0.0","0.0","0.0","0.0","0.0","0.0","0.0","0.0","0.0","0.0","0.0","0.0","0.0","0.0","0.0","0.0","0.0","0.0","0.0","0.0","0.0","0.0","0.0","0.0","0.0","0.0","0.0","0.0","0.0","0.3333333333333333","0.0","0.0","0.0","0.0","0.0","0.0","0.0","0.0","0.0","0.0","0.0","0.0","0.0","0.0","0.0","0.6666666666666666","0.0","0.0","0.0","0.0","0.0","0.0","0.0","0.0","0.0","0.0","0.0","309.0","-129.0","135738.0","1.04","","","","1.0"
"3880","Ag2Se","Ag2Se","0.0","0.0","0.0","0.0","0.0","0.0","0.0","0.0","0.0","0.0","0.0","0.0","0.0","0.0","0.0","0.0","0.0","0.0","0.0","0.0","0.0","0.0","0.0","0.0","0.0","0.0","0.0","0.0","0.0","0.0","0.0","0.0","0.0","0.0","0.0","0.0","0.0","0.3333333333333333","0.0","0.0","0.0","0.0","0.0","0.0","0.0","0.0","0.0","0.0","0.0","0.0","0.0","0.0","0.0","0.6666666666666666","0.0","0.0","0.0","0.0","0.0","0.0","0.0","0.0","0.0","0.0","0.0","334.0","-117.0","172131.0","1.14","","","","1.0"
"3881","Ag2Se","Ag2Se","0.0","0.0","0.0","0.0","0.0","0.0","0.0","0.0","0.0","0.0","0.0","0.0","0.0","0.0","0.0","0.0","0.0","0.0","0.0","0.0","0.0","0.0","0.0","0.0","0.0","0.0","0.0","0.0","0.0","0.0","0.0","0.0","0.0","0.0","0.0","0.0","0.0","0.3333333333333333","0.0","0.0","0.0","0.0","0.0","0.0","0.0","0.0","0.0","0.0","0.0","0.0","0.0","0.0","0.0","0.6666666666666666","0.0","0.0","0.0","0.0","0.0","0.0","0.0","0.0","0.0","0.0","0.0","362.0","-98.0","233115.0","1.31","","","","1.0"
"3882","Ag2Se","Ag2Se","0.0","0.0","0.0","0.0","0.0","0.0","0.0","0.0","0.0","0.0","0.0","0.0","0.0","0.0","0.0","0.0","0.0","0.0","0.0","0.0","0.0","0.0","0.0","0.0","0.0","0.0","0.0","0.0","0.0","0.0","0.0","0.0","0.0","0.0","0.0","0.0","0.0","0.3333333333333333","0.0","0.0","0.0","0.0","0.0","0.0","0.0","0.0","0.0","0.0","0.0","0.0","0.0","0.0","0.0","0.6666666666666666","0.0","0.0","0.0","0.0","0.0","0.0","0.0","0.0","0.0","0.0","0.0","377.0","-90.0","267541.0","1.33","","","","1.0"
"3883","Ag2Se0.98","Ag2Se0.98","0.0","0.0","0.0","0.0","0.0","0.0","0.0","0.0","0.0","0.0","0.0","0.0","0.0","0.0","0.0","0.0","0.0","0.0","0.0","0.0","0.0","0.0","0.0","0.0","0.0","0.0","0.0","0.0","0.0","0.0","0.0","0.0","0.0","0.0","0.0","0.0","0.0","0.32885906040268453","0.0","0.0","0.0","0.0","0.0","0.0","0.0","0.0","0.0","0.0","0.0","0.0","0.0","0.0","0.0","0.6711409395973155","0.0","0.0","0.0","0.0","0.0","0.0","0.0","0.0","0.0","0.0","0.0","307.0","-131.0","143400.0","1.07","","","","1.0"
"3884","Ag2Se0.98","Ag2Se0.98","0.0","0.0","0.0","0.0","0.0","0.0","0.0","0.0","0.0","0.0","0.0","0.0","0.0","0.0","0.0","0.0","0.0","0.0","0.0","0.0","0.0","0.0","0.0","0.0","0.0","0.0","0.0","0.0","0.0","0.0","0.0","0.0","0.0","0.0","0.0","0.0","0.0","0.32885906040268453","0.0","0.0","0.0","0.0","0.0","0.0","0.0","0.0","0.0","0.0","0.0","0.0","0.0","0.0","0.0","0.6711409395973155","0.0","0.0","0.0","0.0","0.0","0.0","0.0","0.0","0.0","0.0","0.0","332.0","-116.0","184930.0","1.19","","","","1.0"
"3885","Ag2Se0.98","Ag2Se0.98","0.0","0.0","0.0","0.0","0.0","0.0","0.0","0.0","0.0","0.0","0.0","0.0","0.0","0.0","0.0","0.0","0.0","0.0","0.0","0.0","0.0","0.0","0.0","0.0","0.0","0.0","0.0","0.0","0.0","0.0","0.0","0.0","0.0","0.0","0.0","0.0","0.0","0.32885906040268453","0.0","0.0","0.0","0.0","0.0","0.0","0.0","0.0","0.0","0.0","0.0","0.0","0.0","0.0","0.0","0.6711409395973155","0.0","0.0","0.0","0.0","0.0","0.0","0.0","0.0","0.0","0.0","0.0","361.0","-98.0","253770.0","1.47","","","","1.0"
"3886","Ag2Se0.98","Ag2Se0.98","0.0","0.0","0.0","0.0","0.0","0.0","0.0","0.0","0.0","0.0","0.0","0.0","0.0","0.0","0.0","0.0","0.0","0.0","0.0","0.0","0.0","0.0","0.0","0.0","0.0","0.0","0.0","0.0","0.0","0.0","0.0","0.0","0.0","0.0","0.0","0.0","0.0","0.32885906040268453","0.0","0.0","0.0","0.0","0.0","0.0","0.0","0.0","0.0","0.0","0.0","0.0","0.0","0.0","0.0","0.6711409395973155","0.0","0.0","0.0","0.0","0.0","0.0","0.0","0.0","0.0","0.0","0.0","376.0","-93.0","293100.0","1.63","","","","1.0"
"3887","Ag2Se1.0025","Ag2Se1.0025","0.0","0.0","0.0","0.0","0.0","0.0","0.0","0.0","0.0","0.0","0.0","0.0","0.0","0.0","0.0","0.0","0.0","0.0","0.0","0.0","0.0","0.0","0.0","0.0","0.0","0.0","0.0","0.0","0.0","0.0","0.0","0.0","0.0","0.0","0.0","0.0","0.0","0.33388842631140714","0.0","0.0","0.0","0.0","0.0","0.0","0.0","0.0","0.0","0.0","0.0","0.0","0.0","0.0","0.0","0.6661115736885929","0.0","0.0","0.0","0.0","0.0","0.0","0.0","0.0","0.0","0.0","0.0","305.0","-140.0","118033.0","0.91","","","","1.0"
"3888","Ag2Se1.0025","Ag2Se1.0025","0.0","0.0","0.0","0.0","0.0","0.0","0.0","0.0","0.0","0.0","0.0","0.0","0.0","0.0","0.0","0.0","0.0","0.0","0.0","0.0","0.0","0.0","0.0","0.0","0.0","0.0","0.0","0.0","0.0","0.0","0.0","0.0","0.0","0.0","0.0","0.0","0.0","0.33388842631140714","0.0","0.0","0.0","0.0","0.0","0.0","0.0","0.0","0.0","0.0","0.0","0.0","0.0","0.0","0.0","0.6661115736885929","0.0","0.0","0.0","0.0","0.0","0.0","0.0","0.0","0.0","0.0","0.0","332.0","-127.0","146560.0","1.0","","","","1.0"
"3889","Ag2Se1.0025","Ag2Se1.0025","0.0","0.0","0.0","0.0","0.0","0.0","0.0","0.0","0.0","0.0","0.0","0.0","0.0","0.0","0.0","0.0","0.0","0.0","0.0","0.0","0.0","0.0","0.0","0.0","0.0","0.0","0.0","0.0","0.0","0.0","0.0","0.0","0.0","0.0","0.0","0.0","0.0","0.33388842631140714","0.0","0.0","0.0","0.0","0.0","0.0","0.0","0.0","0.0","0.0","0.0","0.0","0.0","0.0","0.0","0.6661115736885929","0.0","0.0","0.0","0.0","0.0","0.0","0.0","0.0","0.0","0.0","0.0","361.0","-126.0","162800.0","1.05","","","","1.0"
"3890","Ag2Se1.0025","Ag2Se1.0025","0.0","0.0","0.0","0.0","0.0","0.0","0.0","0.0","0.0","0.0","0.0","0.0","0.0","0.0","0.0","0.0","0.0","0.0","0.0","0.0","0.0","0.0","0.0","0.0","0.0","0.0","0.0","0.0","0.0","0.0","0.0","0.0","0.0","0.0","0.0","0.0","0.0","0.33388842631140714","0.0","0.0","0.0","0.0","0.0","0.0","0.0","0.0","0.0","0.0","0.0","0.0","0.0","0.0","0.0","0.6661115736885929","0.0","0.0","0.0","0.0","0.0","0.0","0.0","0.0","0.0","0.0","0.0","376.0","-124.0","167213.0","1.09","","","","1.0"
"3891","Ag2Se1.01","Ag2Se1.01","0.0","0.0","0.0","0.0","0.0","0.0","0.0","0.0","0.0","0.0","0.0","0.0","0.0","0.0","0.0","0.0","0.0","0.0","0.0","0.0","0.0","0.0","0.0","0.0","0.0","0.0","0.0","0.0","0.0","0.0","0.0","0.0","0.0","0.0","0.0","0.0","0.0","0.3355481727574751","0.0","0.0","0.0","0.0","0.0","0.0","0.0","0.0","0.0","0.0","0.0","0.0","0.0","0.0","0.0","0.6644518272425249","0.0","0.0","0.0","0.0","0.0","0.0","0.0","0.0","0.0","0.0","0.0","312.0","-142.0","118525.0","1.02","","","","1.0"
