Repository: anilkunwar/thermoelectrics

# Machine learning assisted design of thermoelectrics

a. Machine Learning

# Fetching the upto date data of thermoelectricity (Informatics)

# Featurization:

The computer code to convert the multicomponent chemical formula and temperature row into composition-temperature feature vector
Binary alloys/compunds with upload from json files
Multicomponent alloys/compunds with upload from json files

# Informatics approach to classify p-type and n-type thermoelectric materials

Basic Illustrative Tutorials
Querying the Abstracts on the Materials Science, Applied Physics and Condensed Matter Physics on Keyterms Specific to Thermoelectrics
NER analysis for material type classification

File: machine_learning/vae_regression/latent_space_exploration/thermoelectric_materials.csv (part 53 of 71)
"","Formula","modformula","In","Tl","La","Sr","Mn","Ni","Ru","Pd","Hf","Cs","Sc","Co","Si","Fe","Li","Cl","Yb","Te","N","Ti","Cd","Zr","Y","Ga","Cr","Pr","Tm","Br","Ca","Mg","Rb","Au","Nd","Ce","Ho","I","Ba","Se","Pb","Ge","Gd","Tb","Dy","Cu","Na","Sb","Bi","P","As","Sm","Zn","Al","Sn","Ag","Nb","Mo","V","S","K","Lu","O","Eu","Ta","B","Er","temperature(K)","seebeck_coefficient(μV/K)","electrical_conductivity(S/m)","thermal_conductivity(W/mK)","power_factor(W/mK2)","ZT","reference","sum_elements"
"3892","Ag2Se1.01","Ag2Se1.01","0.0","0.0","0.0","0.0","0.0","0.0","0.0","0.0","0.0","0.0","0.0","0.0","0.0","0.0","0.0","0.0","0.0","0.0","0.0","0.0","0.0","0.0","0.0","0.0","0.0","0.0","0.0","0.0","0.0","0.0","0.0","0.0","0.0","0.0","0.0","0.0","0.0","0.3355481727574751","0.0","0.0","0.0","0.0","0.0","0.0","0.0","0.0","0.0","0.0","0.0","0.0","0.0","0.0","0.0","0.6644518272425249","0.0","0.0","0.0","0.0","0.0","0.0","0.0","0.0","0.0","0.0","0.0","334.0","-139.0","125902.0","1.07","","","","1.0"
"3893","Ag2Se1.01","Ag2Se1.01","0.0","0.0","0.0","0.0","0.0","0.0","0.0","0.0","0.0","0.0","0.0","0.0","0.0","0.0","0.0","0.0","0.0","0.0","0.0","0.0","0.0","0.0","0.0","0.0","0.0","0.0","0.0","0.0","0.0","0.0","0.0","0.0","0.0","0.0","0.0","0.0","0.0","0.3355481727574751","0.0","0.0","0.0","0.0","0.0","0.0","0.0","0.0","0.0","0.0","0.0","0.0","0.0","0.0","0.0","0.6644518272425249","0.0","0.0","0.0","0.0","0.0","0.0","0.0","0.0","0.0","0.0","0.0","362.0","-137.0","135738.0","1.12","","","","1.0"
"3894","Ag2Se1.01","Ag2Se1.01","0.0","0.0","0.0","0.0","0.0","0.0","0.0","0.0","0.0","0.0","0.0","0.0","0.0","0.0","0.0","0.0","0.0","0.0","0.0","0.0","0.0","0.0","0.0","0.0","0.0","0.0","0.0","0.0","0.0","0.0","0.0","0.0","0.0","0.0","0.0","0.0","0.0","0.3355481727574751","0.0","0.0","0.0","0.0","0.0","0.0","0.0","0.0","0.0","0.0","0.0","0.0","0.0","0.0","0.0","0.6644518272425249","0.0","0.0","0.0","0.0","0.0","0.0","0.0","0.0","0.0","0.0","0.0","377.0","-134.0","141200.0","1.14","","","","1.0"
"3895","Ag2Se1.02","Ag2Se1.02","0.0","0.0","0.0","0.0","0.0","0.0","0.0","0.0","0.0","0.0","0.0","0.0","0.0","0.0","0.0","0.0","0.0","0.0","0.0","0.0","0.0","0.0","0.0","0.0","0.0","0.0","0.0","0.0","0.0","0.0","0.0","0.0","0.0","0.0","0.0","0.0","0.0","0.33774834437086093","0.0","0.0","0.0","0.0","0.0","0.0","0.0","0.0","0.0","0.0","0.0","0.0","0.0","0.0","0.0","0.6622516556291391","0.0","0.0","0.0","0.0","0.0","0.0","0.0","0.0","0.0","0.0","0.0","308.0","-141.0","125410.0","0.98","","","","1.0"
"3896","Ag2Se1.02","Ag2Se1.02","0.0","0.0","0.0","0.0","0.0","0.0","0.0","0.0","0.0","0.0","0.0","0.0","0.0","0.0","0.0","0.0","0.0","0.0","0.0","0.0","0.0","0.0","0.0","0.0","0.0","0.0","0.0","0.0","0.0","0.0","0.0","0.0","0.0","0.0","0.0","0.0","0.0","0.33774834437086093","0.0","0.0","0.0","0.0","0.0","0.0","0.0","0.0","0.0","0.0","0.0","0.0","0.0","0.0","0.0","0.6622516556291391","0.0","0.0","0.0","0.0","0.0","0.0","0.0","0.0","0.0","0.0","0.0","334.0","-139.0","134200.0","1.06","","","","1.0"
"3897","Ag2Se1.02","Ag2Se1.02","0.0","0.0","0.0","0.0","0.0","0.0","0.0","0.0","0.0","0.0","0.0","0.0","0.0","0.0","0.0","0.0","0.0","0.0","0.0","0.0","0.0","0.0","0.0","0.0","0.0","0.0","0.0","0.0","0.0","0.0","0.0","0.0","0.0","0.0","0.0","0.0","0.0","0.33774834437086093","0.0","0.0","0.0","0.0","0.0","0.0","0.0","0.0","0.0","0.0","0.0","0.0","0.0","0.0","0.0","0.6622516556291391","0.0","0.0","0.0","0.0","0.0","0.0","0.0","0.0","0.0","0.0","0.0","362.0","-136.0","144590.0","1.15","","","","1.0"
"3898","Ag2Se1.02","Ag2Se1.02","0.0","0.0","0.0","0.0","0.0","0.0","0.0","0.0","0.0","0.0","0.0","0.0","0.0","0.0","0.0","0.0","0.0","0.0","0.0","0.0","0.0","0.0","0.0","0.0","0.0","0.0","0.0","0.0","0.0","0.0","0.0","0.0","0.0","0.0","0.0","0.0","0.0","0.33774834437086093","0.0","0.0","0.0","0.0","0.0","0.0","0.0","0.0","0.0","0.0","0.0","0.0","0.0","0.0","0.0","0.6622516556291391","0.0","0.0","0.0","0.0","0.0","0.0","0.0","0.0","0.0","0.0","0.0","377.0","-133.0","148033.0","1.18","","","","1.0"
"3899","Ag2Se1.03","Ag2Se1.03","0.0","0.0","0.0","0.0","0.0","0.0","0.0","0.0","0.0","0.0","0.0","0.0","0.0","0.0","0.0","0.0","0.0","0.0","0.0","0.0","0.0","0.0","0.0","0.0","0.0","0.0","0.0","0.0","0.0","0.0","0.0","0.0","0.0","0.0","0.0","0.0","0.0","0.33993399339933994","0.0","0.0","0.0","0.0","0.0","0.0","0.0","0.0","0.0","0.0","0.0","0.0","0.0","0.0","0.0","0.6600660066006601","0.0","0.0","0.0","0.0","0.0","0.0","0.0","0.0","0.0","0.0","0.0","310.0","-143.0","108700.0","0.99","","","","1.0"
"3900","Ag2Se1.03","Ag2Se1.03","0.0","0.0","0.0","0.0","0.0","0.0","0.0","0.0","0.0","0.0","0.0","0.0","0.0","0.0","0.0","0.0","0.0","0.0","0.0","0.0","0.0","0.0","0.0","0.0","0.0","0.0","0.0","0.0","0.0","0.0","0.0","0.0","0.0","0.0","0.0","0.0","0.0","0.33993399339933994","0.0","0.0","0.0","0.0","0.0","0.0","0.0","0.0","0.0","0.0","0.0","0.0","0.0","0.0","0.0","0.6600660066006601","0.0","0.0","0.0","0.0","0.0","0.0","0.0","0.0","0.0","0.0","0.0","332.0","-140.0","118530.0","1.07","","","","1.0"
"3901","Ag2Se1.03","Ag2Se1.03","0.0","0.0","0.0","0.0","0.0","0.0","0.0","0.0","0.0","0.0","0.0","0.0","0.0","0.0","0.0","0.0","0.0","0.0","0.0","0.0","0.0","0.0","0.0","0.0","0.0","0.0","0.0","0.0","0.0","0.0","0.0","0.0","0.0","0.0","0.0","0.0","0.0","0.33993399339933994","0.0","0.0","0.0","0.0","0.0","0.0","0.0","0.0","0.0","0.0","0.0","0.0","0.0","0.0","0.0","0.6600660066006601","0.0","0.0","0.0","0.0","0.0","0.0","0.0","0.0","0.0","0.0","0.0","362.0","-137.0","131311.0","1.17","","","","1.0"
"3902","Ag2Se1.03","Ag2Se1.03","0.0","0.0","0.0","0.0","0.0","0.0","0.0","0.0","0.0","0.0","0.0","0.0","0.0","0.0","0.0","0.0","0.0","0.0","0.0","0.0","0.0","0.0","0.0","0.0","0.0","0.0","0.0","0.0","0.0","0.0","0.0","0.0","0.0","0.0","0.0","0.0","0.0","0.33993399339933994","0.0","0.0","0.0","0.0","0.0","0.0","0.0","0.0","0.0","0.0","0.0","0.0","0.0","0.0","0.0","0.6600660066006601","0.0","0.0","0.0","0.0","0.0","0.0","0.0","0.0","0.0","0.0","0.0","377.0","-135.0","136800.0","1.17","","","","1.0"
"3903","Ag2Se1.04","Ag2Se1.04","0.0","0.0","0.0","0.0","0.0","0.0","0.0","0.0","0.0","0.0","0.0","0.0","0.0","0.0","0.0","0.0","0.0","0.0","0.0","0.0","0.0","0.0","0.0","0.0","0.0","0.0","0.0","0.0","0.0","0.0","0.0","0.0","0.0","0.0","0.0","0.0","0.0","0.34210526315789475","0.0","0.0","0.0","0.0","0.0","0.0","0.0","0.0","0.0","0.0","0.0","0.0","0.0","0.0","0.0","0.6578947368421053","0.0","0.0","0.0","0.0","0.0","0.0","0.0","0.0","0.0","0.0","0.0","311.0","-145.0","106721.0","0.94","","","","1.0"
"3904","Ag2Se1.04","Ag2Se1.04","0.0","0.0","0.0","0.0","0.0","0.0","0.0","0.0","0.0","0.0","0.0","0.0","0.0","0.0","0.0","0.0","0.0","0.0","0.0","0.0","0.0","0.0","0.0","0.0","0.0","0.0","0.0","0.0","0.0","0.0","0.0","0.0","0.0","0.0","0.0","0.0","0.0","0.34210526315789475","0.0","0.0","0.0","0.0","0.0","0.0","0.0","0.0","0.0","0.0","0.0","0.0","0.0","0.0","0.0","0.6578947368421053","0.0","0.0","0.0","0.0","0.0","0.0","0.0","0.0","0.0","0.0","0.0","334.0","-142.0","116066.0","1.02","","","","1.0"
"3905","Ag2Se1.04","Ag2Se1.04","0.0","0.0","0.0","0.0","0.0","0.0","0.0","0.0","0.0","0.0","0.0","0.0","0.0","0.0","0.0","0.0","0.0","0.0","0.0","0.0","0.0","0.0","0.0","0.0","0.0","0.0","0.0","0.0","0.0","0.0","0.0","0.0","0.0","0.0","0.0","0.0","0.0","0.34210526315789475","0.0","0.0","0.0","0.0","0.0","0.0","0.0","0.0","0.0","0.0","0.0","0.0","0.0","0.0","0.0","0.6578947368421053","0.0","0.0","0.0","0.0","0.0","0.0","0.0","0.0","0.0","0.0","0.0","362.0","-141.0","126300.0","1.08","","","","1.0"
"3906","Ag2Se1.04","Ag2Se1.04","0.0","0.0","0.0","0.0","0.0","0.0","0.0","0.0","0.0","0.0","0.0","0.0","0.0","0.0","0.0","0.0","0.0","0.0","0.0","0.0","0.0","0.0","0.0","0.0","0.0","0.0","0.0","0.0","0.0","0.0","0.0","0.0","0.0","0.0","0.0","0.0","0.0","0.34210526315789475","0.0","0.0","0.0","0.0","0.0","0.0","0.0","0.0","0.0","0.0","0.0","0.0","0.0","0.0","0.0","0.6578947368421053","0.0","0.0","0.0","0.0","0.0","0.0","0.0","0.0","0.0","0.0","0.0","377.0","-137.0","131311.0","1.11","","","","1.0"
"3907","Ag2Se1.06","Ag2Se1.06","0.0","0.0","0.0","0.0","0.0","0.0","0.0","0.0","0.0","0.0","0.0","0.0","0.0","0.0","0.0","0.0","0.0","0.0","0.0","0.0","0.0","0.0","0.0","0.0","0.0","0.0","0.0","0.0","0.0","0.0","0.0","0.0","0.0","0.0","0.0","0.0","0.0","0.3464052287581699","0.0","0.0","0.0","0.0","0.0","0.0","0.0","0.0","0.0","0.0","0.0","0.0","0.0","0.0","0.0","0.6535947712418301","0.0","0.0","0.0","0.0","0.0","0.0","0.0","0.0","0.0","0.0","0.0","309.0","-143.0","110600.0","0.91","","","","1.0"
"3908","Ag2Se1.06","Ag2Se1.06","0.0","0.0","0.0","0.0","0.0","0.0","0.0","0.0","0.0","0.0","0.0","0.0","0.0","0.0","0.0","0.0","0.0","0.0","0.0","0.0","0.0","0.0","0.0","0.0","0.0","0.0","0.0","0.0","0.0","0.0","0.0","0.0","0.0","0.0","0.0","0.0","0.0","0.3464052287581699","0.0","0.0","0.0","0.0","0.0","0.0","0.0","0.0","0.0","0.0","0.0","0.0","0.0","0.0","0.0","0.6535947712418301","0.0","0.0","0.0","0.0","0.0","0.0","0.0","0.0","0.0","0.0","0.0","334.0","-141.0","119016.0","1.0","","","","1.0"
"3909","Ag2Se1.06","Ag2Se1.06","0.0","0.0","0.0","0.0","0.0","0.0","0.0","0.0","0.0","0.0","0.0","0.0","0.0","0.0","0.0","0.0","0.0","0.0","0.0","0.0","0.0","0.0","0.0","0.0","0.0","0.0","0.0","0.0","0.0","0.0","0.0","0.0","0.0","0.0","0.0","0.0","0.0","0.3464052287581699","0.0","0.0","0.0","0.0","0.0","0.0","0.0","0.0","0.0","0.0","0.0","0.0","0.0","0.0","0.0","0.6535947712418301","0.0","0.0","0.0","0.0","0.0","0.0","0.0","0.0","0.0","0.0","0.0","362.0","-138.0","129800.0","1.06","","","","1.0"
"3910","Ag2Se1.06","Ag2Se1.06","0.0","0.0","0.0","0.0","0.0","0.0","0.0","0.0","0.0","0.0","0.0","0.0","0.0","0.0","0.0","0.0","0.0","0.0","0.0","0.0","0.0","0.0","0.0","0.0","0.0","0.0","0.0","0.0","0.0","0.0","0.0","0.0","0.0","0.0","0.0","0.0","0.0","0.3464052287581699","0.0","0.0","0.0","0.0","0.0","0.0","0.0","0.0","0.0","0.0","0.0","0.0","0.0","0.0","0.0","0.6535947712418301","0.0","0.0","0.0","0.0","0.0","0.0","0.0","0.0","0.0","0.0","0.0","377.0","-136.0","134300.0","1.1","","","","1.0"
"3911","Cu1.7Se","Cu1.7Se","0.0","0.0","0.0","0.0","0.0","0.0","0.0","0.0","0.0","0.0","0.0","0.0","0.0","0.0","0.0","0.0","0.0","0.0","0.0","0.0","0.0","0.0","0.0","0.0","0.0","0.0","0.0","0.0","0.0","0.0","0.0","0.0","0.0","0.0","0.0","0.0","0.0","0.37037037037037035","0.0","0.0","0.0","0.0","0.0","0.6296296296296295","0.0","0.0","0.0","0.0","0.0","0.0","0.0","0.0","0.0","0.0","0.0","0.0","0.0","0.0","0.0","0.0","0.0","0.0","0.0","0.0","0.0","295.0","15.0","979730.0","7.35","","","","0.9999999999999999"
"3912","Cu1.7Se","Cu1.7Se","0.0","0.0","0.0","0.0","0.0","0.0","0.0","0.0","0.0","0.0","0.0","0.0","0.0","0.0","0.0","0.0","0.0","0.0","0.0","0.0","0.0","0.0","0.0","0.0","0.0","0.0","0.0","0.0","0.0","0.0","0.0","0.0","0.0","0.0","0.0","0.0","0.0","0.37037037037037035","0.0","0.0","0.0","0.0","0.0","0.6296296296296295","0.0","0.0","0.0","0.0","0.0","0.0","0.0","0.0","0.0","0.0","0.0","0.0","0.0","0.0","0.0","0.0","0.0","0.0","0.0","0.0","0.0","374.0","20.0","763514.0","5.96","","","","0.9999999999999999"
"3913","Cu1.7Se","Cu1.7Se","0.0","0.0","0.0","0.0","0.0","0.0","0.0","0.0","0.0","0.0","0.0","0.0","0.0","0.0","0.0","0.0","0.0","0.0","0.0","0.0","0.0","0.0","0.0","0.0","0.0","0.0","0.0","0.0","0.0","0.0","0.0","0.0","0.0","0.0","0.0","0.0","0.0","0.37037037037037035","0.0","0.0","0.0","0.0","0.0","0.6296296296296295","0.0","0.0","0.0","0.0","0.0","0.0","0.0","0.0","0.0","0.0","0.0","0.0","0.0","0.0","0.0","0.0","0.0","0.0","0.0","0.0","0.0","473.0","30.0","547297.0","5.42","","","","0.9999999999999999"
"3914","Cu1.7Se","Cu1.7Se","0.0","0.0","0.0","0.0","0.0","0.0","0.0","0.0","0.0","0.0","0.0","0.0","0.0","0.0","0.0","0.0","0.0","0.0","0.0","0.0","0.0","0.0","0.0","0.0","0.0","0.0","0.0","0.0","0.0","0.0","0.0","0.0","0.0","0.0","0.0","0.0","0.0","0.37037037037037035","0.0","0.0","0.0","0.0","0.0","0.6296296296296295","0.0","0.0","0.0","0.0","0.0","0.0","0.0","0.0","0.0","0.0","0.0","0.0","0.0","0.0","0.0","0.0","0.0","0.0","0.0","0.0","0.0","572.0","41.0","424324.0","5.01","","","","0.9999999999999999"
"3915","Cu1.7Se","Cu1.7Se","0.0","0.0","0.0","0.0","0.0","0.0","0.0","0.0","0.0","0.0","0.0","0.0","0.0","0.0","0.0","0.0","0.0","0.0","0.0","0.0","0.0","0.0","0.0","0.0","0.0","0.0","0.0","0.0","0.0","0.0","0.0","0.0","0.0","0.0","0.0","0.0","0.0","0.37037037037037035","0.0","0.0","0.0","0.0","0.0","0.6296296296296295","0.0","0.0","0.0","0.0","0.0","0.0","0.0","0.0","0.0","0.0","0.0","0.0","0.0","0.0","0.0","0.0","0.0","0.0","0.0","0.0","0.0","672.0","60.0","287838.0","4.41","","","","0.9999999999999999"
"3916","Cu1.8Se","Cu1.8Se","0.0","0.0","0.0","0.0","0.0","0.0","0.0","0.0","0.0","0.0","0.0","0.0","0.0","0.0","0.0","0.0","0.0","0.0","0.0","0.0","0.0","0.0","0.0","0.0","0.0","0.0","0.0","0.0","0.0","0.0","0.0","0.0","0.0","0.0","0.0","0.0","0.0","0.35714285714285715","0.0","0.0","0.0","0.0","0.0","0.6428571428571429","0.0","0.0","0.0","0.0","0.0","0.0","0.0","0.0","0.0","0.0","0.0","0.0","0.0","0.0","0.0","0.0","0.0","0.0","0.0","0.0","0.0","295.0","17.0","882432.0","7.06","","","","1.0"
"3917","Cu1.8Se","Cu1.8Se","0.0","0.0","0.0","0.0","0.0","0.0","0.0","0.0","0.0","0.0","0.0","0.0","0.0","0.0","0.0","0.0","0.0","0.0","0.0","0.0","0.0","0.0","0.0","0.0","0.0","0.0","0.0","0.0","0.0","0.0","0.0","0.0","0.0","0.0","0.0","0.0","0.0","0.35714285714285715","0.0","0.0","0.0","0.0","0.0","0.6428571428571429","0.0","0.0","0.0","0.0","0.0","0.0","0.0","0.0","0.0","0.0","0.0","0.0","0.0","0.0","0.0","0.0","0.0","0.0","0.0","0.0","0.0","374.0","22.0","691892.0","5.95","","","","1.0"
"3918","Cu1.8Se","Cu1.8Se","0.0","0.0","0.0","0.0","0.0","0.0","0.0","0.0","0.0","0.0","0.0","0.0","0.0","0.0","0.0","0.0","0.0","0.0","0.0","0.0","0.0","0.0","0.0","0.0","0.0","0.0","0.0","0.0","0.0","0.0","0.0","0.0","0.0","0.0","0.0","0.0","0.0","0.35714285714285715","0.0","0.0","0.0","0.0","0.0","0.6428571428571429","0.0","0.0","0.0","0.0","0.0","0.0","0.0","0.0","0.0","0.0","0.0","0.0","0.0","0.0","0.0","0.0","0.0","0.0","0.0","0.0","0.0","473.0","34.0","493243.0","4.99","","","","1.0"
"3919","Cu1.8Se","Cu1.8Se","0.0","0.0","0.0","0.0","0.0","0.0","0.0","0.0","0.0","0.0","0.0","0.0","0.0","0.0","0.0","0.0","0.0","0.0","0.0","0.0","0.0","0.0","0.0","0.0","0.0","0.0","0.0","0.0","0.0","0.0","0.0","0.0","0.0","0.0","0.0","0.0","0.0","0.35714285714285715","0.0","0.0","0.0","0.0","0.0","0.6428571428571429","0.0","0.0","0.0","0.0","0.0","0.0","0.0","0.0","0.0","0.0","0.0","0.0","0.0","0.0","0.0","0.0","0.0","0.0","0.0","0.0","0.0","572.0","45.0","383784.0","4.58","","","","1.0"
"3920","Cu1.8Se","Cu1.8Se","0.0","0.0","0.0","0.0","0.0","0.0","0.0","0.0","0.0","0.0","0.0","0.0","0.0","0.0","0.0","0.0","0.0","0.0","0.0","0.0","0.0","0.0","0.0","0.0","0.0","0.0","0.0","0.0","0.0","0.0","0.0","0.0","0.0","0.0","0.0","0.0","0.0","0.35714285714285715","0.0","0.0","0.0","0.0","0.0","0.6428571428571429","0.0","0.0","0.0","0.0","0.0","0.0","0.0","0.0","0.0","0.0","0.0","0.0","0.0","0.0","0.0","0.0","0.0","0.0","0.0","0.0","0.0","672.0","61.0","258110.0","4.02","","","","1.0"
"3921","Cu1.95In0.05Se","Cu1.95In0.05Se","0.016666666666666666","0.0","0.0","0.0","0.0","0.0","0.0","0.0","0.0","0.0","0.0","0.0","0.0","0.0","0.0","0.0","0.0","0.0","0.0","0.0","0.0","0.0","0.0","0.0","0.0","0.0","0.0","0.0","0.0","0.0","0.0","0.0","0.0","0.0","0.0","0.0","0.0","0.3333333333333333","0.0","0.0","0.0","0.0","0.0","0.65","0.0","0.0","0.0","0.0","0.0","0.0","0.0","0.0","0.0","0.0","0.0","0.0","0.0","0.0","0.0","0.0","0.0","0.0","0.0","0.0","0.0","295.0","195.0","14865.0","1.25","","","","1.0"
"3922","Cu1.95In0.05Se","Cu1.95In0.05Se","0.016666666666666666","0.0","0.0","0.0","0.0","0.0","0.0","0.0","0.0","0.0","0.0","0.0","0.0","0.0","0.0","0.0","0.0","0.0","0.0","0.0","0.0","0.0","0.0","0.0","0.0","0.0","0.0","0.0","0.0","0.0","0.0","0.0","0.0","0.0","0.0","0.0","0.0","0.3333333333333333","0.0","0.0","0.0","0.0","0.0","0.65","0.0","0.0","0.0","0.0","0.0","0.0","0.0","0.0","0.0","0.0","0.0","0.0","0.0","0.0","0.0","0.0","0.0","0.0","0.0","0.0","0.0","374.0","219.0","12162.0","1.2","","","","1.0"
"3923","Cu1.95In0.05Se","Cu1.95In0.05Se","0.016666666666666666","0.0","0.0","0.0","0.0","0.0","0.0","0.0","0.0","0.0","0.0","0.0","0.0","0.0","0.0","0.0","0.0","0.0","0.0","0.0","0.0","0.0","0.0","0.0","0.0","0.0","0.0","0.0","0.0","0.0","0.0","0.0","0.0","0.0","0.0","0.0","0.0","0.3333333333333333","0.0","0.0","0.0","0.0","0.0","0.65","0.0","0.0","0.0","0.0","0.0","0.0","0.0","0.0","0.0","0.0","0.0","0.0","0.0","0.0","0.0","0.0","0.0","0.0","0.0","0.0","0.0","473.0","178.0","21622.0","1.99","","","","1.0"
"3924","Cu1.95In0.05Se","Cu1.95In0.05Se","0.016666666666666666","0.0","0.0","0.0","0.0","0.0","0.0","0.0","0.0","0.0","0.0","0.0","0.0","0.0","0.0","0.0","0.0","0.0","0.0","0.0","0.0","0.0","0.0","0.0","0.0","0.0","0.0","0.0","0.0","0.0","0.0","0.0","0.0","0.0","0.0","0.0","0.0","0.3333333333333333","0.0","0.0","0.0","0.0","0.0","0.65","0.0","0.0","0.0","0.0","0.0","0.0","0.0","0.0","0.0","0.0","0.0","0.0","0.0","0.0","0.0","0.0","0.0","0.0","0.0","0.0","0.0","572.0","272.0","6757.0","1.7","","","","1.0"
"3925","Cu1.95In0.05Se","Cu1.95In0.05Se","0.016666666666666666","0.0","0.0","0.0","0.0","0.0","0.0","0.0","0.0","0.0","0.0","0.0","0.0","0.0","0.0","0.0","0.0","0.0","0.0","0.0","0.0","0.0","0.0","0.0","0.0","0.0","0.0","0.0","0.0","0.0","0.0","0.0","0.0","0.0","0.0","0.0","0.0","0.3333333333333333","0.0","0.0","0.0","0.0","0.0","0.65","0.0","0.0","0.0","0.0","0.0","0.0","0.0","0.0","0.0","0.0","0.0","0.0","0.0","0.0","0.0","0.0","0.0","0.0","0.0","0.0","0.0","672.0","325.0","2703.0","1.64","","","","1.0"
"3926","Cu1.95In0.05Se","Cu1.95In0.05Se","0.016666666666666666","0.0","0.0","0.0","0.0","0.0","0.0","0.0","0.0","0.0","0.0","0.0","0.0","0.0","0.0","0.0","0.0","0.0","0.0","0.0","0.0","0.0","0.0","0.0","0.0","0.0","0.0","0.0","0.0","0.0","0.0","0.0","0.0","0.0","0.0","0.0","0.0","0.3333333333333333","0.0","0.0","0.0","0.0","0.0","0.65","0.0","0.0","0.0","0.0","0.0","0.0","0.0","0.0","0.0","0.0","0.0","0.0","0.0","0.0","0.0","0.0","0.0","0.0","0.0","0.0","0.0","770.0","337.0","1351.0","1.66","","","","1.0"
"3927","Cu1.95In0.05Se","Cu1.95In0.05Se","0.016666666666666666","0.0","0.0","0.0","0.0","0.0","0.0","0.0","0.0","0.0","0.0","0.0","0.0","0.0","0.0","0.0","0.0","0.0","0.0","0.0","0.0","0.0","0.0","0.0","0.0","0.0","0.0","0.0","0.0","0.0","0.0","0.0","0.0","0.0","0.0","0.0","0.0","0.3333333333333333","0.0","0.0","0.0","0.0","0.0","0.65","0.0","0.0","0.0","0.0","0.0","0.0","0.0","0.0","0.0","0.0","0.0","0.0","0.0","0.0","0.0","0.0","0.0","0.0","0.0","0.0","0.0","870.0","329.0","2023.0","1.94","","","","1.0"
"3928","Cu1.97In0.03Se","Cu1.97In0.03Se","0.01","0.0","0.0","0.0","0.0","0.0","0.0","0.0","0.0","0.0","0.0","0.0","0.0","0.0","0.0","0.0","0.0","0.0","0.0","0.0","0.0","0.0","0.0","0.0","0.0","0.0","0.0","0.0","0.0","0.0","0.0","0.0","0.0","0.0","0.0","0.0","0.0","0.3333333333333333","0.0","0.0","0.0","0.0","0.0","0.6566666666666666","0.0","0.0","0.0","0.0","0.0","0.0","0.0","0.0","0.0","0.0","0.0","0.0","0.0","0.0","0.0","0.0","0.0","0.0","0.0","0.0","0.0","295.0","96.0","107383.0","0.86","","","","1.0"
"3929","Cu1.97In0.03Se","Cu1.97In0.03Se","0.01","0.0","0.0","0.0","0.0","0.0","0.0","0.0","0.0","0.0","0.0","0.0","0.0","0.0","0.0","0.0","0.0","0.0","0.0","0.0","0.0","0.0","0.0","0.0","0.0","0.0","0.0","0.0","0.0","0.0","0.0","0.0","0.0","0.0","0.0","0.0","0.0","0.3333333333333333","0.0","0.0","0.0","0.0","0.0","0.6566666666666666","0.0","0.0","0.0","0.0","0.0","0.0","0.0","0.0","0.0","0.0","0.0","0.0","0.0","0.0","0.0","0.0","0.0","0.0","0.0","0.0","0.0","374.0","120.0","71141.0","0.61","","","","1.0"
"3930","Cu1.97In0.03Se","Cu1.97In0.03Se","0.01","0.0","0.0","0.0","0.0","0.0","0.0","0.0","0.0","0.0","0.0","0.0","0.0","0.0","0.0","0.0","0.0","0.0","0.0","0.0","0.0","0.0","0.0","0.0","0.0","0.0","0.0","0.0","0.0","0.0","0.0","0.0","0.0","0.0","0.0","0.0","0.0","0.3333333333333333","0.0","0.0","0.0","0.0","0.0","0.6566666666666666","0.0","0.0","0.0","0.0","0.0","0.0","0.0","0.0","0.0","0.0","0.0","0.0","0.0","0.0","0.0","0.0","0.0","0.0","0.0","0.0","0.0","473.0","139.0","47651.0","0.9","","","","1.0"
"3931","Cu1.97In0.03Se","Cu1.97In0.03Se","0.01","0.0","0.0","0.0","0.0","0.0","0.0","0.0","0.0","0.0","0.0","0.0","0.0","0.0","0.0","0.0","0.0","0.0","0.0","0.0","0.0","0.0","0.0","0.0","0.0","0.0","0.0","0.0","0.0","0.0","0.0","0.0","0.0","0.0","0.0","0.0","0.0","0.3333333333333333","0.0","0.0","0.0","0.0","0.0","0.6566666666666666","0.0","0.0","0.0","0.0","0.0","0.0","0.0","0.0","0.0","0.0","0.0","0.0","0.0","0.0","0.0","0.0","0.0","0.0","0.0","0.0","0.0","572.0","174.0","34899.0","0.85","","","","1.0"
"3932","Cu1.97In0.03Se","Cu1.97In0.03Se","0.01","0.0","0.0","0.0","0.0","0.0","0.0","0.0","0.0","0.0","0.0","0.0","0.0","0.0","0.0","0.0","0.0","0.0","0.0","0.0","0.0","0.0","0.0","0.0","0.0","0.0","0.0","0.0","0.0","0.0","0.0","0.0","0.0","0.0","0.0","0.0","0.0","0.3333333333333333","0.0","0.0","0.0","0.0","0.0","0.6566666666666666","0.0","0.0","0.0","0.0","0.0","0.0","0.0","0.0","0.0","0.0","0.0","0.0","0.0","0.0","0.0","0.0","0.0","0.0","0.0","0.0","0.0","672.0","206.0","26174.0","0.81","","","","1.0"
"3933","Cu1.97In0.03Se","Cu1.97In0.03Se","0.01","0.0","0.0","0.0","0.0","0.0","0.0","0.0","0.0","0.0","0.0","0.0","0.0","0.0","0.0","0.0","0.0","0.0","0.0","0.0","0.0","0.0","0.0","0.0","0.0","0.0","0.0","0.0","0.0","0.0","0.0","0.0","0.0","0.0","0.0","0.0","0.0","0.3333333333333333","0.0","0.0","0.0","0.0","0.0","0.6566666666666666","0.0","0.0","0.0","0.0","0.0","0.0","0.0","0.0","0.0","0.0","0.0","0.0","0.0","0.0","0.0","0.0","0.0","0.0","0.0","0.0","0.0","770.0","237.0","20270.0","0.78","","","","1.0"
"3934","Cu1.97In0.03Se","Cu1.97In0.03Se","0.01","0.0","0.0","0.0","0.0","0.0","0.0","0.0","0.0","0.0","0.0","0.0","0.0","0.0","0.0","0.0","0.0","0.0","0.0","0.0","0.0","0.0","0.0","0.0","0.0","0.0","0.0","0.0","0.0","0.0","0.0","0.0","0.0","0.0","0.0","0.0","0.0","0.3333333333333333","0.0","0.0","0.0","0.0","0.0","0.6566666666666666","0.0","0.0","0.0","0.0","0.0","0.0","0.0","0.0","0.0","0.0","0.0","0.0","0.0","0.0","0.0","0.0","0.0","0.0","0.0","0.0","0.0","870.0","256.0","17450.0","0.73","","","","1.0"
"3935","Cu1.99In0.01Se","Cu1.99In0.01Se","0.0033333333333333335","0.0","0.0","0.0","0.0","0.0","0.0","0.0","0.0","0.0","0.0","0.0","0.0","0.0","0.0","0.0","0.0","0.0","0.0","0.0","0.0","0.0","0.0","0.0","0.0","0.0","0.0","0.0","0.0","0.0","0.0","0.0","0.0","0.0","0.0","0.0","0.0","0.3333333333333333","0.0","0.0","0.0","0.0","0.0","0.6633333333333333","0.0","0.0","0.0","0.0","0.0","0.0","0.0","0.0","0.0","0.0","0.0","0.0","0.0","0.0","0.0","0.0","0.0","0.0","0.0","0.0","0.0","295.0","89.0","125700.0","0.83","","","","1.0"
"3936","Cu1.99In0.01Se","Cu1.99In0.01Se","0.0033333333333333335","0.0","0.0","0.0","0.0","0.0","0.0","0.0","0.0","0.0","0.0","0.0","0.0","0.0","0.0","0.0","0.0","0.0","0.0","0.0","0.0","0.0","0.0","0.0","0.0","0.0","0.0","0.0","0.0","0.0","0.0","0.0","0.0","0.0","0.0","0.0","0.0","0.3333333333333333","0.0","0.0","0.0","0.0","0.0","0.6633333333333333","0.0","0.0","0.0","0.0","0.0","0.0","0.0","0.0","0.0","0.0","0.0","0.0","0.0","0.0","0.0","0.0","0.0","0.0","0.0","0.0","0.0","374.0","117.0","74324.0","0.59","","","","1.0"
"3937","Cu1.99In0.01Se","Cu1.99In0.01Se","0.0033333333333333335","0.0","0.0","0.0","0.0","0.0","0.0","0.0","0.0","0.0","0.0","0.0","0.0","0.0","0.0","0.0","0.0","0.0","0.0","0.0","0.0","0.0","0.0","0.0","0.0","0.0","0.0","0.0","0.0","0.0","0.0","0.0","0.0","0.0","0.0","0.0","0.0","0.3333333333333333","0.0","0.0","0.0","0.0","0.0","0.6633333333333333","0.0","0.0","0.0","0.0","0.0","0.0","0.0","0.0","0.0","0.0","0.0","0.0","0.0","0.0","0.0","0.0","0.0","0.0","0.0","0.0","0.0","473.0","130.0","55405.0","0.9","","","","1.0"
"3938","Cu1.99In0.01Se","Cu1.99In0.01Se","0.0033333333333333335","0.0","0.0","0.0","0.0","0.0","0.0","0.0","0.0","0.0","0.0","0.0","0.0","0.0","0.0","0.0","0.0","0.0","0.0","0.0","0.0","0.0","0.0","0.0","0.0","0.0","0.0","0.0","0.0","0.0","0.0","0.0","0.0","0.0","0.0","0.0","0.0","0.3333333333333333","0.0","0.0","0.0","0.0","0.0","0.6633333333333333","0.0","0.0","0.0","0.0","0.0","0.0","0.0","0.0","0.0","0.0","0.0","0.0","0.0","0.0","0.0","0.0","0.0","0.0","0.0","0.0","0.0","572.0","165.0","41892.0","0.89","","","","1.0"
"3939","Cu1.99In0.01Se","Cu1.99In0.01Se","0.0033333333333333335","0.0","0.0","0.0","0.0","0.0","0.0","0.0","0.0","0.0","0.0","0.0","0.0","0.0","0.0","0.0","0.0","0.0","0.0","0.0","0.0","0.0","0.0","0.0","0.0","0.0","0.0","0.0","0.0","0.0","0.0","0.0","0.0","0.0","0.0","0.0","0.0","0.3333333333333333","0.0","0.0","0.0","0.0","0.0","0.6633333333333333","0.0","0.0","0.0","0.0","0.0","0.0","0.0","0.0","0.0","0.0","0.0","0.0","0.0","0.0","0.0","0.0","0.0","0.0","0.0","0.0","0.0","672.0","194.0","31757.0","0.84","","","","1.0"
"3940","Cu1.99In0.01Se","Cu1.99In0.01Se","0.0033333333333333335","0.0","0.0","0.0","0.0","0.0","0.0","0.0","0.0","0.0","0.0","0.0","0.0","0.0","0.0","0.0","0.0","0.0","0.0","0.0","0.0","0.0","0.0","0.0","0.0","0.0","0.0","0.0","0.0","0.0","0.0","0.0","0.0","0.0","0.0","0.0","0.0","0.3333333333333333","0.0","0.0","0.0","0.0","0.0","0.6633333333333333","0.0","0.0","0.0","0.0","0.0","0.0","0.0","0.0","0.0","0.0","0.0","0.0","0.0","0.0","0.0","0.0","0.0","0.0","0.0","0.0","0.0","770.0","224.0","25000.0","0.8","","","","1.0"
"3941","Cu1.99In0.01Se","Cu1.99In0.01Se","0.0033333333333333335","0.0","0.0","0.0","0.0","0.0","0.0","0.0","0.0","0.0","0.0","0.0","0.0","0.0","0.0","0.0","0.0","0.0","0.0","0.0","0.0","0.0","0.0","0.0","0.0","0.0","0.0","0.0","0.0","0.0","0.0","0.0","0.0","0.0","0.0","0.0","0.0","0.3333333333333333","0.0","0.0","0.0","0.0","0.0","0.6633333333333333","0.0","0.0","0.0","0.0","0.0","0.0","0.0","0.0","0.0","0.0","0.0","0.0","0.0","0.0","0.0","0.0","0.0","0.0","0.0","0.0","0.0","870.0","246.0","20970.0","0.78","","","","1.0"
"3942","Cu2.1Se","Cu2.1Se","0.0","0.0","0.0","0.0","0.0","0.0","0.0","0.0","0.0","0.0","0.0","0.0","0.0","0.0","0.0","0.0","0.0","0.0","0.0","0.0","0.0","0.0","0.0","0.0","0.0","0.0","0.0","0.0","0.0","0.0","0.0","0.0","0.0","0.0","0.0","0.0","0.0","0.3225806451612903","0.0","0.0","0.0","0.0","0.0","0.6774193548387097","0.0","0.0","0.0","0.0","0.0","0.0","0.0","0.0","0.0","0.0","0.0","0.0","0.0","0.0","0.0","0.0","0.0","0.0","0.0","0.0","0.0","295.0","51.0","260830.0","1.69","","","","1.0"
"3943","Cu2.1Se","Cu2.1Se","0.0","0.0","0.0","0.0","0.0","0.0","0.0","0.0","0.0","0.0","0.0","0.0","0.0","0.0","0.0","0.0","0.0","0.0","0.0","0.0","0.0","0.0","0.0","0.0","0.0","0.0","0.0","0.0","0.0","0.0","0.0","0.0","0.0","0.0","0.0","0.0","0.0","0.3225806451612903","0.0","0.0","0.0","0.0","0.0","0.6774193548387097","0.0","0.0","0.0","0.0","0.0","0.0","0.0","0.0","0.0","0.0","0.0","0.0","0.0","0.0","0.0","0.0","0.0","0.0","0.0","0.0","0.0","374.0","50.0","246000.0","1.61","","","","1.0"
"3944","Cu2.1Se","Cu2.1Se","0.0","0.0","0.0","0.0","0.0","0.0","0.0","0.0","0.0","0.0","0.0","0.0","0.0","0.0","0.0","0.0","0.0","0.0","0.0","0.0","0.0","0.0","0.0","0.0","0.0","0.0","0.0","0.0","0.0","0.0","0.0","0.0","0.0","0.0","0.0","0.0","0.0","0.3225806451612903","0.0","0.0","0.0","0.0","0.0","0.6774193548387097","0.0","0.0","0.0","0.0","0.0","0.0","0.0","0.0","0.0","0.0","0.0","0.0","0.0","0.0","0.0","0.0","0.0","0.0","0.0","0.0","0.0","473.0","66.0","212200.0","2.44","","","","1.0"
"3945","Cu2.1Se","Cu2.1Se","0.0","0.0","0.0","0.0","0.0","0.0","0.0","0.0","0.0","0.0","0.0","0.0","0.0","0.0","0.0","0.0","0.0","0.0","0.0","0.0","0.0","0.0","0.0","0.0","0.0","0.0","0.0","0.0","0.0","0.0","0.0","0.0","0.0","0.0","0.0","0.0","0.0","0.3225806451612903","0.0","0.0","0.0","0.0","0.0","0.6774193548387097","0.0","0.0","0.0","0.0","0.0","0.0","0.0","0.0","0.0","0.0","0.0","0.0","0.0","0.0","0.0","0.0","0.0","0.0","0.0","0.0","0.0","572.0","84.0","162200.0","2.26","","","","1.0"
"3946","Cu2.1Se","Cu2.1Se","0.0","0.0","0.0","0.0","0.0","0.0","0.0","0.0","0.0","0.0","0.0","0.0","0.0","0.0","0.0","0.0","0.0","0.0","0.0","0.0","0.0","0.0","0.0","0.0","0.0","0.0","0.0","0.0","0.0","0.0","0.0","0.0","0.0","0.0","0.0","0.0","0.0","0.3225806451612903","0.0","0.0","0.0","0.0","0.0","0.6774193548387097","0.0","0.0","0.0","0.0","0.0","0.0","0.0","0.0","0.0","0.0","0.0","0.0","0.0","0.0","0.0","0.0","0.0","0.0","0.0","0.0","0.0","672.0","105.0","131081.0","2.1","","","","1.0"
"3947","Cu2.1Se","Cu2.1Se","0.0","0.0","0.0","0.0","0.0","0.0","0.0","0.0","0.0","0.0","0.0","0.0","0.0","0.0","0.0","0.0","0.0","0.0","0.0","0.0","0.0","0.0","0.0","0.0","0.0","0.0","0.0","0.0","0.0","0.0","0.0","0.0","0.0","0.0","0.0","0.0","0.0","0.3225806451612903","0.0","0.0","0.0","0.0","0.0","0.6774193548387097","0.0","0.0","0.0","0.0","0.0","0.0","0.0","0.0","0.0","0.0","0.0","0.0","0.0","0.0","0.0","0.0","0.0","0.0","0.0","0.0","0.0","770.0","127.0","104054.0","2.03","","","","1.0"
"3948","Cu2.1Se","Cu2.1Se","0.0","0.0","0.0","0.0","0.0","0.0","0.0","0.0","0.0","0.0","0.0","0.0","0.0","0.0","0.0","0.0","0.0","0.0","0.0","0.0","0.0","0.0","0.0","0.0","0.0","0.0","0.0","0.0","0.0","0.0","0.0","0.0","0.0","0.0","0.0","0.0","0.0","0.3225806451612903","0.0","0.0","0.0","0.0","0.0","0.6774193548387097","0.0","0.0","0.0","0.0","0.0","0.0","0.0","0.0","0.0","0.0","0.0","0.0","0.0","0.0","0.0","0.0","0.0","0.0","0.0","0.0","0.0","870.0","148.0","81081.0","1.78","","","","1.0"
"3949","Cu2.2Se","Cu2.2Se","0.0","0.0","0.0","0.0","0.0","0.0","0.0","0.0","0.0","0.0","0.0","0.0","0.0","0.0","0.0","0.0","0.0","0.0","0.0","0.0","0.0","0.0","0.0","0.0","0.0","0.0","0.0","0.0","0.0","0.0","0.0","0.0","0.0","0.0","0.0","0.0","0.0","0.3125","0.0","0.0","0.0","0.0","0.0","0.6875","0.0","0.0","0.0","0.0","0.0","0.0","0.0","0.0","0.0","0.0","0.0","0.0","0.0","0.0","0.0","0.0","0.0","0.0","0.0","0.0","0.0","295.0","77.0","145946.0","1.21","","","","1.0"
"3950","Cu2.2Se","Cu2.2Se","0.0","0.0","0.0","0.0","0.0","0.0","0.0","0.0","0.0","0.0","0.0","0.0","0.0","0.0","0.0","0.0","0.0","0.0","0.0","0.0","0.0","0.0","0.0","0.0","0.0","0.0","0.0","0.0","0.0","0.0","0.0","0.0","0.0","0.0","0.0","0.0","0.0","0.3125","0.0","0.0","0.0","0.0","0.0","0.6875","0.0","0.0","0.0","0.0","0.0","0.0","0.0","0.0","0.0","0.0","0.0","0.0","0.0","0.0","0.0","0.0","0.0","0.0","0.0","0.0","0.0","374.0","106.0","85140.0","0.67","","","","1.0"
"3951","Cu2.2Se","Cu2.2Se","0.0","0.0","0.0","0.0","0.0","0.0","0.0","0.0","0.0","0.0","0.0","0.0","0.0","0.0","0.0","0.0","0.0","0.0","0.0","0.0","0.0","0.0","0.0","0.0","0.0","0.0","0.0","0.0","0.0","0.0","0.0","0.0","0.0","0.0","0.0","0.0","0.0","0.3125","0.0","0.0","0.0","0.0","0.0","0.6875","0.0","0.0","0.0","0.0","0.0","0.0","0.0","0.0","0.0","0.0","0.0","0.0","0.0","0.0","0.0","0.0","0.0","0.0","0.0","0.0","0.0","473.0","113.0","74324.0","1.16","","","","1.0"
"3952","Cu2.2Se","Cu2.2Se","0.0","0.0","0.0","0.0","0.0","0.0","0.0","0.0","0.0","0.0","0.0","0.0","0.0","0.0","0.0","0.0","0.0","0.0","0.0","0.0","0.0","0.0","0.0","0.0","0.0","0.0","0.0","0.0","0.0","0.0","0.0","0.0","0.0","0.0","0.0","0.0","0.0","0.3125","0.0","0.0","0.0","0.0","0.0","0.6875","0.0","0.0","0.0","0.0","0.0","0.0","0.0","0.0","0.0","0.0","0.0","0.0","0.0","0.0","0.0","0.0","0.0","0.0","0.0","0.0","0.0","572.0","142.0","55410.0","1.11","","","","1.0"
"3953","Cu2.2Se","Cu2.2Se","0.0","0.0","0.0","0.0","0.0","0.0","0.0","0.0","0.0","0.0","0.0","0.0","0.0","0.0","0.0","0.0","0.0","0.0","0.0","0.0","0.0","0.0","0.0","0.0","0.0","0.0","0.0","0.0","0.0","0.0","0.0","0.0","0.0","0.0","0.0","0.0","0.0","0.3125","0.0","0.0","0.0","0.0","0.0","0.6875","0.0","0.0","0.0","0.0","0.0","0.0","0.0","0.0","0.0","0.0","0.0","0.0","0.0","0.0","0.0","0.0","0.0","0.0","0.0","0.0","0.0","672.0","170.0","43300.0","1.05","","","","1.0"
"3954","Cu2.2Se","Cu2.2Se","0.0","0.0","0.0","0.0","0.0","0.0","0.0","0.0","0.0","0.0","0.0","0.0","0.0","0.0","0.0","0.0","0.0","0.0","0.0","0.0","0.0","0.0","0.0","0.0","0.0","0.0","0.0","0.0","0.0","0.0","0.0","0.0","0.0","0.0","0.0","0.0","0.0","0.3125","0.0","0.0","0.0","0.0","0.0","0.6875","0.0","0.0","0.0","0.0","0.0","0.0","0.0","0.0","0.0","0.0","0.0","0.0","0.0","0.0","0.0","0.0","0.0","0.0","0.0","0.0","0.0","770.0","197.0","35135.0","1.04","","","","1.0"
"3955","Cu2.2Se","Cu2.2Se","0.0","0.0","0.0","0.0","0.0","0.0","0.0","0.0","0.0","0.0","0.0","0.0","0.0","0.0","0.0","0.0","0.0","0.0","0.0","0.0","0.0","0.0","0.0","0.0","0.0","0.0","0.0","0.0","0.0","0.0","0.0","0.0","0.0","0.0","0.0","0.0","0.0","0.3125","0.0","0.0","0.0","0.0","0.0","0.6875","0.0","0.0","0.0","0.0","0.0","0.0","0.0","0.0","0.0","0.0","0.0","0.0","0.0","0.0","0.0","0.0","0.0","0.0","0.0","0.0","0.0","870.0","215.0","29730.0","0.96","","","","1.0"
"3956","Cu2Se","Cu2Se","0.0","0.0","0.0","0.0","0.0","0.0","0.0","0.0","0.0","0.0","0.0","0.0","0.0","0.0","0.0","0.0","0.0","0.0","0.0","0.0","0.0","0.0","0.0","0.0","0.0","0.0","0.0","0.0","0.0","0.0","0.0","0.0","0.0","0.0","0.0","0.0","0.0","0.3333333333333333","0.0","0.0","0.0","0.0","0.0","0.6666666666666666","0.0","0.0","0.0","0.0","0.0","0.0","0.0","0.0","0.0","0.0","0.0","0.0","0.0","0.0","0.0","0.0","0.0","0.0","0.0","0.0","0.0","295.0","47.0","282432.0","2.32","","","","1.0"
"3957","Cu2Se","Cu2Se","0.0","0.0","0.0","0.0","0.0","0.0","0.0","0.0","0.0","0.0","0.0","0.0","0.0","0.0","0.0","0.0","0.0","0.0","0.0","0.0","0.0","0.0","0.0","0.0","0.0","0.0","0.0","0.0","0.0","0.0","0.0","0.0","0.0","0.0","0.0","0.0","0.0","0.3333333333333333","0.0","0.0","0.0","0.0","0.0","0.6666666666666666","0.0","0.0","0.0","0.0","0.0","0.0","0.0","0.0","0.0","0.0","0.0","0.0","0.0","0.0","0.0","0.0","0.0","0.0","0.0","0.0","0.0","374.0","43.0","320270.0","2.0","","","","1.0"
"3958","Cu2Se","Cu2Se","0.0","0.0","0.0","0.0","0.0","0.0","0.0","0.0","0.0","0.0","0.0","0.0","0.0","0.0","0.0","0.0","0.0","0.0","0.0","0.0","0.0","0.0","0.0","0.0","0.0","0.0","0.0","0.0","0.0","0.0","0.0","0.0","0.0","0.0","0.0","0.0","0.0","0.3333333333333333","0.0","0.0","0.0","0.0","0.0","0.6666666666666666","0.0","0.0","0.0","0.0","0.0","0.0","0.0","0.0","0.0","0.0","0.0","0.0","0.0","0.0","0.0","0.0","0.0","0.0","0.0","0.0","0.0","473.0","59.0","241800.0","2.73","","","","1.0"
"3959","Cu2Se","Cu2Se","0.0","0.0","0.0","0.0","0.0","0.0","0.0","0.0","0.0","0.0","0.0","0.0","0.0","0.0","0.0","0.0","0.0","0.0","0.0","0.0","0.0","0.0","0.0","0.0","0.0","0.0","0.0","0.0","0.0","0.0","0.0","0.0","0.0","0.0","0.0","0.0","0.0","0.3333333333333333","0.0","0.0","0.0","0.0","0.0","0.6666666666666666","0.0","0.0","0.0","0.0","0.0","0.0","0.0","0.0","0.0","0.0","0.0","0.0","0.0","0.0","0.0","0.0","0.0","0.0","0.0","0.0","0.0","572.0","76.0","189189.0","2.51","","","","1.0"
"3960","Cu2Se","Cu2Se","0.0","0.0","0.0","0.0","0.0","0.0","0.0","0.0","0.0","0.0","0.0","0.0","0.0","0.0","0.0","0.0","0.0","0.0","0.0","0.0","0.0","0.0","0.0","0.0","0.0","0.0","0.0","0.0","0.0","0.0","0.0","0.0","0.0","0.0","0.0","0.0","0.0","0.3333333333333333","0.0","0.0","0.0","0.0","0.0","0.6666666666666666","0.0","0.0","0.0","0.0","0.0","0.0","0.0","0.0","0.0","0.0","0.0","0.0","0.0","0.0","0.0","0.0","0.0","0.0","0.0","0.0","0.0","672.0","94.0","151351.0","2.47","","","","1.0"
"3961","Bi0.84Pb0.08Yb0.08CuSeO","Bi0.84Pb0.08Yb0.08CuSeO","0.0","0.0","0.0","0.0","0.0","0.0","0.0","0.0","0.0","0.0","0.0","0.0","0.0","0.0","0.0","0.0","0.02","0.0","0.0","0.0","0.0","0.0","0.0","0.0","0.0","0.0","0.0","0.0","0.0","0.0","0.0","0.0","0.0","0.0","0.0","0.0","0.0","0.25","0.02","0.0","0.0","0.0","0.0","0.25","0.0","0.0","0.21","0.0","0.0","0.0","0.0","0.0","0.0","0.0","0.0","0.0","0.0","0.0","0.0","0.0","0.25","0.0","0.0","0.0","0.0","347.0","89.0","27429.0","0.73","","","","1.0"
"3962","Bi0.84Pb0.08Yb0.08CuSeO","Bi0.84Pb0.08Yb0.08CuSeO","0.0","0.0","0.0","0.0","0.0","0.0","0.0","0.0","0.0","0.0","0.0","0.0","0.0","0.0","0.0","0.0","0.02","0.0","0.0","0.0","0.0","0.0","0.0","0.0","0.0","0.0","0.0","0.0","0.0","0.0","0.0","0.0","0.0","0.0","0.0","0.0","0.0","0.25","0.02","0.0","0.0","0.0","0.0","0.25","0.0","0.0","0.21","0.0","0.0","0.0","0.0","0.0","0.0","0.0","0.0","0.0","0.0","0.0","0.0","0.0","0.25","0.0","0.0","0.0","0.0","446.0","108.0","22326.0","0.66","","","","1.0"
"3963","Bi0.84Pb0.08Yb0.08CuSeO","Bi0.84Pb0.08Yb0.08CuSeO","0.0","0.0","0.0","0.0","0.0","0.0","0.0","0.0","0.0","0.0","0.0","0.0","0.0","0.0","0.0","0.0","0.02","0.0","0.0","0.0","0.0","0.0","0.0","0.0","0.0","0.0","0.0","0.0","0.0","0.0","0.0","0.0","0.0","0.0","0.0","0.0","0.0","0.25","0.02","0.0","0.0","0.0","0.0","0.25","0.0","0.0","0.21","0.0","0.0","0.0","0.0","0.0","0.0","0.0","0.0","0.0","0.0","0.0","0.0","0.0","0.25","0.0","0.0","0.0","0.0","543.0","121.0","20000.0","0.58","","","","1.0"
"3964","Bi0.84Pb0.08Yb0.08CuSeO","Bi0.84Pb0.08Yb0.08CuSeO","0.0","0.0","0.0","0.0","0.0","0.0","0.0","0.0","0.0","0.0","0.0","0.0","0.0","0.0","0.0","0.0","0.02","0.0","0.0","0.0","0.0","0.0","0.0","0.0","0.0","0.0","0.0","0.0","0.0","0.0","0.0","0.0","0.0","0.0","0.0","0.0","0.0","0.25","0.02","0.0","0.0","0.0","0.0","0.25","0.0","0.0","0.21","0.0","0.0","0.0","0.0","0.0","0.0","0.0","0.0","0.0","0.0","0.0","0.0","0.0","0.25","0.0","0.0","0.0","0.0","640.0","135.0","17297.0","0.52","","","","1.0"
"3965","Bi0.84Pb0.08Yb0.08CuSeO","Bi0.84Pb0.08Yb0.08CuSeO","0.0","0.0","0.0","0.0","0.0","0.0","0.0","0.0","0.0","0.0","0.0","0.0","0.0","0.0","0.0","0.0","0.02","0.0","0.0","0.0","0.0","0.0","0.0","0.0","0.0","0.0","0.0","0.0","0.0","0.0","0.0","0.0","0.0","0.0","0.0","0.0","0.0","0.25","0.02","0.0","0.0","0.0","0.0","0.25","0.0","0.0","0.21","0.0","0.0","0.0","0.0","0.0","0.0","0.0","0.0","0.0","0.0","0.0","0.0","0.0","0.25","0.0","0.0","0.0","0.0","741.0","148.0","14120.0","0.47","","","","1.0"
"3966","Bi0.84Pb0.08Yb0.08CuSeO","Bi0.84Pb0.08Yb0.08CuSeO","0.0","0.0","0.0","0.0","0.0","0.0","0.0","0.0","0.0","0.0","0.0","0.0","0.0","0.0","0.0","0.0","0.02","0.0","0.0","0.0","0.0","0.0","0.0","0.0","0.0","0.0","0.0","0.0","0.0","0.0","0.0","0.0","0.0","0.0","0.0","0.0","0.0","0.25","0.02","0.0","0.0","0.0","0.0","0.25","0.0","0.0","0.21","0.0","0.0","0.0","0.0","0.0","0.0","0.0","0.0","0.0","0.0","0.0","0.0","0.0","0.25","0.0","0.0","0.0","0.0","847.0","157.0","11566.0","0.45","","","","1.0"
"3967","Bi0.88Pb0.06Yb0.06CuSeO","Bi0.88Pb0.06Yb0.06CuSeO","0.0","0.0","0.0","0.0","0.0","0.0","0.0","0.0","0.0","0.0","0.0","0.0","0.0","0.0","0.0","0.0","0.015","0.0","0.0","0.0","0.0","0.0","0.0","0.0","0.0","0.0","0.0","0.0","0.0","0.0","0.0","0.0","0.0","0.0","0.0","0.0","0.0","0.25","0.015","0.0","0.0","0.0","0.0","0.25","0.0","0.0","0.22","0.0","0.0","0.0","0.0","0.0","0.0","0.0","0.0","0.0","0.0","0.0","0.0","0.0","0.25","0.0","0.0","0.0","0.0","347.0","117.0","38400.0","0.65","","","","1.0"
"3968","Bi0.88Pb0.06Yb0.06CuSeO","Bi0.88Pb0.06Yb0.06CuSeO","0.0","0.0","0.0","0.0","0.0","0.0","0.0","0.0","0.0","0.0","0.0","0.0","0.0","0.0","0.0","0.0","0.015","0.0","0.0","0.0","0.0","0.0","0.0","0.0","0.0","0.0","0.0","0.0","0.0","0.0","0.0","0.0","0.0","0.0","0.0","0.0","0.0","0.25","0.015","0.0","0.0","0.0","0.0","0.25","0.0","0.0","0.22","0.0","0.0","0.0","0.0","0.0","0.0","0.0","0.0","0.0","0.0","0.0","0.0","0.0","0.25","0.0","0.0","0.0","0.0","446.0","133.0","30968.0","0.57","","","","1.0"
"3969","Bi0.88Pb0.06Yb0.06CuSeO","Bi0.88Pb0.06Yb0.06CuSeO","0.0","0.0","0.0","0.0","0.0","0.0","0.0","0.0","0.0","0.0","0.0","0.0","0.0","0.0","0.0","0.0","0.015","0.0","0.0","0.0","0.0","0.0","0.0","0.0","0.0","0.0","0.0","0.0","0.0","0.0","0.0","0.0","0.0","0.0","0.0","0.0","0.0","0.25","0.015","0.0","0.0","0.0","0.0","0.25","0.0","0.0","0.22","0.0","0.0","0.0","0.0","0.0","0.0","0.0","0.0","0.0","0.0","0.0","0.0","0.0","0.25","0.0","0.0","0.0","0.0","543.0","149.0","25600.0","0.52","","","","1.0"
"3970","Bi0.88Pb0.06Yb0.06CuSeO","Bi0.88Pb0.06Yb0.06CuSeO","0.0","0.0","0.0","0.0","0.0","0.0","0.0","0.0","0.0","0.0","0.0","0.0","0.0","0.0","0.0","0.0","0.015","0.0","0.0","0.0","0.0","0.0","0.0","0.0","0.0","0.0","0.0","0.0","0.0","0.0","0.0","0.0","0.0","0.0","0.0","0.0","0.0","0.25","0.015","0.0","0.0","0.0","0.0","0.25","0.0","0.0","0.22","0.0","0.0","0.0","0.0","0.0","0.0","0.0","0.0","0.0","0.0","0.0","0.0","0.0","0.25","0.0","0.0","0.0","0.0","640.0","167.0","18641.0","0.48","","","","1.0"
