Repository: anilkunwar/thermoelectrics

# Machine learning assisted design of thermoelectrics

a. Machine Learning

# Fetching the upto date data of thermoelectricity (Informatics)

# Featurization:

The computer code to convert the multicomponent chemical formula and temperature row into composition-temperature feature vector
Binary alloys/compunds with upload from json files
Multicomponent alloys/compunds with upload from json files

# Informatics approach to classify p-type and n-type thermoelectric materials

Basic Illustrative Tutorials
Querying the Abstracts on the Materials Science, Applied Physics and Condensed Matter Physics on Keyterms Specific to Thermoelectrics
NER analysis for material type classification

File: machine_learning/vae_regression/latent_space_exploration/thermoelectric_materials.csv (part 54 of 71)
"","Formula","modformula","In","Tl","La","Sr","Mn","Ni","Ru","Pd","Hf","Cs","Sc","Co","Si","Fe","Li","Cl","Yb","Te","N","Ti","Cd","Zr","Y","Ga","Cr","Pr","Tm","Br","Ca","Mg","Rb","Au","Nd","Ce","Ho","I","Ba","Se","Pb","Ge","Gd","Tb","Dy","Cu","Na","Sb","Bi","P","As","Sm","Zn","Al","Sn","Ag","Nb","Mo","V","S","K","Lu","O","Eu","Ta","B","Er","temperature(K)","seebeck_coefficient(μV/K)","electrical_conductivity(S/m)","thermal_conductivity(W/mK)","power_factor(W/mK2)","ZT","reference","sum_elements"
"3971","Bi0.88Pb0.06Yb0.06CuSeO","Bi0.88Pb0.06Yb0.06CuSeO","0.0","0.0","0.0","0.0","0.0","0.0","0.0","0.0","0.0","0.0","0.0","0.0","0.0","0.0","0.0","0.0","0.015","0.0","0.0","0.0","0.0","0.0","0.0","0.0","0.0","0.0","0.0","0.0","0.0","0.0","0.0","0.0","0.0","0.0","0.0","0.0","0.0","0.25","0.015","0.0","0.0","0.0","0.0","0.25","0.0","0.0","0.22","0.0","0.0","0.0","0.0","0.0","0.0","0.0","0.0","0.0","0.0","0.0","0.0","0.0","0.25","0.0","0.0","0.0","0.0","741.0","192.0","15865.0","0.43","","","","1.0"
"3972","Bi0.88Pb0.06Yb0.06CuSeO","Bi0.88Pb0.06Yb0.06CuSeO","0.0","0.0","0.0","0.0","0.0","0.0","0.0","0.0","0.0","0.0","0.0","0.0","0.0","0.0","0.0","0.0","0.015","0.0","0.0","0.0","0.0","0.0","0.0","0.0","0.0","0.0","0.0","0.0","0.0","0.0","0.0","0.0","0.0","0.0","0.0","0.0","0.0","0.25","0.015","0.0","0.0","0.0","0.0","0.25","0.0","0.0","0.22","0.0","0.0","0.0","0.0","0.0","0.0","0.0","0.0","0.0","0.0","0.0","0.0","0.0","0.25","0.0","0.0","0.0","0.0","850.0","212.0","12800.0","0.41","","","","1.0"
"3973","Bi0.8Pb0.1Yb0.1CuSeO","Bi0.8Pb0.1Yb0.1CuSeO","0.0","0.0","0.0","0.0","0.0","0.0","0.0","0.0","0.0","0.0","0.0","0.0","0.0","0.0","0.0","0.0","0.025","0.0","0.0","0.0","0.0","0.0","0.0","0.0","0.0","0.0","0.0","0.0","0.0","0.0","0.0","0.0","0.0","0.0","0.0","0.0","0.0","0.25","0.025","0.0","0.0","0.0","0.0","0.25","0.0","0.0","0.2","0.0","0.0","0.0","0.0","0.0","0.0","0.0","0.0","0.0","0.0","0.0","0.0","0.0","0.25","0.0","0.0","0.0","0.0","347.0","81.0","30000.0","0.78","","","","1.0"
"3974","Bi0.8Pb0.1Yb0.1CuSeO","Bi0.8Pb0.1Yb0.1CuSeO","0.0","0.0","0.0","0.0","0.0","0.0","0.0","0.0","0.0","0.0","0.0","0.0","0.0","0.0","0.0","0.0","0.025","0.0","0.0","0.0","0.0","0.0","0.0","0.0","0.0","0.0","0.0","0.0","0.0","0.0","0.0","0.0","0.0","0.0","0.0","0.0","0.0","0.25","0.025","0.0","0.0","0.0","0.0","0.25","0.0","0.0","0.2","0.0","0.0","0.0","0.0","0.0","0.0","0.0","0.0","0.0","0.0","0.0","0.0","0.0","0.25","0.0","0.0","0.0","0.0","446.0","103.0","24000.0","0.7","","","","1.0"
"3975","Bi0.8Pb0.1Yb0.1CuSeO","Bi0.8Pb0.1Yb0.1CuSeO","0.0","0.0","0.0","0.0","0.0","0.0","0.0","0.0","0.0","0.0","0.0","0.0","0.0","0.0","0.0","0.0","0.025","0.0","0.0","0.0","0.0","0.0","0.0","0.0","0.0","0.0","0.0","0.0","0.0","0.0","0.0","0.0","0.0","0.0","0.0","0.0","0.0","0.25","0.025","0.0","0.0","0.0","0.0","0.25","0.0","0.0","0.2","0.0","0.0","0.0","0.0","0.0","0.0","0.0","0.0","0.0","0.0","0.0","0.0","0.0","0.25","0.0","0.0","0.0","0.0","543.0","122.0","20000.0","0.63","","","","1.0"
"3976","Bi0.8Pb0.1Yb0.1CuSeO","Bi0.8Pb0.1Yb0.1CuSeO","0.0","0.0","0.0","0.0","0.0","0.0","0.0","0.0","0.0","0.0","0.0","0.0","0.0","0.0","0.0","0.0","0.025","0.0","0.0","0.0","0.0","0.0","0.0","0.0","0.0","0.0","0.0","0.0","0.0","0.0","0.0","0.0","0.0","0.0","0.0","0.0","0.0","0.25","0.025","0.0","0.0","0.0","0.0","0.25","0.0","0.0","0.2","0.0","0.0","0.0","0.0","0.0","0.0","0.0","0.0","0.0","0.0","0.0","0.0","0.0","0.25","0.0","0.0","0.0","0.0","640.0","137.0","12308.0","0.56","","","","1.0"
"3977","Bi0.8Pb0.1Yb0.1CuSeO","Bi0.8Pb0.1Yb0.1CuSeO","0.0","0.0","0.0","0.0","0.0","0.0","0.0","0.0","0.0","0.0","0.0","0.0","0.0","0.0","0.0","0.0","0.025","0.0","0.0","0.0","0.0","0.0","0.0","0.0","0.0","0.0","0.0","0.0","0.0","0.0","0.0","0.0","0.0","0.0","0.0","0.0","0.0","0.25","0.025","0.0","0.0","0.0","0.0","0.25","0.0","0.0","0.2","0.0","0.0","0.0","0.0","0.0","0.0","0.0","0.0","0.0","0.0","0.0","0.0","0.0","0.25","0.0","0.0","0.0","0.0","744.0","159.0","10213.0","0.51","","","","1.0"
"3978","Bi0.8Pb0.1Yb0.1CuSeO","Bi0.8Pb0.1Yb0.1CuSeO","0.0","0.0","0.0","0.0","0.0","0.0","0.0","0.0","0.0","0.0","0.0","0.0","0.0","0.0","0.0","0.0","0.025","0.0","0.0","0.0","0.0","0.0","0.0","0.0","0.0","0.0","0.0","0.0","0.0","0.0","0.0","0.0","0.0","0.0","0.0","0.0","0.0","0.25","0.025","0.0","0.0","0.0","0.0","0.25","0.0","0.0","0.2","0.0","0.0","0.0","0.0","0.0","0.0","0.0","0.0","0.0","0.0","0.0","0.0","0.0","0.25","0.0","0.0","0.0","0.0","847.0","174.0","8520.0","0.48","","","","1.0"
"3979","Bi0.92Pb0.04Yb0.04CuSeO","Bi0.92Pb0.04Yb0.04CuSeO","0.0","0.0","0.0","0.0","0.0","0.0","0.0","0.0","0.0","0.0","0.0","0.0","0.0","0.0","0.0","0.0","0.01","0.0","0.0","0.0","0.0","0.0","0.0","0.0","0.0","0.0","0.0","0.0","0.0","0.0","0.0","0.0","0.0","0.0","0.0","0.0","0.0","0.25","0.01","0.0","0.0","0.0","0.0","0.25","0.0","0.0","0.23","0.0","0.0","0.0","0.0","0.0","0.0","0.0","0.0","0.0","0.0","0.0","0.0","0.0","0.25","0.0","0.0","0.0","0.0","350.0","149.0","16410.0","0.71","","","","1.0"
"3980","Bi0.92Pb0.04Yb0.04CuSeO","Bi0.92Pb0.04Yb0.04CuSeO","0.0","0.0","0.0","0.0","0.0","0.0","0.0","0.0","0.0","0.0","0.0","0.0","0.0","0.0","0.0","0.0","0.01","0.0","0.0","0.0","0.0","0.0","0.0","0.0","0.0","0.0","0.0","0.0","0.0","0.0","0.0","0.0","0.0","0.0","0.0","0.0","0.0","0.25","0.01","0.0","0.0","0.0","0.0","0.25","0.0","0.0","0.23","0.0","0.0","0.0","0.0","0.0","0.0","0.0","0.0","0.0","0.0","0.0","0.0","0.0","0.25","0.0","0.0","0.0","0.0","450.0","162.0","13617.0","0.64","","","","1.0"
"3981","Bi0.92Pb0.04Yb0.04CuSeO","Bi0.92Pb0.04Yb0.04CuSeO","0.0","0.0","0.0","0.0","0.0","0.0","0.0","0.0","0.0","0.0","0.0","0.0","0.0","0.0","0.0","0.0","0.01","0.0","0.0","0.0","0.0","0.0","0.0","0.0","0.0","0.0","0.0","0.0","0.0","0.0","0.0","0.0","0.0","0.0","0.0","0.0","0.0","0.25","0.01","0.0","0.0","0.0","0.0","0.25","0.0","0.0","0.23","0.0","0.0","0.0","0.0","0.0","0.0","0.0","0.0","0.0","0.0","0.0","0.0","0.0","0.25","0.0","0.0","0.0","0.0","548.0","183.0","11034.0","0.57","","","","1.0"
"3982","Bi0.92Pb0.04Yb0.04CuSeO","Bi0.92Pb0.04Yb0.04CuSeO","0.0","0.0","0.0","0.0","0.0","0.0","0.0","0.0","0.0","0.0","0.0","0.0","0.0","0.0","0.0","0.0","0.01","0.0","0.0","0.0","0.0","0.0","0.0","0.0","0.0","0.0","0.0","0.0","0.0","0.0","0.0","0.0","0.0","0.0","0.0","0.0","0.0","0.25","0.01","0.0","0.0","0.0","0.0","0.25","0.0","0.0","0.23","0.0","0.0","0.0","0.0","0.0","0.0","0.0","0.0","0.0","0.0","0.0","0.0","0.0","0.25","0.0","0.0","0.0","0.0","645.0","208.0","8225.0","0.51","","","","1.0"
"3983","Bi0.92Pb0.04Yb0.04CuSeO","Bi0.92Pb0.04Yb0.04CuSeO","0.0","0.0","0.0","0.0","0.0","0.0","0.0","0.0","0.0","0.0","0.0","0.0","0.0","0.0","0.0","0.0","0.01","0.0","0.0","0.0","0.0","0.0","0.0","0.0","0.0","0.0","0.0","0.0","0.0","0.0","0.0","0.0","0.0","0.0","0.0","0.0","0.0","0.25","0.01","0.0","0.0","0.0","0.0","0.25","0.0","0.0","0.23","0.0","0.0","0.0","0.0","0.0","0.0","0.0","0.0","0.0","0.0","0.0","0.0","0.0","0.25","0.0","0.0","0.0","0.0","747.0","223.0","7336.0","0.45","","","","1.0"
"3984","Bi0.92Pb0.04Yb0.04CuSeO","Bi0.92Pb0.04Yb0.04CuSeO","0.0","0.0","0.0","0.0","0.0","0.0","0.0","0.0","0.0","0.0","0.0","0.0","0.0","0.0","0.0","0.0","0.01","0.0","0.0","0.0","0.0","0.0","0.0","0.0","0.0","0.0","0.0","0.0","0.0","0.0","0.0","0.0","0.0","0.0","0.0","0.0","0.0","0.25","0.01","0.0","0.0","0.0","0.0","0.25","0.0","0.0","0.23","0.0","0.0","0.0","0.0","0.0","0.0","0.0","0.0","0.0","0.0","0.0","0.0","0.0","0.25","0.0","0.0","0.0","0.0","847.0","232.0","6400.0","0.43","","","","1.0"
"3985","Bi0.96Pb0.02Yb0.02CuSeO","Bi0.96Pb0.02Yb0.02CuSeO","0.0","0.0","0.0","0.0","0.0","0.0","0.0","0.0","0.0","0.0","0.0","0.0","0.0","0.0","0.0","0.0","0.005","0.0","0.0","0.0","0.0","0.0","0.0","0.0","0.0","0.0","0.0","0.0","0.0","0.0","0.0","0.0","0.0","0.0","0.0","0.0","0.0","0.25","0.005","0.0","0.0","0.0","0.0","0.25","0.0","0.0","0.24","0.0","0.0","0.0","0.0","0.0","0.0","0.0","0.0","0.0","0.0","0.0","0.0","0.0","0.25","0.0","0.0","0.0","0.0","343.0","138.0","27050.0","0.8","","","","1.0"
"3986","Bi0.96Pb0.02Yb0.02CuSeO","Bi0.96Pb0.02Yb0.02CuSeO","0.0","0.0","0.0","0.0","0.0","0.0","0.0","0.0","0.0","0.0","0.0","0.0","0.0","0.0","0.0","0.0","0.005","0.0","0.0","0.0","0.0","0.0","0.0","0.0","0.0","0.0","0.0","0.0","0.0","0.0","0.0","0.0","0.0","0.0","0.0","0.0","0.0","0.25","0.005","0.0","0.0","0.0","0.0","0.25","0.0","0.0","0.24","0.0","0.0","0.0","0.0","0.0","0.0","0.0","0.0","0.0","0.0","0.0","0.0","0.0","0.25","0.0","0.0","0.0","0.0","446.0","157.0","21600.0","0.74","","","","1.0"
"3987","Bi0.96Pb0.02Yb0.02CuSeO","Bi0.96Pb0.02Yb0.02CuSeO","0.0","0.0","0.0","0.0","0.0","0.0","0.0","0.0","0.0","0.0","0.0","0.0","0.0","0.0","0.0","0.0","0.005","0.0","0.0","0.0","0.0","0.0","0.0","0.0","0.0","0.0","0.0","0.0","0.0","0.0","0.0","0.0","0.0","0.0","0.0","0.0","0.0","0.25","0.005","0.0","0.0","0.0","0.0","0.25","0.0","0.0","0.24","0.0","0.0","0.0","0.0","0.0","0.0","0.0","0.0","0.0","0.0","0.0","0.0","0.0","0.25","0.0","0.0","0.0","0.0","543.0","172.0","18300.0","0.66","","","","1.0"
"3988","Bi0.96Pb0.02Yb0.02CuSeO","Bi0.96Pb0.02Yb0.02CuSeO","0.0","0.0","0.0","0.0","0.0","0.0","0.0","0.0","0.0","0.0","0.0","0.0","0.0","0.0","0.0","0.0","0.005","0.0","0.0","0.0","0.0","0.0","0.0","0.0","0.0","0.0","0.0","0.0","0.0","0.0","0.0","0.0","0.0","0.0","0.0","0.0","0.0","0.25","0.005","0.0","0.0","0.0","0.0","0.25","0.0","0.0","0.24","0.0","0.0","0.0","0.0","0.0","0.0","0.0","0.0","0.0","0.0","0.0","0.0","0.0","0.25","0.0","0.0","0.0","0.0","640.0","189.0","13061.0","0.58","","","","1.0"
"3989","Bi0.96Pb0.02Yb0.02CuSeO","Bi0.96Pb0.02Yb0.02CuSeO","0.0","0.0","0.0","0.0","0.0","0.0","0.0","0.0","0.0","0.0","0.0","0.0","0.0","0.0","0.0","0.0","0.005","0.0","0.0","0.0","0.0","0.0","0.0","0.0","0.0","0.0","0.0","0.0","0.0","0.0","0.0","0.0","0.0","0.0","0.0","0.0","0.0","0.25","0.005","0.0","0.0","0.0","0.0","0.25","0.0","0.0","0.24","0.0","0.0","0.0","0.0","0.0","0.0","0.0","0.0","0.0","0.0","0.0","0.0","0.0","0.25","0.0","0.0","0.0","0.0","747.0","208.0","11098.0","0.52","","","","1.0"
"3990","Bi0.96Pb0.02Yb0.02CuSeO","Bi0.96Pb0.02Yb0.02CuSeO","0.0","0.0","0.0","0.0","0.0","0.0","0.0","0.0","0.0","0.0","0.0","0.0","0.0","0.0","0.0","0.0","0.005","0.0","0.0","0.0","0.0","0.0","0.0","0.0","0.0","0.0","0.0","0.0","0.0","0.0","0.0","0.0","0.0","0.0","0.0","0.0","0.0","0.25","0.005","0.0","0.0","0.0","0.0","0.25","0.0","0.0","0.24","0.0","0.0","0.0","0.0","0.0","0.0","0.0","0.0","0.0","0.0","0.0","0.0","0.0","0.25","0.0","0.0","0.0","0.0","847.0","221.0","9360.0","0.49","","","","1.0"
"3991","BiCuSeO","BiCuSeO","0.0","0.0","0.0","0.0","0.0","0.0","0.0","0.0","0.0","0.0","0.0","0.0","0.0","0.0","0.0","0.0","0.0","0.0","0.0","0.0","0.0","0.0","0.0","0.0","0.0","0.0","0.0","0.0","0.0","0.0","0.0","0.0","0.0","0.0","0.0","0.0","0.0","0.25","0.0","0.0","0.0","0.0","0.0","0.25","0.0","0.0","0.25","0.0","0.0","0.0","0.0","0.0","0.0","0.0","0.0","0.0","0.0","0.0","0.0","0.0","0.25","0.0","0.0","0.0","0.0","347.0","128.0","6575.0","0.6","","","","1.0"
"3992","BiCuSeO","BiCuSeO","0.0","0.0","0.0","0.0","0.0","0.0","0.0","0.0","0.0","0.0","0.0","0.0","0.0","0.0","0.0","0.0","0.0","0.0","0.0","0.0","0.0","0.0","0.0","0.0","0.0","0.0","0.0","0.0","0.0","0.0","0.0","0.0","0.0","0.0","0.0","0.0","0.0","0.25","0.0","0.0","0.0","0.0","0.0","0.25","0.0","0.0","0.25","0.0","0.0","0.0","0.0","0.0","0.0","0.0","0.0","0.0","0.0","0.0","0.0","0.0","0.25","0.0","0.0","0.0","0.0","446.0","140.0","5598.0","0.54","","","","1.0"
"3993","BiCuSeO","BiCuSeO","0.0","0.0","0.0","0.0","0.0","0.0","0.0","0.0","0.0","0.0","0.0","0.0","0.0","0.0","0.0","0.0","0.0","0.0","0.0","0.0","0.0","0.0","0.0","0.0","0.0","0.0","0.0","0.0","0.0","0.0","0.0","0.0","0.0","0.0","0.0","0.0","0.0","0.25","0.0","0.0","0.0","0.0","0.0","0.25","0.0","0.0","0.25","0.0","0.0","0.0","0.0","0.0","0.0","0.0","0.0","0.0","0.0","0.0","0.0","0.0","0.25","0.0","0.0","0.0","0.0","542.0","156.0","4776.0","0.5","","","","1.0"
"3994","BiCuSeO","BiCuSeO","0.0","0.0","0.0","0.0","0.0","0.0","0.0","0.0","0.0","0.0","0.0","0.0","0.0","0.0","0.0","0.0","0.0","0.0","0.0","0.0","0.0","0.0","0.0","0.0","0.0","0.0","0.0","0.0","0.0","0.0","0.0","0.0","0.0","0.0","0.0","0.0","0.0","0.25","0.0","0.0","0.0","0.0","0.0","0.25","0.0","0.0","0.25","0.0","0.0","0.0","0.0","0.0","0.0","0.0","0.0","0.0","0.0","0.0","0.0","0.0","0.25","0.0","0.0","0.0","0.0","639.0","178.0","3871.0","0.46","","","","1.0"
"3995","BiCuSeO","BiCuSeO","0.0","0.0","0.0","0.0","0.0","0.0","0.0","0.0","0.0","0.0","0.0","0.0","0.0","0.0","0.0","0.0","0.0","0.0","0.0","0.0","0.0","0.0","0.0","0.0","0.0","0.0","0.0","0.0","0.0","0.0","0.0","0.0","0.0","0.0","0.0","0.0","0.0","0.25","0.0","0.0","0.0","0.0","0.0","0.25","0.0","0.0","0.25","0.0","0.0","0.0","0.0","0.0","0.0","0.0","0.0","0.0","0.0","0.0","0.0","0.0","0.25","0.0","0.0","0.0","0.0","737.0","213.0","3238.0","0.38","","","","1.0"
"3996","BiCuSeO","BiCuSeO","0.0","0.0","0.0","0.0","0.0","0.0","0.0","0.0","0.0","0.0","0.0","0.0","0.0","0.0","0.0","0.0","0.0","0.0","0.0","0.0","0.0","0.0","0.0","0.0","0.0","0.0","0.0","0.0","0.0","0.0","0.0","0.0","0.0","0.0","0.0","0.0","0.0","0.25","0.0","0.0","0.0","0.0","0.0","0.25","0.0","0.0","0.25","0.0","0.0","0.0","0.0","0.0","0.0","0.0","0.0","0.0","0.0","0.0","0.0","0.0","0.25","0.0","0.0","0.0","0.0","839.0","257.0","2783.0","0.38","","","","1.0"
"3997","CuAgTe0.5Se0.5","CuAgTe0.5Se0.5","0.0","0.0","0.0","0.0","0.0","0.0","0.0","0.0","0.0","0.0","0.0","0.0","0.0","0.0","0.0","0.0","0.0","0.16666666666666666","0.0","0.0","0.0","0.0","0.0","0.0","0.0","0.0","0.0","0.0","0.0","0.0","0.0","0.0","0.0","0.0","0.0","0.0","0.0","0.16666666666666666","0.0","0.0","0.0","0.0","0.0","0.3333333333333333","0.0","0.0","0.0","0.0","0.0","0.0","0.0","0.0","0.0","0.3333333333333333","0.0","0.0","0.0","0.0","0.0","0.0","0.0","0.0","0.0","0.0","0.0","303.0","148.0","10703.0","0.47","","","","1.0"
"3998","CuAgTe0.5Se0.5","CuAgTe0.5Se0.5","0.0","0.0","0.0","0.0","0.0","0.0","0.0","0.0","0.0","0.0","0.0","0.0","0.0","0.0","0.0","0.0","0.0","0.16666666666666666","0.0","0.0","0.0","0.0","0.0","0.0","0.0","0.0","0.0","0.0","0.0","0.0","0.0","0.0","0.0","0.0","0.0","0.0","0.0","0.16666666666666666","0.0","0.0","0.0","0.0","0.0","0.3333333333333333","0.0","0.0","0.0","0.0","0.0","0.0","0.0","0.0","0.0","0.3333333333333333","0.0","0.0","0.0","0.0","0.0","0.0","0.0","0.0","0.0","0.0","0.0","349.0","143.0","9689.0","0.46","","","","1.0"
"3999","CuAgTe0.5Se0.5","CuAgTe0.5Se0.5","0.0","0.0","0.0","0.0","0.0","0.0","0.0","0.0","0.0","0.0","0.0","0.0","0.0","0.0","0.0","0.0","0.0","0.16666666666666666","0.0","0.0","0.0","0.0","0.0","0.0","0.0","0.0","0.0","0.0","0.0","0.0","0.0","0.0","0.0","0.0","0.0","0.0","0.0","0.16666666666666666","0.0","0.0","0.0","0.0","0.0","0.3333333333333333","0.0","0.0","0.0","0.0","0.0","0.0","0.0","0.0","0.0","0.3333333333333333","0.0","0.0","0.0","0.0","0.0","0.0","0.0","0.0","0.0","0.0","0.0","363.0","138.0","9413.0","0.44","","","","1.0"
"4000","CuAgTe0.5Se0.5","CuAgTe0.5Se0.5","0.0","0.0","0.0","0.0","0.0","0.0","0.0","0.0","0.0","0.0","0.0","0.0","0.0","0.0","0.0","0.0","0.0","0.16666666666666666","0.0","0.0","0.0","0.0","0.0","0.0","0.0","0.0","0.0","0.0","0.0","0.0","0.0","0.0","0.0","0.0","0.0","0.0","0.0","0.16666666666666666","0.0","0.0","0.0","0.0","0.0","0.3333333333333333","0.0","0.0","0.0","0.0","0.0","0.0","0.0","0.0","0.0","0.3333333333333333","0.0","0.0","0.0","0.0","0.0","0.0","0.0","0.0","0.0","0.0","0.0","383.0","130.0","8910.0","0.39","","","","1.0"
"4001","CuAgTe0.5Se0.5","CuAgTe0.5Se0.5","0.0","0.0","0.0","0.0","0.0","0.0","0.0","0.0","0.0","0.0","0.0","0.0","0.0","0.0","0.0","0.0","0.0","0.16666666666666666","0.0","0.0","0.0","0.0","0.0","0.0","0.0","0.0","0.0","0.0","0.0","0.0","0.0","0.0","0.0","0.0","0.0","0.0","0.0","0.16666666666666666","0.0","0.0","0.0","0.0","0.0","0.3333333333333333","0.0","0.0","0.0","0.0","0.0","0.0","0.0","0.0","0.0","0.3333333333333333","0.0","0.0","0.0","0.0","0.0","0.0","0.0","0.0","0.0","0.0","0.0","393.0","129.0","8527.0","0.31","","","","1.0"
"4002","CuAgTe0.5Se0.5","CuAgTe0.5Se0.5","0.0","0.0","0.0","0.0","0.0","0.0","0.0","0.0","0.0","0.0","0.0","0.0","0.0","0.0","0.0","0.0","0.0","0.16666666666666666","0.0","0.0","0.0","0.0","0.0","0.0","0.0","0.0","0.0","0.0","0.0","0.0","0.0","0.0","0.0","0.0","0.0","0.0","0.0","0.16666666666666666","0.0","0.0","0.0","0.0","0.0","0.3333333333333333","0.0","0.0","0.0","0.0","0.0","0.0","0.0","0.0","0.0","0.3333333333333333","0.0","0.0","0.0","0.0","0.0","0.0","0.0","0.0","0.0","0.0","0.0","397.0","130.0","8395.0","0.3","","","","1.0"
"4003","CuAgTe0.5Se0.5","CuAgTe0.5Se0.5","0.0","0.0","0.0","0.0","0.0","0.0","0.0","0.0","0.0","0.0","0.0","0.0","0.0","0.0","0.0","0.0","0.0","0.16666666666666666","0.0","0.0","0.0","0.0","0.0","0.0","0.0","0.0","0.0","0.0","0.0","0.0","0.0","0.0","0.0","0.0","0.0","0.0","0.0","0.16666666666666666","0.0","0.0","0.0","0.0","0.0","0.3333333333333333","0.0","0.0","0.0","0.0","0.0","0.0","0.0","0.0","0.0","0.3333333333333333","0.0","0.0","0.0","0.0","0.0","0.0","0.0","0.0","0.0","0.0","0.0","403.0","161.0","8216.0","0.3","","","","1.0"
"4004","CuAgTe0.5Se0.5","CuAgTe0.5Se0.5","0.0","0.0","0.0","0.0","0.0","0.0","0.0","0.0","0.0","0.0","0.0","0.0","0.0","0.0","0.0","0.0","0.0","0.16666666666666666","0.0","0.0","0.0","0.0","0.0","0.0","0.0","0.0","0.0","0.0","0.0","0.0","0.0","0.0","0.0","0.0","0.0","0.0","0.0","0.16666666666666666","0.0","0.0","0.0","0.0","0.0","0.3333333333333333","0.0","0.0","0.0","0.0","0.0","0.0","0.0","0.0","0.0","0.3333333333333333","0.0","0.0","0.0","0.0","0.0","0.0","0.0","0.0","0.0","0.0","0.0","408.0","225.0","7361.0","0.3","","","","1.0"
"4005","CuAgTe0.5Se0.5","CuAgTe0.5Se0.5","0.0","0.0","0.0","0.0","0.0","0.0","0.0","0.0","0.0","0.0","0.0","0.0","0.0","0.0","0.0","0.0","0.0","0.16666666666666666","0.0","0.0","0.0","0.0","0.0","0.0","0.0","0.0","0.0","0.0","0.0","0.0","0.0","0.0","0.0","0.0","0.0","0.0","0.0","0.16666666666666666","0.0","0.0","0.0","0.0","0.0","0.3333333333333333","0.0","0.0","0.0","0.0","0.0","0.0","0.0","0.0","0.0","0.3333333333333333","0.0","0.0","0.0","0.0","0.0","0.0","0.0","0.0","0.0","0.0","0.0","422.0","211.0","5482.0","0.31","","","","1.0"
"4006","CuAgTe0.5Se0.5","CuAgTe0.5Se0.5","0.0","0.0","0.0","0.0","0.0","0.0","0.0","0.0","0.0","0.0","0.0","0.0","0.0","0.0","0.0","0.0","0.0","0.16666666666666666","0.0","0.0","0.0","0.0","0.0","0.0","0.0","0.0","0.0","0.0","0.0","0.0","0.0","0.0","0.0","0.0","0.0","0.0","0.0","0.16666666666666666","0.0","0.0","0.0","0.0","0.0","0.3333333333333333","0.0","0.0","0.0","0.0","0.0","0.0","0.0","0.0","0.0","0.3333333333333333","0.0","0.0","0.0","0.0","0.0","0.0","0.0","0.0","0.0","0.0","0.0","443.0","204.0","4807.0","0.32","","","","1.0"
"4007","CuAgTe0.6Se0.4","CuAgTe0.6Se0.4","0.0","0.0","0.0","0.0","0.0","0.0","0.0","0.0","0.0","0.0","0.0","0.0","0.0","0.0","0.0","0.0","0.0","0.19999999999999998","0.0","0.0","0.0","0.0","0.0","0.0","0.0","0.0","0.0","0.0","0.0","0.0","0.0","0.0","0.0","0.0","0.0","0.0","0.0","0.13333333333333333","0.0","0.0","0.0","0.0","0.0","0.3333333333333333","0.0","0.0","0.0","0.0","0.0","0.0","0.0","0.0","0.0","0.3333333333333333","0.0","0.0","0.0","0.0","0.0","0.0","0.0","0.0","0.0","0.0","0.0","303.0","198.0","10945.0","0.45","","","","1.0"
"4008","CuAgTe0.6Se0.4","CuAgTe0.6Se0.4","0.0","0.0","0.0","0.0","0.0","0.0","0.0","0.0","0.0","0.0","0.0","0.0","0.0","0.0","0.0","0.0","0.0","0.19999999999999998","0.0","0.0","0.0","0.0","0.0","0.0","0.0","0.0","0.0","0.0","0.0","0.0","0.0","0.0","0.0","0.0","0.0","0.0","0.0","0.13333333333333333","0.0","0.0","0.0","0.0","0.0","0.3333333333333333","0.0","0.0","0.0","0.0","0.0","0.0","0.0","0.0","0.0","0.3333333333333333","0.0","0.0","0.0","0.0","0.0","0.0","0.0","0.0","0.0","0.0","0.0","330.0","210.0","9916.0","0.43","","","","1.0"
"4009","CuAgTe0.6Se0.4","CuAgTe0.6Se0.4","0.0","0.0","0.0","0.0","0.0","0.0","0.0","0.0","0.0","0.0","0.0","0.0","0.0","0.0","0.0","0.0","0.0","0.19999999999999998","0.0","0.0","0.0","0.0","0.0","0.0","0.0","0.0","0.0","0.0","0.0","0.0","0.0","0.0","0.0","0.0","0.0","0.0","0.0","0.13333333333333333","0.0","0.0","0.0","0.0","0.0","0.3333333333333333","0.0","0.0","0.0","0.0","0.0","0.0","0.0","0.0","0.0","0.3333333333333333","0.0","0.0","0.0","0.0","0.0","0.0","0.0","0.0","0.0","0.0","0.0","349.0","216.0","9186.0","0.41","","","","1.0"
"4010","CuAgTe0.6Se0.4","CuAgTe0.6Se0.4","0.0","0.0","0.0","0.0","0.0","0.0","0.0","0.0","0.0","0.0","0.0","0.0","0.0","0.0","0.0","0.0","0.0","0.19999999999999998","0.0","0.0","0.0","0.0","0.0","0.0","0.0","0.0","0.0","0.0","0.0","0.0","0.0","0.0","0.0","0.0","0.0","0.0","0.0","0.13333333333333333","0.0","0.0","0.0","0.0","0.0","0.3333333333333333","0.0","0.0","0.0","0.0","0.0","0.0","0.0","0.0","0.0","0.3333333333333333","0.0","0.0","0.0","0.0","0.0","0.0","0.0","0.0","0.0","0.0","0.0","363.0","222.0","8671.0","0.39","","","","1.0"
"4011","CuAgTe0.6Se0.4","CuAgTe0.6Se0.4","0.0","0.0","0.0","0.0","0.0","0.0","0.0","0.0","0.0","0.0","0.0","0.0","0.0","0.0","0.0","0.0","0.0","0.19999999999999998","0.0","0.0","0.0","0.0","0.0","0.0","0.0","0.0","0.0","0.0","0.0","0.0","0.0","0.0","0.0","0.0","0.0","0.0","0.0","0.13333333333333333","0.0","0.0","0.0","0.0","0.0","0.3333333333333333","0.0","0.0","0.0","0.0","0.0","0.0","0.0","0.0","0.0","0.3333333333333333","0.0","0.0","0.0","0.0","0.0","0.0","0.0","0.0","0.0","0.0","0.0","383.0","221.0","8060.0","0.32","","","","1.0"
"4012","CuAgTe0.6Se0.4","CuAgTe0.6Se0.4","0.0","0.0","0.0","0.0","0.0","0.0","0.0","0.0","0.0","0.0","0.0","0.0","0.0","0.0","0.0","0.0","0.0","0.19999999999999998","0.0","0.0","0.0","0.0","0.0","0.0","0.0","0.0","0.0","0.0","0.0","0.0","0.0","0.0","0.0","0.0","0.0","0.0","0.0","0.13333333333333333","0.0","0.0","0.0","0.0","0.0","0.3333333333333333","0.0","0.0","0.0","0.0","0.0","0.0","0.0","0.0","0.0","0.3333333333333333","0.0","0.0","0.0","0.0","0.0","0.0","0.0","0.0","0.0","0.0","0.0","393.0","229.0","7771.0","0.24","","","","1.0"
"4013","CuAgTe0.6Se0.4","CuAgTe0.6Se0.4","0.0","0.0","0.0","0.0","0.0","0.0","0.0","0.0","0.0","0.0","0.0","0.0","0.0","0.0","0.0","0.0","0.0","0.19999999999999998","0.0","0.0","0.0","0.0","0.0","0.0","0.0","0.0","0.0","0.0","0.0","0.0","0.0","0.0","0.0","0.0","0.0","0.0","0.0","0.13333333333333333","0.0","0.0","0.0","0.0","0.0","0.3333333333333333","0.0","0.0","0.0","0.0","0.0","0.0","0.0","0.0","0.0","0.3333333333333333","0.0","0.0","0.0","0.0","0.0","0.0","0.0","0.0","0.0","0.0","0.0","397.0","227.0","7651.0","0.26","","","","1.0"
"4014","CuAgTe0.6Se0.4","CuAgTe0.6Se0.4","0.0","0.0","0.0","0.0","0.0","0.0","0.0","0.0","0.0","0.0","0.0","0.0","0.0","0.0","0.0","0.0","0.0","0.19999999999999998","0.0","0.0","0.0","0.0","0.0","0.0","0.0","0.0","0.0","0.0","0.0","0.0","0.0","0.0","0.0","0.0","0.0","0.0","0.0","0.13333333333333333","0.0","0.0","0.0","0.0","0.0","0.3333333333333333","0.0","0.0","0.0","0.0","0.0","0.0","0.0","0.0","0.0","0.3333333333333333","0.0","0.0","0.0","0.0","0.0","0.0","0.0","0.0","0.0","0.0","0.0","403.0","239.0","7398.0","0.36","","","","1.0"
"4015","CuAgTe0.6Se0.4","CuAgTe0.6Se0.4","0.0","0.0","0.0","0.0","0.0","0.0","0.0","0.0","0.0","0.0","0.0","0.0","0.0","0.0","0.0","0.0","0.0","0.19999999999999998","0.0","0.0","0.0","0.0","0.0","0.0","0.0","0.0","0.0","0.0","0.0","0.0","0.0","0.0","0.0","0.0","0.0","0.0","0.0","0.13333333333333333","0.0","0.0","0.0","0.0","0.0","0.3333333333333333","0.0","0.0","0.0","0.0","0.0","0.0","0.0","0.0","0.0","0.3333333333333333","0.0","0.0","0.0","0.0","0.0","0.0","0.0","0.0","0.0","0.0","0.0","408.0","238.0","7229.0","0.34","","","","1.0"
"4016","CuAgTe0.6Se0.4","CuAgTe0.6Se0.4","0.0","0.0","0.0","0.0","0.0","0.0","0.0","0.0","0.0","0.0","0.0","0.0","0.0","0.0","0.0","0.0","0.0","0.19999999999999998","0.0","0.0","0.0","0.0","0.0","0.0","0.0","0.0","0.0","0.0","0.0","0.0","0.0","0.0","0.0","0.0","0.0","0.0","0.0","0.13333333333333333","0.0","0.0","0.0","0.0","0.0","0.3333333333333333","0.0","0.0","0.0","0.0","0.0","0.0","0.0","0.0","0.0","0.3333333333333333","0.0","0.0","0.0","0.0","0.0","0.0","0.0","0.0","0.0","0.0","0.0","422.0","232.0","6783.0","0.35","","","","1.0"
"4017","CuAgTe0.6Se0.4","CuAgTe0.6Se0.4","0.0","0.0","0.0","0.0","0.0","0.0","0.0","0.0","0.0","0.0","0.0","0.0","0.0","0.0","0.0","0.0","0.0","0.19999999999999998","0.0","0.0","0.0","0.0","0.0","0.0","0.0","0.0","0.0","0.0","0.0","0.0","0.0","0.0","0.0","0.0","0.0","0.0","0.0","0.13333333333333333","0.0","0.0","0.0","0.0","0.0","0.3333333333333333","0.0","0.0","0.0","0.0","0.0","0.0","0.0","0.0","0.0","0.3333333333333333","0.0","0.0","0.0","0.0","0.0","0.0","0.0","0.0","0.0","0.0","0.0","443.0","232.0","6386.0","0.36","","","","1.0"
"4018","CuAgTe0.7Se0.3","CuAgTe0.7Se0.3","0.0","0.0","0.0","0.0","0.0","0.0","0.0","0.0","0.0","0.0","0.0","0.0","0.0","0.0","0.0","0.0","0.0","0.2333333333333333","0.0","0.0","0.0","0.0","0.0","0.0","0.0","0.0","0.0","0.0","0.0","0.0","0.0","0.0","0.0","0.0","0.0","0.0","0.0","0.09999999999999999","0.0","0.0","0.0","0.0","0.0","0.3333333333333333","0.0","0.0","0.0","0.0","0.0","0.0","0.0","0.0","0.0","0.3333333333333333","0.0","0.0","0.0","0.0","0.0","0.0","0.0","0.0","0.0","0.0","0.0","303.0","215.0","11867.0","0.39","","","","1.0"
"4019","CuAgTe0.7Se0.3","CuAgTe0.7Se0.3","0.0","0.0","0.0","0.0","0.0","0.0","0.0","0.0","0.0","0.0","0.0","0.0","0.0","0.0","0.0","0.0","0.0","0.2333333333333333","0.0","0.0","0.0","0.0","0.0","0.0","0.0","0.0","0.0","0.0","0.0","0.0","0.0","0.0","0.0","0.0","0.0","0.0","0.0","0.09999999999999999","0.0","0.0","0.0","0.0","0.0","0.3333333333333333","0.0","0.0","0.0","0.0","0.0","0.0","0.0","0.0","0.0","0.3333333333333333","0.0","0.0","0.0","0.0","0.0","0.0","0.0","0.0","0.0","0.0","0.0","330.0","232.0","10303.0","0.38","","","","1.0"
"4020","CuAgTe0.7Se0.3","CuAgTe0.7Se0.3","0.0","0.0","0.0","0.0","0.0","0.0","0.0","0.0","0.0","0.0","0.0","0.0","0.0","0.0","0.0","0.0","0.0","0.2333333333333333","0.0","0.0","0.0","0.0","0.0","0.0","0.0","0.0","0.0","0.0","0.0","0.0","0.0","0.0","0.0","0.0","0.0","0.0","0.0","0.09999999999999999","0.0","0.0","0.0","0.0","0.0","0.3333333333333333","0.0","0.0","0.0","0.0","0.0","0.0","0.0","0.0","0.0","0.3333333333333333","0.0","0.0","0.0","0.0","0.0","0.0","0.0","0.0","0.0","0.0","0.0","349.0","249.0","9234.0","0.35","","","","1.0"
"4021","CuAgTe0.7Se0.3","CuAgTe0.7Se0.3","0.0","0.0","0.0","0.0","0.0","0.0","0.0","0.0","0.0","0.0","0.0","0.0","0.0","0.0","0.0","0.0","0.0","0.2333333333333333","0.0","0.0","0.0","0.0","0.0","0.0","0.0","0.0","0.0","0.0","0.0","0.0","0.0","0.0","0.0","0.0","0.0","0.0","0.0","0.09999999999999999","0.0","0.0","0.0","0.0","0.0","0.3333333333333333","0.0","0.0","0.0","0.0","0.0","0.0","0.0","0.0","0.0","0.3333333333333333","0.0","0.0","0.0","0.0","0.0","0.0","0.0","0.0","0.0","0.0","0.0","363.0","254.0","8503.0","0.33","","","","1.0"
"4022","CuAgTe0.7Se0.3","CuAgTe0.7Se0.3","0.0","0.0","0.0","0.0","0.0","0.0","0.0","0.0","0.0","0.0","0.0","0.0","0.0","0.0","0.0","0.0","0.0","0.2333333333333333","0.0","0.0","0.0","0.0","0.0","0.0","0.0","0.0","0.0","0.0","0.0","0.0","0.0","0.0","0.0","0.0","0.0","0.0","0.0","0.09999999999999999","0.0","0.0","0.0","0.0","0.0","0.3333333333333333","0.0","0.0","0.0","0.0","0.0","0.0","0.0","0.0","0.0","0.3333333333333333","0.0","0.0","0.0","0.0","0.0","0.0","0.0","0.0","0.0","0.0","0.0","383.0","263.0","7566.0","0.28","","","","1.0"
"4023","CuAgTe0.7Se0.3","CuAgTe0.7Se0.3","0.0","0.0","0.0","0.0","0.0","0.0","0.0","0.0","0.0","0.0","0.0","0.0","0.0","0.0","0.0","0.0","0.0","0.2333333333333333","0.0","0.0","0.0","0.0","0.0","0.0","0.0","0.0","0.0","0.0","0.0","0.0","0.0","0.0","0.0","0.0","0.0","0.0","0.0","0.09999999999999999","0.0","0.0","0.0","0.0","0.0","0.3333333333333333","0.0","0.0","0.0","0.0","0.0","0.0","0.0","0.0","0.0","0.3333333333333333","0.0","0.0","0.0","0.0","0.0","0.0","0.0","0.0","0.0","0.0","0.0","393.0","262.0","7133.0","0.22","","","","1.0"
"4024","CuAgTe0.7Se0.3","CuAgTe0.7Se0.3","0.0","0.0","0.0","0.0","0.0","0.0","0.0","0.0","0.0","0.0","0.0","0.0","0.0","0.0","0.0","0.0","0.0","0.2333333333333333","0.0","0.0","0.0","0.0","0.0","0.0","0.0","0.0","0.0","0.0","0.0","0.0","0.0","0.0","0.0","0.0","0.0","0.0","0.0","0.09999999999999999","0.0","0.0","0.0","0.0","0.0","0.3333333333333333","0.0","0.0","0.0","0.0","0.0","0.0","0.0","0.0","0.0","0.3333333333333333","0.0","0.0","0.0","0.0","0.0","0.0","0.0","0.0","0.0","0.0","0.0","397.0","259.0","6982.0","0.23","","","","1.0"
"4025","CuAgTe0.7Se0.3","CuAgTe0.7Se0.3","0.0","0.0","0.0","0.0","0.0","0.0","0.0","0.0","0.0","0.0","0.0","0.0","0.0","0.0","0.0","0.0","0.0","0.2333333333333333","0.0","0.0","0.0","0.0","0.0","0.0","0.0","0.0","0.0","0.0","0.0","0.0","0.0","0.0","0.0","0.0","0.0","0.0","0.0","0.09999999999999999","0.0","0.0","0.0","0.0","0.0","0.3333333333333333","0.0","0.0","0.0","0.0","0.0","0.0","0.0","0.0","0.0","0.3333333333333333","0.0","0.0","0.0","0.0","0.0","0.0","0.0","0.0","0.0","0.0","0.0","403.0","255.0","6695.0","0.28","","","","1.0"
"4026","CuAgTe0.7Se0.3","CuAgTe0.7Se0.3","0.0","0.0","0.0","0.0","0.0","0.0","0.0","0.0","0.0","0.0","0.0","0.0","0.0","0.0","0.0","0.0","0.0","0.2333333333333333","0.0","0.0","0.0","0.0","0.0","0.0","0.0","0.0","0.0","0.0","0.0","0.0","0.0","0.0","0.0","0.0","0.0","0.0","0.0","0.09999999999999999","0.0","0.0","0.0","0.0","0.0","0.3333333333333333","0.0","0.0","0.0","0.0","0.0","0.0","0.0","0.0","0.0","0.3333333333333333","0.0","0.0","0.0","0.0","0.0","0.0","0.0","0.0","0.0","0.0","0.0","408.0","252.0","6349.0","0.29","","","","1.0"
"4027","CuAgTe0.7Se0.3","CuAgTe0.7Se0.3","0.0","0.0","0.0","0.0","0.0","0.0","0.0","0.0","0.0","0.0","0.0","0.0","0.0","0.0","0.0","0.0","0.0","0.2333333333333333","0.0","0.0","0.0","0.0","0.0","0.0","0.0","0.0","0.0","0.0","0.0","0.0","0.0","0.0","0.0","0.0","0.0","0.0","0.0","0.09999999999999999","0.0","0.0","0.0","0.0","0.0","0.3333333333333333","0.0","0.0","0.0","0.0","0.0","0.0","0.0","0.0","0.0","0.3333333333333333","0.0","0.0","0.0","0.0","0.0","0.0","0.0","0.0","0.0","0.0","0.0","422.0","249.0","6602.0","0.29","","","","1.0"
"4028","CuAgTe0.7Se0.3","CuAgTe0.7Se0.3","0.0","0.0","0.0","0.0","0.0","0.0","0.0","0.0","0.0","0.0","0.0","0.0","0.0","0.0","0.0","0.0","0.0","0.2333333333333333","0.0","0.0","0.0","0.0","0.0","0.0","0.0","0.0","0.0","0.0","0.0","0.0","0.0","0.0","0.0","0.0","0.0","0.0","0.0","0.09999999999999999","0.0","0.0","0.0","0.0","0.0","0.3333333333333333","0.0","0.0","0.0","0.0","0.0","0.0","0.0","0.0","0.0","0.3333333333333333","0.0","0.0","0.0","0.0","0.0","0.0","0.0","0.0","0.0","0.0","0.0","443.0","246.0","6675.0","0.31","","","","1.0"
"4029","Sn0.93Pb0.06Zn0.01Se","Sn0.93Pb0.06Zn0.01Se","0.0","0.0","0.0","0.0","0.0","0.0","0.0","0.0","0.0","0.0","0.0","0.0","0.0","0.0","0.0","0.0","0.0","0.0","0.0","0.0","0.0","0.0","0.0","0.0","0.0","0.0","0.0","0.0","0.0","0.0","0.0","0.0","0.0","0.0","0.0","0.0","0.0","0.5","0.03","0.0","0.0","0.0","0.0","0.0","0.0","0.0","0.0","0.0","0.0","0.0","0.005","0.0","0.465","0.0","0.0","0.0","0.0","0.0","0.0","0.0","0.0","0.0","0.0","0.0","0.0","300.0","473.0","1500.0","0.85","","","","1.0"
"4030","Sn0.93Pb0.06Zn0.01Se","Sn0.93Pb0.06Zn0.01Se","0.0","0.0","0.0","0.0","0.0","0.0","0.0","0.0","0.0","0.0","0.0","0.0","0.0","0.0","0.0","0.0","0.0","0.0","0.0","0.0","0.0","0.0","0.0","0.0","0.0","0.0","0.0","0.0","0.0","0.0","0.0","0.0","0.0","0.0","0.0","0.0","0.0","0.5","0.03","0.0","0.0","0.0","0.0","0.0","0.0","0.0","0.0","0.0","0.0","0.0","0.005","0.0","0.465","0.0","0.0","0.0","0.0","0.0","0.0","0.0","0.0","0.0","0.0","0.0","0.0","373.0","498.0","1137.0","0.71","","","","1.0"
"4031","Sn0.93Pb0.06Zn0.01Se","Sn0.93Pb0.06Zn0.01Se","0.0","0.0","0.0","0.0","0.0","0.0","0.0","0.0","0.0","0.0","0.0","0.0","0.0","0.0","0.0","0.0","0.0","0.0","0.0","0.0","0.0","0.0","0.0","0.0","0.0","0.0","0.0","0.0","0.0","0.0","0.0","0.0","0.0","0.0","0.0","0.0","0.0","0.5","0.03","0.0","0.0","0.0","0.0","0.0","0.0","0.0","0.0","0.0","0.0","0.0","0.005","0.0","0.465","0.0","0.0","0.0","0.0","0.0","0.0","0.0","0.0","0.0","0.0","0.0","0.0","473.0","533.0","656.0","0.59","","","","1.0"
"4032","Sn0.93Pb0.06Zn0.01Se","Sn0.93Pb0.06Zn0.01Se","0.0","0.0","0.0","0.0","0.0","0.0","0.0","0.0","0.0","0.0","0.0","0.0","0.0","0.0","0.0","0.0","0.0","0.0","0.0","0.0","0.0","0.0","0.0","0.0","0.0","0.0","0.0","0.0","0.0","0.0","0.0","0.0","0.0","0.0","0.0","0.0","0.0","0.5","0.03","0.0","0.0","0.0","0.0","0.0","0.0","0.0","0.0","0.0","0.0","0.0","0.005","0.0","0.465","0.0","0.0","0.0","0.0","0.0","0.0","0.0","0.0","0.0","0.0","0.0","0.0","573.0","550.0","315.0","0.52","","","","1.0"
"4033","Sn0.93Pb0.06Zn0.01Se","Sn0.93Pb0.06Zn0.01Se","0.0","0.0","0.0","0.0","0.0","0.0","0.0","0.0","0.0","0.0","0.0","0.0","0.0","0.0","0.0","0.0","0.0","0.0","0.0","0.0","0.0","0.0","0.0","0.0","0.0","0.0","0.0","0.0","0.0","0.0","0.0","0.0","0.0","0.0","0.0","0.0","0.0","0.5","0.03","0.0","0.0","0.0","0.0","0.0","0.0","0.0","0.0","0.0","0.0","0.0","0.005","0.0","0.465","0.0","0.0","0.0","0.0","0.0","0.0","0.0","0.0","0.0","0.0","0.0","0.0","673.0","525.0","710.0","0.43","","","","1.0"
"4034","Sn0.93Pb0.06Zn0.01Se","Sn0.93Pb0.06Zn0.01Se","0.0","0.0","0.0","0.0","0.0","0.0","0.0","0.0","0.0","0.0","0.0","0.0","0.0","0.0","0.0","0.0","0.0","0.0","0.0","0.0","0.0","0.0","0.0","0.0","0.0","0.0","0.0","0.0","0.0","0.0","0.0","0.0","0.0","0.0","0.0","0.0","0.0","0.5","0.03","0.0","0.0","0.0","0.0","0.0","0.0","0.0","0.0","0.0","0.0","0.0","0.005","0.0","0.465","0.0","0.0","0.0","0.0","0.0","0.0","0.0","0.0","0.0","0.0","0.0","0.0","773.0","402.0","5082.0","0.34","","","","1.0"
"4035","Sn0.96Pb0.03Zn0.01Se","Sn0.96Pb0.03Zn0.01Se","0.0","0.0","0.0","0.0","0.0","0.0","0.0","0.0","0.0","0.0","0.0","0.0","0.0","0.0","0.0","0.0","0.0","0.0","0.0","0.0","0.0","0.0","0.0","0.0","0.0","0.0","0.0","0.0","0.0","0.0","0.0","0.0","0.0","0.0","0.0","0.0","0.0","0.5","0.015","0.0","0.0","0.0","0.0","0.0","0.0","0.0","0.0","0.0","0.0","0.0","0.005","0.0","0.48","0.0","0.0","0.0","0.0","0.0","0.0","0.0","0.0","0.0","0.0","0.0","0.0","300.0","444.0","3578.0","1.12","","","","1.0"
"4036","Sn0.96Pb0.03Zn0.01Se","Sn0.96Pb0.03Zn0.01Se","0.0","0.0","0.0","0.0","0.0","0.0","0.0","0.0","0.0","0.0","0.0","0.0","0.0","0.0","0.0","0.0","0.0","0.0","0.0","0.0","0.0","0.0","0.0","0.0","0.0","0.0","0.0","0.0","0.0","0.0","0.0","0.0","0.0","0.0","0.0","0.0","0.0","0.5","0.015","0.0","0.0","0.0","0.0","0.0","0.0","0.0","0.0","0.0","0.0","0.0","0.005","0.0","0.48","0.0","0.0","0.0","0.0","0.0","0.0","0.0","0.0","0.0","0.0","0.0","0.0","373.0","476.0","2140.0","0.85","","","","1.0"
"4037","Sn0.96Pb0.03Zn0.01Se","Sn0.96Pb0.03Zn0.01Se","0.0","0.0","0.0","0.0","0.0","0.0","0.0","0.0","0.0","0.0","0.0","0.0","0.0","0.0","0.0","0.0","0.0","0.0","0.0","0.0","0.0","0.0","0.0","0.0","0.0","0.0","0.0","0.0","0.0","0.0","0.0","0.0","0.0","0.0","0.0","0.0","0.0","0.5","0.015","0.0","0.0","0.0","0.0","0.0","0.0","0.0","0.0","0.0","0.0","0.0","0.005","0.0","0.48","0.0","0.0","0.0","0.0","0.0","0.0","0.0","0.0","0.0","0.0","0.0","0.0","473.0","516.0","1137.0","0.66","","","","1.0"
"4038","Sn0.96Pb0.03Zn0.01Se","Sn0.96Pb0.03Zn0.01Se","0.0","0.0","0.0","0.0","0.0","0.0","0.0","0.0","0.0","0.0","0.0","0.0","0.0","0.0","0.0","0.0","0.0","0.0","0.0","0.0","0.0","0.0","0.0","0.0","0.0","0.0","0.0","0.0","0.0","0.0","0.0","0.0","0.0","0.0","0.0","0.0","0.0","0.5","0.015","0.0","0.0","0.0","0.0","0.0","0.0","0.0","0.0","0.0","0.0","0.0","0.005","0.0","0.48","0.0","0.0","0.0","0.0","0.0","0.0","0.0","0.0","0.0","0.0","0.0","0.0","573.0","546.0","566.0","0.56","","","","1.0"
"4039","Sn0.96Pb0.03Zn0.01Se","Sn0.96Pb0.03Zn0.01Se","0.0","0.0","0.0","0.0","0.0","0.0","0.0","0.0","0.0","0.0","0.0","0.0","0.0","0.0","0.0","0.0","0.0","0.0","0.0","0.0","0.0","0.0","0.0","0.0","0.0","0.0","0.0","0.0","0.0","0.0","0.0","0.0","0.0","0.0","0.0","0.0","0.0","0.5","0.015","0.0","0.0","0.0","0.0","0.0","0.0","0.0","0.0","0.0","0.0","0.0","0.005","0.0","0.48","0.0","0.0","0.0","0.0","0.0","0.0","0.0","0.0","0.0","0.0","0.0","0.0","673.0","520.0","872.0","0.47","","","","1.0"
"4040","Sn0.96Pb0.03Zn0.01Se","Sn0.96Pb0.03Zn0.01Se","0.0","0.0","0.0","0.0","0.0","0.0","0.0","0.0","0.0","0.0","0.0","0.0","0.0","0.0","0.0","0.0","0.0","0.0","0.0","0.0","0.0","0.0","0.0","0.0","0.0","0.0","0.0","0.0","0.0","0.0","0.0","0.0","0.0","0.0","0.0","0.0","0.0","0.5","0.015","0.0","0.0","0.0","0.0","0.0","0.0","0.0","0.0","0.0","0.0","0.0","0.005","0.0","0.48","0.0","0.0","0.0","0.0","0.0","0.0","0.0","0.0","0.0","0.0","0.0","0.0","773.0","406.0","4317.0","0.36","","","","1.0"
"4041","Sn0.97Pb0.02Zn0.01Se","Sn0.97Pb0.02Zn0.01Se","0.0","0.0","0.0","0.0","0.0","0.0","0.0","0.0","0.0","0.0","0.0","0.0","0.0","0.0","0.0","0.0","0.0","0.0","0.0","0.0","0.0","0.0","0.0","0.0","0.0","0.0","0.0","0.0","0.0","0.0","0.0","0.0","0.0","0.0","0.0","0.0","0.0","0.5","0.01","0.0","0.0","0.0","0.0","0.0","0.0","0.0","0.0","0.0","0.0","0.0","0.005","0.0","0.485","0.0","0.0","0.0","0.0","0.0","0.0","0.0","0.0","0.0","0.0","0.0","0.0","300.0","429.0","4233.0","1.28","","","","1.0"
"4042","Sn0.97Pb0.02Zn0.01Se","Sn0.97Pb0.02Zn0.01Se","0.0","0.0","0.0","0.0","0.0","0.0","0.0","0.0","0.0","0.0","0.0","0.0","0.0","0.0","0.0","0.0","0.0","0.0","0.0","0.0","0.0","0.0","0.0","0.0","0.0","0.0","0.0","0.0","0.0","0.0","0.0","0.0","0.0","0.0","0.0","0.0","0.0","0.5","0.01","0.0","0.0","0.0","0.0","0.0","0.0","0.0","0.0","0.0","0.0","0.0","0.005","0.0","0.485","0.0","0.0","0.0","0.0","0.0","0.0","0.0","0.0","0.0","0.0","0.0","0.0","373.0","460.0","2795.0","1.07","","","","1.0"
"4043","Sn0.97Pb0.02Zn0.01Se","Sn0.97Pb0.02Zn0.01Se","0.0","0.0","0.0","0.0","0.0","0.0","0.0","0.0","0.0","0.0","0.0","0.0","0.0","0.0","0.0","0.0","0.0","0.0","0.0","0.0","0.0","0.0","0.0","0.0","0.0","0.0","0.0","0.0","0.0","0.0","0.0","0.0","0.0","0.0","0.0","0.0","0.0","0.5","0.01","0.0","0.0","0.0","0.0","0.0","0.0","0.0","0.0","0.0","0.0","0.0","0.005","0.0","0.485","0.0","0.0","0.0","0.0","0.0","0.0","0.0","0.0","0.0","0.0","0.0","0.0","473.0","507.0","1319.0","0.95","","","","1.0"
"4044","Sn0.97Pb0.02Zn0.01Se","Sn0.97Pb0.02Zn0.01Se","0.0","0.0","0.0","0.0","0.0","0.0","0.0","0.0","0.0","0.0","0.0","0.0","0.0","0.0","0.0","0.0","0.0","0.0","0.0","0.0","0.0","0.0","0.0","0.0","0.0","0.0","0.0","0.0","0.0","0.0","0.0","0.0","0.0","0.0","0.0","0.0","0.0","0.5","0.01","0.0","0.0","0.0","0.0","0.0","0.0","0.0","0.0","0.0","0.0","0.0","0.005","0.0","0.485","0.0","0.0","0.0","0.0","0.0","0.0","0.0","0.0","0.0","0.0","0.0","0.0","573.0","540.0","724.0","0.85","","","","1.0"
"4045","Sn0.97Pb0.02Zn0.01Se","Sn0.97Pb0.02Zn0.01Se","0.0","0.0","0.0","0.0","0.0","0.0","0.0","0.0","0.0","0.0","0.0","0.0","0.0","0.0","0.0","0.0","0.0","0.0","0.0","0.0","0.0","0.0","0.0","0.0","0.0","0.0","0.0","0.0","0.0","0.0","0.0","0.0","0.0","0.0","0.0","0.0","0.0","0.5","0.01","0.0","0.0","0.0","0.0","0.0","0.0","0.0","0.0","0.0","0.0","0.0","0.005","0.0","0.485","0.0","0.0","0.0","0.0","0.0","0.0","0.0","0.0","0.0","0.0","0.0","0.0","673.0","518.0","900.0","0.7","","","","1.0"
"4046","Sn0.97Pb0.02Zn0.01Se","Sn0.97Pb0.02Zn0.01Se","0.0","0.0","0.0","0.0","0.0","0.0","0.0","0.0","0.0","0.0","0.0","0.0","0.0","0.0","0.0","0.0","0.0","0.0","0.0","0.0","0.0","0.0","0.0","0.0","0.0","0.0","0.0","0.0","0.0","0.0","0.0","0.0","0.0","0.0","0.0","0.0","0.0","0.5","0.01","0.0","0.0","0.0","0.0","0.0","0.0","0.0","0.0","0.0","0.0","0.0","0.005","0.0","0.485","0.0","0.0","0.0","0.0","0.0","0.0","0.0","0.0","0.0","0.0","0.0","0.0","773.0","412.0","4000.0","0.57","","","","1.0"
"4047","Sn0.98Pb0.01Zn0.01Se","Sn0.98Pb0.01Zn0.01Se","0.0","0.0","0.0","0.0","0.0","0.0","0.0","0.0","0.0","0.0","0.0","0.0","0.0","0.0","0.0","0.0","0.0","0.0","0.0","0.0","0.0","0.0","0.0","0.0","0.0","0.0","0.0","0.0","0.0","0.0","0.0","0.0","0.0","0.0","0.0","0.0","0.0","0.5","0.005","0.0","0.0","0.0","0.0","0.0","0.0","0.0","0.0","0.0","0.0","0.0","0.005","0.0","0.49","0.0","0.0","0.0","0.0","0.0","0.0","0.0","0.0","0.0","0.0","0.0","0.0","300.0","435.0","5000.0","1.23","","","","1.0"
