Repository: anilkunwar/thermoelectrics

# Machine learning assisted design of thermoelectrics

a. Machine Learning

# Fetching the upto date data of thermoelectricity (Informatics)

# Featurization:

The computer code to convert the multicomponent chemical formula and temperature row into composition-temperature feature vector
Binary alloys/compunds with upload from json files
Multicomponent alloys/compunds with upload from json files

# Informatics approach to classify p-type and n-type thermoelectric materials

Basic Illustrative Tutorials
Querying the Abstracts on the Materials Science, Applied Physics and Condensed Matter Physics on Keyterms Specific to Thermoelectrics
NER analysis for material type classification

File: machine_learning/vae_regression/latent_space_exploration/thermoelectric_materials.csv (part 55 of 71)
"","Formula","modformula","In","Tl","La","Sr","Mn","Ni","Ru","Pd","Hf","Cs","Sc","Co","Si","Fe","Li","Cl","Yb","Te","N","Ti","Cd","Zr","Y","Ga","Cr","Pr","Tm","Br","Ca","Mg","Rb","Au","Nd","Ce","Ho","I","Ba","Se","Pb","Ge","Gd","Tb","Dy","Cu","Na","Sb","Bi","P","As","Sm","Zn","Al","Sn","Ag","Nb","Mo","V","S","K","Lu","O","Eu","Ta","B","Er","temperature(K)","seebeck_coefficient(μV/K)","electrical_conductivity(S/m)","thermal_conductivity(W/mK)","power_factor(W/mK2)","ZT","reference","sum_elements"
"4048","Sn0.98Pb0.01Zn0.01Se","Sn0.98Pb0.01Zn0.01Se","0.0","0.0","0.0","0.0","0.0","0.0","0.0","0.0","0.0","0.0","0.0","0.0","0.0","0.0","0.0","0.0","0.0","0.0","0.0","0.0","0.0","0.0","0.0","0.0","0.0","0.0","0.0","0.0","0.0","0.0","0.0","0.0","0.0","0.0","0.0","0.0","0.0","0.5","0.005","0.0","0.0","0.0","0.0","0.0","0.0","0.0","0.0","0.0","0.0","0.0","0.005","0.0","0.49","0.0","0.0","0.0","0.0","0.0","0.0","0.0","0.0","0.0","0.0","0.0","0.0","373.0","461.0","3000.0","1.08","","","","1.0"
"4049","Sn0.98Pb0.01Zn0.01Se","Sn0.98Pb0.01Zn0.01Se","0.0","0.0","0.0","0.0","0.0","0.0","0.0","0.0","0.0","0.0","0.0","0.0","0.0","0.0","0.0","0.0","0.0","0.0","0.0","0.0","0.0","0.0","0.0","0.0","0.0","0.0","0.0","0.0","0.0","0.0","0.0","0.0","0.0","0.0","0.0","0.0","0.0","0.5","0.005","0.0","0.0","0.0","0.0","0.0","0.0","0.0","0.0","0.0","0.0","0.0","0.005","0.0","0.49","0.0","0.0","0.0","0.0","0.0","0.0","0.0","0.0","0.0","0.0","0.0","0.0","473.0","500.0","1560.0","0.91","","","","1.0"
"4050","Sn0.98Pb0.01Zn0.01Se","Sn0.98Pb0.01Zn0.01Se","0.0","0.0","0.0","0.0","0.0","0.0","0.0","0.0","0.0","0.0","0.0","0.0","0.0","0.0","0.0","0.0","0.0","0.0","0.0","0.0","0.0","0.0","0.0","0.0","0.0","0.0","0.0","0.0","0.0","0.0","0.0","0.0","0.0","0.0","0.0","0.0","0.0","0.5","0.005","0.0","0.0","0.0","0.0","0.0","0.0","0.0","0.0","0.0","0.0","0.0","0.005","0.0","0.49","0.0","0.0","0.0","0.0","0.0","0.0","0.0","0.0","0.0","0.0","0.0","0.0","573.0","533.0","872.0","0.77","","","","1.0"
"4051","Sn0.98Pb0.01Zn0.01Se","Sn0.98Pb0.01Zn0.01Se","0.0","0.0","0.0","0.0","0.0","0.0","0.0","0.0","0.0","0.0","0.0","0.0","0.0","0.0","0.0","0.0","0.0","0.0","0.0","0.0","0.0","0.0","0.0","0.0","0.0","0.0","0.0","0.0","0.0","0.0","0.0","0.0","0.0","0.0","0.0","0.0","0.0","0.5","0.005","0.0","0.0","0.0","0.0","0.0","0.0","0.0","0.0","0.0","0.0","0.0","0.005","0.0","0.49","0.0","0.0","0.0","0.0","0.0","0.0","0.0","0.0","0.0","0.0","0.0","0.0","673.0","516.0","971.0","0.67","","","","1.0"
"4052","Sn0.98Pb0.01Zn0.01Se","Sn0.98Pb0.01Zn0.01Se","0.0","0.0","0.0","0.0","0.0","0.0","0.0","0.0","0.0","0.0","0.0","0.0","0.0","0.0","0.0","0.0","0.0","0.0","0.0","0.0","0.0","0.0","0.0","0.0","0.0","0.0","0.0","0.0","0.0","0.0","0.0","0.0","0.0","0.0","0.0","0.0","0.0","0.5","0.005","0.0","0.0","0.0","0.0","0.0","0.0","0.0","0.0","0.0","0.0","0.0","0.005","0.0","0.49","0.0","0.0","0.0","0.0","0.0","0.0","0.0","0.0","0.0","0.0","0.0","0.0","773.0","371.0","5582.0","0.55","","","","1.0"
"4053","Sn0.9Pb0.09Zn0.01Se","Sn0.9Pb0.09Zn0.01Se","0.0","0.0","0.0","0.0","0.0","0.0","0.0","0.0","0.0","0.0","0.0","0.0","0.0","0.0","0.0","0.0","0.0","0.0","0.0","0.0","0.0","0.0","0.0","0.0","0.0","0.0","0.0","0.0","0.0","0.0","0.0","0.0","0.0","0.0","0.0","0.0","0.0","0.5","0.045","0.0","0.0","0.0","0.0","0.0","0.0","0.0","0.0","0.0","0.0","0.0","0.005","0.0","0.45","0.0","0.0","0.0","0.0","0.0","0.0","0.0","0.0","0.0","0.0","0.0","0.0","300.0","507.0","274.0","1.27","","","","1.0"
"4054","Sn0.9Pb0.09Zn0.01Se","Sn0.9Pb0.09Zn0.01Se","0.0","0.0","0.0","0.0","0.0","0.0","0.0","0.0","0.0","0.0","0.0","0.0","0.0","0.0","0.0","0.0","0.0","0.0","0.0","0.0","0.0","0.0","0.0","0.0","0.0","0.0","0.0","0.0","0.0","0.0","0.0","0.0","0.0","0.0","0.0","0.0","0.0","0.5","0.045","0.0","0.0","0.0","0.0","0.0","0.0","0.0","0.0","0.0","0.0","0.0","0.005","0.0","0.45","0.0","0.0","0.0","0.0","0.0","0.0","0.0","0.0","0.0","0.0","0.0","0.0","373.0","542.0","280.0","0.98","","","","1.0"
"4055","Sn0.9Pb0.09Zn0.01Se","Sn0.9Pb0.09Zn0.01Se","0.0","0.0","0.0","0.0","0.0","0.0","0.0","0.0","0.0","0.0","0.0","0.0","0.0","0.0","0.0","0.0","0.0","0.0","0.0","0.0","0.0","0.0","0.0","0.0","0.0","0.0","0.0","0.0","0.0","0.0","0.0","0.0","0.0","0.0","0.0","0.0","0.0","0.5","0.045","0.0","0.0","0.0","0.0","0.0","0.0","0.0","0.0","0.0","0.0","0.0","0.005","0.0","0.45","0.0","0.0","0.0","0.0","0.0","0.0","0.0","0.0","0.0","0.0","0.0","0.0","473.0","579.0","306.0","0.75","","","","1.0"
"4056","Sn0.9Pb0.09Zn0.01Se","Sn0.9Pb0.09Zn0.01Se","0.0","0.0","0.0","0.0","0.0","0.0","0.0","0.0","0.0","0.0","0.0","0.0","0.0","0.0","0.0","0.0","0.0","0.0","0.0","0.0","0.0","0.0","0.0","0.0","0.0","0.0","0.0","0.0","0.0","0.0","0.0","0.0","0.0","0.0","0.0","0.0","0.0","0.5","0.045","0.0","0.0","0.0","0.0","0.0","0.0","0.0","0.0","0.0","0.0","0.0","0.005","0.0","0.45","0.0","0.0","0.0","0.0","0.0","0.0","0.0","0.0","0.0","0.0","0.0","0.0","573.0","605.0","209.0","0.64","","","","1.0"
"4057","Sn0.9Pb0.09Zn0.01Se","Sn0.9Pb0.09Zn0.01Se","0.0","0.0","0.0","0.0","0.0","0.0","0.0","0.0","0.0","0.0","0.0","0.0","0.0","0.0","0.0","0.0","0.0","0.0","0.0","0.0","0.0","0.0","0.0","0.0","0.0","0.0","0.0","0.0","0.0","0.0","0.0","0.0","0.0","0.0","0.0","0.0","0.0","0.5","0.045","0.0","0.0","0.0","0.0","0.0","0.0","0.0","0.0","0.0","0.0","0.0","0.005","0.0","0.45","0.0","0.0","0.0","0.0","0.0","0.0","0.0","0.0","0.0","0.0","0.0","0.0","673.0","563.0","631.0","0.56","","","","1.0"
"4058","Sn0.9Pb0.09Zn0.01Se","Sn0.9Pb0.09Zn0.01Se","0.0","0.0","0.0","0.0","0.0","0.0","0.0","0.0","0.0","0.0","0.0","0.0","0.0","0.0","0.0","0.0","0.0","0.0","0.0","0.0","0.0","0.0","0.0","0.0","0.0","0.0","0.0","0.0","0.0","0.0","0.0","0.0","0.0","0.0","0.0","0.0","0.0","0.5","0.045","0.0","0.0","0.0","0.0","0.0","0.0","0.0","0.0","0.0","0.0","0.0","0.005","0.0","0.45","0.0","0.0","0.0","0.0","0.0","0.0","0.0","0.0","0.0","0.0","0.0","0.0","773.0","387.0","4275.0","0.48","","","","1.0"
"4059","SnSe","SnSe","0.0","0.0","0.0","0.0","0.0","0.0","0.0","0.0","0.0","0.0","0.0","0.0","0.0","0.0","0.0","0.0","0.0","0.0","0.0","0.0","0.0","0.0","0.0","0.0","0.0","0.0","0.0","0.0","0.0","0.0","0.0","0.0","0.0","0.0","0.0","0.0","0.0","0.5","0.0","0.0","0.0","0.0","0.0","0.0","0.0","0.0","0.0","0.0","0.0","0.0","0.0","0.0","0.5","0.0","0.0","0.0","0.0","0.0","0.0","0.0","0.0","0.0","0.0","0.0","0.0","300.0","497.0","1207.0","2.33","","","","1.0"
"4060","SnSe","SnSe","0.0","0.0","0.0","0.0","0.0","0.0","0.0","0.0","0.0","0.0","0.0","0.0","0.0","0.0","0.0","0.0","0.0","0.0","0.0","0.0","0.0","0.0","0.0","0.0","0.0","0.0","0.0","0.0","0.0","0.0","0.0","0.0","0.0","0.0","0.0","0.0","0.0","0.5","0.0","0.0","0.0","0.0","0.0","0.0","0.0","0.0","0.0","0.0","0.0","0.0","0.0","0.0","0.5","0.0","0.0","0.0","0.0","0.0","0.0","0.0","0.0","0.0","0.0","0.0","0.0","373.0","523.0","900.0","1.77","","","","1.0"
"4061","SnSe","SnSe","0.0","0.0","0.0","0.0","0.0","0.0","0.0","0.0","0.0","0.0","0.0","0.0","0.0","0.0","0.0","0.0","0.0","0.0","0.0","0.0","0.0","0.0","0.0","0.0","0.0","0.0","0.0","0.0","0.0","0.0","0.0","0.0","0.0","0.0","0.0","0.0","0.0","0.5","0.0","0.0","0.0","0.0","0.0","0.0","0.0","0.0","0.0","0.0","0.0","0.0","0.0","0.0","0.5","0.0","0.0","0.0","0.0","0.0","0.0","0.0","0.0","0.0","0.0","0.0","0.0","473.0","539.0","600.0","1.29","","","","1.0"
"4062","SnSe","SnSe","0.0","0.0","0.0","0.0","0.0","0.0","0.0","0.0","0.0","0.0","0.0","0.0","0.0","0.0","0.0","0.0","0.0","0.0","0.0","0.0","0.0","0.0","0.0","0.0","0.0","0.0","0.0","0.0","0.0","0.0","0.0","0.0","0.0","0.0","0.0","0.0","0.0","0.5","0.0","0.0","0.0","0.0","0.0","0.0","0.0","0.0","0.0","0.0","0.0","0.0","0.0","0.0","0.5","0.0","0.0","0.0","0.0","0.0","0.0","0.0","0.0","0.0","0.0","0.0","0.0","573.0","558.0","337.0","1.05","","","","1.0"
"4063","SnSe","SnSe","0.0","0.0","0.0","0.0","0.0","0.0","0.0","0.0","0.0","0.0","0.0","0.0","0.0","0.0","0.0","0.0","0.0","0.0","0.0","0.0","0.0","0.0","0.0","0.0","0.0","0.0","0.0","0.0","0.0","0.0","0.0","0.0","0.0","0.0","0.0","0.0","0.0","0.5","0.0","0.0","0.0","0.0","0.0","0.0","0.0","0.0","0.0","0.0","0.0","0.0","0.0","0.0","0.5","0.0","0.0","0.0","0.0","0.0","0.0","0.0","0.0","0.0","0.0","0.0","0.0","673.0","535.0","700.0","0.89","","","","1.0"
"4064","SnSe","SnSe","0.0","0.0","0.0","0.0","0.0","0.0","0.0","0.0","0.0","0.0","0.0","0.0","0.0","0.0","0.0","0.0","0.0","0.0","0.0","0.0","0.0","0.0","0.0","0.0","0.0","0.0","0.0","0.0","0.0","0.0","0.0","0.0","0.0","0.0","0.0","0.0","0.0","0.5","0.0","0.0","0.0","0.0","0.0","0.0","0.0","0.0","0.0","0.0","0.0","0.0","0.0","0.0","0.5","0.0","0.0","0.0","0.0","0.0","0.0","0.0","0.0","0.0","0.0","0.0","0.0","773.0","426.0","2482.0","0.6","","","","1.0"
"4065","Bi2Si2Te6","Bi2Si2Te6","0.0","0.0","0.0","0.0","0.0","0.0","0.0","0.0","0.0","0.0","0.0","0.0","0.2","0.0","0.0","0.0","0.0","0.6","0.0","0.0","0.0","0.0","0.0","0.0","0.0","0.0","0.0","0.0","0.0","0.0","0.0","0.0","0.0","0.0","0.0","0.0","0.0","0.0","0.0","0.0","0.0","0.0","0.0","0.0","0.0","0.0","0.2","0.0","0.0","0.0","0.0","0.0","0.0","0.0","0.0","0.0","0.0","0.0","0.0","0.0","0.0","0.0","0.0","0.0","0.0","373.0","119.0","12037.0","0.85","","","","1.0"
"4066","Bi2Si2Te6","Bi2Si2Te6","0.0","0.0","0.0","0.0","0.0","0.0","0.0","0.0","0.0","0.0","0.0","0.0","0.2","0.0","0.0","0.0","0.0","0.6","0.0","0.0","0.0","0.0","0.0","0.0","0.0","0.0","0.0","0.0","0.0","0.0","0.0","0.0","0.0","0.0","0.0","0.0","0.0","0.0","0.0","0.0","0.0","0.0","0.0","0.0","0.0","0.0","0.2","0.0","0.0","0.0","0.0","0.0","0.0","0.0","0.0","0.0","0.0","0.0","0.0","0.0","0.0","0.0","0.0","0.0","0.0","473.0","161.0","10694.0","0.75","","","","1.0"
"4067","Bi2Si2Te6","Bi2Si2Te6","0.0","0.0","0.0","0.0","0.0","0.0","0.0","0.0","0.0","0.0","0.0","0.0","0.2","0.0","0.0","0.0","0.0","0.6","0.0","0.0","0.0","0.0","0.0","0.0","0.0","0.0","0.0","0.0","0.0","0.0","0.0","0.0","0.0","0.0","0.0","0.0","0.0","0.0","0.0","0.0","0.0","0.0","0.0","0.0","0.0","0.0","0.2","0.0","0.0","0.0","0.0","0.0","0.0","0.0","0.0","0.0","0.0","0.0","0.0","0.0","0.0","0.0","0.0","0.0","0.0","573.0","182.0","8520.0","0.71","","","","1.0"
"4068","Bi2Si2Te6","Bi2Si2Te6","0.0","0.0","0.0","0.0","0.0","0.0","0.0","0.0","0.0","0.0","0.0","0.0","0.2","0.0","0.0","0.0","0.0","0.6","0.0","0.0","0.0","0.0","0.0","0.0","0.0","0.0","0.0","0.0","0.0","0.0","0.0","0.0","0.0","0.0","0.0","0.0","0.0","0.0","0.0","0.0","0.0","0.0","0.0","0.0","0.0","0.0","0.2","0.0","0.0","0.0","0.0","0.0","0.0","0.0","0.0","0.0","0.0","0.0","0.0","0.0","0.0","0.0","0.0","0.0","0.0","673.0","153.0","7454.0","0.68","","","","1.0"
"4069","Bi2Si2Te6","Bi2Si2Te6","0.0","0.0","0.0","0.0","0.0","0.0","0.0","0.0","0.0","0.0","0.0","0.0","0.2","0.0","0.0","0.0","0.0","0.6","0.0","0.0","0.0","0.0","0.0","0.0","0.0","0.0","0.0","0.0","0.0","0.0","0.0","0.0","0.0","0.0","0.0","0.0","0.0","0.0","0.0","0.0","0.0","0.0","0.0","0.0","0.0","0.0","0.2","0.0","0.0","0.0","0.0","0.0","0.0","0.0","0.0","0.0","0.0","0.0","0.0","0.0","0.0","0.0","0.0","0.0","0.0","773.0","101.0","8889.0","0.74","","","","1.0"
"4070","Sb2Si2Te6","Sb2Si2Te6","0.0","0.0","0.0","0.0","0.0","0.0","0.0","0.0","0.0","0.0","0.0","0.0","0.2","0.0","0.0","0.0","0.0","0.6","0.0","0.0","0.0","0.0","0.0","0.0","0.0","0.0","0.0","0.0","0.0","0.0","0.0","0.0","0.0","0.0","0.0","0.0","0.0","0.0","0.0","0.0","0.0","0.0","0.0","0.0","0.0","0.2","0.0","0.0","0.0","0.0","0.0","0.0","0.0","0.0","0.0","0.0","0.0","0.0","0.0","0.0","0.0","0.0","0.0","0.0","0.0","373.0","140.0","30275.0","0.86","","","","1.0"
"4071","Sb2Si2Te6","Sb2Si2Te6","0.0","0.0","0.0","0.0","0.0","0.0","0.0","0.0","0.0","0.0","0.0","0.0","0.2","0.0","0.0","0.0","0.0","0.6","0.0","0.0","0.0","0.0","0.0","0.0","0.0","0.0","0.0","0.0","0.0","0.0","0.0","0.0","0.0","0.0","0.0","0.0","0.0","0.0","0.0","0.0","0.0","0.0","0.0","0.0","0.0","0.2","0.0","0.0","0.0","0.0","0.0","0.0","0.0","0.0","0.0","0.0","0.0","0.0","0.0","0.0","0.0","0.0","0.0","0.0","0.0","473.0","168.0","24312.0","0.75","","","","1.0"
"4072","Sb2Si2Te6","Sb2Si2Te6","0.0","0.0","0.0","0.0","0.0","0.0","0.0","0.0","0.0","0.0","0.0","0.0","0.2","0.0","0.0","0.0","0.0","0.6","0.0","0.0","0.0","0.0","0.0","0.0","0.0","0.0","0.0","0.0","0.0","0.0","0.0","0.0","0.0","0.0","0.0","0.0","0.0","0.0","0.0","0.0","0.0","0.0","0.0","0.0","0.0","0.2","0.0","0.0","0.0","0.0","0.0","0.0","0.0","0.0","0.0","0.0","0.0","0.0","0.0","0.0","0.0","0.0","0.0","0.0","0.0","573.0","192.0","19404.0","0.66","","","","1.0"
"4073","Sb2Si2Te6","Sb2Si2Te6","0.0","0.0","0.0","0.0","0.0","0.0","0.0","0.0","0.0","0.0","0.0","0.0","0.2","0.0","0.0","0.0","0.0","0.6","0.0","0.0","0.0","0.0","0.0","0.0","0.0","0.0","0.0","0.0","0.0","0.0","0.0","0.0","0.0","0.0","0.0","0.0","0.0","0.0","0.0","0.0","0.0","0.0","0.0","0.0","0.0","0.2","0.0","0.0","0.0","0.0","0.0","0.0","0.0","0.0","0.0","0.0","0.0","0.0","0.0","0.0","0.0","0.0","0.0","0.0","0.0","673.0","213.0","13750.0","0.5","","","","1.0"
"4074","Sb2Si2Te6","Sb2Si2Te6","0.0","0.0","0.0","0.0","0.0","0.0","0.0","0.0","0.0","0.0","0.0","0.0","0.2","0.0","0.0","0.0","0.0","0.6","0.0","0.0","0.0","0.0","0.0","0.0","0.0","0.0","0.0","0.0","0.0","0.0","0.0","0.0","0.0","0.0","0.0","0.0","0.0","0.0","0.0","0.0","0.0","0.0","0.0","0.0","0.0","0.2","0.0","0.0","0.0","0.0","0.0","0.0","0.0","0.0","0.0","0.0","0.0","0.0","0.0","0.0","0.0","0.0","0.0","0.0","0.0","773.0","222.0","12361.0","0.42","","","","1.0"
"4075","Tl8.95Bi1.05Te6.0","Tl8.95Bi1.05Te6.0","0.0","0.559375","0.0","0.0","0.0","0.0","0.0","0.0","0.0","0.0","0.0","0.0","0.0","0.0","0.0","0.0","0.0","0.375","0.0","0.0","0.0","0.0","0.0","0.0","0.0","0.0","0.0","0.0","0.0","0.0","0.0","0.0","0.0","0.0","0.0","0.0","0.0","0.0","0.0","0.0","0.0","0.0","0.0","0.0","0.0","0.0","0.065625","0.0","0.0","0.0","0.0","0.0","0.0","0.0","0.0","0.0","0.0","0.0","0.0","0.0","0.0","0.0","0.0","0.0","0.0","444.0","-103.0","570.0","0.34","1e-05","0.01","https://doi.org/10.1021/cm402593f","1.0"
"4076","Tl8.95Bi1.05Te6.0","Tl8.95Bi1.05Te6.0","0.0","0.559375","0.0","0.0","0.0","0.0","0.0","0.0","0.0","0.0","0.0","0.0","0.0","0.0","0.0","0.0","0.0","0.375","0.0","0.0","0.0","0.0","0.0","0.0","0.0","0.0","0.0","0.0","0.0","0.0","0.0","0.0","0.0","0.0","0.0","0.0","0.0","0.0","0.0","0.0","0.0","0.0","0.0","0.0","0.0","0.0","0.065625","0.0","0.0","0.0","0.0","0.0","0.0","0.0","0.0","0.0","0.0","0.0","0.0","0.0","0.0","0.0","0.0","0.0","0.0","504.0","80.0","1054.0","0.36","1e-05","0.01","https://doi.org/10.1021/cm402593f","1.0"
"4077","Tl8.95Bi1.05Te6.0","Tl8.95Bi1.05Te6.0","0.0","0.559375","0.0","0.0","0.0","0.0","0.0","0.0","0.0","0.0","0.0","0.0","0.0","0.0","0.0","0.0","0.0","0.375","0.0","0.0","0.0","0.0","0.0","0.0","0.0","0.0","0.0","0.0","0.0","0.0","0.0","0.0","0.0","0.0","0.0","0.0","0.0","0.0","0.0","0.0","0.0","0.0","0.0","0.0","0.0","0.0","0.065625","0.0","0.0","0.0","0.0","0.0","0.0","0.0","0.0","0.0","0.0","0.0","0.0","0.0","0.0","0.0","0.0","0.0","0.0","382.0","-208.0","320.0","0.34","1e-05","0.02","https://doi.org/10.1021/cm402593f","1.0"
"4078","Tl8.95Bi1.05Te6.0","Tl8.95Bi1.05Te6.0","0.0","0.559375","0.0","0.0","0.0","0.0","0.0","0.0","0.0","0.0","0.0","0.0","0.0","0.0","0.0","0.0","0.0","0.375","0.0","0.0","0.0","0.0","0.0","0.0","0.0","0.0","0.0","0.0","0.0","0.0","0.0","0.0","0.0","0.0","0.0","0.0","0.0","0.0","0.0","0.0","0.0","0.0","0.0","0.0","0.0","0.0","0.065625","0.0","0.0","0.0","0.0","0.0","0.0","0.0","0.0","0.0","0.0","0.0","0.0","0.0","0.0","0.0","0.0","0.0","0.0","322.0","-220.0","170.0","0.34","1e-05","0.01","https://doi.org/10.1021/cm402593f","1.0"
"4079","Tl8.97Sb1.03Te6","Tl8.97Sb1.03Te6","0.0","0.560625","0.0","0.0","0.0","0.0","0.0","0.0","0.0","0.0","0.0","0.0","0.0","0.0","0.0","0.0","0.0","0.375","0.0","0.0","0.0","0.0","0.0","0.0","0.0","0.0","0.0","0.0","0.0","0.0","0.0","0.0","0.0","0.0","0.0","0.0","0.0","0.0","0.0","0.0","0.0","0.0","0.0","0.0","0.0","0.064375","0.0","0.0","0.0","0.0","0.0","0.0","0.0","0.0","0.0","0.0","0.0","0.0","0.0","0.0","0.0","0.0","0.0","0.0","0.0","326.0","118.0","43300.0","0.67","0.0006","0.29","https://doi.org/10.1021/cm402593f","1.0"
"4080","Tl8.97Sb1.03Te6","Tl8.97Sb1.03Te6","0.0","0.560625","0.0","0.0","0.0","0.0","0.0","0.0","0.0","0.0","0.0","0.0","0.0","0.0","0.0","0.0","0.0","0.375","0.0","0.0","0.0","0.0","0.0","0.0","0.0","0.0","0.0","0.0","0.0","0.0","0.0","0.0","0.0","0.0","0.0","0.0","0.0","0.0","0.0","0.0","0.0","0.0","0.0","0.0","0.0","0.064375","0.0","0.0","0.0","0.0","0.0","0.0","0.0","0.0","0.0","0.0","0.0","0.0","0.0","0.0","0.0","0.0","0.0","0.0","0.0","386.0","148.0","33000.0","0.58","0.00073","0.48","https://doi.org/10.1021/cm402593f","1.0"
"4081","Tl8.97Sb1.03Te6","Tl8.97Sb1.03Te6","0.0","0.560625","0.0","0.0","0.0","0.0","0.0","0.0","0.0","0.0","0.0","0.0","0.0","0.0","0.0","0.0","0.0","0.375","0.0","0.0","0.0","0.0","0.0","0.0","0.0","0.0","0.0","0.0","0.0","0.0","0.0","0.0","0.0","0.0","0.0","0.0","0.0","0.0","0.0","0.0","0.0","0.0","0.0","0.0","0.0","0.064375","0.0","0.0","0.0","0.0","0.0","0.0","0.0","0.0","0.0","0.0","0.0","0.0","0.0","0.0","0.0","0.0","0.0","0.0","0.0","445.0","181.0","25138.0","0.52","0.00082","0.71","https://doi.org/10.1021/cm402593f","1.0"
"4082","Tl8.97Sb1.03Te6","Tl8.97Sb1.03Te6","0.0","0.560625","0.0","0.0","0.0","0.0","0.0","0.0","0.0","0.0","0.0","0.0","0.0","0.0","0.0","0.0","0.0","0.375","0.0","0.0","0.0","0.0","0.0","0.0","0.0","0.0","0.0","0.0","0.0","0.0","0.0","0.0","0.0","0.0","0.0","0.0","0.0","0.0","0.0","0.0","0.0","0.0","0.0","0.0","0.0","0.064375","0.0","0.0","0.0","0.0","0.0","0.0","0.0","0.0","0.0","0.0","0.0","0.0","0.0","0.0","0.0","0.0","0.0","0.0","0.0","504.0","201.0","20000.0","0.46","0.00081","0.88","https://doi.org/10.1021/cm402593f","1.0"
"4083","Tl8.98Sb1.02Te6","Tl8.98Sb1.02Te6","0.0","0.56125","0.0","0.0","0.0","0.0","0.0","0.0","0.0","0.0","0.0","0.0","0.0","0.0","0.0","0.0","0.0","0.375","0.0","0.0","0.0","0.0","0.0","0.0","0.0","0.0","0.0","0.0","0.0","0.0","0.0","0.0","0.0","0.0","0.0","0.0","0.0","0.0","0.0","0.0","0.0","0.0","0.0","0.0","0.0","0.06375","0.0","0.0","0.0","0.0","0.0","0.0","0.0","0.0","0.0","0.0","0.0","0.0","0.0","0.0","0.0","0.0","0.0","0.0","0.0","326.0","113.0","42000.0","0.59","0.00054","0.29","https://doi.org/10.1021/cm402593f","1.0"
"4084","Tl8.98Sb1.02Te6","Tl8.98Sb1.02Te6","0.0","0.56125","0.0","0.0","0.0","0.0","0.0","0.0","0.0","0.0","0.0","0.0","0.0","0.0","0.0","0.0","0.0","0.375","0.0","0.0","0.0","0.0","0.0","0.0","0.0","0.0","0.0","0.0","0.0","0.0","0.0","0.0","0.0","0.0","0.0","0.0","0.0","0.0","0.0","0.0","0.0","0.0","0.0","0.0","0.0","0.06375","0.0","0.0","0.0","0.0","0.0","0.0","0.0","0.0","0.0","0.0","0.0","0.0","0.0","0.0","0.0","0.0","0.0","0.0","0.0","385.0","140.0","34220.0","0.54","0.00067","0.48","https://doi.org/10.1021/cm402593f","1.0"
"4085","Tl8.98Sb1.02Te6","Tl8.98Sb1.02Te6","0.0","0.56125","0.0","0.0","0.0","0.0","0.0","0.0","0.0","0.0","0.0","0.0","0.0","0.0","0.0","0.0","0.0","0.375","0.0","0.0","0.0","0.0","0.0","0.0","0.0","0.0","0.0","0.0","0.0","0.0","0.0","0.0","0.0","0.0","0.0","0.0","0.0","0.0","0.0","0.0","0.0","0.0","0.0","0.0","0.0","0.06375","0.0","0.0","0.0","0.0","0.0","0.0","0.0","0.0","0.0","0.0","0.0","0.0","0.0","0.0","0.0","0.0","0.0","0.0","0.0","445.0","167.0","27730.0","0.5","0.00077","0.68","https://doi.org/10.1021/cm402593f","1.0"
"4086","Tl8.98Sb1.02Te6","Tl8.98Sb1.02Te6","0.0","0.56125","0.0","0.0","0.0","0.0","0.0","0.0","0.0","0.0","0.0","0.0","0.0","0.0","0.0","0.0","0.0","0.375","0.0","0.0","0.0","0.0","0.0","0.0","0.0","0.0","0.0","0.0","0.0","0.0","0.0","0.0","0.0","0.0","0.0","0.0","0.0","0.0","0.0","0.0","0.0","0.0","0.0","0.0","0.0","0.06375","0.0","0.0","0.0","0.0","0.0","0.0","0.0","0.0","0.0","0.0","0.0","0.0","0.0","0.0","0.0","0.0","0.0","0.0","0.0","503.0","192.0","22400.0","0.46","0.00083","0.91","https://doi.org/10.1021/cm402593f","1.0"
"4087","Tl8.99Bi1.01Te6.0","Tl8.99Bi1.01Te6.0","0.0","0.561875","0.0","0.0","0.0","0.0","0.0","0.0","0.0","0.0","0.0","0.0","0.0","0.0","0.0","0.0","0.0","0.375","0.0","0.0","0.0","0.0","0.0","0.0","0.0","0.0","0.0","0.0","0.0","0.0","0.0","0.0","0.0","0.0","0.0","0.0","0.0","0.0","0.0","0.0","0.0","0.0","0.0","0.0","0.0","0.0","0.063125","0.0","0.0","0.0","0.0","0.0","0.0","0.0","0.0","0.0","0.0","0.0","0.0","0.0","0.0","0.0","0.0","0.0","0.0","322.0","243.0","8350.0","0.4","0.00049","0.4","https://doi.org/10.1021/cm402593f","1.0"
"4088","Tl8.99Bi1.01Te6.0","Tl8.99Bi1.01Te6.0","0.0","0.561875","0.0","0.0","0.0","0.0","0.0","0.0","0.0","0.0","0.0","0.0","0.0","0.0","0.0","0.0","0.0","0.375","0.0","0.0","0.0","0.0","0.0","0.0","0.0","0.0","0.0","0.0","0.0","0.0","0.0","0.0","0.0","0.0","0.0","0.0","0.0","0.0","0.0","0.0","0.0","0.0","0.0","0.0","0.0","0.0","0.063125","0.0","0.0","0.0","0.0","0.0","0.0","0.0","0.0","0.0","0.0","0.0","0.0","0.0","0.0","0.0","0.0","0.0","0.0","382.0","271.0","6500.0","0.34","0.00048","0.54","https://doi.org/10.1021/cm402593f","1.0"
"4089","Tl8.99Bi1.01Te6.0","Tl8.99Bi1.01Te6.0","0.0","0.561875","0.0","0.0","0.0","0.0","0.0","0.0","0.0","0.0","0.0","0.0","0.0","0.0","0.0","0.0","0.0","0.375","0.0","0.0","0.0","0.0","0.0","0.0","0.0","0.0","0.0","0.0","0.0","0.0","0.0","0.0","0.0","0.0","0.0","0.0","0.0","0.0","0.0","0.0","0.0","0.0","0.0","0.0","0.0","0.0","0.063125","0.0","0.0","0.0","0.0","0.0","0.0","0.0","0.0","0.0","0.0","0.0","0.0","0.0","0.0","0.0","0.0","0.0","0.0","499.0","307.0","4300.0","0.32","0.00041","0.63","https://doi.org/10.1021/cm402593f","1.0"
"4090","Tl8.99Sb1.01Te6","Tl8.99Sb1.01Te6","0.0","0.561875","0.0","0.0","0.0","0.0","0.0","0.0","0.0","0.0","0.0","0.0","0.0","0.0","0.0","0.0","0.0","0.375","0.0","0.0","0.0","0.0","0.0","0.0","0.0","0.0","0.0","0.0","0.0","0.0","0.0","0.0","0.0","0.0","0.0","0.0","0.0","0.0","0.0","0.0","0.0","0.0","0.0","0.0","0.0","0.063125","0.0","0.0","0.0","0.0","0.0","0.0","0.0","0.0","0.0","0.0","0.0","0.0","0.0","0.0","0.0","0.0","0.0","0.0","0.0","326.0","107.0","53300.0","0.71","0.00061","0.28","https://doi.org/10.1021/cm402593f","1.0"
"4091","Tl8.99Sb1.01Te6","Tl8.99Sb1.01Te6","0.0","0.561875","0.0","0.0","0.0","0.0","0.0","0.0","0.0","0.0","0.0","0.0","0.0","0.0","0.0","0.0","0.0","0.375","0.0","0.0","0.0","0.0","0.0","0.0","0.0","0.0","0.0","0.0","0.0","0.0","0.0","0.0","0.0","0.0","0.0","0.0","0.0","0.0","0.0","0.0","0.0","0.0","0.0","0.0","0.0","0.063125","0.0","0.0","0.0","0.0","0.0","0.0","0.0","0.0","0.0","0.0","0.0","0.0","0.0","0.0","0.0","0.0","0.0","0.0","0.0","385.0","137.0","40400.0","0.61","0.00076","0.48","https://doi.org/10.1021/cm402593f","1.0"
"4092","Tl8.99Sb1.01Te6","Tl8.99Sb1.01Te6","0.0","0.561875","0.0","0.0","0.0","0.0","0.0","0.0","0.0","0.0","0.0","0.0","0.0","0.0","0.0","0.0","0.0","0.375","0.0","0.0","0.0","0.0","0.0","0.0","0.0","0.0","0.0","0.0","0.0","0.0","0.0","0.0","0.0","0.0","0.0","0.0","0.0","0.0","0.0","0.0","0.0","0.0","0.0","0.0","0.0","0.063125","0.0","0.0","0.0","0.0","0.0","0.0","0.0","0.0","0.0","0.0","0.0","0.0","0.0","0.0","0.0","0.0","0.0","0.0","0.0","445.0","166.0","31743.0","0.57","0.00087","0.68","https://doi.org/10.1021/cm402593f","1.0"
"4093","Tl8.99Sb1.01Te6","Tl8.99Sb1.01Te6","0.0","0.561875","0.0","0.0","0.0","0.0","0.0","0.0","0.0","0.0","0.0","0.0","0.0","0.0","0.0","0.0","0.0","0.375","0.0","0.0","0.0","0.0","0.0","0.0","0.0","0.0","0.0","0.0","0.0","0.0","0.0","0.0","0.0","0.0","0.0","0.0","0.0","0.0","0.0","0.0","0.0","0.0","0.0","0.0","0.0","0.063125","0.0","0.0","0.0","0.0","0.0","0.0","0.0","0.0","0.0","0.0","0.0","0.0","0.0","0.0","0.0","0.0","0.0","0.0","0.0","503.0","180.0","26055.0","0.53","0.00084","0.8","https://doi.org/10.1021/cm402593f","1.0"
"4094","Tl9.0Bi0.95Te6.0","Tl9.0Bi0.95Te6.0","0.0","0.5642633228840126","0.0","0.0","0.0","0.0","0.0","0.0","0.0","0.0","0.0","0.0","0.0","0.0","0.0","0.0","0.0","0.3761755485893417","0.0","0.0","0.0","0.0","0.0","0.0","0.0","0.0","0.0","0.0","0.0","0.0","0.0","0.0","0.0","0.0","0.0","0.0","0.0","0.0","0.0","0.0","0.0","0.0","0.0","0.0","0.0","0.0","0.05956112852664577","0.0","0.0","0.0","0.0","0.0","0.0","0.0","0.0","0.0","0.0","0.0","0.0","0.0","0.0","0.0","0.0","0.0","0.0","325.0","140.0","37455.0","0.59","0.00073","0.4","https://doi.org/10.1021/cm402593f","1.0"
"4095","Tl9.0Bi0.95Te6.0","Tl9.0Bi0.95Te6.0","0.0","0.5642633228840126","0.0","0.0","0.0","0.0","0.0","0.0","0.0","0.0","0.0","0.0","0.0","0.0","0.0","0.0","0.0","0.3761755485893417","0.0","0.0","0.0","0.0","0.0","0.0","0.0","0.0","0.0","0.0","0.0","0.0","0.0","0.0","0.0","0.0","0.0","0.0","0.0","0.0","0.0","0.0","0.0","0.0","0.0","0.0","0.0","0.0","0.05956112852664577","0.0","0.0","0.0","0.0","0.0","0.0","0.0","0.0","0.0","0.0","0.0","0.0","0.0","0.0","0.0","0.0","0.0","0.0","385.0","158.0","30000.0","0.55","0.00075","0.52","https://doi.org/10.1021/cm402593f","1.0"
"4096","Tl9.0Bi0.95Te6.0","Tl9.0Bi0.95Te6.0","0.0","0.5642633228840126","0.0","0.0","0.0","0.0","0.0","0.0","0.0","0.0","0.0","0.0","0.0","0.0","0.0","0.0","0.0","0.3761755485893417","0.0","0.0","0.0","0.0","0.0","0.0","0.0","0.0","0.0","0.0","0.0","0.0","0.0","0.0","0.0","0.0","0.0","0.0","0.0","0.0","0.0","0.0","0.0","0.0","0.0","0.0","0.0","0.0","0.05956112852664577","0.0","0.0","0.0","0.0","0.0","0.0","0.0","0.0","0.0","0.0","0.0","0.0","0.0","0.0","0.0","0.0","0.0","0.0","443.0","182.0","24460.0","0.52","0.00081","0.69","https://doi.org/10.1021/cm402593f","1.0"
"4097","Tl9.0Bi0.95Te6.0","Tl9.0Bi0.95Te6.0","0.0","0.5642633228840126","0.0","0.0","0.0","0.0","0.0","0.0","0.0","0.0","0.0","0.0","0.0","0.0","0.0","0.0","0.0","0.3761755485893417","0.0","0.0","0.0","0.0","0.0","0.0","0.0","0.0","0.0","0.0","0.0","0.0","0.0","0.0","0.0","0.0","0.0","0.0","0.0","0.0","0.0","0.0","0.0","0.0","0.0","0.0","0.0","0.0","0.05956112852664577","0.0","0.0","0.0","0.0","0.0","0.0","0.0","0.0","0.0","0.0","0.0","0.0","0.0","0.0","0.0","0.0","0.0","0.0","500.0","198.0","21000.0","0.5","0.00082","0.82","https://doi.org/10.1021/cm402593f","1.0"
"4098","Tl9.0Bi0.96Te6.0","Tl9.0Bi0.96Te6.0","0.0","0.5639097744360902","0.0","0.0","0.0","0.0","0.0","0.0","0.0","0.0","0.0","0.0","0.0","0.0","0.0","0.0","0.0","0.37593984962406013","0.0","0.0","0.0","0.0","0.0","0.0","0.0","0.0","0.0","0.0","0.0","0.0","0.0","0.0","0.0","0.0","0.0","0.0","0.0","0.0","0.0","0.0","0.0","0.0","0.0","0.0","0.0","0.0","0.06015037593984962","0.0","0.0","0.0","0.0","0.0","0.0","0.0","0.0","0.0","0.0","0.0","0.0","0.0","0.0","0.0","0.0","0.0","0.0","325.0","148.0","36000.0","0.65","0.00079","0.4","https://doi.org/10.1021/cm402593f","1.0"
"4099","Tl9.0Bi0.96Te6.0","Tl9.0Bi0.96Te6.0","0.0","0.5639097744360902","0.0","0.0","0.0","0.0","0.0","0.0","0.0","0.0","0.0","0.0","0.0","0.0","0.0","0.0","0.0","0.37593984962406013","0.0","0.0","0.0","0.0","0.0","0.0","0.0","0.0","0.0","0.0","0.0","0.0","0.0","0.0","0.0","0.0","0.0","0.0","0.0","0.0","0.0","0.0","0.0","0.0","0.0","0.0","0.0","0.0","0.06015037593984962","0.0","0.0","0.0","0.0","0.0","0.0","0.0","0.0","0.0","0.0","0.0","0.0","0.0","0.0","0.0","0.0","0.0","0.0","385.0","168.0","28640.0","0.56","0.00081","0.55","https://doi.org/10.1021/cm402593f","1.0"
"4100","Tl9.0Bi0.96Te6.0","Tl9.0Bi0.96Te6.0","0.0","0.5639097744360902","0.0","0.0","0.0","0.0","0.0","0.0","0.0","0.0","0.0","0.0","0.0","0.0","0.0","0.0","0.0","0.37593984962406013","0.0","0.0","0.0","0.0","0.0","0.0","0.0","0.0","0.0","0.0","0.0","0.0","0.0","0.0","0.0","0.0","0.0","0.0","0.0","0.0","0.0","0.0","0.0","0.0","0.0","0.0","0.0","0.0","0.06015037593984962","0.0","0.0","0.0","0.0","0.0","0.0","0.0","0.0","0.0","0.0","0.0","0.0","0.0","0.0","0.0","0.0","0.0","0.0","443.0","190.0","23500.0","0.52","0.00085","0.72","https://doi.org/10.1021/cm402593f","1.0"
"4101","Tl9.0Bi0.96Te6.0","Tl9.0Bi0.96Te6.0","0.0","0.5639097744360902","0.0","0.0","0.0","0.0","0.0","0.0","0.0","0.0","0.0","0.0","0.0","0.0","0.0","0.0","0.0","0.37593984962406013","0.0","0.0","0.0","0.0","0.0","0.0","0.0","0.0","0.0","0.0","0.0","0.0","0.0","0.0","0.0","0.0","0.0","0.0","0.0","0.0","0.0","0.0","0.0","0.0","0.0","0.0","0.0","0.0","0.06015037593984962","0.0","0.0","0.0","0.0","0.0","0.0","0.0","0.0","0.0","0.0","0.0","0.0","0.0","0.0","0.0","0.0","0.0","0.0","500.0","210.0","19700.0","0.5","0.00087","0.88","https://doi.org/10.1021/cm402593f","1.0"
"4102","Tl9.0Bi0.97Te6.0","Tl9.0Bi0.97Te6.0","0.0","0.5635566687539135","0.0","0.0","0.0","0.0","0.0","0.0","0.0","0.0","0.0","0.0","0.0","0.0","0.0","0.0","0.0","0.37570444583594237","0.0","0.0","0.0","0.0","0.0","0.0","0.0","0.0","0.0","0.0","0.0","0.0","0.0","0.0","0.0","0.0","0.0","0.0","0.0","0.0","0.0","0.0","0.0","0.0","0.0","0.0","0.0","0.0","0.060738885410144015","0.0","0.0","0.0","0.0","0.0","0.0","0.0","0.0","0.0","0.0","0.0","0.0","0.0","0.0","0.0","0.0","0.0","0.0","325.0","152.0","34090.0","0.59","0.00079","0.44","https://doi.org/10.1021/cm402593f","1.0"
"4103","Tl9.0Bi0.97Te6.0","Tl9.0Bi0.97Te6.0","0.0","0.5635566687539135","0.0","0.0","0.0","0.0","0.0","0.0","0.0","0.0","0.0","0.0","0.0","0.0","0.0","0.0","0.0","0.37570444583594237","0.0","0.0","0.0","0.0","0.0","0.0","0.0","0.0","0.0","0.0","0.0","0.0","0.0","0.0","0.0","0.0","0.0","0.0","0.0","0.0","0.0","0.0","0.0","0.0","0.0","0.0","0.0","0.0","0.060738885410144015","0.0","0.0","0.0","0.0","0.0","0.0","0.0","0.0","0.0","0.0","0.0","0.0","0.0","0.0","0.0","0.0","0.0","0.0","385.0","174.0","27100.0","0.5","0.00082","0.63","https://doi.org/10.1021/cm402593f","1.0"
"4104","Tl9.0Bi0.97Te6.0","Tl9.0Bi0.97Te6.0","0.0","0.5635566687539135","0.0","0.0","0.0","0.0","0.0","0.0","0.0","0.0","0.0","0.0","0.0","0.0","0.0","0.0","0.0","0.37570444583594237","0.0","0.0","0.0","0.0","0.0","0.0","0.0","0.0","0.0","0.0","0.0","0.0","0.0","0.0","0.0","0.0","0.0","0.0","0.0","0.0","0.0","0.0","0.0","0.0","0.0","0.0","0.0","0.0","0.060738885410144015","0.0","0.0","0.0","0.0","0.0","0.0","0.0","0.0","0.0","0.0","0.0","0.0","0.0","0.0","0.0","0.0","0.0","0.0","443.0","195.0","22000.0","0.47","0.00084","0.78","https://doi.org/10.1021/cm402593f","1.0"
"4105","Tl9.0Bi0.97Te6.0","Tl9.0Bi0.97Te6.0","0.0","0.5635566687539135","0.0","0.0","0.0","0.0","0.0","0.0","0.0","0.0","0.0","0.0","0.0","0.0","0.0","0.0","0.0","0.37570444583594237","0.0","0.0","0.0","0.0","0.0","0.0","0.0","0.0","0.0","0.0","0.0","0.0","0.0","0.0","0.0","0.0","0.0","0.0","0.0","0.0","0.0","0.0","0.0","0.0","0.0","0.0","0.0","0.0","0.060738885410144015","0.0","0.0","0.0","0.0","0.0","0.0","0.0","0.0","0.0","0.0","0.0","0.0","0.0","0.0","0.0","0.0","0.0","0.0","503.0","217.0","18455.0","0.45","0.00087","0.97","https://doi.org/10.1021/cm402593f","1.0"
"4106","Tl9.0Bi0.98Te6.0","Tl9.0Bi0.98Te6.0","0.0","0.5632040050062578","0.0","0.0","0.0","0.0","0.0","0.0","0.0","0.0","0.0","0.0","0.0","0.0","0.0","0.0","0.0","0.37546933667083854","0.0","0.0","0.0","0.0","0.0","0.0","0.0","0.0","0.0","0.0","0.0","0.0","0.0","0.0","0.0","0.0","0.0","0.0","0.0","0.0","0.0","0.0","0.0","0.0","0.0","0.0","0.0","0.0","0.06132665832290363","0.0","0.0","0.0","0.0","0.0","0.0","0.0","0.0","0.0","0.0","0.0","0.0","0.0","0.0","0.0","0.0","0.0","0.0","325.0","164.0","25800.0","0.54","0.0007","0.42","https://doi.org/10.1021/cm402593f","0.9999999999999999"
"4107","Tl9.0Bi0.98Te6.0","Tl9.0Bi0.98Te6.0","0.0","0.5632040050062578","0.0","0.0","0.0","0.0","0.0","0.0","0.0","0.0","0.0","0.0","0.0","0.0","0.0","0.0","0.0","0.37546933667083854","0.0","0.0","0.0","0.0","0.0","0.0","0.0","0.0","0.0","0.0","0.0","0.0","0.0","0.0","0.0","0.0","0.0","0.0","0.0","0.0","0.0","0.0","0.0","0.0","0.0","0.0","0.0","0.0","0.06132665832290363","0.0","0.0","0.0","0.0","0.0","0.0","0.0","0.0","0.0","0.0","0.0","0.0","0.0","0.0","0.0","0.0","0.0","0.0","385.0","190.0","20636.0","0.45","0.00074","0.64","https://doi.org/10.1021/cm402593f","0.9999999999999999"
"4108","Tl9.0Bi0.98Te6.0","Tl9.0Bi0.98Te6.0","0.0","0.5632040050062578","0.0","0.0","0.0","0.0","0.0","0.0","0.0","0.0","0.0","0.0","0.0","0.0","0.0","0.0","0.0","0.37546933667083854","0.0","0.0","0.0","0.0","0.0","0.0","0.0","0.0","0.0","0.0","0.0","0.0","0.0","0.0","0.0","0.0","0.0","0.0","0.0","0.0","0.0","0.0","0.0","0.0","0.0","0.0","0.0","0.0","0.06132665832290363","0.0","0.0","0.0","0.0","0.0","0.0","0.0","0.0","0.0","0.0","0.0","0.0","0.0","0.0","0.0","0.0","0.0","0.0","443.0","217.0","17545.0","0.42","0.00083","0.87","https://doi.org/10.1021/cm402593f","0.9999999999999999"
"4109","Tl9.0Bi0.98Te6.0","Tl9.0Bi0.98Te6.0","0.0","0.5632040050062578","0.0","0.0","0.0","0.0","0.0","0.0","0.0","0.0","0.0","0.0","0.0","0.0","0.0","0.0","0.0","0.37546933667083854","0.0","0.0","0.0","0.0","0.0","0.0","0.0","0.0","0.0","0.0","0.0","0.0","0.0","0.0","0.0","0.0","0.0","0.0","0.0","0.0","0.0","0.0","0.0","0.0","0.0","0.0","0.0","0.0","0.06132665832290363","0.0","0.0","0.0","0.0","0.0","0.0","0.0","0.0","0.0","0.0","0.0","0.0","0.0","0.0","0.0","0.0","0.0","0.0","503.0","239.0","14545.0","0.39","0.00083","1.07","https://doi.org/10.1021/cm402593f","0.9999999999999999"
"4110","Tl9.0Bi0.99Te6.0","Tl9.0Bi0.99Te6.0","0.0","0.5628517823639775","0.0","0.0","0.0","0.0","0.0","0.0","0.0","0.0","0.0","0.0","0.0","0.0","0.0","0.0","0.0","0.37523452157598497","0.0","0.0","0.0","0.0","0.0","0.0","0.0","0.0","0.0","0.0","0.0","0.0","0.0","0.0","0.0","0.0","0.0","0.0","0.0","0.0","0.0","0.0","0.0","0.0","0.0","0.0","0.0","0.0","0.06191369606003752","0.0","0.0","0.0","0.0","0.0","0.0","0.0","0.0","0.0","0.0","0.0","0.0","0.0","0.0","0.0","0.0","0.0","0.0","325.0","183.0","24636.0","0.49","0.00083","0.55","https://doi.org/10.1021/cm402593f","1.0"
"4111","Tl9.0Bi0.99Te6.0","Tl9.0Bi0.99Te6.0","0.0","0.5628517823639775","0.0","0.0","0.0","0.0","0.0","0.0","0.0","0.0","0.0","0.0","0.0","0.0","0.0","0.0","0.0","0.37523452157598497","0.0","0.0","0.0","0.0","0.0","0.0","0.0","0.0","0.0","0.0","0.0","0.0","0.0","0.0","0.0","0.0","0.0","0.0","0.0","0.0","0.0","0.0","0.0","0.0","0.0","0.0","0.0","0.0","0.06191369606003752","0.0","0.0","0.0","0.0","0.0","0.0","0.0","0.0","0.0","0.0","0.0","0.0","0.0","0.0","0.0","0.0","0.0","0.0","385.0","209.0","18400.0","0.46","0.0008","0.68","https://doi.org/10.1021/cm402593f","1.0"
"4112","Tl9.0Bi0.99Te6.0","Tl9.0Bi0.99Te6.0","0.0","0.5628517823639775","0.0","0.0","0.0","0.0","0.0","0.0","0.0","0.0","0.0","0.0","0.0","0.0","0.0","0.0","0.0","0.37523452157598497","0.0","0.0","0.0","0.0","0.0","0.0","0.0","0.0","0.0","0.0","0.0","0.0","0.0","0.0","0.0","0.0","0.0","0.0","0.0","0.0","0.0","0.0","0.0","0.0","0.0","0.0","0.0","0.0","0.06191369606003752","0.0","0.0","0.0","0.0","0.0","0.0","0.0","0.0","0.0","0.0","0.0","0.0","0.0","0.0","0.0","0.0","0.0","0.0","443.0","237.0","14000.0","0.41","0.00079","0.85","https://doi.org/10.1021/cm402593f","1.0"
"4113","Tl9.0Bi0.99Te6.0","Tl9.0Bi0.99Te6.0","0.0","0.5628517823639775","0.0","0.0","0.0","0.0","0.0","0.0","0.0","0.0","0.0","0.0","0.0","0.0","0.0","0.0","0.0","0.37523452157598497","0.0","0.0","0.0","0.0","0.0","0.0","0.0","0.0","0.0","0.0","0.0","0.0","0.0","0.0","0.0","0.0","0.0","0.0","0.0","0.0","0.0","0.0","0.0","0.0","0.0","0.0","0.0","0.0","0.06191369606003752","0.0","0.0","0.0","0.0","0.0","0.0","0.0","0.0","0.0","0.0","0.0","0.0","0.0","0.0","0.0","0.0","0.0","0.0","503.0","264.0","11182.0","0.39","0.00078","0.99","https://doi.org/10.1021/cm402593f","1.0"
"4114","Tl9.0BiTe6.0","Tl9.0BiTe6.0","0.0","0.5625","0.0","0.0","0.0","0.0","0.0","0.0","0.0","0.0","0.0","0.0","0.0","0.0","0.0","0.0","0.0","0.375","0.0","0.0","0.0","0.0","0.0","0.0","0.0","0.0","0.0","0.0","0.0","0.0","0.0","0.0","0.0","0.0","0.0","0.0","0.0","0.0","0.0","0.0","0.0","0.0","0.0","0.0","0.0","0.0","0.0625","0.0","0.0","0.0","0.0","0.0","0.0","0.0","0.0","0.0","0.0","0.0","0.0","0.0","0.0","0.0","0.0","0.0","0.0","325.0","200.0","18091.0","5.0","0.00072","0.05","https://doi.org/10.1021/cm402593f","1.0"
"4115","Tl9.0BiTe6.0","Tl9.0BiTe6.0","0.0","0.5625","0.0","0.0","0.0","0.0","0.0","0.0","0.0","0.0","0.0","0.0","0.0","0.0","0.0","0.0","0.0","0.375","0.0","0.0","0.0","0.0","0.0","0.0","0.0","0.0","0.0","0.0","0.0","0.0","0.0","0.0","0.0","0.0","0.0","0.0","0.0","0.0","0.0","0.0","0.0","0.0","0.0","0.0","0.0","0.0","0.0625","0.0","0.0","0.0","0.0","0.0","0.0","0.0","0.0","0.0","0.0","0.0","0.0","0.0","0.0","0.0","0.0","0.0","0.0","385.0","233.0","13364.0","3.97","0.00073","0.07","https://doi.org/10.1021/cm402593f","1.0"
"4116","Tl9.0BiTe6.0","Tl9.0BiTe6.0","0.0","0.5625","0.0","0.0","0.0","0.0","0.0","0.0","0.0","0.0","0.0","0.0","0.0","0.0","0.0","0.0","0.0","0.375","0.0","0.0","0.0","0.0","0.0","0.0","0.0","0.0","0.0","0.0","0.0","0.0","0.0","0.0","0.0","0.0","0.0","0.0","0.0","0.0","0.0","0.0","0.0","0.0","0.0","0.0","0.0","0.0","0.0625","0.0","0.0","0.0","0.0","0.0","0.0","0.0","0.0","0.0","0.0","0.0","0.0","0.0","0.0","0.0","0.0","0.0","0.0","443.0","260.0","10200.0","3.8","0.00069","0.08","https://doi.org/10.1021/cm402593f","1.0"
"4117","Tl9.0BiTe6.0","Tl9.0BiTe6.0","0.0","0.5625","0.0","0.0","0.0","0.0","0.0","0.0","0.0","0.0","0.0","0.0","0.0","0.0","0.0","0.0","0.0","0.375","0.0","0.0","0.0","0.0","0.0","0.0","0.0","0.0","0.0","0.0","0.0","0.0","0.0","0.0","0.0","0.0","0.0","0.0","0.0","0.0","0.0","0.0","0.0","0.0","0.0","0.0","0.0","0.0","0.0625","0.0","0.0","0.0","0.0","0.0","0.0","0.0","0.0","0.0","0.0","0.0","0.0","0.0","0.0","0.0","0.0","0.0","0.0","503.0","285.0","8100.0","3.43","0.00066","0.1","https://doi.org/10.1021/cm402593f","1.0"
"4118","Tl9.0Sb0.97Te6","Tl9.0Sb0.97Te6","0.0","0.5635566687539135","0.0","0.0","0.0","0.0","0.0","0.0","0.0","0.0","0.0","0.0","0.0","0.0","0.0","0.0","0.0","0.37570444583594237","0.0","0.0","0.0","0.0","0.0","0.0","0.0","0.0","0.0","0.0","0.0","0.0","0.0","0.0","0.0","0.0","0.0","0.0","0.0","0.0","0.0","0.0","0.0","0.0","0.0","0.0","0.0","0.060738885410144015","0.0","0.0","0.0","0.0","0.0","0.0","0.0","0.0","0.0","0.0","0.0","0.0","0.0","0.0","0.0","0.0","0.0","0.0","0.0","327.0","104.0","50000.0","0.73","0.00054","0.24","https://doi.org/10.1021/cm402593f","1.0"
"4119","Tl9.0Sb0.97Te6","Tl9.0Sb0.97Te6","0.0","0.5635566687539135","0.0","0.0","0.0","0.0","0.0","0.0","0.0","0.0","0.0","0.0","0.0","0.0","0.0","0.0","0.0","0.37570444583594237","0.0","0.0","0.0","0.0","0.0","0.0","0.0","0.0","0.0","0.0","0.0","0.0","0.0","0.0","0.0","0.0","0.0","0.0","0.0","0.0","0.0","0.0","0.0","0.0","0.0","0.0","0.0","0.060738885410144015","0.0","0.0","0.0","0.0","0.0","0.0","0.0","0.0","0.0","0.0","0.0","0.0","0.0","0.0","0.0","0.0","0.0","0.0","0.0","447.0","155.0","32000.0","0.61","0.00077","0.56","https://doi.org/10.1021/cm402593f","1.0"
"4120","Tl9.0Sb0.97Te6","Tl9.0Sb0.97Te6","0.0","0.5635566687539135","0.0","0.0","0.0","0.0","0.0","0.0","0.0","0.0","0.0","0.0","0.0","0.0","0.0","0.0","0.0","0.37570444583594237","0.0","0.0","0.0","0.0","0.0","0.0","0.0","0.0","0.0","0.0","0.0","0.0","0.0","0.0","0.0","0.0","0.0","0.0","0.0","0.0","0.0","0.0","0.0","0.0","0.0","0.0","0.0","0.060738885410144015","0.0","0.0","0.0","0.0","0.0","0.0","0.0","0.0","0.0","0.0","0.0","0.0","0.0","0.0","0.0","0.0","0.0","0.0","0.0","507.0","173.0","26330.0","0.55","0.00079","0.73","https://doi.org/10.1021/cm402593f","1.0"
"4121","Tl9.0Sb0.98Te6","Tl9.0Sb0.98Te6","0.0","0.5632040050062578","0.0","0.0","0.0","0.0","0.0","0.0","0.0","0.0","0.0","0.0","0.0","0.0","0.0","0.0","0.0","0.37546933667083854","0.0","0.0","0.0","0.0","0.0","0.0","0.0","0.0","0.0","0.0","0.0","0.0","0.0","0.0","0.0","0.0","0.0","0.0","0.0","0.0","0.0","0.0","0.0","0.0","0.0","0.0","0.0","0.06132665832290363","0.0","0.0","0.0","0.0","0.0","0.0","0.0","0.0","0.0","0.0","0.0","0.0","0.0","0.0","0.0","0.0","0.0","0.0","0.0","326.0","106.0","53000.0","0.69","0.0006","0.28","https://doi.org/10.1021/cm402593f","0.9999999999999999"
"4122","Tl9.0Sb0.98Te6","Tl9.0Sb0.98Te6","0.0","0.5632040050062578","0.0","0.0","0.0","0.0","0.0","0.0","0.0","0.0","0.0","0.0","0.0","0.0","0.0","0.0","0.0","0.37546933667083854","0.0","0.0","0.0","0.0","0.0","0.0","0.0","0.0","0.0","0.0","0.0","0.0","0.0","0.0","0.0","0.0","0.0","0.0","0.0","0.0","0.0","0.0","0.0","0.0","0.0","0.0","0.0","0.06132665832290363","0.0","0.0","0.0","0.0","0.0","0.0","0.0","0.0","0.0","0.0","0.0","0.0","0.0","0.0","0.0","0.0","0.0","0.0","0.0","385.0","133.0","40734.0","0.64","0.00072","0.44","https://doi.org/10.1021/cm402593f","0.9999999999999999"
