Repository: anilkunwar/thermoelectrics

# Machine learning assisted design of thermoelectrics

a. Machine Learning

# Fetching the upto date data of thermoelectricity (Informatics)

# Featurization:

The computer code to convert the multicomponent chemical formula and temperature row into composition-temperature feature vector
Binary alloys/compunds with upload from json files
Multicomponent alloys/compunds with upload from json files

# Informatics approach to classify p-type and n-type thermoelectric materials

Basic Illustrative Tutorials
Querying the Abstracts on the Materials Science, Applied Physics and Condensed Matter Physics on Keyterms Specific to Thermoelectrics
NER analysis for material type classification

File: machine_learning/vae_regression/latent_space_exploration/thermoelectric_materials.csv (part 56 of 71)
"","Formula","modformula","In","Tl","La","Sr","Mn","Ni","Ru","Pd","Hf","Cs","Sc","Co","Si","Fe","Li","Cl","Yb","Te","N","Ti","Cd","Zr","Y","Ga","Cr","Pr","Tm","Br","Ca","Mg","Rb","Au","Nd","Ce","Ho","I","Ba","Se","Pb","Ge","Gd","Tb","Dy","Cu","Na","Sb","Bi","P","As","Sm","Zn","Al","Sn","Ag","Nb","Mo","V","S","K","Lu","O","Eu","Ta","B","Er","temperature(K)","seebeck_coefficient(μV/K)","electrical_conductivity(S/m)","thermal_conductivity(W/mK)","power_factor(W/mK2)","ZT","reference","sum_elements"
"4123","Tl9.0Sb0.98Te6","Tl9.0Sb0.98Te6","0.0","0.5632040050062578","0.0","0.0","0.0","0.0","0.0","0.0","0.0","0.0","0.0","0.0","0.0","0.0","0.0","0.0","0.0","0.37546933667083854","0.0","0.0","0.0","0.0","0.0","0.0","0.0","0.0","0.0","0.0","0.0","0.0","0.0","0.0","0.0","0.0","0.0","0.0","0.0","0.0","0.0","0.0","0.0","0.0","0.0","0.0","0.0","0.06132665832290363","0.0","0.0","0.0","0.0","0.0","0.0","0.0","0.0","0.0","0.0","0.0","0.0","0.0","0.0","0.0","0.0","0.0","0.0","0.0","444.0","159.0","32455.0","0.59","0.00082","0.63","https://doi.org/10.1021/cm402593f","0.9999999999999999"
"4124","Tl9.0Sb0.98Te6","Tl9.0Sb0.98Te6","0.0","0.5632040050062578","0.0","0.0","0.0","0.0","0.0","0.0","0.0","0.0","0.0","0.0","0.0","0.0","0.0","0.0","0.0","0.37546933667083854","0.0","0.0","0.0","0.0","0.0","0.0","0.0","0.0","0.0","0.0","0.0","0.0","0.0","0.0","0.0","0.0","0.0","0.0","0.0","0.0","0.0","0.0","0.0","0.0","0.0","0.0","0.0","0.06132665832290363","0.0","0.0","0.0","0.0","0.0","0.0","0.0","0.0","0.0","0.0","0.0","0.0","0.0","0.0","0.0","0.0","0.0","0.0","0.0","503.0","177.0","27100.0","0.54","0.00085","0.8","https://doi.org/10.1021/cm402593f","0.9999999999999999"
"4125","Tl9.0Sb0.99Te6","Tl9.0Sb0.99Te6","0.0","0.5628517823639775","0.0","0.0","0.0","0.0","0.0","0.0","0.0","0.0","0.0","0.0","0.0","0.0","0.0","0.0","0.0","0.37523452157598497","0.0","0.0","0.0","0.0","0.0","0.0","0.0","0.0","0.0","0.0","0.0","0.0","0.0","0.0","0.0","0.0","0.0","0.0","0.0","0.0","0.0","0.0","0.0","0.0","0.0","0.0","0.0","0.06191369606003752","0.0","0.0","0.0","0.0","0.0","0.0","0.0","0.0","0.0","0.0","0.0","0.0","0.0","0.0","0.0","0.0","0.0","0.0","0.0","325.0","122.0","44770.0","0.71","0.00067","0.31","https://doi.org/10.1021/cm402593f","1.0"
"4126","Tl9.0Sb1.0Te6","Tl9.0Sb1.0Te6","0.0","0.5625","0.0","0.0","0.0","0.0","0.0","0.0","0.0","0.0","0.0","0.0","0.0","0.0","0.0","0.0","0.0","0.375","0.0","0.0","0.0","0.0","0.0","0.0","0.0","0.0","0.0","0.0","0.0","0.0","0.0","0.0","0.0","0.0","0.0","0.0","0.0","0.0","0.0","0.0","0.0","0.0","0.0","0.0","0.0","0.0625","0.0","0.0","0.0","0.0","0.0","0.0","0.0","0.0","0.0","0.0","0.0","0.0","0.0","0.0","0.0","0.0","0.0","0.0","0.0","502.0","193.0","22636.0","0.5","0.00084","0.85","https://doi.org/10.1021/cm402593f","1.0"
"4127","Cu5Sn2Se7","Cu5Sn2Se7","0.0","0.0","0.0","0.0","0.0","0.0","0.0","0.0","0.0","0.0","0.0","0.0","0.0","0.0","0.0","0.0","0.0","0.0","0.0","0.0","0.0","0.0","0.0","0.0","0.0","0.0","0.0","0.0","0.0","0.0","0.0","0.0","0.0","0.0","0.0","0.0","0.0","0.5","0.0","0.0","0.0","0.0","0.0","0.35714285714285715","0.0","0.0","0.0","0.0","0.0","0.0","0.0","0.0","0.14285714285714285","0.0","0.0","0.0","0.0","0.0","0.0","0.0","0.0","0.0","0.0","0.0","0.0","300.0","21.0","662800.0","5.28","","","","1.0"
"4128","Cu5Sn2Se7","Cu5Sn2Se7","0.0","0.0","0.0","0.0","0.0","0.0","0.0","0.0","0.0","0.0","0.0","0.0","0.0","0.0","0.0","0.0","0.0","0.0","0.0","0.0","0.0","0.0","0.0","0.0","0.0","0.0","0.0","0.0","0.0","0.0","0.0","0.0","0.0","0.0","0.0","0.0","0.0","0.5","0.0","0.0","0.0","0.0","0.0","0.35714285714285715","0.0","0.0","0.0","0.0","0.0","0.0","0.0","0.0","0.14285714285714285","0.0","0.0","0.0","0.0","0.0","0.0","0.0","0.0","0.0","0.0","0.0","0.0","400.0","26.0","500000.0","4.77","","","","1.0"
"4129","Cu5Sn2Se7","Cu5Sn2Se7","0.0","0.0","0.0","0.0","0.0","0.0","0.0","0.0","0.0","0.0","0.0","0.0","0.0","0.0","0.0","0.0","0.0","0.0","0.0","0.0","0.0","0.0","0.0","0.0","0.0","0.0","0.0","0.0","0.0","0.0","0.0","0.0","0.0","0.0","0.0","0.0","0.0","0.5","0.0","0.0","0.0","0.0","0.0","0.35714285714285715","0.0","0.0","0.0","0.0","0.0","0.0","0.0","0.0","0.14285714285714285","0.0","0.0","0.0","0.0","0.0","0.0","0.0","0.0","0.0","0.0","0.0","0.0","500.0","34.0","383900.0","4.3","","","","1.0"
"4130","Cu5Sn2Se7","Cu5Sn2Se7","0.0","0.0","0.0","0.0","0.0","0.0","0.0","0.0","0.0","0.0","0.0","0.0","0.0","0.0","0.0","0.0","0.0","0.0","0.0","0.0","0.0","0.0","0.0","0.0","0.0","0.0","0.0","0.0","0.0","0.0","0.0","0.0","0.0","0.0","0.0","0.0","0.0","0.5","0.0","0.0","0.0","0.0","0.0","0.35714285714285715","0.0","0.0","0.0","0.0","0.0","0.0","0.0","0.0","0.14285714285714285","0.0","0.0","0.0","0.0","0.0","0.0","0.0","0.0","0.0","0.0","0.0","0.0","598.0","44.0","302200.0","3.86","","","","1.0"
"4131","Cu5Sn2Se7","Cu5Sn2Se7","0.0","0.0","0.0","0.0","0.0","0.0","0.0","0.0","0.0","0.0","0.0","0.0","0.0","0.0","0.0","0.0","0.0","0.0","0.0","0.0","0.0","0.0","0.0","0.0","0.0","0.0","0.0","0.0","0.0","0.0","0.0","0.0","0.0","0.0","0.0","0.0","0.0","0.5","0.0","0.0","0.0","0.0","0.0","0.35714285714285715","0.0","0.0","0.0","0.0","0.0","0.0","0.0","0.0","0.14285714285714285","0.0","0.0","0.0","0.0","0.0","0.0","0.0","0.0","0.0","0.0","0.0","0.0","698.0","51.0","233635.0","3.31","","","","1.0"
"4132","MgAgSb","MgAgSb","0.0","0.0","0.0","0.0","0.0","0.0","0.0","0.0","0.0","0.0","0.0","0.0","0.0","0.0","0.0","0.0","0.0","0.0","0.0","0.0","0.0","0.0","0.0","0.0","0.0","0.0","0.0","0.0","0.0","0.3333333333333333","0.0","0.0","0.0","0.0","0.0","0.0","0.0","0.0","0.0","0.0","0.0","0.0","0.0","0.0","0.0","0.3333333333333333","0.0","0.0","0.0","0.0","0.0","0.0","0.0","0.3333333333333333","0.0","0.0","0.0","0.0","0.0","0.0","0.0","0.0","0.0","0.0","0.0","300.0","172.0","49818.0","1.07","","","","1.0"
"4133","MgAgSb","MgAgSb","0.0","0.0","0.0","0.0","0.0","0.0","0.0","0.0","0.0","0.0","0.0","0.0","0.0","0.0","0.0","0.0","0.0","0.0","0.0","0.0","0.0","0.0","0.0","0.0","0.0","0.0","0.0","0.0","0.0","0.3333333333333333","0.0","0.0","0.0","0.0","0.0","0.0","0.0","0.0","0.0","0.0","0.0","0.0","0.0","0.0","0.0","0.3333333333333333","0.0","0.0","0.0","0.0","0.0","0.0","0.0","0.3333333333333333","0.0","0.0","0.0","0.0","0.0","0.0","0.0","0.0","0.0","0.0","0.0","350.0","188.0","40909.0","1.0","","","","1.0"
"4134","MgAgSb","MgAgSb","0.0","0.0","0.0","0.0","0.0","0.0","0.0","0.0","0.0","0.0","0.0","0.0","0.0","0.0","0.0","0.0","0.0","0.0","0.0","0.0","0.0","0.0","0.0","0.0","0.0","0.0","0.0","0.0","0.0","0.3333333333333333","0.0","0.0","0.0","0.0","0.0","0.0","0.0","0.0","0.0","0.0","0.0","0.0","0.0","0.0","0.0","0.3333333333333333","0.0","0.0","0.0","0.0","0.0","0.0","0.0","0.3333333333333333","0.0","0.0","0.0","0.0","0.0","0.0","0.0","0.0","0.0","0.0","0.0","400.0","201.0","36364.0","0.97","","","","1.0"
"4135","MgAgSb","MgAgSb","0.0","0.0","0.0","0.0","0.0","0.0","0.0","0.0","0.0","0.0","0.0","0.0","0.0","0.0","0.0","0.0","0.0","0.0","0.0","0.0","0.0","0.0","0.0","0.0","0.0","0.0","0.0","0.0","0.0","0.3333333333333333","0.0","0.0","0.0","0.0","0.0","0.0","0.0","0.0","0.0","0.0","0.0","0.0","0.0","0.0","0.0","0.3333333333333333","0.0","0.0","0.0","0.0","0.0","0.0","0.0","0.3333333333333333","0.0","0.0","0.0","0.0","0.0","0.0","0.0","0.0","0.0","0.0","0.0","450.0","206.0","36909.0","0.97","","","","1.0"
"4136","MgAgSb","MgAgSb","0.0","0.0","0.0","0.0","0.0","0.0","0.0","0.0","0.0","0.0","0.0","0.0","0.0","0.0","0.0","0.0","0.0","0.0","0.0","0.0","0.0","0.0","0.0","0.0","0.0","0.0","0.0","0.0","0.0","0.3333333333333333","0.0","0.0","0.0","0.0","0.0","0.0","0.0","0.0","0.0","0.0","0.0","0.0","0.0","0.0","0.0","0.3333333333333333","0.0","0.0","0.0","0.0","0.0","0.0","0.0","0.3333333333333333","0.0","0.0","0.0","0.0","0.0","0.0","0.0","0.0","0.0","0.0","0.0","500.0","199.0","42000.0","1.01","","","","1.0"
"4137","MgAgSb","MgAgSb","0.0","0.0","0.0","0.0","0.0","0.0","0.0","0.0","0.0","0.0","0.0","0.0","0.0","0.0","0.0","0.0","0.0","0.0","0.0","0.0","0.0","0.0","0.0","0.0","0.0","0.0","0.0","0.0","0.0","0.3333333333333333","0.0","0.0","0.0","0.0","0.0","0.0","0.0","0.0","0.0","0.0","0.0","0.0","0.0","0.0","0.0","0.3333333333333333","0.0","0.0","0.0","0.0","0.0","0.0","0.0","0.3333333333333333","0.0","0.0","0.0","0.0","0.0","0.0","0.0","0.0","0.0","0.0","0.0","550.0","176.0","52000.0","1.08","","","","1.0"
"4138","MgAgSb0.985In0.015","MgAgSb0.985In0.015","0.005","0.0","0.0","0.0","0.0","0.0","0.0","0.0","0.0","0.0","0.0","0.0","0.0","0.0","0.0","0.0","0.0","0.0","0.0","0.0","0.0","0.0","0.0","0.0","0.0","0.0","0.0","0.0","0.0","0.3333333333333333","0.0","0.0","0.0","0.0","0.0","0.0","0.0","0.0","0.0","0.0","0.0","0.0","0.0","0.0","0.0","0.3283333333333333","0.0","0.0","0.0","0.0","0.0","0.0","0.0","0.3333333333333333","0.0","0.0","0.0","0.0","0.0","0.0","0.0","0.0","0.0","0.0","0.0","300.0","149.0","90185.0","1.42","","","","1.0"
"4139","MgAgSb0.985In0.015","MgAgSb0.985In0.015","0.005","0.0","0.0","0.0","0.0","0.0","0.0","0.0","0.0","0.0","0.0","0.0","0.0","0.0","0.0","0.0","0.0","0.0","0.0","0.0","0.0","0.0","0.0","0.0","0.0","0.0","0.0","0.0","0.0","0.3333333333333333","0.0","0.0","0.0","0.0","0.0","0.0","0.0","0.0","0.0","0.0","0.0","0.0","0.0","0.0","0.0","0.3283333333333333","0.0","0.0","0.0","0.0","0.0","0.0","0.0","0.3333333333333333","0.0","0.0","0.0","0.0","0.0","0.0","0.0","0.0","0.0","0.0","0.0","350.0","165.0","72072.0","1.23","","","","1.0"
"4140","MgAgSb0.985In0.015","MgAgSb0.985In0.015","0.005","0.0","0.0","0.0","0.0","0.0","0.0","0.0","0.0","0.0","0.0","0.0","0.0","0.0","0.0","0.0","0.0","0.0","0.0","0.0","0.0","0.0","0.0","0.0","0.0","0.0","0.0","0.0","0.0","0.3333333333333333","0.0","0.0","0.0","0.0","0.0","0.0","0.0","0.0","0.0","0.0","0.0","0.0","0.0","0.0","0.0","0.3283333333333333","0.0","0.0","0.0","0.0","0.0","0.0","0.0","0.3333333333333333","0.0","0.0","0.0","0.0","0.0","0.0","0.0","0.0","0.0","0.0","0.0","400.0","178.0","65045.0","1.19","","","","1.0"
"4141","MgAgSb0.985In0.015","MgAgSb0.985In0.015","0.005","0.0","0.0","0.0","0.0","0.0","0.0","0.0","0.0","0.0","0.0","0.0","0.0","0.0","0.0","0.0","0.0","0.0","0.0","0.0","0.0","0.0","0.0","0.0","0.0","0.0","0.0","0.0","0.0","0.3333333333333333","0.0","0.0","0.0","0.0","0.0","0.0","0.0","0.0","0.0","0.0","0.0","0.0","0.0","0.0","0.0","0.3283333333333333","0.0","0.0","0.0","0.0","0.0","0.0","0.0","0.3333333333333333","0.0","0.0","0.0","0.0","0.0","0.0","0.0","0.0","0.0","0.0","0.0","450.0","186.0","67207.0","1.28","","","","1.0"
"4142","MgAgSb0.985In0.015","MgAgSb0.985In0.015","0.005","0.0","0.0","0.0","0.0","0.0","0.0","0.0","0.0","0.0","0.0","0.0","0.0","0.0","0.0","0.0","0.0","0.0","0.0","0.0","0.0","0.0","0.0","0.0","0.0","0.0","0.0","0.0","0.0","0.3333333333333333","0.0","0.0","0.0","0.0","0.0","0.0","0.0","0.0","0.0","0.0","0.0","0.0","0.0","0.0","0.0","0.3283333333333333","0.0","0.0","0.0","0.0","0.0","0.0","0.0","0.3333333333333333","0.0","0.0","0.0","0.0","0.0","0.0","0.0","0.0","0.0","0.0","0.0","500.0","183.0","77838.0","1.45","","","","1.0"
"4143","MgAgSb0.985In0.015","MgAgSb0.985In0.015","0.005","0.0","0.0","0.0","0.0","0.0","0.0","0.0","0.0","0.0","0.0","0.0","0.0","0.0","0.0","0.0","0.0","0.0","0.0","0.0","0.0","0.0","0.0","0.0","0.0","0.0","0.0","0.0","0.0","0.3333333333333333","0.0","0.0","0.0","0.0","0.0","0.0","0.0","0.0","0.0","0.0","0.0","0.0","0.0","0.0","0.0","0.3283333333333333","0.0","0.0","0.0","0.0","0.0","0.0","0.0","0.3333333333333333","0.0","0.0","0.0","0.0","0.0","0.0","0.0","0.0","0.0","0.0","0.0","550.0","165.0","96036.0","1.67","","","","1.0"
"4144","MgAgSb0.98In0.02","MgAgSb0.98In0.02","0.006666666666666667","0.0","0.0","0.0","0.0","0.0","0.0","0.0","0.0","0.0","0.0","0.0","0.0","0.0","0.0","0.0","0.0","0.0","0.0","0.0","0.0","0.0","0.0","0.0","0.0","0.0","0.0","0.0","0.0","0.3333333333333333","0.0","0.0","0.0","0.0","0.0","0.0","0.0","0.0","0.0","0.0","0.0","0.0","0.0","0.0","0.0","0.32666666666666666","0.0","0.0","0.0","0.0","0.0","0.0","0.0","0.3333333333333333","0.0","0.0","0.0","0.0","0.0","0.0","0.0","0.0","0.0","0.0","0.0","300.0","133.0","102583.0","1.43","","","","1.0"
"4145","MgAgSb0.98In0.02","MgAgSb0.98In0.02","0.006666666666666667","0.0","0.0","0.0","0.0","0.0","0.0","0.0","0.0","0.0","0.0","0.0","0.0","0.0","0.0","0.0","0.0","0.0","0.0","0.0","0.0","0.0","0.0","0.0","0.0","0.0","0.0","0.0","0.0","0.3333333333333333","0.0","0.0","0.0","0.0","0.0","0.0","0.0","0.0","0.0","0.0","0.0","0.0","0.0","0.0","0.0","0.32666666666666666","0.0","0.0","0.0","0.0","0.0","0.0","0.0","0.3333333333333333","0.0","0.0","0.0","0.0","0.0","0.0","0.0","0.0","0.0","0.0","0.0","350.0","146.0","81261.0","1.34","","","","1.0"
"4146","MgAgSb0.98In0.02","MgAgSb0.98In0.02","0.006666666666666667","0.0","0.0","0.0","0.0","0.0","0.0","0.0","0.0","0.0","0.0","0.0","0.0","0.0","0.0","0.0","0.0","0.0","0.0","0.0","0.0","0.0","0.0","0.0","0.0","0.0","0.0","0.0","0.0","0.3333333333333333","0.0","0.0","0.0","0.0","0.0","0.0","0.0","0.0","0.0","0.0","0.0","0.0","0.0","0.0","0.0","0.32666666666666666","0.0","0.0","0.0","0.0","0.0","0.0","0.0","0.3333333333333333","0.0","0.0","0.0","0.0","0.0","0.0","0.0","0.0","0.0","0.0","0.0","400.0","161.0","68288.0","1.31","","","","1.0"
"4147","MgAgSb0.98In0.02","MgAgSb0.98In0.02","0.006666666666666667","0.0","0.0","0.0","0.0","0.0","0.0","0.0","0.0","0.0","0.0","0.0","0.0","0.0","0.0","0.0","0.0","0.0","0.0","0.0","0.0","0.0","0.0","0.0","0.0","0.0","0.0","0.0","0.0","0.3333333333333333","0.0","0.0","0.0","0.0","0.0","0.0","0.0","0.0","0.0","0.0","0.0","0.0","0.0","0.0","0.0","0.32666666666666666","0.0","0.0","0.0","0.0","0.0","0.0","0.0","0.3333333333333333","0.0","0.0","0.0","0.0","0.0","0.0","0.0","0.0","0.0","0.0","0.0","450.0","175.0","64144.0","1.34","","","","1.0"
"4148","MgAgSb0.98In0.02","MgAgSb0.98In0.02","0.006666666666666667","0.0","0.0","0.0","0.0","0.0","0.0","0.0","0.0","0.0","0.0","0.0","0.0","0.0","0.0","0.0","0.0","0.0","0.0","0.0","0.0","0.0","0.0","0.0","0.0","0.0","0.0","0.0","0.0","0.3333333333333333","0.0","0.0","0.0","0.0","0.0","0.0","0.0","0.0","0.0","0.0","0.0","0.0","0.0","0.0","0.0","0.32666666666666666","0.0","0.0","0.0","0.0","0.0","0.0","0.0","0.3333333333333333","0.0","0.0","0.0","0.0","0.0","0.0","0.0","0.0","0.0","0.0","0.0","500.0","175.0","71171.0","1.45","","","","1.0"
"4149","MgAgSb0.98In0.02","MgAgSb0.98In0.02","0.006666666666666667","0.0","0.0","0.0","0.0","0.0","0.0","0.0","0.0","0.0","0.0","0.0","0.0","0.0","0.0","0.0","0.0","0.0","0.0","0.0","0.0","0.0","0.0","0.0","0.0","0.0","0.0","0.0","0.0","0.3333333333333333","0.0","0.0","0.0","0.0","0.0","0.0","0.0","0.0","0.0","0.0","0.0","0.0","0.0","0.0","0.0","0.32666666666666666","0.0","0.0","0.0","0.0","0.0","0.0","0.0","0.3333333333333333","0.0","0.0","0.0","0.0","0.0","0.0","0.0","0.0","0.0","0.0","0.0","550.0","155.0","90450.0","1.65","","","","1.0"
"4150","MgAgSb0.995In0.005","MgAgSb0.995In0.005","0.0016666666666666668","0.0","0.0","0.0","0.0","0.0","0.0","0.0","0.0","0.0","0.0","0.0","0.0","0.0","0.0","0.0","0.0","0.0","0.0","0.0","0.0","0.0","0.0","0.0","0.0","0.0","0.0","0.0","0.0","0.3333333333333333","0.0","0.0","0.0","0.0","0.0","0.0","0.0","0.0","0.0","0.0","0.0","0.0","0.0","0.0","0.0","0.33166666666666667","0.0","0.0","0.0","0.0","0.0","0.0","0.0","0.3333333333333333","0.0","0.0","0.0","0.0","0.0","0.0","0.0","0.0","0.0","0.0","0.0","300.0","163.0","64685.0","1.23","","","","1.0"
"4151","MgAgSb0.995In0.005","MgAgSb0.995In0.005","0.0016666666666666668","0.0","0.0","0.0","0.0","0.0","0.0","0.0","0.0","0.0","0.0","0.0","0.0","0.0","0.0","0.0","0.0","0.0","0.0","0.0","0.0","0.0","0.0","0.0","0.0","0.0","0.0","0.0","0.0","0.3333333333333333","0.0","0.0","0.0","0.0","0.0","0.0","0.0","0.0","0.0","0.0","0.0","0.0","0.0","0.0","0.0","0.33166666666666667","0.0","0.0","0.0","0.0","0.0","0.0","0.0","0.3333333333333333","0.0","0.0","0.0","0.0","0.0","0.0","0.0","0.0","0.0","0.0","0.0","350.0","180.0","48545.0","1.1","","","","1.0"
"4152","MgAgSb0.995In0.005","MgAgSb0.995In0.005","0.0016666666666666668","0.0","0.0","0.0","0.0","0.0","0.0","0.0","0.0","0.0","0.0","0.0","0.0","0.0","0.0","0.0","0.0","0.0","0.0","0.0","0.0","0.0","0.0","0.0","0.0","0.0","0.0","0.0","0.0","0.3333333333333333","0.0","0.0","0.0","0.0","0.0","0.0","0.0","0.0","0.0","0.0","0.0","0.0","0.0","0.0","0.0","0.33166666666666667","0.0","0.0","0.0","0.0","0.0","0.0","0.0","0.3333333333333333","0.0","0.0","0.0","0.0","0.0","0.0","0.0","0.0","0.0","0.0","0.0","400.0","195.0","41091.0","1.03","","","","1.0"
"4153","MgAgSb0.995In0.005","MgAgSb0.995In0.005","0.0016666666666666668","0.0","0.0","0.0","0.0","0.0","0.0","0.0","0.0","0.0","0.0","0.0","0.0","0.0","0.0","0.0","0.0","0.0","0.0","0.0","0.0","0.0","0.0","0.0","0.0","0.0","0.0","0.0","0.0","0.3333333333333333","0.0","0.0","0.0","0.0","0.0","0.0","0.0","0.0","0.0","0.0","0.0","0.0","0.0","0.0","0.0","0.33166666666666667","0.0","0.0","0.0","0.0","0.0","0.0","0.0","0.3333333333333333","0.0","0.0","0.0","0.0","0.0","0.0","0.0","0.0","0.0","0.0","0.0","450.0","205.0","41050.0","1.02","","","","1.0"
"4154","MgAgSb0.995In0.005","MgAgSb0.995In0.005","0.0016666666666666668","0.0","0.0","0.0","0.0","0.0","0.0","0.0","0.0","0.0","0.0","0.0","0.0","0.0","0.0","0.0","0.0","0.0","0.0","0.0","0.0","0.0","0.0","0.0","0.0","0.0","0.0","0.0","0.0","0.3333333333333333","0.0","0.0","0.0","0.0","0.0","0.0","0.0","0.0","0.0","0.0","0.0","0.0","0.0","0.0","0.0","0.33166666666666667","0.0","0.0","0.0","0.0","0.0","0.0","0.0","0.3333333333333333","0.0","0.0","0.0","0.0","0.0","0.0","0.0","0.0","0.0","0.0","0.0","500.0","202.0","46000.0","1.05","","","","1.0"
"4155","MgAgSb0.995In0.005","MgAgSb0.995In0.005","0.0016666666666666668","0.0","0.0","0.0","0.0","0.0","0.0","0.0","0.0","0.0","0.0","0.0","0.0","0.0","0.0","0.0","0.0","0.0","0.0","0.0","0.0","0.0","0.0","0.0","0.0","0.0","0.0","0.0","0.0","0.3333333333333333","0.0","0.0","0.0","0.0","0.0","0.0","0.0","0.0","0.0","0.0","0.0","0.0","0.0","0.0","0.0","0.33166666666666667","0.0","0.0","0.0","0.0","0.0","0.0","0.0","0.3333333333333333","0.0","0.0","0.0","0.0","0.0","0.0","0.0","0.0","0.0","0.0","0.0","550.0","183.0","54000.0","1.11","","","","1.0"
"4156","MgAgSb0.99In0.01","MgAgSb0.99In0.01","0.0033333333333333335","0.0","0.0","0.0","0.0","0.0","0.0","0.0","0.0","0.0","0.0","0.0","0.0","0.0","0.0","0.0","0.0","0.0","0.0","0.0","0.0","0.0","0.0","0.0","0.0","0.0","0.0","0.0","0.0","0.3333333333333333","0.0","0.0","0.0","0.0","0.0","0.0","0.0","0.0","0.0","0.0","0.0","0.0","0.0","0.0","0.0","0.33","0.0","0.0","0.0","0.0","0.0","0.0","0.0","0.3333333333333333","0.0","0.0","0.0","0.0","0.0","0.0","0.0","0.0","0.0","0.0","0.0","300.0","155.0","79820.0","1.15","","","","1.0"
"4157","MgAgSb0.99In0.01","MgAgSb0.99In0.01","0.0033333333333333335","0.0","0.0","0.0","0.0","0.0","0.0","0.0","0.0","0.0","0.0","0.0","0.0","0.0","0.0","0.0","0.0","0.0","0.0","0.0","0.0","0.0","0.0","0.0","0.0","0.0","0.0","0.0","0.0","0.3333333333333333","0.0","0.0","0.0","0.0","0.0","0.0","0.0","0.0","0.0","0.0","0.0","0.0","0.0","0.0","0.0","0.33","0.0","0.0","0.0","0.0","0.0","0.0","0.0","0.3333333333333333","0.0","0.0","0.0","0.0","0.0","0.0","0.0","0.0","0.0","0.0","0.0","350.0","170.0","62523.0","0.99","","","","1.0"
"4158","MgAgSb0.99In0.01","MgAgSb0.99In0.01","0.0033333333333333335","0.0","0.0","0.0","0.0","0.0","0.0","0.0","0.0","0.0","0.0","0.0","0.0","0.0","0.0","0.0","0.0","0.0","0.0","0.0","0.0","0.0","0.0","0.0","0.0","0.0","0.0","0.0","0.0","0.3333333333333333","0.0","0.0","0.0","0.0","0.0","0.0","0.0","0.0","0.0","0.0","0.0","0.0","0.0","0.0","0.0","0.33","0.0","0.0","0.0","0.0","0.0","0.0","0.0","0.3333333333333333","0.0","0.0","0.0","0.0","0.0","0.0","0.0","0.0","0.0","0.0","0.0","400.0","188.0","53273.0","0.95","","","","1.0"
"4159","MgAgSb0.99In0.01","MgAgSb0.99In0.01","0.0033333333333333335","0.0","0.0","0.0","0.0","0.0","0.0","0.0","0.0","0.0","0.0","0.0","0.0","0.0","0.0","0.0","0.0","0.0","0.0","0.0","0.0","0.0","0.0","0.0","0.0","0.0","0.0","0.0","0.0","0.3333333333333333","0.0","0.0","0.0","0.0","0.0","0.0","0.0","0.0","0.0","0.0","0.0","0.0","0.0","0.0","0.0","0.33","0.0","0.0","0.0","0.0","0.0","0.0","0.0","0.3333333333333333","0.0","0.0","0.0","0.0","0.0","0.0","0.0","0.0","0.0","0.0","0.0","450.0","201.0","51636.0","1.01","","","","1.0"
"4160","MgAgSb0.99In0.01","MgAgSb0.99In0.01","0.0033333333333333335","0.0","0.0","0.0","0.0","0.0","0.0","0.0","0.0","0.0","0.0","0.0","0.0","0.0","0.0","0.0","0.0","0.0","0.0","0.0","0.0","0.0","0.0","0.0","0.0","0.0","0.0","0.0","0.0","0.3333333333333333","0.0","0.0","0.0","0.0","0.0","0.0","0.0","0.0","0.0","0.0","0.0","0.0","0.0","0.0","0.0","0.33","0.0","0.0","0.0","0.0","0.0","0.0","0.0","0.3333333333333333","0.0","0.0","0.0","0.0","0.0","0.0","0.0","0.0","0.0","0.0","0.0","500.0","203.0","57455.0","1.15","","","","1.0"
"4161","MgAgSb0.99In0.01","MgAgSb0.99In0.01","0.0033333333333333335","0.0","0.0","0.0","0.0","0.0","0.0","0.0","0.0","0.0","0.0","0.0","0.0","0.0","0.0","0.0","0.0","0.0","0.0","0.0","0.0","0.0","0.0","0.0","0.0","0.0","0.0","0.0","0.0","0.3333333333333333","0.0","0.0","0.0","0.0","0.0","0.0","0.0","0.0","0.0","0.0","0.0","0.0","0.0","0.0","0.0","0.33","0.0","0.0","0.0","0.0","0.0","0.0","0.0","0.3333333333333333","0.0","0.0","0.0","0.0","0.0","0.0","0.0","0.0","0.0","0.0","0.0","550.0","183.0","71091.0","1.35","","","","1.0"
"4162","Rb7.88Au2.47Ge43.53","Rb7.88Au2.47Ge43.53","0.0","0.0","0.0","0.0","0.0","0.0","0.0","0.0","0.0","0.0","0.0","0.0","0.0","0.0","0.0","0.0","0.0","0.0","0.0","0.0","0.0","0.0","0.0","0.0","0.0","0.0","0.0","0.0","0.0","0.0","0.14625092798812175","0.045842613214550854","0.0","0.0","0.0","0.0","0.0","0.0","0.0","0.8079064587973274","0.0","0.0","0.0","0.0","0.0","0.0","0.0","0.0","0.0","0.0","0.0","0.0","0.0","0.0","0.0","0.0","0.0","0.0","0.0","0.0","0.0","0.0","0.0","0.0","0.0","50.0","-4.0","95.0","1.34","","","","1.0"
"4163","Rb7.88Au2.47Ge43.53","Rb7.88Au2.47Ge43.53","0.0","0.0","0.0","0.0","0.0","0.0","0.0","0.0","0.0","0.0","0.0","0.0","0.0","0.0","0.0","0.0","0.0","0.0","0.0","0.0","0.0","0.0","0.0","0.0","0.0","0.0","0.0","0.0","0.0","0.0","0.14625092798812175","0.045842613214550854","0.0","0.0","0.0","0.0","0.0","0.0","0.0","0.8079064587973274","0.0","0.0","0.0","0.0","0.0","0.0","0.0","0.0","0.0","0.0","0.0","0.0","0.0","0.0","0.0","0.0","0.0","0.0","0.0","0.0","0.0","0.0","0.0","0.0","0.0","100.0","-6.0","196.0","1.58","","","","1.0"
"4164","Rb7.88Au2.47Ge43.53","Rb7.88Au2.47Ge43.53","0.0","0.0","0.0","0.0","0.0","0.0","0.0","0.0","0.0","0.0","0.0","0.0","0.0","0.0","0.0","0.0","0.0","0.0","0.0","0.0","0.0","0.0","0.0","0.0","0.0","0.0","0.0","0.0","0.0","0.0","0.14625092798812175","0.045842613214550854","0.0","0.0","0.0","0.0","0.0","0.0","0.0","0.8079064587973274","0.0","0.0","0.0","0.0","0.0","0.0","0.0","0.0","0.0","0.0","0.0","0.0","0.0","0.0","0.0","0.0","0.0","0.0","0.0","0.0","0.0","0.0","0.0","0.0","0.0","150.0","-8.0","296.0","1.69","","","","1.0"
"4165","Rb7.88Au2.47Ge43.53","Rb7.88Au2.47Ge43.53","0.0","0.0","0.0","0.0","0.0","0.0","0.0","0.0","0.0","0.0","0.0","0.0","0.0","0.0","0.0","0.0","0.0","0.0","0.0","0.0","0.0","0.0","0.0","0.0","0.0","0.0","0.0","0.0","0.0","0.0","0.14625092798812175","0.045842613214550854","0.0","0.0","0.0","0.0","0.0","0.0","0.0","0.8079064587973274","0.0","0.0","0.0","0.0","0.0","0.0","0.0","0.0","0.0","0.0","0.0","0.0","0.0","0.0","0.0","0.0","0.0","0.0","0.0","0.0","0.0","0.0","0.0","0.0","0.0","200.0","-9.0","388.0","1.77","","","","1.0"
"4166","Rb7.88Au2.47Ge43.53","Rb7.88Au2.47Ge43.53","0.0","0.0","0.0","0.0","0.0","0.0","0.0","0.0","0.0","0.0","0.0","0.0","0.0","0.0","0.0","0.0","0.0","0.0","0.0","0.0","0.0","0.0","0.0","0.0","0.0","0.0","0.0","0.0","0.0","0.0","0.14625092798812175","0.045842613214550854","0.0","0.0","0.0","0.0","0.0","0.0","0.0","0.8079064587973274","0.0","0.0","0.0","0.0","0.0","0.0","0.0","0.0","0.0","0.0","0.0","0.0","0.0","0.0","0.0","0.0","0.0","0.0","0.0","0.0","0.0","0.0","0.0","0.0","0.0","250.0","-11.0","471.0","1.88","","","","1.0"
"4167","Rb7.88Au2.47Ge43.53","Rb7.88Au2.47Ge43.53","0.0","0.0","0.0","0.0","0.0","0.0","0.0","0.0","0.0","0.0","0.0","0.0","0.0","0.0","0.0","0.0","0.0","0.0","0.0","0.0","0.0","0.0","0.0","0.0","0.0","0.0","0.0","0.0","0.0","0.0","0.14625092798812175","0.045842613214550854","0.0","0.0","0.0","0.0","0.0","0.0","0.0","0.8079064587973274","0.0","0.0","0.0","0.0","0.0","0.0","0.0","0.0","0.0","0.0","0.0","0.0","0.0","0.0","0.0","0.0","0.0","0.0","0.0","0.0","0.0","0.0","0.0","0.0","0.0","300.0","-13.0","551.0","2.08","","","","1.0"
"4168","Cu2Zn0.2Fe0.8SnSe4","Cu2Zn0.2Fe0.8SnSe4","0.0","0.0","0.0","0.0","0.0","0.0","0.0","0.0","0.0","0.0","0.0","0.0","0.0","0.1","0.0","0.0","0.0","0.0","0.0","0.0","0.0","0.0","0.0","0.0","0.0","0.0","0.0","0.0","0.0","0.0","0.0","0.0","0.0","0.0","0.0","0.0","0.0","0.5","0.0","0.0","0.0","0.0","0.0","0.25","0.0","0.0","0.0","0.0","0.0","0.0","0.025","0.0","0.125","0.0","0.0","0.0","0.0","0.0","0.0","0.0","0.0","0.0","0.0","0.0","0.0","373.0","233.0","2645.0","1.74","","","","1.0"
"4169","Cu2Zn0.2Fe0.8SnSe4","Cu2Zn0.2Fe0.8SnSe4","0.0","0.0","0.0","0.0","0.0","0.0","0.0","0.0","0.0","0.0","0.0","0.0","0.0","0.1","0.0","0.0","0.0","0.0","0.0","0.0","0.0","0.0","0.0","0.0","0.0","0.0","0.0","0.0","0.0","0.0","0.0","0.0","0.0","0.0","0.0","0.0","0.0","0.5","0.0","0.0","0.0","0.0","0.0","0.25","0.0","0.0","0.0","0.0","0.0","0.0","0.025","0.0","0.125","0.0","0.0","0.0","0.0","0.0","0.0","0.0","0.0","0.0","0.0","0.0","0.0","473.0","238.0","2835.0","1.28","","","","1.0"
"4170","Cu2Zn0.2Fe0.8SnSe4","Cu2Zn0.2Fe0.8SnSe4","0.0","0.0","0.0","0.0","0.0","0.0","0.0","0.0","0.0","0.0","0.0","0.0","0.0","0.1","0.0","0.0","0.0","0.0","0.0","0.0","0.0","0.0","0.0","0.0","0.0","0.0","0.0","0.0","0.0","0.0","0.0","0.0","0.0","0.0","0.0","0.0","0.0","0.5","0.0","0.0","0.0","0.0","0.0","0.25","0.0","0.0","0.0","0.0","0.0","0.0","0.025","0.0","0.125","0.0","0.0","0.0","0.0","0.0","0.0","0.0","0.0","0.0","0.0","0.0","0.0","573.0","245.0","3356.0","0.93","","","","1.0"
"4171","Cu2Zn0.2Fe0.8SnSe4","Cu2Zn0.2Fe0.8SnSe4","0.0","0.0","0.0","0.0","0.0","0.0","0.0","0.0","0.0","0.0","0.0","0.0","0.0","0.1","0.0","0.0","0.0","0.0","0.0","0.0","0.0","0.0","0.0","0.0","0.0","0.0","0.0","0.0","0.0","0.0","0.0","0.0","0.0","0.0","0.0","0.0","0.0","0.5","0.0","0.0","0.0","0.0","0.0","0.25","0.0","0.0","0.0","0.0","0.0","0.0","0.025","0.0","0.125","0.0","0.0","0.0","0.0","0.0","0.0","0.0","0.0","0.0","0.0","0.0","0.0","673.0","239.0","4134.0","0.78","","","","1.0"
"4172","Cu2Zn0.2Fe0.8SnSe4","Cu2Zn0.2Fe0.8SnSe4","0.0","0.0","0.0","0.0","0.0","0.0","0.0","0.0","0.0","0.0","0.0","0.0","0.0","0.1","0.0","0.0","0.0","0.0","0.0","0.0","0.0","0.0","0.0","0.0","0.0","0.0","0.0","0.0","0.0","0.0","0.0","0.0","0.0","0.0","0.0","0.0","0.0","0.5","0.0","0.0","0.0","0.0","0.0","0.25","0.0","0.0","0.0","0.0","0.0","0.0","0.025","0.0","0.125","0.0","0.0","0.0","0.0","0.0","0.0","0.0","0.0","0.0","0.0","0.0","0.0","773.0","221.0","6210.0","0.69","","","","1.0"
"4173","Cu2Zn0.4Fe0.6SnSe4","Cu2Zn0.4Fe0.6SnSe4","0.0","0.0","0.0","0.0","0.0","0.0","0.0","0.0","0.0","0.0","0.0","0.0","0.0","0.075","0.0","0.0","0.0","0.0","0.0","0.0","0.0","0.0","0.0","0.0","0.0","0.0","0.0","0.0","0.0","0.0","0.0","0.0","0.0","0.0","0.0","0.0","0.0","0.5","0.0","0.0","0.0","0.0","0.0","0.25","0.0","0.0","0.0","0.0","0.0","0.0","0.05","0.0","0.125","0.0","0.0","0.0","0.0","0.0","0.0","0.0","0.0","0.0","0.0","0.0","0.0","373.0","216.0","3226.0","1.92","","","","1.0"
"4174","Cu2Zn0.4Fe0.6SnSe4","Cu2Zn0.4Fe0.6SnSe4","0.0","0.0","0.0","0.0","0.0","0.0","0.0","0.0","0.0","0.0","0.0","0.0","0.0","0.075","0.0","0.0","0.0","0.0","0.0","0.0","0.0","0.0","0.0","0.0","0.0","0.0","0.0","0.0","0.0","0.0","0.0","0.0","0.0","0.0","0.0","0.0","0.0","0.5","0.0","0.0","0.0","0.0","0.0","0.25","0.0","0.0","0.0","0.0","0.0","0.0","0.05","0.0","0.125","0.0","0.0","0.0","0.0","0.0","0.0","0.0","0.0","0.0","0.0","0.0","0.0","473.0","214.0","4302.0","1.43","","","","1.0"
"4175","Cu2Zn0.4Fe0.6SnSe4","Cu2Zn0.4Fe0.6SnSe4","0.0","0.0","0.0","0.0","0.0","0.0","0.0","0.0","0.0","0.0","0.0","0.0","0.0","0.075","0.0","0.0","0.0","0.0","0.0","0.0","0.0","0.0","0.0","0.0","0.0","0.0","0.0","0.0","0.0","0.0","0.0","0.0","0.0","0.0","0.0","0.0","0.0","0.5","0.0","0.0","0.0","0.0","0.0","0.25","0.0","0.0","0.0","0.0","0.0","0.0","0.05","0.0","0.125","0.0","0.0","0.0","0.0","0.0","0.0","0.0","0.0","0.0","0.0","0.0","0.0","573.0","221.0","5458.0","1.06","","","","1.0"
"4176","Cu2Zn0.4Fe0.6SnSe4","Cu2Zn0.4Fe0.6SnSe4","0.0","0.0","0.0","0.0","0.0","0.0","0.0","0.0","0.0","0.0","0.0","0.0","0.0","0.075","0.0","0.0","0.0","0.0","0.0","0.0","0.0","0.0","0.0","0.0","0.0","0.0","0.0","0.0","0.0","0.0","0.0","0.0","0.0","0.0","0.0","0.0","0.0","0.5","0.0","0.0","0.0","0.0","0.0","0.25","0.0","0.0","0.0","0.0","0.0","0.0","0.05","0.0","0.125","0.0","0.0","0.0","0.0","0.0","0.0","0.0","0.0","0.0","0.0","0.0","0.0","673.0","231.0","6210.0","0.86","","","","1.0"
"4177","Cu2Zn0.4Fe0.6SnSe4","Cu2Zn0.4Fe0.6SnSe4","0.0","0.0","0.0","0.0","0.0","0.0","0.0","0.0","0.0","0.0","0.0","0.0","0.0","0.075","0.0","0.0","0.0","0.0","0.0","0.0","0.0","0.0","0.0","0.0","0.0","0.0","0.0","0.0","0.0","0.0","0.0","0.0","0.0","0.0","0.0","0.0","0.0","0.5","0.0","0.0","0.0","0.0","0.0","0.25","0.0","0.0","0.0","0.0","0.0","0.0","0.05","0.0","0.125","0.0","0.0","0.0","0.0","0.0","0.0","0.0","0.0","0.0","0.0","0.0","0.0","773.0","229.0","7136.0","0.71","","","","1.0"
"4178","Cu2Zn0.6Fe0.4SnSe4","Cu2Zn0.6Fe0.4SnSe4","0.0","0.0","0.0","0.0","0.0","0.0","0.0","0.0","0.0","0.0","0.0","0.0","0.0","0.05","0.0","0.0","0.0","0.0","0.0","0.0","0.0","0.0","0.0","0.0","0.0","0.0","0.0","0.0","0.0","0.0","0.0","0.0","0.0","0.0","0.0","0.0","0.0","0.5","0.0","0.0","0.0","0.0","0.0","0.25","0.0","0.0","0.0","0.0","0.0","0.0","0.075","0.0","0.125","0.0","0.0","0.0","0.0","0.0","0.0","0.0","0.0","0.0","0.0","0.0","0.0","373.0","264.0","87.0","2.49","","","","1.0"
"4179","Cu2Zn0.6Fe0.4SnSe4","Cu2Zn0.6Fe0.4SnSe4","0.0","0.0","0.0","0.0","0.0","0.0","0.0","0.0","0.0","0.0","0.0","0.0","0.0","0.05","0.0","0.0","0.0","0.0","0.0","0.0","0.0","0.0","0.0","0.0","0.0","0.0","0.0","0.0","0.0","0.0","0.0","0.0","0.0","0.0","0.0","0.0","0.0","0.5","0.0","0.0","0.0","0.0","0.0","0.25","0.0","0.0","0.0","0.0","0.0","0.0","0.075","0.0","0.125","0.0","0.0","0.0","0.0","0.0","0.0","0.0","0.0","0.0","0.0","0.0","0.0","473.0","331.0","307.0","1.76","","","","1.0"
"4180","Cu2Zn0.6Fe0.4SnSe4","Cu2Zn0.6Fe0.4SnSe4","0.0","0.0","0.0","0.0","0.0","0.0","0.0","0.0","0.0","0.0","0.0","0.0","0.0","0.05","0.0","0.0","0.0","0.0","0.0","0.0","0.0","0.0","0.0","0.0","0.0","0.0","0.0","0.0","0.0","0.0","0.0","0.0","0.0","0.0","0.0","0.0","0.0","0.5","0.0","0.0","0.0","0.0","0.0","0.25","0.0","0.0","0.0","0.0","0.0","0.0","0.075","0.0","0.125","0.0","0.0","0.0","0.0","0.0","0.0","0.0","0.0","0.0","0.0","0.0","0.0","573.0","322.0","980.0","1.28","","","","1.0"
"4181","Cu2Zn0.6Fe0.4SnSe4","Cu2Zn0.6Fe0.4SnSe4","0.0","0.0","0.0","0.0","0.0","0.0","0.0","0.0","0.0","0.0","0.0","0.0","0.0","0.05","0.0","0.0","0.0","0.0","0.0","0.0","0.0","0.0","0.0","0.0","0.0","0.0","0.0","0.0","0.0","0.0","0.0","0.0","0.0","0.0","0.0","0.0","0.0","0.5","0.0","0.0","0.0","0.0","0.0","0.25","0.0","0.0","0.0","0.0","0.0","0.0","0.075","0.0","0.125","0.0","0.0","0.0","0.0","0.0","0.0","0.0","0.0","0.0","0.0","0.0","0.0","673.0","299.0","2169.0","1.03","","","","1.0"
"4182","Cu2Zn0.6Fe0.4SnSe4","Cu2Zn0.6Fe0.4SnSe4","0.0","0.0","0.0","0.0","0.0","0.0","0.0","0.0","0.0","0.0","0.0","0.0","0.0","0.05","0.0","0.0","0.0","0.0","0.0","0.0","0.0","0.0","0.0","0.0","0.0","0.0","0.0","0.0","0.0","0.0","0.0","0.0","0.0","0.0","0.0","0.0","0.0","0.5","0.0","0.0","0.0","0.0","0.0","0.25","0.0","0.0","0.0","0.0","0.0","0.0","0.075","0.0","0.125","0.0","0.0","0.0","0.0","0.0","0.0","0.0","0.0","0.0","0.0","0.0","0.0","773.0","282.0","3670.0","0.85","","","","1.0"
"4183","Cu2Zn0.8Fe0.2SnSe4","Cu2Zn0.8Fe0.2SnSe4","0.0","0.0","0.0","0.0","0.0","0.0","0.0","0.0","0.0","0.0","0.0","0.0","0.0","0.025","0.0","0.0","0.0","0.0","0.0","0.0","0.0","0.0","0.0","0.0","0.0","0.0","0.0","0.0","0.0","0.0","0.0","0.0","0.0","0.0","0.0","0.0","0.0","0.5","0.0","0.0","0.0","0.0","0.0","0.25","0.0","0.0","0.0","0.0","0.0","0.0","0.1","0.0","0.125","0.0","0.0","0.0","0.0","0.0","0.0","0.0","0.0","0.0","0.0","0.0","0.0","373.0","281.0","27.0","2.5","","","","1.0"
"4184","Cu2Zn0.8Fe0.2SnSe4","Cu2Zn0.8Fe0.2SnSe4","0.0","0.0","0.0","0.0","0.0","0.0","0.0","0.0","0.0","0.0","0.0","0.0","0.0","0.025","0.0","0.0","0.0","0.0","0.0","0.0","0.0","0.0","0.0","0.0","0.0","0.0","0.0","0.0","0.0","0.0","0.0","0.0","0.0","0.0","0.0","0.0","0.0","0.5","0.0","0.0","0.0","0.0","0.0","0.25","0.0","0.0","0.0","0.0","0.0","0.0","0.1","0.0","0.125","0.0","0.0","0.0","0.0","0.0","0.0","0.0","0.0","0.0","0.0","0.0","0.0","473.0","360.0","155.0","1.54","","","","1.0"
"4185","Cu2Zn0.8Fe0.2SnSe4","Cu2Zn0.8Fe0.2SnSe4","0.0","0.0","0.0","0.0","0.0","0.0","0.0","0.0","0.0","0.0","0.0","0.0","0.0","0.025","0.0","0.0","0.0","0.0","0.0","0.0","0.0","0.0","0.0","0.0","0.0","0.0","0.0","0.0","0.0","0.0","0.0","0.0","0.0","0.0","0.0","0.0","0.0","0.5","0.0","0.0","0.0","0.0","0.0","0.25","0.0","0.0","0.0","0.0","0.0","0.0","0.1","0.0","0.125","0.0","0.0","0.0","0.0","0.0","0.0","0.0","0.0","0.0","0.0","0.0","0.0","573.0","365.0","726.0","1.04","","","","1.0"
"4186","Cu2Zn0.8Fe0.2SnSe4","Cu2Zn0.8Fe0.2SnSe4","0.0","0.0","0.0","0.0","0.0","0.0","0.0","0.0","0.0","0.0","0.0","0.0","0.0","0.025","0.0","0.0","0.0","0.0","0.0","0.0","0.0","0.0","0.0","0.0","0.0","0.0","0.0","0.0","0.0","0.0","0.0","0.0","0.0","0.0","0.0","0.0","0.0","0.5","0.0","0.0","0.0","0.0","0.0","0.25","0.0","0.0","0.0","0.0","0.0","0.0","0.1","0.0","0.125","0.0","0.0","0.0","0.0","0.0","0.0","0.0","0.0","0.0","0.0","0.0","0.0","673.0","339.0","1734.0","0.81","","","","1.0"
"4187","Cu2Zn0.8Fe0.2SnSe4","Cu2Zn0.8Fe0.2SnSe4","0.0","0.0","0.0","0.0","0.0","0.0","0.0","0.0","0.0","0.0","0.0","0.0","0.0","0.025","0.0","0.0","0.0","0.0","0.0","0.0","0.0","0.0","0.0","0.0","0.0","0.0","0.0","0.0","0.0","0.0","0.0","0.0","0.0","0.0","0.0","0.0","0.0","0.5","0.0","0.0","0.0","0.0","0.0","0.25","0.0","0.0","0.0","0.0","0.0","0.0","0.1","0.0","0.125","0.0","0.0","0.0","0.0","0.0","0.0","0.0","0.0","0.0","0.0","0.0","0.0","773.0","313.0","2861.0","0.67","","","","1.0"
"4188","CsNd2Ag3Te5","CsNd2Ag3Te5","0.0","0.0","0.0","0.0","0.0","0.0","0.0","0.0","0.0","0.09090909090909091","0.0","0.0","0.0","0.0","0.0","0.0","0.0","0.45454545454545453","0.0","0.0","0.0","0.0","0.0","0.0","0.0","0.0","0.0","0.0","0.0","0.0","0.0","0.0","0.18181818181818182","0.0","0.0","0.0","0.0","0.0","0.0","0.0","0.0","0.0","0.0","0.0","0.0","0.0","0.0","0.0","0.0","0.0","0.0","0.0","0.0","0.2727272727272727","0.0","0.0","0.0","0.0","0.0","0.0","0.0","0.0","0.0","0.0","0.0","298.0","-33.0","84.0","0.53","","","","1.0"
"4189","CsNd2Ag3Te5","CsNd2Ag3Te5","0.0","0.0","0.0","0.0","0.0","0.0","0.0","0.0","0.0","0.09090909090909091","0.0","0.0","0.0","0.0","0.0","0.0","0.0","0.45454545454545453","0.0","0.0","0.0","0.0","0.0","0.0","0.0","0.0","0.0","0.0","0.0","0.0","0.0","0.0","0.18181818181818182","0.0","0.0","0.0","0.0","0.0","0.0","0.0","0.0","0.0","0.0","0.0","0.0","0.0","0.0","0.0","0.0","0.0","0.0","0.0","0.0","0.2727272727272727","0.0","0.0","0.0","0.0","0.0","0.0","0.0","0.0","0.0","0.0","0.0","385.0","33.0","127.0","0.45","","","","1.0"
"4190","CsNd2Ag3Te5","CsNd2Ag3Te5","0.0","0.0","0.0","0.0","0.0","0.0","0.0","0.0","0.0","0.09090909090909091","0.0","0.0","0.0","0.0","0.0","0.0","0.0","0.45454545454545453","0.0","0.0","0.0","0.0","0.0","0.0","0.0","0.0","0.0","0.0","0.0","0.0","0.0","0.0","0.18181818181818182","0.0","0.0","0.0","0.0","0.0","0.0","0.0","0.0","0.0","0.0","0.0","0.0","0.0","0.0","0.0","0.0","0.0","0.0","0.0","0.0","0.2727272727272727","0.0","0.0","0.0","0.0","0.0","0.0","0.0","0.0","0.0","0.0","0.0","462.0","136.0","196.0","0.35","","","","1.0"
"4191","CsNd2Ag3Te5","CsNd2Ag3Te5","0.0","0.0","0.0","0.0","0.0","0.0","0.0","0.0","0.0","0.09090909090909091","0.0","0.0","0.0","0.0","0.0","0.0","0.0","0.45454545454545453","0.0","0.0","0.0","0.0","0.0","0.0","0.0","0.0","0.0","0.0","0.0","0.0","0.0","0.0","0.18181818181818182","0.0","0.0","0.0","0.0","0.0","0.0","0.0","0.0","0.0","0.0","0.0","0.0","0.0","0.0","0.0","0.0","0.0","0.0","0.0","0.0","0.2727272727272727","0.0","0.0","0.0","0.0","0.0","0.0","0.0","0.0","0.0","0.0","0.0","539.0","147.0","390.0","0.31","","","","1.0"
"4192","CsNd2Ag3Te5","CsNd2Ag3Te5","0.0","0.0","0.0","0.0","0.0","0.0","0.0","0.0","0.0","0.09090909090909091","0.0","0.0","0.0","0.0","0.0","0.0","0.0","0.45454545454545453","0.0","0.0","0.0","0.0","0.0","0.0","0.0","0.0","0.0","0.0","0.0","0.0","0.0","0.0","0.18181818181818182","0.0","0.0","0.0","0.0","0.0","0.0","0.0","0.0","0.0","0.0","0.0","0.0","0.0","0.0","0.0","0.0","0.0","0.0","0.0","0.0","0.2727272727272727","0.0","0.0","0.0","0.0","0.0","0.0","0.0","0.0","0.0","0.0","0.0","616.0","150.0","694.0","0.36","","","","1.0"
"4193","CsNd2Ag3Te5","CsNd2Ag3Te5","0.0","0.0","0.0","0.0","0.0","0.0","0.0","0.0","0.0","0.09090909090909091","0.0","0.0","0.0","0.0","0.0","0.0","0.0","0.45454545454545453","0.0","0.0","0.0","0.0","0.0","0.0","0.0","0.0","0.0","0.0","0.0","0.0","0.0","0.0","0.18181818181818182","0.0","0.0","0.0","0.0","0.0","0.0","0.0","0.0","0.0","0.0","0.0","0.0","0.0","0.0","0.0","0.0","0.0","0.0","0.0","0.0","0.2727272727272727","0.0","0.0","0.0","0.0","0.0","0.0","0.0","0.0","0.0","0.0","0.0","687.0","157.0","976.0","0.34","","","","1.0"
"4194","CsPr2Ag3Te5","CsPr2Ag3Te5","0.0","0.0","0.0","0.0","0.0","0.0","0.0","0.0","0.0","0.09090909090909091","0.0","0.0","0.0","0.0","0.0","0.0","0.0","0.45454545454545453","0.0","0.0","0.0","0.0","0.0","0.0","0.0","0.18181818181818182","0.0","0.0","0.0","0.0","0.0","0.0","0.0","0.0","0.0","0.0","0.0","0.0","0.0","0.0","0.0","0.0","0.0","0.0","0.0","0.0","0.0","0.0","0.0","0.0","0.0","0.0","0.0","0.2727272727272727","0.0","0.0","0.0","0.0","0.0","0.0","0.0","0.0","0.0","0.0","0.0","298.0","-49.0","53.0","0.65","","","","1.0"
"4195","CsPr2Ag3Te5","CsPr2Ag3Te5","0.0","0.0","0.0","0.0","0.0","0.0","0.0","0.0","0.0","0.09090909090909091","0.0","0.0","0.0","0.0","0.0","0.0","0.0","0.45454545454545453","0.0","0.0","0.0","0.0","0.0","0.0","0.0","0.18181818181818182","0.0","0.0","0.0","0.0","0.0","0.0","0.0","0.0","0.0","0.0","0.0","0.0","0.0","0.0","0.0","0.0","0.0","0.0","0.0","0.0","0.0","0.0","0.0","0.0","0.0","0.0","0.0","0.2727272727272727","0.0","0.0","0.0","0.0","0.0","0.0","0.0","0.0","0.0","0.0","0.0","385.0","44.0","69.0","0.65","","","","1.0"
"4196","CsPr2Ag3Te5","CsPr2Ag3Te5","0.0","0.0","0.0","0.0","0.0","0.0","0.0","0.0","0.0","0.09090909090909091","0.0","0.0","0.0","0.0","0.0","0.0","0.0","0.45454545454545453","0.0","0.0","0.0","0.0","0.0","0.0","0.0","0.18181818181818182","0.0","0.0","0.0","0.0","0.0","0.0","0.0","0.0","0.0","0.0","0.0","0.0","0.0","0.0","0.0","0.0","0.0","0.0","0.0","0.0","0.0","0.0","0.0","0.0","0.0","0.0","0.0","0.2727272727272727","0.0","0.0","0.0","0.0","0.0","0.0","0.0","0.0","0.0","0.0","0.0","462.0","134.0","99.0","0.62","","","","1.0"
"4197","CsPr2Ag3Te5","CsPr2Ag3Te5","0.0","0.0","0.0","0.0","0.0","0.0","0.0","0.0","0.0","0.09090909090909091","0.0","0.0","0.0","0.0","0.0","0.0","0.0","0.45454545454545453","0.0","0.0","0.0","0.0","0.0","0.0","0.0","0.18181818181818182","0.0","0.0","0.0","0.0","0.0","0.0","0.0","0.0","0.0","0.0","0.0","0.0","0.0","0.0","0.0","0.0","0.0","0.0","0.0","0.0","0.0","0.0","0.0","0.0","0.0","0.0","0.0","0.2727272727272727","0.0","0.0","0.0","0.0","0.0","0.0","0.0","0.0","0.0","0.0","0.0","539.0","142.0","169.0","0.52","","","","1.0"
"4198","CsPr2Ag3Te5","CsPr2Ag3Te5","0.0","0.0","0.0","0.0","0.0","0.0","0.0","0.0","0.0","0.09090909090909091","0.0","0.0","0.0","0.0","0.0","0.0","0.0","0.45454545454545453","0.0","0.0","0.0","0.0","0.0","0.0","0.0","0.18181818181818182","0.0","0.0","0.0","0.0","0.0","0.0","0.0","0.0","0.0","0.0","0.0","0.0","0.0","0.0","0.0","0.0","0.0","0.0","0.0","0.0","0.0","0.0","0.0","0.0","0.0","0.0","0.0","0.2727272727272727","0.0","0.0","0.0","0.0","0.0","0.0","0.0","0.0","0.0","0.0","0.0","616.0","156.0","434.0","0.44","","","","1.0"
