Repository: anilkunwar/thermoelectrics

# Machine learning assisted design of thermoelectrics

a. Machine Learning

# Fetching the upto date data of thermoelectricity (Informatics)

# Featurization:

The computer code to convert the multicomponent chemical formula and temperature row into composition-temperature feature vector
Binary alloys/compunds with upload from json files
Multicomponent alloys/compunds with upload from json files

# Informatics approach to classify p-type and n-type thermoelectric materials

Basic Illustrative Tutorials
Querying the Abstracts on the Materials Science, Applied Physics and Condensed Matter Physics on Keyterms Specific to Thermoelectrics
NER analysis for material type classification

File: machine_learning/vae_regression/latent_space_exploration/thermoelectric_materials.csv (part 58 of 71)
"","Formula","modformula","In","Tl","La","Sr","Mn","Ni","Ru","Pd","Hf","Cs","Sc","Co","Si","Fe","Li","Cl","Yb","Te","N","Ti","Cd","Zr","Y","Ga","Cr","Pr","Tm","Br","Ca","Mg","Rb","Au","Nd","Ce","Ho","I","Ba","Se","Pb","Ge","Gd","Tb","Dy","Cu","Na","Sb","Bi","P","As","Sm","Zn","Al","Sn","Ag","Nb","Mo","V","S","K","Lu","O","Eu","Ta","B","Er","temperature(K)","seebeck_coefficient(μV/K)","electrical_conductivity(S/m)","thermal_conductivity(W/mK)","power_factor(W/mK2)","ZT","reference","sum_elements"
"4274","Ta0.98Ti0.02FeSb","Ta0.98Ti0.02FeSb","0.0","0.0","0.0","0.0","0.0","0.0","0.0","0.0","0.0","0.0","0.0","0.0","0.0","0.3333333333333333","0.0","0.0","0.0","0.0","0.0","0.006666666666666667","0.0","0.0","0.0","0.0","0.0","0.0","0.0","0.0","0.0","0.0","0.0","0.0","0.0","0.0","0.0","0.0","0.0","0.0","0.0","0.0","0.0","0.0","0.0","0.0","0.0","0.3333333333333333","0.0","0.0","0.0","0.0","0.0","0.0","0.0","0.0","0.0","0.0","0.0","0.0","0.0","0.0","0.0","0.0","0.32666666666666666","0.0","0.0","770.0","","298.0","","","","","0.9999999999999999"
"4275","Ta0.98Ti0.02FeSb","Ta0.98Ti0.02FeSb","0.0","0.0","0.0","0.0","0.0","0.0","0.0","0.0","0.0","0.0","0.0","0.0","0.0","0.3333333333333333","0.0","0.0","0.0","0.0","0.0","0.006666666666666667","0.0","0.0","0.0","0.0","0.0","0.0","0.0","0.0","0.0","0.0","0.0","0.0","0.0","0.0","0.0","0.0","0.0","0.0","0.0","0.0","0.0","0.0","0.0","0.0","0.0","0.3333333333333333","0.0","0.0","0.0","0.0","0.0","0.0","0.0","0.0","0.0","0.0","0.0","0.0","0.0","0.0","0.0","0.0","0.32666666666666666","0.0","0.0","870.0","","306.0","","","","","0.9999999999999999"
"4276","Ta0.98Ti0.02FeSb","Ta0.98Ti0.02FeSb","0.0","0.0","0.0","0.0","0.0","0.0","0.0","0.0","0.0","0.0","0.0","0.0","0.0","0.3333333333333333","0.0","0.0","0.0","0.0","0.0","0.006666666666666667","0.0","0.0","0.0","0.0","0.0","0.0","0.0","0.0","0.0","0.0","0.0","0.0","0.0","0.0","0.0","0.0","0.0","0.0","0.0","0.0","0.0","0.0","0.0","0.0","0.0","0.3333333333333333","0.0","0.0","0.0","0.0","0.0","0.0","0.0","0.0","0.0","0.0","0.0","0.0","0.0","0.0","0.0","0.0","0.32666666666666666","0.0","0.0","970.0","","319.0","","","","","0.9999999999999999"
"4277","TaFeSb","TaFeSb","0.0","0.0","0.0","0.0","0.0","0.0","0.0","0.0","0.0","0.0","0.0","0.0","0.0","0.3333333333333333","0.0","0.0","0.0","0.0","0.0","0.0","0.0","0.0","0.0","0.0","0.0","0.0","0.0","0.0","0.0","0.0","0.0","0.0","0.0","0.0","0.0","0.0","0.0","0.0","0.0","0.0","0.0","0.0","0.0","0.0","0.0","0.3333333333333333","0.0","0.0","0.0","0.0","0.0","0.0","0.0","0.0","0.0","0.0","0.0","0.0","0.0","0.0","0.0","0.0","0.3333333333333333","0.0","0.0","670.0","","69.0","","","","","1.0"
"4278","TaFeSb","TaFeSb","0.0","0.0","0.0","0.0","0.0","0.0","0.0","0.0","0.0","0.0","0.0","0.0","0.0","0.3333333333333333","0.0","0.0","0.0","0.0","0.0","0.0","0.0","0.0","0.0","0.0","0.0","0.0","0.0","0.0","0.0","0.0","0.0","0.0","0.0","0.0","0.0","0.0","0.0","0.0","0.0","0.0","0.0","0.0","0.0","0.0","0.0","0.3333333333333333","0.0","0.0","0.0","0.0","0.0","0.0","0.0","0.0","0.0","0.0","0.0","0.0","0.0","0.0","0.0","0.0","0.3333333333333333","0.0","0.0","770.0","","98.0","","","","","1.0"
"4279","TaFeSb","TaFeSb","0.0","0.0","0.0","0.0","0.0","0.0","0.0","0.0","0.0","0.0","0.0","0.0","0.0","0.3333333333333333","0.0","0.0","0.0","0.0","0.0","0.0","0.0","0.0","0.0","0.0","0.0","0.0","0.0","0.0","0.0","0.0","0.0","0.0","0.0","0.0","0.0","0.0","0.0","0.0","0.0","0.0","0.0","0.0","0.0","0.0","0.0","0.3333333333333333","0.0","0.0","0.0","0.0","0.0","0.0","0.0","0.0","0.0","0.0","0.0","0.0","0.0","0.0","0.0","0.0","0.3333333333333333","0.0","0.0","870.0","","114.0","","","","","1.0"
"4280","TaFeSb","TaFeSb","0.0","0.0","0.0","0.0","0.0","0.0","0.0","0.0","0.0","0.0","0.0","0.0","0.0","0.3333333333333333","0.0","0.0","0.0","0.0","0.0","0.0","0.0","0.0","0.0","0.0","0.0","0.0","0.0","0.0","0.0","0.0","0.0","0.0","0.0","0.0","0.0","0.0","0.0","0.0","0.0","0.0","0.0","0.0","0.0","0.0","0.0","0.3333333333333333","0.0","0.0","0.0","0.0","0.0","0.0","0.0","0.0","0.0","0.0","0.0","0.0","0.0","0.0","0.0","0.0","0.3333333333333333","0.0","0.0","970.0","","118.0","","","","","1.0"
"4281","Ca3Co2O6","Ca3Co2O6","0.0","0.0","0.0","0.0","0.0","0.0","0.0","0.0","0.0","0.0","0.0","0.18181818181818182","0.0","0.0","0.0","0.0","0.0","0.0","0.0","0.0","0.0","0.0","0.0","0.0","0.0","0.0","0.0","0.0","0.2727272727272727","0.0","0.0","0.0","0.0","0.0","0.0","0.0","0.0","0.0","0.0","0.0","0.0","0.0","0.0","0.0","0.0","0.0","0.0","0.0","0.0","0.0","0.0","0.0","0.0","0.0","0.0","0.0","0.0","0.0","0.0","0.0","0.5454545454545454","0.0","0.0","0.0","0.0","373.0","227.0","17.0","7.43","0.0","0.0","https://doi.org/10.1063/1.1622115","1.0"
"4282","Ca3Co2O6","Ca3Co2O6","0.0","0.0","0.0","0.0","0.0","0.0","0.0","0.0","0.0","0.0","0.0","0.18181818181818182","0.0","0.0","0.0","0.0","0.0","0.0","0.0","0.0","0.0","0.0","0.0","0.0","0.0","0.0","0.0","0.0","0.2727272727272727","0.0","0.0","0.0","0.0","0.0","0.0","0.0","0.0","0.0","0.0","0.0","0.0","0.0","0.0","0.0","0.0","0.0","0.0","0.0","0.0","0.0","0.0","0.0","0.0","0.0","0.0","0.0","0.0","0.0","0.0","0.0","0.5454545454545454","0.0","0.0","0.0","0.0","473.0","214.0","111.0","6.71","1e-05","0.0","https://doi.org/10.1063/1.1622115","1.0"
"4283","Ca3Co2O6","Ca3Co2O6","0.0","0.0","0.0","0.0","0.0","0.0","0.0","0.0","0.0","0.0","0.0","0.18181818181818182","0.0","0.0","0.0","0.0","0.0","0.0","0.0","0.0","0.0","0.0","0.0","0.0","0.0","0.0","0.0","0.0","0.2727272727272727","0.0","0.0","0.0","0.0","0.0","0.0","0.0","0.0","0.0","0.0","0.0","0.0","0.0","0.0","0.0","0.0","0.0","0.0","0.0","0.0","0.0","0.0","0.0","0.0","0.0","0.0","0.0","0.0","0.0","0.0","0.0","0.5454545454545454","0.0","0.0","0.0","0.0","573.0","174.0","630.0","6.0","2e-05","0.0","https://doi.org/10.1063/1.1622115","1.0"
"4284","Ca3Co2O6","Ca3Co2O6","0.0","0.0","0.0","0.0","0.0","0.0","0.0","0.0","0.0","0.0","0.0","0.18181818181818182","0.0","0.0","0.0","0.0","0.0","0.0","0.0","0.0","0.0","0.0","0.0","0.0","0.0","0.0","0.0","0.0","0.2727272727272727","0.0","0.0","0.0","0.0","0.0","0.0","0.0","0.0","0.0","0.0","0.0","0.0","0.0","0.0","0.0","0.0","0.0","0.0","0.0","0.0","0.0","0.0","0.0","0.0","0.0","0.0","0.0","0.0","0.0","0.0","0.0","0.5454545454545454","0.0","0.0","0.0","0.0","673.0","157.0","2000.0","5.33","5e-05","0.01","https://doi.org/10.1063/1.1622115","1.0"
"4285","Ca3Co2O6","Ca3Co2O6","0.0","0.0","0.0","0.0","0.0","0.0","0.0","0.0","0.0","0.0","0.0","0.18181818181818182","0.0","0.0","0.0","0.0","0.0","0.0","0.0","0.0","0.0","0.0","0.0","0.0","0.0","0.0","0.0","0.0","0.2727272727272727","0.0","0.0","0.0","0.0","0.0","0.0","0.0","0.0","0.0","0.0","0.0","0.0","0.0","0.0","0.0","0.0","0.0","0.0","0.0","0.0","0.0","0.0","0.0","0.0","0.0","0.0","0.0","0.0","0.0","0.0","0.0","0.5454545454545454","0.0","0.0","0.0","0.0","773.0","146.0","4570.0","4.64","0.0001","0.02","https://doi.org/10.1063/1.1622115","1.0"
"4286","Ca3Co2O6","Ca3Co2O6","0.0","0.0","0.0","0.0","0.0","0.0","0.0","0.0","0.0","0.0","0.0","0.18181818181818182","0.0","0.0","0.0","0.0","0.0","0.0","0.0","0.0","0.0","0.0","0.0","0.0","0.0","0.0","0.0","0.0","0.2727272727272727","0.0","0.0","0.0","0.0","0.0","0.0","0.0","0.0","0.0","0.0","0.0","0.0","0.0","0.0","0.0","0.0","0.0","0.0","0.0","0.0","0.0","0.0","0.0","0.0","0.0","0.0","0.0","0.0","0.0","0.0","0.0","0.5454545454545454","0.0","0.0","0.0","0.0","873.0","142.0","8100.0","3.87","0.00016","0.04","https://doi.org/10.1063/1.1622115","1.0"
"4287","Ca3Co2O6","Ca3Co2O6","0.0","0.0","0.0","0.0","0.0","0.0","0.0","0.0","0.0","0.0","0.0","0.18181818181818182","0.0","0.0","0.0","0.0","0.0","0.0","0.0","0.0","0.0","0.0","0.0","0.0","0.0","0.0","0.0","0.0","0.2727272727272727","0.0","0.0","0.0","0.0","0.0","0.0","0.0","0.0","0.0","0.0","0.0","0.0","0.0","0.0","0.0","0.0","0.0","0.0","0.0","0.0","0.0","0.0","0.0","0.0","0.0","0.0","0.0","0.0","0.0","0.0","0.0","0.5454545454545454","0.0","0.0","0.0","0.0","973.0","149.0","11111.0","3.17","0.00025","0.08","https://doi.org/10.1063/1.1622115","1.0"
"4288","Ca3Co2O6","Ca3Co2O6","0.0","0.0","0.0","0.0","0.0","0.0","0.0","0.0","0.0","0.0","0.0","0.18181818181818182","0.0","0.0","0.0","0.0","0.0","0.0","0.0","0.0","0.0","0.0","0.0","0.0","0.0","0.0","0.0","0.0","0.2727272727272727","0.0","0.0","0.0","0.0","0.0","0.0","0.0","0.0","0.0","0.0","0.0","0.0","0.0","0.0","0.0","0.0","0.0","0.0","0.0","0.0","0.0","0.0","0.0","0.0","0.0","0.0","0.0","0.0","0.0","0.0","0.0","0.5454545454545454","0.0","0.0","0.0","0.0","1073.0","160.0","13500.0","2.44","0.00035","0.15","https://doi.org/10.1063/1.1622115","1.0"
"4289","Tl2GeTe3","Tl2GeTe3","0.0","0.3333333333333333","0.0","0.0","0.0","0.0","0.0","0.0","0.0","0.0","0.0","0.0","0.0","0.0","0.0","0.0","0.0","0.5","0.0","0.0","0.0","0.0","0.0","0.0","0.0","0.0","0.0","0.0","0.0","0.0","0.0","0.0","0.0","0.0","0.0","0.0","0.0","0.0","0.0","0.16666666666666666","0.0","0.0","0.0","0.0","0.0","0.0","0.0","0.0","0.0","0.0","0.0","0.0","0.0","0.0","0.0","0.0","0.0","0.0","0.0","0.0","0.0","0.0","0.0","0.0","0.0","323.0","201.0","2850.0","0.31","0.00012","0.12","https://doi.org/10.1063/1.2181427","0.9999999999999999"
"4290","Tl2GeTe3","Tl2GeTe3","0.0","0.3333333333333333","0.0","0.0","0.0","0.0","0.0","0.0","0.0","0.0","0.0","0.0","0.0","0.0","0.0","0.0","0.0","0.5","0.0","0.0","0.0","0.0","0.0","0.0","0.0","0.0","0.0","0.0","0.0","0.0","0.0","0.0","0.0","0.0","0.0","0.0","0.0","0.0","0.0","0.16666666666666666","0.0","0.0","0.0","0.0","0.0","0.0","0.0","0.0","0.0","0.0","0.0","0.0","0.0","0.0","0.0","0.0","0.0","0.0","0.0","0.0","0.0","0.0","0.0","0.0","0.0","373.0","212.0","3350.0","0.3","0.00016","0.19","https://doi.org/10.1063/1.2181427","0.9999999999999999"
"4291","Tl2GeTe3","Tl2GeTe3","0.0","0.3333333333333333","0.0","0.0","0.0","0.0","0.0","0.0","0.0","0.0","0.0","0.0","0.0","0.0","0.0","0.0","0.0","0.5","0.0","0.0","0.0","0.0","0.0","0.0","0.0","0.0","0.0","0.0","0.0","0.0","0.0","0.0","0.0","0.0","0.0","0.0","0.0","0.0","0.0","0.16666666666666666","0.0","0.0","0.0","0.0","0.0","0.0","0.0","0.0","0.0","0.0","0.0","0.0","0.0","0.0","0.0","0.0","0.0","0.0","0.0","0.0","0.0","0.0","0.0","0.0","0.0","423.0","228.0","3200.0","0.29","0.00017","0.24","https://doi.org/10.1063/1.2181427","0.9999999999999999"
"4292","Tl2GeTe3","Tl2GeTe3","0.0","0.3333333333333333","0.0","0.0","0.0","0.0","0.0","0.0","0.0","0.0","0.0","0.0","0.0","0.0","0.0","0.0","0.0","0.5","0.0","0.0","0.0","0.0","0.0","0.0","0.0","0.0","0.0","0.0","0.0","0.0","0.0","0.0","0.0","0.0","0.0","0.0","0.0","0.0","0.0","0.16666666666666666","0.0","0.0","0.0","0.0","0.0","0.0","0.0","0.0","0.0","0.0","0.0","0.0","0.0","0.0","0.0","0.0","0.0","0.0","0.0","0.0","0.0","0.0","0.0","0.0","0.0","473.0","235.0","3030.0","0.27","0.00016","0.29","https://doi.org/10.1063/1.2181427","0.9999999999999999"
"4293","Tl4PbTe3","Tl4PbTe3","0.0","0.5","0.0","0.0","0.0","0.0","0.0","0.0","0.0","0.0","0.0","0.0","0.0","0.0","0.0","0.0","0.0","0.375","0.0","0.0","0.0","0.0","0.0","0.0","0.0","0.0","0.0","0.0","0.0","0.0","0.0","0.0","0.0","0.0","0.0","0.0","0.0","0.0","0.125","0.0","0.0","0.0","0.0","0.0","0.0","0.0","0.0","0.0","0.0","0.0","0.0","0.0","0.0","0.0","0.0","0.0","0.0","0.0","0.0","0.0","0.0","0.0","0.0","0.0","0.0","373.0","47.0","53500.0","1.03","0.00011","0.04","https://doi.org/10.1063/1.2181427","1.0"
"4294","Tl4PbTe3","Tl4PbTe3","0.0","0.5","0.0","0.0","0.0","0.0","0.0","0.0","0.0","0.0","0.0","0.0","0.0","0.0","0.0","0.0","0.0","0.375","0.0","0.0","0.0","0.0","0.0","0.0","0.0","0.0","0.0","0.0","0.0","0.0","0.0","0.0","0.0","0.0","0.0","0.0","0.0","0.0","0.125","0.0","0.0","0.0","0.0","0.0","0.0","0.0","0.0","0.0","0.0","0.0","0.0","0.0","0.0","0.0","0.0","0.0","0.0","0.0","0.0","0.0","0.0","0.0","0.0","0.0","0.0","323.0","52.0","81800.0","1.2","0.00017","0.06","https://doi.org/10.1063/1.2181427","1.0"
"4295","Tl4PbTe3","Tl4PbTe3","0.0","0.5","0.0","0.0","0.0","0.0","0.0","0.0","0.0","0.0","0.0","0.0","0.0","0.0","0.0","0.0","0.0","0.375","0.0","0.0","0.0","0.0","0.0","0.0","0.0","0.0","0.0","0.0","0.0","0.0","0.0","0.0","0.0","0.0","0.0","0.0","0.0","0.0","0.125","0.0","0.0","0.0","0.0","0.0","0.0","0.0","0.0","0.0","0.0","0.0","0.0","0.0","0.0","0.0","0.0","0.0","0.0","0.0","0.0","0.0","0.0","0.0","0.0","0.0","0.0","423.0","67.0","39900.0","0.82","0.00018","0.09","https://doi.org/10.1063/1.2181427","1.0"
"4296","Tl4PbTe3","Tl4PbTe3","0.0","0.5","0.0","0.0","0.0","0.0","0.0","0.0","0.0","0.0","0.0","0.0","0.0","0.0","0.0","0.0","0.0","0.375","0.0","0.0","0.0","0.0","0.0","0.0","0.0","0.0","0.0","0.0","0.0","0.0","0.0","0.0","0.0","0.0","0.0","0.0","0.0","0.0","0.125","0.0","0.0","0.0","0.0","0.0","0.0","0.0","0.0","0.0","0.0","0.0","0.0","0.0","0.0","0.0","0.0","0.0","0.0","0.0","0.0","0.0","0.0","0.0","0.0","0.0","0.0","473.0","95.0","27500.0","0.73","0.00025","0.16","https://doi.org/10.1063/1.2181427","1.0"
"4297","Tl4PbTe3","Tl4PbTe3","0.0","0.5","0.0","0.0","0.0","0.0","0.0","0.0","0.0","0.0","0.0","0.0","0.0","0.0","0.0","0.0","0.0","0.375","0.0","0.0","0.0","0.0","0.0","0.0","0.0","0.0","0.0","0.0","0.0","0.0","0.0","0.0","0.0","0.0","0.0","0.0","0.0","0.0","0.125","0.0","0.0","0.0","0.0","0.0","0.0","0.0","0.0","0.0","0.0","0.0","0.0","0.0","0.0","0.0","0.0","0.0","0.0","0.0","0.0","0.0","0.0","0.0","0.0","0.0","0.0","523.0","130.0","19900.0","0.63","0.00033","0.27","https://doi.org/10.1063/1.2181427","1.0"
"4298","Tl4PbTe3","Tl4PbTe3","0.0","0.5","0.0","0.0","0.0","0.0","0.0","0.0","0.0","0.0","0.0","0.0","0.0","0.0","0.0","0.0","0.0","0.375","0.0","0.0","0.0","0.0","0.0","0.0","0.0","0.0","0.0","0.0","0.0","0.0","0.0","0.0","0.0","0.0","0.0","0.0","0.0","0.0","0.125","0.0","0.0","0.0","0.0","0.0","0.0","0.0","0.0","0.0","0.0","0.0","0.0","0.0","0.0","0.0","0.0","0.0","0.0","0.0","0.0","0.0","0.0","0.0","0.0","0.0","0.0","573.0","166.0","14500.0","0.55","0.00041","0.43","https://doi.org/10.1063/1.2181427","1.0"
"4299","Tl4PbTe3","Tl4PbTe3","0.0","0.5","0.0","0.0","0.0","0.0","0.0","0.0","0.0","0.0","0.0","0.0","0.0","0.0","0.0","0.0","0.0","0.375","0.0","0.0","0.0","0.0","0.0","0.0","0.0","0.0","0.0","0.0","0.0","0.0","0.0","0.0","0.0","0.0","0.0","0.0","0.0","0.0","0.125","0.0","0.0","0.0","0.0","0.0","0.0","0.0","0.0","0.0","0.0","0.0","0.0","0.0","0.0","0.0","0.0","0.0","0.0","0.0","0.0","0.0","0.0","0.0","0.0","0.0","0.0","623.0","204.0","11200.0","0.52","0.00047","0.56","https://doi.org/10.1063/1.2181427","1.0"
"4300","Tl4PbTe3","Tl4PbTe3","0.0","0.5","0.0","0.0","0.0","0.0","0.0","0.0","0.0","0.0","0.0","0.0","0.0","0.0","0.0","0.0","0.0","0.375","0.0","0.0","0.0","0.0","0.0","0.0","0.0","0.0","0.0","0.0","0.0","0.0","0.0","0.0","0.0","0.0","0.0","0.0","0.0","0.0","0.125","0.0","0.0","0.0","0.0","0.0","0.0","0.0","0.0","0.0","0.0","0.0","0.0","0.0","0.0","0.0","0.0","0.0","0.0","0.0","0.0","0.0","0.0","0.0","0.0","0.0","0.0","673.0","235.0","9800.0","0.49","0.00052","0.72","https://doi.org/10.1063/1.2181427","1.0"
"4301","Tl4SnTe3","Tl4SnTe3","0.0","0.5","0.0","0.0","0.0","0.0","0.0","0.0","0.0","0.0","0.0","0.0","0.0","0.0","0.0","0.0","0.0","0.375","0.0","0.0","0.0","0.0","0.0","0.0","0.0","0.0","0.0","0.0","0.0","0.0","0.0","0.0","0.0","0.0","0.0","0.0","0.0","0.0","0.0","0.0","0.0","0.0","0.0","0.0","0.0","0.0","0.0","0.0","0.0","0.0","0.0","0.0","0.125","0.0","0.0","0.0","0.0","0.0","0.0","0.0","0.0","0.0","0.0","0.0","0.0","323.0","126.0","28700.0","0.52","0.00046","0.27","https://doi.org/10.1063/1.2181427","1.0"
"4302","Tl4SnTe3","Tl4SnTe3","0.0","0.5","0.0","0.0","0.0","0.0","0.0","0.0","0.0","0.0","0.0","0.0","0.0","0.0","0.0","0.0","0.0","0.375","0.0","0.0","0.0","0.0","0.0","0.0","0.0","0.0","0.0","0.0","0.0","0.0","0.0","0.0","0.0","0.0","0.0","0.0","0.0","0.0","0.0","0.0","0.0","0.0","0.0","0.0","0.0","0.0","0.0","0.0","0.0","0.0","0.0","0.0","0.125","0.0","0.0","0.0","0.0","0.0","0.0","0.0","0.0","0.0","0.0","0.0","0.0","373.0","124.0","23700.0","0.46","0.00036","0.29","https://doi.org/10.1063/1.2181427","1.0"
"4303","Tl4SnTe3","Tl4SnTe3","0.0","0.5","0.0","0.0","0.0","0.0","0.0","0.0","0.0","0.0","0.0","0.0","0.0","0.0","0.0","0.0","0.0","0.375","0.0","0.0","0.0","0.0","0.0","0.0","0.0","0.0","0.0","0.0","0.0","0.0","0.0","0.0","0.0","0.0","0.0","0.0","0.0","0.0","0.0","0.0","0.0","0.0","0.0","0.0","0.0","0.0","0.0","0.0","0.0","0.0","0.0","0.0","0.125","0.0","0.0","0.0","0.0","0.0","0.0","0.0","0.0","0.0","0.0","0.0","0.0","423.0","145.0","20000.0","0.45","0.00042","0.39","https://doi.org/10.1063/1.2181427","1.0"
"4304","Tl4SnTe3","Tl4SnTe3","0.0","0.5","0.0","0.0","0.0","0.0","0.0","0.0","0.0","0.0","0.0","0.0","0.0","0.0","0.0","0.0","0.0","0.375","0.0","0.0","0.0","0.0","0.0","0.0","0.0","0.0","0.0","0.0","0.0","0.0","0.0","0.0","0.0","0.0","0.0","0.0","0.0","0.0","0.0","0.0","0.0","0.0","0.0","0.0","0.0","0.0","0.0","0.0","0.0","0.0","0.0","0.0","0.125","0.0","0.0","0.0","0.0","0.0","0.0","0.0","0.0","0.0","0.0","0.0","0.0","473.0","160.0","18200.0","0.45","0.00046","0.48","https://doi.org/10.1063/1.2181427","1.0"
"4305","Tl4SnTe3","Tl4SnTe3","0.0","0.5","0.0","0.0","0.0","0.0","0.0","0.0","0.0","0.0","0.0","0.0","0.0","0.0","0.0","0.0","0.0","0.375","0.0","0.0","0.0","0.0","0.0","0.0","0.0","0.0","0.0","0.0","0.0","0.0","0.0","0.0","0.0","0.0","0.0","0.0","0.0","0.0","0.0","0.0","0.0","0.0","0.0","0.0","0.0","0.0","0.0","0.0","0.0","0.0","0.0","0.0","0.125","0.0","0.0","0.0","0.0","0.0","0.0","0.0","0.0","0.0","0.0","0.0","0.0","523.0","175.0","16400.0","0.47","0.00049","0.55","https://doi.org/10.1063/1.2181427","1.0"
"4306","Tl4SnTe3","Tl4SnTe3","0.0","0.5","0.0","0.0","0.0","0.0","0.0","0.0","0.0","0.0","0.0","0.0","0.0","0.0","0.0","0.0","0.0","0.375","0.0","0.0","0.0","0.0","0.0","0.0","0.0","0.0","0.0","0.0","0.0","0.0","0.0","0.0","0.0","0.0","0.0","0.0","0.0","0.0","0.0","0.0","0.0","0.0","0.0","0.0","0.0","0.0","0.0","0.0","0.0","0.0","0.0","0.0","0.125","0.0","0.0","0.0","0.0","0.0","0.0","0.0","0.0","0.0","0.0","0.0","0.0","623.0","200.0","13000.0","0.49","0.00054","0.67","https://doi.org/10.1063/1.2181427","1.0"
"4307","Tl4SnTe3","Tl4SnTe3","0.0","0.5","0.0","0.0","0.0","0.0","0.0","0.0","0.0","0.0","0.0","0.0","0.0","0.0","0.0","0.0","0.0","0.375","0.0","0.0","0.0","0.0","0.0","0.0","0.0","0.0","0.0","0.0","0.0","0.0","0.0","0.0","0.0","0.0","0.0","0.0","0.0","0.0","0.0","0.0","0.0","0.0","0.0","0.0","0.0","0.0","0.0","0.0","0.0","0.0","0.0","0.0","0.125","0.0","0.0","0.0","0.0","0.0","0.0","0.0","0.0","0.0","0.0","0.0","0.0","673.0","212.0","12450.0","0.5","0.00055","0.74","https://doi.org/10.1063/1.2181427","1.0"
"4308","Ba0.03Co4Sb12","Ba0.03Co4Sb12","0.0","0.0","0.0","0.0","0.0","0.0","0.0","0.0","0.0","0.0","0.0","0.24953212726138488","0.0","0.0","0.0","0.0","0.0","0.0","0.0","0.0","0.0","0.0","0.0","0.0","0.0","0.0","0.0","0.0","0.0","0.0","0.0","0.0","0.0","0.0","0.0","0.0","0.0018714909544603866","0.0","0.0","0.0","0.0","0.0","0.0","0.0","0.0","0.7485963817841547","0.0","0.0","0.0","0.0","0.0","0.0","0.0","0.0","0.0","0.0","0.0","0.0","0.0","0.0","0.0","0.0","0.0","0.0","0.0","300.0","-220.0","39900.0","5.41","0.00193","0.11","https://doi.org/10.1063/1.2920210","0.9999999999999999"
"4309","Ba0.03Co4Sb12","Ba0.03Co4Sb12","0.0","0.0","0.0","0.0","0.0","0.0","0.0","0.0","0.0","0.0","0.0","0.24953212726138488","0.0","0.0","0.0","0.0","0.0","0.0","0.0","0.0","0.0","0.0","0.0","0.0","0.0","0.0","0.0","0.0","0.0","0.0","0.0","0.0","0.0","0.0","0.0","0.0","0.0018714909544603866","0.0","0.0","0.0","0.0","0.0","0.0","0.0","0.0","0.7485963817841547","0.0","0.0","0.0","0.0","0.0","0.0","0.0","0.0","0.0","0.0","0.0","0.0","0.0","0.0","0.0","0.0","0.0","0.0","0.0","400.0","-244.0","34000.0","4.75","0.00203","0.17","https://doi.org/10.1063/1.2920210","0.9999999999999999"
"4310","Ba0.03Co4Sb12","Ba0.03Co4Sb12","0.0","0.0","0.0","0.0","0.0","0.0","0.0","0.0","0.0","0.0","0.0","0.24953212726138488","0.0","0.0","0.0","0.0","0.0","0.0","0.0","0.0","0.0","0.0","0.0","0.0","0.0","0.0","0.0","0.0","0.0","0.0","0.0","0.0","0.0","0.0","0.0","0.0","0.0018714909544603866","0.0","0.0","0.0","0.0","0.0","0.0","0.0","0.0","0.7485963817841547","0.0","0.0","0.0","0.0","0.0","0.0","0.0","0.0","0.0","0.0","0.0","0.0","0.0","0.0","0.0","0.0","0.0","0.0","0.0","500.0","-244.0","27660.0","4.08","0.00165","0.2","https://doi.org/10.1063/1.2920210","0.9999999999999999"
"4311","Ba0.03Co4Sb12","Ba0.03Co4Sb12","0.0","0.0","0.0","0.0","0.0","0.0","0.0","0.0","0.0","0.0","0.0","0.24953212726138488","0.0","0.0","0.0","0.0","0.0","0.0","0.0","0.0","0.0","0.0","0.0","0.0","0.0","0.0","0.0","0.0","0.0","0.0","0.0","0.0","0.0","0.0","0.0","0.0","0.0018714909544603866","0.0","0.0","0.0","0.0","0.0","0.0","0.0","0.0","0.7485963817841547","0.0","0.0","0.0","0.0","0.0","0.0","0.0","0.0","0.0","0.0","0.0","0.0","0.0","0.0","0.0","0.0","0.0","0.0","0.0","800.0","-161.0","37234.0","3.83","0.00097","0.2","https://doi.org/10.1063/1.2920210","0.9999999999999999"
"4312","Ba0.03Co4Sb12","Ba0.03Co4Sb12","0.0","0.0","0.0","0.0","0.0","0.0","0.0","0.0","0.0","0.0","0.0","0.24953212726138488","0.0","0.0","0.0","0.0","0.0","0.0","0.0","0.0","0.0","0.0","0.0","0.0","0.0","0.0","0.0","0.0","0.0","0.0","0.0","0.0","0.0","0.0","0.0","0.0","0.0018714909544603866","0.0","0.0","0.0","0.0","0.0","0.0","0.0","0.0","0.7485963817841547","0.0","0.0","0.0","0.0","0.0","0.0","0.0","0.0","0.0","0.0","0.0","0.0","0.0","0.0","0.0","0.0","0.0","0.0","0.0","700.0","-185.0","32978.0","3.73","0.00113","0.21","https://doi.org/10.1063/1.2920210","0.9999999999999999"
"4313","Ba0.03Co4Sb12","Ba0.03Co4Sb12","0.0","0.0","0.0","0.0","0.0","0.0","0.0","0.0","0.0","0.0","0.0","0.24953212726138488","0.0","0.0","0.0","0.0","0.0","0.0","0.0","0.0","0.0","0.0","0.0","0.0","0.0","0.0","0.0","0.0","0.0","0.0","0.0","0.0","0.0","0.0","0.0","0.0","0.0018714909544603866","0.0","0.0","0.0","0.0","0.0","0.0","0.0","0.0","0.7485963817841547","0.0","0.0","0.0","0.0","0.0","0.0","0.0","0.0","0.0","0.0","0.0","0.0","0.0","0.0","0.0","0.0","0.0","0.0","0.0","600.0","-215.0","29787.0","3.71","0.00138","0.22","https://doi.org/10.1063/1.2920210","0.9999999999999999"
"4314","Ba0.05Yb0.09Co4Sb12","Ba0.05Yb0.09Co4Sb12","0.0","0.0","0.0","0.0","0.0","0.0","0.0","0.0","0.0","0.0","0.0","0.24783147459727384","0.0","0.0","0.0","0.0","0.0055762081784386614","0.0","0.0","0.0","0.0","0.0","0.0","0.0","0.0","0.0","0.0","0.0","0.0","0.0","0.0","0.0","0.0","0.0","0.0","0.0","0.0030978934324659233","0.0","0.0","0.0","0.0","0.0","0.0","0.0","0.0","0.7434944237918215","0.0","0.0","0.0","0.0","0.0","0.0","0.0","0.0","0.0","0.0","0.0","0.0","0.0","0.0","0.0","0.0","0.0","0.0","0.0","300.0","-158.0","112400.0","2.81","0.00279","0.29","https://doi.org/10.1063/1.2920210","1.0"
"4315","Ba0.05Yb0.09Co4Sb12","Ba0.05Yb0.09Co4Sb12","0.0","0.0","0.0","0.0","0.0","0.0","0.0","0.0","0.0","0.0","0.0","0.24783147459727384","0.0","0.0","0.0","0.0","0.0055762081784386614","0.0","0.0","0.0","0.0","0.0","0.0","0.0","0.0","0.0","0.0","0.0","0.0","0.0","0.0","0.0","0.0","0.0","0.0","0.0","0.0030978934324659233","0.0","0.0","0.0","0.0","0.0","0.0","0.0","0.0","0.7434944237918215","0.0","0.0","0.0","0.0","0.0","0.0","0.0","0.0","0.0","0.0","0.0","0.0","0.0","0.0","0.0","0.0","0.0","0.0","0.0","400.0","-186.0","100000.0","2.75","0.00346","0.51","https://doi.org/10.1063/1.2920210","1.0"
"4316","Ba0.05Yb0.09Co4Sb12","Ba0.05Yb0.09Co4Sb12","0.0","0.0","0.0","0.0","0.0","0.0","0.0","0.0","0.0","0.0","0.0","0.24783147459727384","0.0","0.0","0.0","0.0","0.0055762081784386614","0.0","0.0","0.0","0.0","0.0","0.0","0.0","0.0","0.0","0.0","0.0","0.0","0.0","0.0","0.0","0.0","0.0","0.0","0.0","0.0030978934324659233","0.0","0.0","0.0","0.0","0.0","0.0","0.0","0.0","0.7434944237918215","0.0","0.0","0.0","0.0","0.0","0.0","0.0","0.0","0.0","0.0","0.0","0.0","0.0","0.0","0.0","0.0","0.0","0.0","0.0","600.0","-226.0","82600.0","2.47","0.00421","1.02","https://doi.org/10.1063/1.2920210","1.0"
"4317","Ba0.05Yb0.09Co4Sb12","Ba0.05Yb0.09Co4Sb12","0.0","0.0","0.0","0.0","0.0","0.0","0.0","0.0","0.0","0.0","0.0","0.24783147459727384","0.0","0.0","0.0","0.0","0.0055762081784386614","0.0","0.0","0.0","0.0","0.0","0.0","0.0","0.0","0.0","0.0","0.0","0.0","0.0","0.0","0.0","0.0","0.0","0.0","0.0","0.0030978934324659233","0.0","0.0","0.0","0.0","0.0","0.0","0.0","0.0","0.7434944237918215","0.0","0.0","0.0","0.0","0.0","0.0","0.0","0.0","0.0","0.0","0.0","0.0","0.0","0.0","0.0","0.0","0.0","0.0","0.0","800.0","-236.0","78191.0","2.59","0.00434","1.28","https://doi.org/10.1063/1.2920210","1.0"
"4318","Ba0.08Yb0.09Co4Sb12","Ba0.08Yb0.09Co4Sb12","0.0","0.0","0.0","0.0","0.0","0.0","0.0","0.0","0.0","0.0","0.0","0.2473716759431045","0.0","0.0","0.0","0.0","0.005565862708719851","0.0","0.0","0.0","0.0","0.0","0.0","0.0","0.0","0.0","0.0","0.0","0.0","0.0","0.0","0.0","0.0","0.0","0.0","0.0","0.00494743351886209","0.0","0.0","0.0","0.0","0.0","0.0","0.0","0.0","0.7421150278293135","0.0","0.0","0.0","0.0","0.0","0.0","0.0","0.0","0.0","0.0","0.0","0.0","0.0","0.0","0.0","0.0","0.0","0.0","0.0","300.0","-126.0","206600.0","2.51","0.00329","0.38","https://doi.org/10.1063/1.2920210","0.9999999999999999"
"4319","Ba0.08Yb0.09Co4Sb12","Ba0.08Yb0.09Co4Sb12","0.0","0.0","0.0","0.0","0.0","0.0","0.0","0.0","0.0","0.0","0.0","0.2473716759431045","0.0","0.0","0.0","0.0","0.005565862708719851","0.0","0.0","0.0","0.0","0.0","0.0","0.0","0.0","0.0","0.0","0.0","0.0","0.0","0.0","0.0","0.0","0.0","0.0","0.0","0.00494743351886209","0.0","0.0","0.0","0.0","0.0","0.0","0.0","0.0","0.7421150278293135","0.0","0.0","0.0","0.0","0.0","0.0","0.0","0.0","0.0","0.0","0.0","0.0","0.0","0.0","0.0","0.0","0.0","0.0","0.0","400.0","-145.0","172340.0","2.53","0.00362","0.57","https://doi.org/10.1063/1.2920210","0.9999999999999999"
"4320","Ba0.08Yb0.09Co4Sb12","Ba0.08Yb0.09Co4Sb12","0.0","0.0","0.0","0.0","0.0","0.0","0.0","0.0","0.0","0.0","0.0","0.2473716759431045","0.0","0.0","0.0","0.0","0.005565862708719851","0.0","0.0","0.0","0.0","0.0","0.0","0.0","0.0","0.0","0.0","0.0","0.0","0.0","0.0","0.0","0.0","0.0","0.0","0.0","0.00494743351886209","0.0","0.0","0.0","0.0","0.0","0.0","0.0","0.0","0.7421150278293135","0.0","0.0","0.0","0.0","0.0","0.0","0.0","0.0","0.0","0.0","0.0","0.0","0.0","0.0","0.0","0.0","0.0","0.0","0.0","600.0","-176.0","138000.0","2.45","0.00425","1.03","https://doi.org/10.1063/1.2920210","0.9999999999999999"
"4321","Ba0.08Yb0.09Co4Sb12","Ba0.08Yb0.09Co4Sb12","0.0","0.0","0.0","0.0","0.0","0.0","0.0","0.0","0.0","0.0","0.0","0.2473716759431045","0.0","0.0","0.0","0.0","0.005565862708719851","0.0","0.0","0.0","0.0","0.0","0.0","0.0","0.0","0.0","0.0","0.0","0.0","0.0","0.0","0.0","0.0","0.0","0.0","0.0","0.00494743351886209","0.0","0.0","0.0","0.0","0.0","0.0","0.0","0.0","0.7421150278293135","0.0","0.0","0.0","0.0","0.0","0.0","0.0","0.0","0.0","0.0","0.0","0.0","0.0","0.0","0.0","0.0","0.0","0.0","0.0","700.0","-184.0","122000.0","2.41","0.00413","1.2","https://doi.org/10.1063/1.2920210","0.9999999999999999"
"4322","Ba0.08Yb0.09Co4Sb12","Ba0.08Yb0.09Co4Sb12","0.0","0.0","0.0","0.0","0.0","0.0","0.0","0.0","0.0","0.0","0.0","0.2473716759431045","0.0","0.0","0.0","0.0","0.005565862708719851","0.0","0.0","0.0","0.0","0.0","0.0","0.0","0.0","0.0","0.0","0.0","0.0","0.0","0.0","0.0","0.0","0.0","0.0","0.0","0.00494743351886209","0.0","0.0","0.0","0.0","0.0","0.0","0.0","0.0","0.7421150278293135","0.0","0.0","0.0","0.0","0.0","0.0","0.0","0.0","0.0","0.0","0.0","0.0","0.0","0.0","0.0","0.0","0.0","0.0","0.0","800.0","-191.0","114400.0","2.47","0.00419","1.3","https://doi.org/10.1063/1.2920210","0.9999999999999999"
"4323","Ba0.11Yb0.03Co4Sb12","Ba0.11Yb0.03Co4Sb12","0.0","0.0","0.0","0.0","0.0","0.0","0.0","0.0","0.0","0.0","0.0","0.24783147459727384","0.0","0.0","0.0","0.0","0.0018587360594795538","0.0","0.0","0.0","0.0","0.0","0.0","0.0","0.0","0.0","0.0","0.0","0.0","0.0","0.0","0.0","0.0","0.0","0.0","0.0","0.006815365551425031","0.0","0.0","0.0","0.0","0.0","0.0","0.0","0.0","0.7434944237918215","0.0","0.0","0.0","0.0","0.0","0.0","0.0","0.0","0.0","0.0","0.0","0.0","0.0","0.0","0.0","0.0","0.0","0.0","0.0","300.0","-115.0","178700.0","3.2","0.00236","0.22","https://doi.org/10.1063/1.2920210","0.9999999999999999"
"4324","Ba0.11Yb0.03Co4Sb12","Ba0.11Yb0.03Co4Sb12","0.0","0.0","0.0","0.0","0.0","0.0","0.0","0.0","0.0","0.0","0.0","0.24783147459727384","0.0","0.0","0.0","0.0","0.0018587360594795538","0.0","0.0","0.0","0.0","0.0","0.0","0.0","0.0","0.0","0.0","0.0","0.0","0.0","0.0","0.0","0.0","0.0","0.0","0.0","0.006815365551425031","0.0","0.0","0.0","0.0","0.0","0.0","0.0","0.0","0.7434944237918215","0.0","0.0","0.0","0.0","0.0","0.0","0.0","0.0","0.0","0.0","0.0","0.0","0.0","0.0","0.0","0.0","0.0","0.0","0.0","400.0","-137.0","150000.0","3.28","0.0028","0.34","https://doi.org/10.1063/1.2920210","0.9999999999999999"
"4325","Ba0.11Yb0.03Co4Sb12","Ba0.11Yb0.03Co4Sb12","0.0","0.0","0.0","0.0","0.0","0.0","0.0","0.0","0.0","0.0","0.0","0.24783147459727384","0.0","0.0","0.0","0.0","0.0018587360594795538","0.0","0.0","0.0","0.0","0.0","0.0","0.0","0.0","0.0","0.0","0.0","0.0","0.0","0.0","0.0","0.0","0.0","0.0","0.0","0.006815365551425031","0.0","0.0","0.0","0.0","0.0","0.0","0.0","0.0","0.7434944237918215","0.0","0.0","0.0","0.0","0.0","0.0","0.0","0.0","0.0","0.0","0.0","0.0","0.0","0.0","0.0","0.0","0.0","0.0","0.0","500.0","-154.0","130800.0","3.23","0.00309","0.48","https://doi.org/10.1063/1.2920210","0.9999999999999999"
"4326","Ba0.11Yb0.03Co4Sb12","Ba0.11Yb0.03Co4Sb12","0.0","0.0","0.0","0.0","0.0","0.0","0.0","0.0","0.0","0.0","0.0","0.24783147459727384","0.0","0.0","0.0","0.0","0.0018587360594795538","0.0","0.0","0.0","0.0","0.0","0.0","0.0","0.0","0.0","0.0","0.0","0.0","0.0","0.0","0.0","0.0","0.0","0.0","0.0","0.006815365551425031","0.0","0.0","0.0","0.0","0.0","0.0","0.0","0.0","0.7434944237918215","0.0","0.0","0.0","0.0","0.0","0.0","0.0","0.0","0.0","0.0","0.0","0.0","0.0","0.0","0.0","0.0","0.0","0.0","0.0","600.0","-167.0","119000.0","3.11","0.00331","0.63","https://doi.org/10.1063/1.2920210","0.9999999999999999"
"4327","Ba0.11Yb0.03Co4Sb12","Ba0.11Yb0.03Co4Sb12","0.0","0.0","0.0","0.0","0.0","0.0","0.0","0.0","0.0","0.0","0.0","0.24783147459727384","0.0","0.0","0.0","0.0","0.0018587360594795538","0.0","0.0","0.0","0.0","0.0","0.0","0.0","0.0","0.0","0.0","0.0","0.0","0.0","0.0","0.0","0.0","0.0","0.0","0.0","0.006815365551425031","0.0","0.0","0.0","0.0","0.0","0.0","0.0","0.0","0.7434944237918215","0.0","0.0","0.0","0.0","0.0","0.0","0.0","0.0","0.0","0.0","0.0","0.0","0.0","0.0","0.0","0.0","0.0","0.0","0.0","700.0","-176.0","111170.0","3.04","0.00342","0.78","https://doi.org/10.1063/1.2920210","0.9999999999999999"
"4328","Ba0.11Yb0.08Co4Sb12","Ba0.11Yb0.08Co4Sb12","0.0","0.0","0.0","0.0","0.0","0.0","0.0","0.0","0.0","0.0","0.0","0.2470660901791229","0.0","0.0","0.0","0.0","0.004941321803582458","0.0","0.0","0.0","0.0","0.0","0.0","0.0","0.0","0.0","0.0","0.0","0.0","0.0","0.0","0.0","0.0","0.0","0.0","0.0","0.00679431747992588","0.0","0.0","0.0","0.0","0.0","0.0","0.0","0.0","0.7411982705373686","0.0","0.0","0.0","0.0","0.0","0.0","0.0","0.0","0.0","0.0","0.0","0.0","0.0","0.0","0.0","0.0","0.0","0.0","0.0","300.0","-107.0","211500.0","2.38","0.00242","0.3","https://doi.org/10.1063/1.2920210","0.9999999999999999"
"4329","Ba0.11Yb0.08Co4Sb12","Ba0.11Yb0.08Co4Sb12","0.0","0.0","0.0","0.0","0.0","0.0","0.0","0.0","0.0","0.0","0.0","0.2470660901791229","0.0","0.0","0.0","0.0","0.004941321803582458","0.0","0.0","0.0","0.0","0.0","0.0","0.0","0.0","0.0","0.0","0.0","0.0","0.0","0.0","0.0","0.0","0.0","0.0","0.0","0.00679431747992588","0.0","0.0","0.0","0.0","0.0","0.0","0.0","0.0","0.7411982705373686","0.0","0.0","0.0","0.0","0.0","0.0","0.0","0.0","0.0","0.0","0.0","0.0","0.0","0.0","0.0","0.0","0.0","0.0","0.0","400.0","-127.0","177300.0","2.42","0.00286","0.47","https://doi.org/10.1063/1.2920210","0.9999999999999999"
"4330","Ba0.11Yb0.08Co4Sb12","Ba0.11Yb0.08Co4Sb12","0.0","0.0","0.0","0.0","0.0","0.0","0.0","0.0","0.0","0.0","0.0","0.2470660901791229","0.0","0.0","0.0","0.0","0.004941321803582458","0.0","0.0","0.0","0.0","0.0","0.0","0.0","0.0","0.0","0.0","0.0","0.0","0.0","0.0","0.0","0.0","0.0","0.0","0.0","0.00679431747992588","0.0","0.0","0.0","0.0","0.0","0.0","0.0","0.0","0.7411982705373686","0.0","0.0","0.0","0.0","0.0","0.0","0.0","0.0","0.0","0.0","0.0","0.0","0.0","0.0","0.0","0.0","0.0","0.0","0.0","500.0","-145.0","154000.0","2.39","0.00322","0.67","https://doi.org/10.1063/1.2920210","0.9999999999999999"
"4331","Ba0.11Yb0.08Co4Sb12","Ba0.11Yb0.08Co4Sb12","0.0","0.0","0.0","0.0","0.0","0.0","0.0","0.0","0.0","0.0","0.0","0.2470660901791229","0.0","0.0","0.0","0.0","0.004941321803582458","0.0","0.0","0.0","0.0","0.0","0.0","0.0","0.0","0.0","0.0","0.0","0.0","0.0","0.0","0.0","0.0","0.0","0.0","0.0","0.00679431747992588","0.0","0.0","0.0","0.0","0.0","0.0","0.0","0.0","0.7411982705373686","0.0","0.0","0.0","0.0","0.0","0.0","0.0","0.0","0.0","0.0","0.0","0.0","0.0","0.0","0.0","0.0","0.0","0.0","0.0","600.0","-159.0","135100.0","2.35","0.00342","0.86","https://doi.org/10.1063/1.2920210","0.9999999999999999"
"4332","Ba0.11Yb0.08Co4Sb12","Ba0.11Yb0.08Co4Sb12","0.0","0.0","0.0","0.0","0.0","0.0","0.0","0.0","0.0","0.0","0.0","0.2470660901791229","0.0","0.0","0.0","0.0","0.004941321803582458","0.0","0.0","0.0","0.0","0.0","0.0","0.0","0.0","0.0","0.0","0.0","0.0","0.0","0.0","0.0","0.0","0.0","0.0","0.0","0.00679431747992588","0.0","0.0","0.0","0.0","0.0","0.0","0.0","0.0","0.7411982705373686","0.0","0.0","0.0","0.0","0.0","0.0","0.0","0.0","0.0","0.0","0.0","0.0","0.0","0.0","0.0","0.0","0.0","0.0","0.0","700.0","-168.0","123404.0","2.32","0.00348","1.05","https://doi.org/10.1063/1.2920210","0.9999999999999999"
"4333","Ba0.11Yb0.08Co4Sb12","Ba0.11Yb0.08Co4Sb12","0.0","0.0","0.0","0.0","0.0","0.0","0.0","0.0","0.0","0.0","0.0","0.2470660901791229","0.0","0.0","0.0","0.0","0.004941321803582458","0.0","0.0","0.0","0.0","0.0","0.0","0.0","0.0","0.0","0.0","0.0","0.0","0.0","0.0","0.0","0.0","0.0","0.0","0.0","0.00679431747992588","0.0","0.0","0.0","0.0","0.0","0.0","0.0","0.0","0.7411982705373686","0.0","0.0","0.0","0.0","0.0","0.0","0.0","0.0","0.0","0.0","0.0","0.0","0.0","0.0","0.0","0.0","0.0","0.0","0.0","800.0","-179.0","112600.0","2.32","0.00359","1.24","https://doi.org/10.1063/1.2920210","0.9999999999999999"
"4334","Ba0.15Yb0.01Co4Sb12","Ba0.15Yb0.01Co4Sb12","0.0","0.0","0.0","0.0","0.0","0.0","0.0","0.0","0.0","0.0","0.0","0.24752475247524752","0.0","0.0","0.0","0.0","0.0006188118811881188","0.0","0.0","0.0","0.0","0.0","0.0","0.0","0.0","0.0","0.0","0.0","0.0","0.0","0.0","0.0","0.0","0.0","0.0","0.0","0.009282178217821782","0.0","0.0","0.0","0.0","0.0","0.0","0.0","0.0","0.7425742574257426","0.0","0.0","0.0","0.0","0.0","0.0","0.0","0.0","0.0","0.0","0.0","0.0","0.0","0.0","0.0","0.0","0.0","0.0","0.0","300.0","-125.0","179700.0","4.35","0.00281","0.19","https://doi.org/10.1063/1.2920210","0.9999999999999999"
"4335","Ba0.15Yb0.01Co4Sb12","Ba0.15Yb0.01Co4Sb12","0.0","0.0","0.0","0.0","0.0","0.0","0.0","0.0","0.0","0.0","0.0","0.24752475247524752","0.0","0.0","0.0","0.0","0.0006188118811881188","0.0","0.0","0.0","0.0","0.0","0.0","0.0","0.0","0.0","0.0","0.0","0.0","0.0","0.0","0.0","0.0","0.0","0.0","0.0","0.009282178217821782","0.0","0.0","0.0","0.0","0.0","0.0","0.0","0.0","0.7425742574257426","0.0","0.0","0.0","0.0","0.0","0.0","0.0","0.0","0.0","0.0","0.0","0.0","0.0","0.0","0.0","0.0","0.0","0.0","0.0","400.0","-146.0","144000.0","4.04","0.00308","0.32","https://doi.org/10.1063/1.2920210","0.9999999999999999"
"4336","Ba0.15Yb0.01Co4Sb12","Ba0.15Yb0.01Co4Sb12","0.0","0.0","0.0","0.0","0.0","0.0","0.0","0.0","0.0","0.0","0.0","0.24752475247524752","0.0","0.0","0.0","0.0","0.0006188118811881188","0.0","0.0","0.0","0.0","0.0","0.0","0.0","0.0","0.0","0.0","0.0","0.0","0.0","0.0","0.0","0.0","0.0","0.0","0.0","0.009282178217821782","0.0","0.0","0.0","0.0","0.0","0.0","0.0","0.0","0.7425742574257426","0.0","0.0","0.0","0.0","0.0","0.0","0.0","0.0","0.0","0.0","0.0","0.0","0.0","0.0","0.0","0.0","0.0","0.0","0.0","500.0","-165.0","127500.0","3.82","0.00347","0.45","https://doi.org/10.1063/1.2920210","0.9999999999999999"
"4337","Ba0.15Yb0.01Co4Sb12","Ba0.15Yb0.01Co4Sb12","0.0","0.0","0.0","0.0","0.0","0.0","0.0","0.0","0.0","0.0","0.0","0.24752475247524752","0.0","0.0","0.0","0.0","0.0006188118811881188","0.0","0.0","0.0","0.0","0.0","0.0","0.0","0.0","0.0","0.0","0.0","0.0","0.0","0.0","0.0","0.0","0.0","0.0","0.0","0.009282178217821782","0.0","0.0","0.0","0.0","0.0","0.0","0.0","0.0","0.7425742574257426","0.0","0.0","0.0","0.0","0.0","0.0","0.0","0.0","0.0","0.0","0.0","0.0","0.0","0.0","0.0","0.0","0.0","0.0","0.0","600.0","-179.0","113000.0","3.62","0.00362","0.6","https://doi.org/10.1063/1.2920210","0.9999999999999999"
"4338","Ba0.15Yb0.01Co4Sb12","Ba0.15Yb0.01Co4Sb12","0.0","0.0","0.0","0.0","0.0","0.0","0.0","0.0","0.0","0.0","0.0","0.24752475247524752","0.0","0.0","0.0","0.0","0.0006188118811881188","0.0","0.0","0.0","0.0","0.0","0.0","0.0","0.0","0.0","0.0","0.0","0.0","0.0","0.0","0.0","0.0","0.0","0.0","0.0","0.009282178217821782","0.0","0.0","0.0","0.0","0.0","0.0","0.0","0.0","0.7425742574257426","0.0","0.0","0.0","0.0","0.0","0.0","0.0","0.0","0.0","0.0","0.0","0.0","0.0","0.0","0.0","0.0","0.0","0.0","0.0","800.0","-190.0","100000.0","3.55","0.00362","0.82","https://doi.org/10.1063/1.2920210","0.9999999999999999"
"4339","Ag3.4Mo9Se11","Ag3.4Mo9Se11","0.0","0.0","0.0","0.0","0.0","0.0","0.0","0.0","0.0","0.0","0.0","0.0","0.0","0.0","0.0","0.0","0.0","0.0","0.0","0.0","0.0","0.0","0.0","0.0","0.0","0.0","0.0","0.0","0.0","0.0","0.0","0.0","0.0","0.0","0.0","0.0","0.0","0.47008547008547014","0.0","0.0","0.0","0.0","0.0","0.0","0.0","0.0","0.0","0.0","0.0","0.0","0.0","0.0","0.0","0.1452991452991453","0.0","0.38461538461538464","0.0","0.0","0.0","0.0","0.0","0.0","0.0","0.0","0.0","350.0","71.0","58000.0","1.26","","","","1.0"
"4340","Ag3.4Mo9Se11","Ag3.4Mo9Se11","0.0","0.0","0.0","0.0","0.0","0.0","0.0","0.0","0.0","0.0","0.0","0.0","0.0","0.0","0.0","0.0","0.0","0.0","0.0","0.0","0.0","0.0","0.0","0.0","0.0","0.0","0.0","0.0","0.0","0.0","0.0","0.0","0.0","0.0","0.0","0.0","0.0","0.47008547008547014","0.0","0.0","0.0","0.0","0.0","0.0","0.0","0.0","0.0","0.0","0.0","0.0","0.0","0.0","0.0","0.1452991452991453","0.0","0.38461538461538464","0.0","0.0","0.0","0.0","0.0","0.0","0.0","0.0","0.0","447.0","87.0","48800.0","1.23","","","","1.0"
"4341","Ag3.4Mo9Se11","Ag3.4Mo9Se11","0.0","0.0","0.0","0.0","0.0","0.0","0.0","0.0","0.0","0.0","0.0","0.0","0.0","0.0","0.0","0.0","0.0","0.0","0.0","0.0","0.0","0.0","0.0","0.0","0.0","0.0","0.0","0.0","0.0","0.0","0.0","0.0","0.0","0.0","0.0","0.0","0.0","0.47008547008547014","0.0","0.0","0.0","0.0","0.0","0.0","0.0","0.0","0.0","0.0","0.0","0.0","0.0","0.0","0.0","0.1452991452991453","0.0","0.38461538461538464","0.0","0.0","0.0","0.0","0.0","0.0","0.0","0.0","0.0","547.0","104.0","41950.0","1.2","","","","1.0"
"4342","Ag3.4Mo9Se11","Ag3.4Mo9Se11","0.0","0.0","0.0","0.0","0.0","0.0","0.0","0.0","0.0","0.0","0.0","0.0","0.0","0.0","0.0","0.0","0.0","0.0","0.0","0.0","0.0","0.0","0.0","0.0","0.0","0.0","0.0","0.0","0.0","0.0","0.0","0.0","0.0","0.0","0.0","0.0","0.0","0.47008547008547014","0.0","0.0","0.0","0.0","0.0","0.0","0.0","0.0","0.0","0.0","0.0","0.0","0.0","0.0","0.0","0.1452991452991453","0.0","0.38461538461538464","0.0","0.0","0.0","0.0","0.0","0.0","0.0","0.0","0.0","645.0","120.0","36750.0","1.16","","","","1.0"
"4343","Ag3.4Mo9Se11","Ag3.4Mo9Se11","0.0","0.0","0.0","0.0","0.0","0.0","0.0","0.0","0.0","0.0","0.0","0.0","0.0","0.0","0.0","0.0","0.0","0.0","0.0","0.0","0.0","0.0","0.0","0.0","0.0","0.0","0.0","0.0","0.0","0.0","0.0","0.0","0.0","0.0","0.0","0.0","0.0","0.47008547008547014","0.0","0.0","0.0","0.0","0.0","0.0","0.0","0.0","0.0","0.0","0.0","0.0","0.0","0.0","0.0","0.1452991452991453","0.0","0.38461538461538464","0.0","0.0","0.0","0.0","0.0","0.0","0.0","0.0","0.0","743.0","133.0","33250.0","1.12","","","","1.0"
"4344","Ag3.5Mo9Se11","Ag3.5Mo9Se11","0.0","0.0","0.0","0.0","0.0","0.0","0.0","0.0","0.0","0.0","0.0","0.0","0.0","0.0","0.0","0.0","0.0","0.0","0.0","0.0","0.0","0.0","0.0","0.0","0.0","0.0","0.0","0.0","0.0","0.0","0.0","0.0","0.0","0.0","0.0","0.0","0.0","0.46808510638297873","0.0","0.0","0.0","0.0","0.0","0.0","0.0","0.0","0.0","0.0","0.0","0.0","0.0","0.0","0.0","0.14893617021276595","0.0","0.3829787234042553","0.0","0.0","0.0","0.0","0.0","0.0","0.0","0.0","0.0","350.0","70.0","57600.0","1.22","","","","1.0"
