Repository: anilkunwar/thermoelectrics

# Machine learning assisted design of thermoelectrics

a. Machine Learning

# Fetching the upto date data of thermoelectricity (Informatics)

# Featurization:

The computer code to convert the multicomponent chemical formula and temperature row into composition-temperature feature vector
Binary alloys/compunds with upload from json files
Multicomponent alloys/compunds with upload from json files

# Informatics approach to classify p-type and n-type thermoelectric materials

Basic Illustrative Tutorials
Querying the Abstracts on the Materials Science, Applied Physics and Condensed Matter Physics on Keyterms Specific to Thermoelectrics
NER analysis for material type classification

File: machine_learning/vae_regression/latent_space_exploration/thermoelectric_materials.csv (part 59 of 71)
"","Formula","modformula","In","Tl","La","Sr","Mn","Ni","Ru","Pd","Hf","Cs","Sc","Co","Si","Fe","Li","Cl","Yb","Te","N","Ti","Cd","Zr","Y","Ga","Cr","Pr","Tm","Br","Ca","Mg","Rb","Au","Nd","Ce","Ho","I","Ba","Se","Pb","Ge","Gd","Tb","Dy","Cu","Na","Sb","Bi","P","As","Sm","Zn","Al","Sn","Ag","Nb","Mo","V","S","K","Lu","O","Eu","Ta","B","Er","temperature(K)","seebeck_coefficient(μV/K)","electrical_conductivity(S/m)","thermal_conductivity(W/mK)","power_factor(W/mK2)","ZT","reference","sum_elements"
"4345","Ag3.5Mo9Se11","Ag3.5Mo9Se11","0.0","0.0","0.0","0.0","0.0","0.0","0.0","0.0","0.0","0.0","0.0","0.0","0.0","0.0","0.0","0.0","0.0","0.0","0.0","0.0","0.0","0.0","0.0","0.0","0.0","0.0","0.0","0.0","0.0","0.0","0.0","0.0","0.0","0.0","0.0","0.0","0.0","0.46808510638297873","0.0","0.0","0.0","0.0","0.0","0.0","0.0","0.0","0.0","0.0","0.0","0.0","0.0","0.0","0.0","0.14893617021276595","0.0","0.3829787234042553","0.0","0.0","0.0","0.0","0.0","0.0","0.0","0.0","0.0","447.0","90.0","48100.0","1.18","","","","1.0"
"4346","Ag3.5Mo9Se11","Ag3.5Mo9Se11","0.0","0.0","0.0","0.0","0.0","0.0","0.0","0.0","0.0","0.0","0.0","0.0","0.0","0.0","0.0","0.0","0.0","0.0","0.0","0.0","0.0","0.0","0.0","0.0","0.0","0.0","0.0","0.0","0.0","0.0","0.0","0.0","0.0","0.0","0.0","0.0","0.0","0.46808510638297873","0.0","0.0","0.0","0.0","0.0","0.0","0.0","0.0","0.0","0.0","0.0","0.0","0.0","0.0","0.0","0.14893617021276595","0.0","0.3829787234042553","0.0","0.0","0.0","0.0","0.0","0.0","0.0","0.0","0.0","547.0","108.0","41500.0","1.15","","","","1.0"
"4347","Ag3.5Mo9Se11","Ag3.5Mo9Se11","0.0","0.0","0.0","0.0","0.0","0.0","0.0","0.0","0.0","0.0","0.0","0.0","0.0","0.0","0.0","0.0","0.0","0.0","0.0","0.0","0.0","0.0","0.0","0.0","0.0","0.0","0.0","0.0","0.0","0.0","0.0","0.0","0.0","0.0","0.0","0.0","0.0","0.46808510638297873","0.0","0.0","0.0","0.0","0.0","0.0","0.0","0.0","0.0","0.0","0.0","0.0","0.0","0.0","0.0","0.14893617021276595","0.0","0.3829787234042553","0.0","0.0","0.0","0.0","0.0","0.0","0.0","0.0","0.0","645.0","124.0","36400.0","1.12","","","","1.0"
"4348","Ag3.5Mo9Se11","Ag3.5Mo9Se11","0.0","0.0","0.0","0.0","0.0","0.0","0.0","0.0","0.0","0.0","0.0","0.0","0.0","0.0","0.0","0.0","0.0","0.0","0.0","0.0","0.0","0.0","0.0","0.0","0.0","0.0","0.0","0.0","0.0","0.0","0.0","0.0","0.0","0.0","0.0","0.0","0.0","0.46808510638297873","0.0","0.0","0.0","0.0","0.0","0.0","0.0","0.0","0.0","0.0","0.0","0.0","0.0","0.0","0.0","0.14893617021276595","0.0","0.3829787234042553","0.0","0.0","0.0","0.0","0.0","0.0","0.0","0.0","0.0","743.0","139.0","32300.0","1.1","","","","1.0"
"4349","Ag3.7Mo9Se11","Ag3.7Mo9Se11","0.0","0.0","0.0","0.0","0.0","0.0","0.0","0.0","0.0","0.0","0.0","0.0","0.0","0.0","0.0","0.0","0.0","0.0","0.0","0.0","0.0","0.0","0.0","0.0","0.0","0.0","0.0","0.0","0.0","0.0","0.0","0.0","0.0","0.0","0.0","0.0","0.0","0.4641350210970464","0.0","0.0","0.0","0.0","0.0","0.0","0.0","0.0","0.0","0.0","0.0","0.0","0.0","0.0","0.0","0.15611814345991562","0.0","0.379746835443038","0.0","0.0","0.0","0.0","0.0","0.0","0.0","0.0","0.0","350.0","74.0","55400.0","1.18","","","","1.0"
"4350","Ag3.7Mo9Se11","Ag3.7Mo9Se11","0.0","0.0","0.0","0.0","0.0","0.0","0.0","0.0","0.0","0.0","0.0","0.0","0.0","0.0","0.0","0.0","0.0","0.0","0.0","0.0","0.0","0.0","0.0","0.0","0.0","0.0","0.0","0.0","0.0","0.0","0.0","0.0","0.0","0.0","0.0","0.0","0.0","0.4641350210970464","0.0","0.0","0.0","0.0","0.0","0.0","0.0","0.0","0.0","0.0","0.0","0.0","0.0","0.0","0.0","0.15611814345991562","0.0","0.379746835443038","0.0","0.0","0.0","0.0","0.0","0.0","0.0","0.0","0.0","447.0","94.0","47100.0","1.16","","","","1.0"
"4351","Ag3.7Mo9Se11","Ag3.7Mo9Se11","0.0","0.0","0.0","0.0","0.0","0.0","0.0","0.0","0.0","0.0","0.0","0.0","0.0","0.0","0.0","0.0","0.0","0.0","0.0","0.0","0.0","0.0","0.0","0.0","0.0","0.0","0.0","0.0","0.0","0.0","0.0","0.0","0.0","0.0","0.0","0.0","0.0","0.4641350210970464","0.0","0.0","0.0","0.0","0.0","0.0","0.0","0.0","0.0","0.0","0.0","0.0","0.0","0.0","0.0","0.15611814345991562","0.0","0.379746835443038","0.0","0.0","0.0","0.0","0.0","0.0","0.0","0.0","0.0","547.0","113.0","40700.0","1.14","","","","1.0"
"4352","Ag3.7Mo9Se11","Ag3.7Mo9Se11","0.0","0.0","0.0","0.0","0.0","0.0","0.0","0.0","0.0","0.0","0.0","0.0","0.0","0.0","0.0","0.0","0.0","0.0","0.0","0.0","0.0","0.0","0.0","0.0","0.0","0.0","0.0","0.0","0.0","0.0","0.0","0.0","0.0","0.0","0.0","0.0","0.0","0.4641350210970464","0.0","0.0","0.0","0.0","0.0","0.0","0.0","0.0","0.0","0.0","0.0","0.0","0.0","0.0","0.0","0.15611814345991562","0.0","0.379746835443038","0.0","0.0","0.0","0.0","0.0","0.0","0.0","0.0","0.0","645.0","128.0","35967.0","1.13","","","","1.0"
"4353","Ag3.7Mo9Se11","Ag3.7Mo9Se11","0.0","0.0","0.0","0.0","0.0","0.0","0.0","0.0","0.0","0.0","0.0","0.0","0.0","0.0","0.0","0.0","0.0","0.0","0.0","0.0","0.0","0.0","0.0","0.0","0.0","0.0","0.0","0.0","0.0","0.0","0.0","0.0","0.0","0.0","0.0","0.0","0.0","0.4641350210970464","0.0","0.0","0.0","0.0","0.0","0.0","0.0","0.0","0.0","0.0","0.0","0.0","0.0","0.0","0.0","0.15611814345991562","0.0","0.379746835443038","0.0","0.0","0.0","0.0","0.0","0.0","0.0","0.0","0.0","743.0","144.0","31700.0","1.11","","","","1.0"
"4354","Ag3.8Mo9Se11","Ag3.8Mo9Se11","0.0","0.0","0.0","0.0","0.0","0.0","0.0","0.0","0.0","0.0","0.0","0.0","0.0","0.0","0.0","0.0","0.0","0.0","0.0","0.0","0.0","0.0","0.0","0.0","0.0","0.0","0.0","0.0","0.0","0.0","0.0","0.0","0.0","0.0","0.0","0.0","0.0","0.4621848739495798","0.0","0.0","0.0","0.0","0.0","0.0","0.0","0.0","0.0","0.0","0.0","0.0","0.0","0.0","0.0","0.15966386554621848","0.0","0.37815126050420167","0.0","0.0","0.0","0.0","0.0","0.0","0.0","0.0","0.0","350.0","92.0","35800.0","0.85","","","","0.9999999999999999"
"4355","Ag3.8Mo9Se11","Ag3.8Mo9Se11","0.0","0.0","0.0","0.0","0.0","0.0","0.0","0.0","0.0","0.0","0.0","0.0","0.0","0.0","0.0","0.0","0.0","0.0","0.0","0.0","0.0","0.0","0.0","0.0","0.0","0.0","0.0","0.0","0.0","0.0","0.0","0.0","0.0","0.0","0.0","0.0","0.0","0.4621848739495798","0.0","0.0","0.0","0.0","0.0","0.0","0.0","0.0","0.0","0.0","0.0","0.0","0.0","0.0","0.0","0.15966386554621848","0.0","0.37815126050420167","0.0","0.0","0.0","0.0","0.0","0.0","0.0","0.0","0.0","447.0","118.0","30300.0","0.84","","","","0.9999999999999999"
"4356","Ag3.8Mo9Se11","Ag3.8Mo9Se11","0.0","0.0","0.0","0.0","0.0","0.0","0.0","0.0","0.0","0.0","0.0","0.0","0.0","0.0","0.0","0.0","0.0","0.0","0.0","0.0","0.0","0.0","0.0","0.0","0.0","0.0","0.0","0.0","0.0","0.0","0.0","0.0","0.0","0.0","0.0","0.0","0.0","0.4621848739495798","0.0","0.0","0.0","0.0","0.0","0.0","0.0","0.0","0.0","0.0","0.0","0.0","0.0","0.0","0.0","0.15966386554621848","0.0","0.37815126050420167","0.0","0.0","0.0","0.0","0.0","0.0","0.0","0.0","0.0","547.0","139.0","25900.0","0.82","","","","0.9999999999999999"
"4357","Ag3.8Mo9Se11","Ag3.8Mo9Se11","0.0","0.0","0.0","0.0","0.0","0.0","0.0","0.0","0.0","0.0","0.0","0.0","0.0","0.0","0.0","0.0","0.0","0.0","0.0","0.0","0.0","0.0","0.0","0.0","0.0","0.0","0.0","0.0","0.0","0.0","0.0","0.0","0.0","0.0","0.0","0.0","0.0","0.4621848739495798","0.0","0.0","0.0","0.0","0.0","0.0","0.0","0.0","0.0","0.0","0.0","0.0","0.0","0.0","0.0","0.15966386554621848","0.0","0.37815126050420167","0.0","0.0","0.0","0.0","0.0","0.0","0.0","0.0","0.0","645.0","158.0","22700.0","0.8","","","","0.9999999999999999"
"4358","Ag3.8Mo9Se11","Ag3.8Mo9Se11","0.0","0.0","0.0","0.0","0.0","0.0","0.0","0.0","0.0","0.0","0.0","0.0","0.0","0.0","0.0","0.0","0.0","0.0","0.0","0.0","0.0","0.0","0.0","0.0","0.0","0.0","0.0","0.0","0.0","0.0","0.0","0.0","0.0","0.0","0.0","0.0","0.0","0.4621848739495798","0.0","0.0","0.0","0.0","0.0","0.0","0.0","0.0","0.0","0.0","0.0","0.0","0.0","0.0","0.0","0.15966386554621848","0.0","0.37815126050420167","0.0","0.0","0.0","0.0","0.0","0.0","0.0","0.0","0.0","743.0","172.0","20400.0","0.78","","","","0.9999999999999999"
"4359","Ag3.9Mo9Se11","Ag3.9Mo9Se11","0.0","0.0","0.0","0.0","0.0","0.0","0.0","0.0","0.0","0.0","0.0","0.0","0.0","0.0","0.0","0.0","0.0","0.0","0.0","0.0","0.0","0.0","0.0","0.0","0.0","0.0","0.0","0.0","0.0","0.0","0.0","0.0","0.0","0.0","0.0","0.0","0.0","0.46025104602510464","0.0","0.0","0.0","0.0","0.0","0.0","0.0","0.0","0.0","0.0","0.0","0.0","0.0","0.0","0.0","0.16317991631799164","0.0","0.3765690376569038","0.0","0.0","0.0","0.0","0.0","0.0","0.0","0.0","0.0","350.0","98.0","30250.0","0.78","","","","1.0"
"4360","Ag3.9Mo9Se11","Ag3.9Mo9Se11","0.0","0.0","0.0","0.0","0.0","0.0","0.0","0.0","0.0","0.0","0.0","0.0","0.0","0.0","0.0","0.0","0.0","0.0","0.0","0.0","0.0","0.0","0.0","0.0","0.0","0.0","0.0","0.0","0.0","0.0","0.0","0.0","0.0","0.0","0.0","0.0","0.0","0.46025104602510464","0.0","0.0","0.0","0.0","0.0","0.0","0.0","0.0","0.0","0.0","0.0","0.0","0.0","0.0","0.0","0.16317991631799164","0.0","0.3765690376569038","0.0","0.0","0.0","0.0","0.0","0.0","0.0","0.0","0.0","447.0","125.0","25285.0","0.77","","","","1.0"
"4361","Ag3.9Mo9Se11","Ag3.9Mo9Se11","0.0","0.0","0.0","0.0","0.0","0.0","0.0","0.0","0.0","0.0","0.0","0.0","0.0","0.0","0.0","0.0","0.0","0.0","0.0","0.0","0.0","0.0","0.0","0.0","0.0","0.0","0.0","0.0","0.0","0.0","0.0","0.0","0.0","0.0","0.0","0.0","0.0","0.46025104602510464","0.0","0.0","0.0","0.0","0.0","0.0","0.0","0.0","0.0","0.0","0.0","0.0","0.0","0.0","0.0","0.16317991631799164","0.0","0.3765690376569038","0.0","0.0","0.0","0.0","0.0","0.0","0.0","0.0","0.0","547.0","147.0","21556.0","0.76","","","","1.0"
"4362","Ag3.9Mo9Se11","Ag3.9Mo9Se11","0.0","0.0","0.0","0.0","0.0","0.0","0.0","0.0","0.0","0.0","0.0","0.0","0.0","0.0","0.0","0.0","0.0","0.0","0.0","0.0","0.0","0.0","0.0","0.0","0.0","0.0","0.0","0.0","0.0","0.0","0.0","0.0","0.0","0.0","0.0","0.0","0.0","0.46025104602510464","0.0","0.0","0.0","0.0","0.0","0.0","0.0","0.0","0.0","0.0","0.0","0.0","0.0","0.0","0.0","0.16317991631799164","0.0","0.3765690376569038","0.0","0.0","0.0","0.0","0.0","0.0","0.0","0.0","0.0","645.0","166.0","18600.0","0.75","","","","1.0"
"4363","Ag3.9Mo9Se11","Ag3.9Mo9Se11","0.0","0.0","0.0","0.0","0.0","0.0","0.0","0.0","0.0","0.0","0.0","0.0","0.0","0.0","0.0","0.0","0.0","0.0","0.0","0.0","0.0","0.0","0.0","0.0","0.0","0.0","0.0","0.0","0.0","0.0","0.0","0.0","0.0","0.0","0.0","0.0","0.0","0.46025104602510464","0.0","0.0","0.0","0.0","0.0","0.0","0.0","0.0","0.0","0.0","0.0","0.0","0.0","0.0","0.0","0.16317991631799164","0.0","0.3765690376569038","0.0","0.0","0.0","0.0","0.0","0.0","0.0","0.0","0.0","743.0","182.0","16500.0","0.74","","","","1.0"
"4364","BaDyCo4O7","BaDyCo4O7","0.0","0.0","0.0","0.0","0.0","0.0","0.0","0.0","0.0","0.0","0.0","0.3076923076923077","0.0","0.0","0.0","0.0","0.0","0.0","0.0","0.0","0.0","0.0","0.0","0.0","0.0","0.0","0.0","0.0","0.0","0.0","0.0","0.0","0.0","0.0","0.0","0.0","0.07692307692307693","0.0","0.0","0.0","0.0","0.0","0.07692307692307693","0.0","0.0","0.0","0.0","0.0","0.0","0.0","0.0","0.0","0.0","0.0","0.0","0.0","0.0","0.0","0.0","0.0","0.5384615384615384","0.0","0.0","0.0","0.0","368.0","143.0","77.0","0.61","0.0","0.0","https://doi.org/10.1063/1.3663526","1.0"
"4365","BaErCo4O7","BaErCo4O7","0.0","0.0","0.0","0.0","0.0","0.0","0.0","0.0","0.0","0.0","0.0","0.3076923076923077","0.0","0.0","0.0","0.0","0.0","0.0","0.0","0.0","0.0","0.0","0.0","0.0","0.0","0.0","0.0","0.0","0.0","0.0","0.0","0.0","0.0","0.0","0.0","0.0","0.07692307692307693","0.0","0.0","0.0","0.0","0.0","0.0","0.0","0.0","0.0","0.0","0.0","0.0","0.0","0.0","0.0","0.0","0.0","0.0","0.0","0.0","0.0","0.0","0.0","0.5384615384615384","0.0","0.0","0.0","0.07692307692307693","368.0","132.0","94.0","0.62","0.0","0.0","https://doi.org/10.1063/1.3663526","1.0"
"4366","BaHoCo4O7","BaHoCo4O7","0.0","0.0","0.0","0.0","0.0","0.0","0.0","0.0","0.0","0.0","0.0","0.3076923076923077","0.0","0.0","0.0","0.0","0.0","0.0","0.0","0.0","0.0","0.0","0.0","0.0","0.0","0.0","0.0","0.0","0.0","0.0","0.0","0.0","0.0","0.0","0.07692307692307693","0.0","0.07692307692307693","0.0","0.0","0.0","0.0","0.0","0.0","0.0","0.0","0.0","0.0","0.0","0.0","0.0","0.0","0.0","0.0","0.0","0.0","0.0","0.0","0.0","0.0","0.0","0.5384615384615384","0.0","0.0","0.0","0.0","368.0","134.0","87.0","0.58","0.0","0.0","https://doi.org/10.1063/1.3663526","1.0"
"4367","BaLuCo4O7","BaLuCo4O7","0.0","0.0","0.0","0.0","0.0","0.0","0.0","0.0","0.0","0.0","0.0","0.3076923076923077","0.0","0.0","0.0","0.0","0.0","0.0","0.0","0.0","0.0","0.0","0.0","0.0","0.0","0.0","0.0","0.0","0.0","0.0","0.0","0.0","0.0","0.0","0.0","0.0","0.07692307692307693","0.0","0.0","0.0","0.0","0.0","0.0","0.0","0.0","0.0","0.0","0.0","0.0","0.0","0.0","0.0","0.0","0.0","0.0","0.0","0.0","0.0","0.0","0.07692307692307693","0.5384615384615384","0.0","0.0","0.0","0.0","368.0","128.0","99.0","0.59","0.0","0.0","https://doi.org/10.1063/1.3663526","1.0"
"4368","BaTmCo4O7","BaTmCo4O7","0.0","0.0","0.0","0.0","0.0","0.0","0.0","0.0","0.0","0.0","0.0","0.3076923076923077","0.0","0.0","0.0","0.0","0.0","0.0","0.0","0.0","0.0","0.0","0.0","0.0","0.0","0.0","0.07692307692307693","0.0","0.0","0.0","0.0","0.0","0.0","0.0","0.0","0.0","0.07692307692307693","0.0","0.0","0.0","0.0","0.0","0.0","0.0","0.0","0.0","0.0","0.0","0.0","0.0","0.0","0.0","0.0","0.0","0.0","0.0","0.0","0.0","0.0","0.0","0.5384615384615384","0.0","0.0","0.0","0.0","368.0","130.0","108.0","0.56","0.0","0.0","https://doi.org/10.1063/1.3663526","1.0"
"4369","In0.005Pb0.995Te0.994I0.006","In0.005Pb0.995Te0.994I0.006","0.0025","0.0","0.0","0.0","0.0","0.0","0.0","0.0","0.0","0.0","0.0","0.0","0.0","0.0","0.0","0.0","0.0","0.497","0.0","0.0","0.0","0.0","0.0","0.0","0.0","0.0","0.0","0.0","0.0","0.0","0.0","0.0","0.0","0.0","0.0","0.003","0.0","0.0","0.4975","0.0","0.0","0.0","0.0","0.0","0.0","0.0","0.0","0.0","0.0","0.0","0.0","0.0","0.0","0.0","0.0","0.0","0.0","0.0","0.0","0.0","0.0","0.0","0.0","0.0","0.0","378.0","","-153.0","81875.0","0.00192","0.38","https://doi.org/10.1063/1.3694742","1.0"
"4370","In0.005Pb0.995Te0.994I0.006","In0.005Pb0.995Te0.994I0.006","0.0025","0.0","0.0","0.0","0.0","0.0","0.0","0.0","0.0","0.0","0.0","0.0","0.0","0.0","0.0","0.0","0.0","0.497","0.0","0.0","0.0","0.0","0.0","0.0","0.0","0.0","0.0","0.0","0.0","0.0","0.0","0.0","0.0","0.0","0.0","0.003","0.0","0.0","0.4975","0.0","0.0","0.0","0.0","0.0","0.0","0.0","0.0","0.0","0.0","0.0","0.0","0.0","0.0","0.0","0.0","0.0","0.0","0.0","0.0","0.0","0.0","0.0","0.0","0.0","0.0","428.0","","-160.0","72200.0","0.00185","0.44","https://doi.org/10.1063/1.3694742","1.0"
"4371","In0.005Pb0.995Te0.994I0.006","In0.005Pb0.995Te0.994I0.006","0.0025","0.0","0.0","0.0","0.0","0.0","0.0","0.0","0.0","0.0","0.0","0.0","0.0","0.0","0.0","0.0","0.0","0.497","0.0","0.0","0.0","0.0","0.0","0.0","0.0","0.0","0.0","0.0","0.0","0.0","0.0","0.0","0.0","0.0","0.0","0.003","0.0","0.0","0.4975","0.0","0.0","0.0","0.0","0.0","0.0","0.0","0.0","0.0","0.0","0.0","0.0","0.0","0.0","0.0","0.0","0.0","0.0","0.0","0.0","0.0","0.0","0.0","0.0","0.0","0.0","481.0","","-166.0","62900.0","0.00173","0.49","https://doi.org/10.1063/1.3694742","1.0"
"4372","In0.005Pb0.995Te0.994I0.006","In0.005Pb0.995Te0.994I0.006","0.0025","0.0","0.0","0.0","0.0","0.0","0.0","0.0","0.0","0.0","0.0","0.0","0.0","0.0","0.0","0.0","0.0","0.497","0.0","0.0","0.0","0.0","0.0","0.0","0.0","0.0","0.0","0.0","0.0","0.0","0.0","0.0","0.0","0.0","0.0","0.003","0.0","0.0","0.4975","0.0","0.0","0.0","0.0","0.0","0.0","0.0","0.0","0.0","0.0","0.0","0.0","0.0","0.0","0.0","0.0","0.0","0.0","0.0","0.0","0.0","0.0","0.0","0.0","0.0","0.0","533.0","","-164.0","55300.0","0.00149","0.5","https://doi.org/10.1063/1.3694742","1.0"
"4373","In0.005Pb0.995Te0.994I0.006","In0.005Pb0.995Te0.994I0.006","0.0025","0.0","0.0","0.0","0.0","0.0","0.0","0.0","0.0","0.0","0.0","0.0","0.0","0.0","0.0","0.0","0.0","0.497","0.0","0.0","0.0","0.0","0.0","0.0","0.0","0.0","0.0","0.0","0.0","0.0","0.0","0.0","0.0","0.0","0.0","0.003","0.0","0.0","0.4975","0.0","0.0","0.0","0.0","0.0","0.0","0.0","0.0","0.0","0.0","0.0","0.0","0.0","0.0","0.0","0.0","0.0","0.0","0.0","0.0","0.0","0.0","0.0","0.0","0.0","0.0","585.0","","-162.0","49048.0","0.00129","0.5","https://doi.org/10.1063/1.3694742","1.0"
"4374","In0.005Pb0.995Te0.994I0.006","In0.005Pb0.995Te0.994I0.006","0.0025","0.0","0.0","0.0","0.0","0.0","0.0","0.0","0.0","0.0","0.0","0.0","0.0","0.0","0.0","0.0","0.0","0.497","0.0","0.0","0.0","0.0","0.0","0.0","0.0","0.0","0.0","0.0","0.0","0.0","0.0","0.0","0.0","0.0","0.0","0.003","0.0","0.0","0.4975","0.0","0.0","0.0","0.0","0.0","0.0","0.0","0.0","0.0","0.0","0.0","0.0","0.0","0.0","0.0","0.0","0.0","0.0","0.0","0.0","0.0","0.0","0.0","0.0","0.0","0.0","637.0","","-162.0","44450.0","0.00117","0.52","https://doi.org/10.1063/1.3694742","1.0"
"4375","In0.005Pb0.995Te0.994I0.006","In0.005Pb0.995Te0.994I0.006","0.0025","0.0","0.0","0.0","0.0","0.0","0.0","0.0","0.0","0.0","0.0","0.0","0.0","0.0","0.0","0.0","0.0","0.497","0.0","0.0","0.0","0.0","0.0","0.0","0.0","0.0","0.0","0.0","0.0","0.0","0.0","0.0","0.0","0.0","0.0","0.003","0.0","0.0","0.4975","0.0","0.0","0.0","0.0","0.0","0.0","0.0","0.0","0.0","0.0","0.0","0.0","0.0","0.0","0.0","0.0","0.0","0.0","0.0","0.0","0.0","0.0","0.0","0.0","0.0","0.0","663.0","","-162.0","43010.0","0.00113","0.53","https://doi.org/10.1063/1.3694742","1.0"
"4376","In0.005Pb0.995Te0.996I0.004","In0.005Pb0.995Te0.996I0.004","0.0025","0.0","0.0","0.0","0.0","0.0","0.0","0.0","0.0","0.0","0.0","0.0","0.0","0.0","0.0","0.0","0.0","0.498","0.0","0.0","0.0","0.0","0.0","0.0","0.0","0.0","0.0","0.0","0.0","0.0","0.0","0.0","0.0","0.0","0.0","0.002","0.0","0.0","0.4975","0.0","0.0","0.0","0.0","0.0","0.0","0.0","0.0","0.0","0.0","0.0","0.0","0.0","0.0","0.0","0.0","0.0","0.0","0.0","0.0","0.0","0.0","0.0","0.0","0.0","0.0","378.0","","-191.0","49400.0","0.00181","0.38","https://doi.org/10.1063/1.3694742","1.0"
"4377","In0.005Pb0.995Te0.996I0.004","In0.005Pb0.995Te0.996I0.004","0.0025","0.0","0.0","0.0","0.0","0.0","0.0","0.0","0.0","0.0","0.0","0.0","0.0","0.0","0.0","0.0","0.0","0.498","0.0","0.0","0.0","0.0","0.0","0.0","0.0","0.0","0.0","0.0","0.0","0.0","0.0","0.0","0.0","0.0","0.0","0.002","0.0","0.0","0.4975","0.0","0.0","0.0","0.0","0.0","0.0","0.0","0.0","0.0","0.0","0.0","0.0","0.0","0.0","0.0","0.0","0.0","0.0","0.0","0.0","0.0","0.0","0.0","0.0","0.0","0.0","428.0","","-200.0","42700.0","0.00171","0.42","https://doi.org/10.1063/1.3694742","1.0"
"4378","In0.005Pb0.995Te0.996I0.004","In0.005Pb0.995Te0.996I0.004","0.0025","0.0","0.0","0.0","0.0","0.0","0.0","0.0","0.0","0.0","0.0","0.0","0.0","0.0","0.0","0.0","0.0","0.498","0.0","0.0","0.0","0.0","0.0","0.0","0.0","0.0","0.0","0.0","0.0","0.0","0.0","0.0","0.0","0.0","0.0","0.002","0.0","0.0","0.4975","0.0","0.0","0.0","0.0","0.0","0.0","0.0","0.0","0.0","0.0","0.0","0.0","0.0","0.0","0.0","0.0","0.0","0.0","0.0","0.0","0.0","0.0","0.0","0.0","0.0","0.0","481.0","","-207.0","37350.0","0.00161","0.47","https://doi.org/10.1063/1.3694742","1.0"
"4379","In0.005Pb0.995Te0.996I0.004","In0.005Pb0.995Te0.996I0.004","0.0025","0.0","0.0","0.0","0.0","0.0","0.0","0.0","0.0","0.0","0.0","0.0","0.0","0.0","0.0","0.0","0.0","0.498","0.0","0.0","0.0","0.0","0.0","0.0","0.0","0.0","0.0","0.0","0.0","0.0","0.0","0.0","0.0","0.0","0.0","0.002","0.0","0.0","0.4975","0.0","0.0","0.0","0.0","0.0","0.0","0.0","0.0","0.0","0.0","0.0","0.0","0.0","0.0","0.0","0.0","0.0","0.0","0.0","0.0","0.0","0.0","0.0","0.0","0.0","0.0","533.0","","-209.0","34000.0","0.00148","0.51","https://doi.org/10.1063/1.3694742","1.0"
"4380","In0.005Pb0.995Te0.996I0.004","In0.005Pb0.995Te0.996I0.004","0.0025","0.0","0.0","0.0","0.0","0.0","0.0","0.0","0.0","0.0","0.0","0.0","0.0","0.0","0.0","0.0","0.0","0.498","0.0","0.0","0.0","0.0","0.0","0.0","0.0","0.0","0.0","0.0","0.0","0.0","0.0","0.0","0.0","0.0","0.0","0.002","0.0","0.0","0.4975","0.0","0.0","0.0","0.0","0.0","0.0","0.0","0.0","0.0","0.0","0.0","0.0","0.0","0.0","0.0","0.0","0.0","0.0","0.0","0.0","0.0","0.0","0.0","0.0","0.0","0.0","585.0","","-208.0","31410.0","0.00136","0.54","https://doi.org/10.1063/1.3694742","1.0"
"4381","In0.005Pb0.995Te0.996I0.004","In0.005Pb0.995Te0.996I0.004","0.0025","0.0","0.0","0.0","0.0","0.0","0.0","0.0","0.0","0.0","0.0","0.0","0.0","0.0","0.0","0.0","0.0","0.498","0.0","0.0","0.0","0.0","0.0","0.0","0.0","0.0","0.0","0.0","0.0","0.0","0.0","0.0","0.0","0.0","0.0","0.002","0.0","0.0","0.4975","0.0","0.0","0.0","0.0","0.0","0.0","0.0","0.0","0.0","0.0","0.0","0.0","0.0","0.0","0.0","0.0","0.0","0.0","0.0","0.0","0.0","0.0","0.0","0.0","0.0","0.0","663.0","","-203.0","28100.0","0.00116","0.54","https://doi.org/10.1063/1.3694742","1.0"
"4382","In0.005Pb0.995Te0.996I0.004","In0.005Pb0.995Te0.996I0.004","0.0025","0.0","0.0","0.0","0.0","0.0","0.0","0.0","0.0","0.0","0.0","0.0","0.0","0.0","0.0","0.0","0.0","0.498","0.0","0.0","0.0","0.0","0.0","0.0","0.0","0.0","0.0","0.0","0.0","0.0","0.0","0.0","0.0","0.0","0.0","0.002","0.0","0.0","0.4975","0.0","0.0","0.0","0.0","0.0","0.0","0.0","0.0","0.0","0.0","0.0","0.0","0.0","0.0","0.0","0.0","0.0","0.0","0.0","0.0","0.0","0.0","0.0","0.0","0.0","0.0","637.0","","-207.0","28900.0","0.00124","0.54","https://doi.org/10.1063/1.3694742","1.0"
"4383","In0.005Pb0.995Te0.998I0.002","In0.005Pb0.995Te0.998I0.002","0.0025","0.0","0.0","0.0","0.0","0.0","0.0","0.0","0.0","0.0","0.0","0.0","0.0","0.0","0.0","0.0","0.0","0.499","0.0","0.0","0.0","0.0","0.0","0.0","0.0","0.0","0.0","0.0","0.0","0.0","0.0","0.0","0.0","0.0","0.0","0.001","0.0","0.0","0.4975","0.0","0.0","0.0","0.0","0.0","0.0","0.0","0.0","0.0","0.0","0.0","0.0","0.0","0.0","0.0","0.0","0.0","0.0","0.0","0.0","0.0","0.0","0.0","0.0","0.0","0.0","378.0","","-222.0","33594.0","0.00166","0.38","https://doi.org/10.1063/1.3694742","1.0"
"4384","In0.005Pb0.995Te0.998I0.002","In0.005Pb0.995Te0.998I0.002","0.0025","0.0","0.0","0.0","0.0","0.0","0.0","0.0","0.0","0.0","0.0","0.0","0.0","0.0","0.0","0.0","0.0","0.499","0.0","0.0","0.0","0.0","0.0","0.0","0.0","0.0","0.0","0.0","0.0","0.0","0.0","0.0","0.0","0.0","0.0","0.001","0.0","0.0","0.4975","0.0","0.0","0.0","0.0","0.0","0.0","0.0","0.0","0.0","0.0","0.0","0.0","0.0","0.0","0.0","0.0","0.0","0.0","0.0","0.0","0.0","0.0","0.0","0.0","0.0","0.0","428.0","","-232.0","28100.0","0.00151","0.42","https://doi.org/10.1063/1.3694742","1.0"
"4385","In0.005Pb0.995Te0.998I0.002","In0.005Pb0.995Te0.998I0.002","0.0025","0.0","0.0","0.0","0.0","0.0","0.0","0.0","0.0","0.0","0.0","0.0","0.0","0.0","0.0","0.0","0.0","0.499","0.0","0.0","0.0","0.0","0.0","0.0","0.0","0.0","0.0","0.0","0.0","0.0","0.0","0.0","0.0","0.0","0.0","0.001","0.0","0.0","0.4975","0.0","0.0","0.0","0.0","0.0","0.0","0.0","0.0","0.0","0.0","0.0","0.0","0.0","0.0","0.0","0.0","0.0","0.0","0.0","0.0","0.0","0.0","0.0","0.0","0.0","0.0","481.0","","-239.0","23968.0","0.00137","0.45","https://doi.org/10.1063/1.3694742","1.0"
"4386","In0.005Pb0.995Te0.998I0.002","In0.005Pb0.995Te0.998I0.002","0.0025","0.0","0.0","0.0","0.0","0.0","0.0","0.0","0.0","0.0","0.0","0.0","0.0","0.0","0.0","0.0","0.0","0.499","0.0","0.0","0.0","0.0","0.0","0.0","0.0","0.0","0.0","0.0","0.0","0.0","0.0","0.0","0.0","0.0","0.0","0.001","0.0","0.0","0.4975","0.0","0.0","0.0","0.0","0.0","0.0","0.0","0.0","0.0","0.0","0.0","0.0","0.0","0.0","0.0","0.0","0.0","0.0","0.0","0.0","0.0","0.0","0.0","0.0","0.0","0.0","533.0","","-238.0","21550.0","0.00122","0.48","https://doi.org/10.1063/1.3694742","1.0"
"4387","In0.005Pb0.995Te0.998I0.002","In0.005Pb0.995Te0.998I0.002","0.0025","0.0","0.0","0.0","0.0","0.0","0.0","0.0","0.0","0.0","0.0","0.0","0.0","0.0","0.0","0.0","0.0","0.499","0.0","0.0","0.0","0.0","0.0","0.0","0.0","0.0","0.0","0.0","0.0","0.0","0.0","0.0","0.0","0.0","0.0","0.001","0.0","0.0","0.4975","0.0","0.0","0.0","0.0","0.0","0.0","0.0","0.0","0.0","0.0","0.0","0.0","0.0","0.0","0.0","0.0","0.0","0.0","0.0","0.0","0.0","0.0","0.0","0.0","0.0","0.0","585.0","","-238.0","19841.0","0.00112","0.5","https://doi.org/10.1063/1.3694742","1.0"
"4388","In0.005Pb0.995Te0.998I0.002","In0.005Pb0.995Te0.998I0.002","0.0025","0.0","0.0","0.0","0.0","0.0","0.0","0.0","0.0","0.0","0.0","0.0","0.0","0.0","0.0","0.0","0.0","0.499","0.0","0.0","0.0","0.0","0.0","0.0","0.0","0.0","0.0","0.0","0.0","0.0","0.0","0.0","0.0","0.0","0.0","0.001","0.0","0.0","0.4975","0.0","0.0","0.0","0.0","0.0","0.0","0.0","0.0","0.0","0.0","0.0","0.0","0.0","0.0","0.0","0.0","0.0","0.0","0.0","0.0","0.0","0.0","0.0","0.0","0.0","0.0","637.0","","-234.0","18260.0","0.001","0.5","https://doi.org/10.1063/1.3694742","1.0"
"4389","In0.005Pb0.995Te0.998I0.002","In0.005Pb0.995Te0.998I0.002","0.0025","0.0","0.0","0.0","0.0","0.0","0.0","0.0","0.0","0.0","0.0","0.0","0.0","0.0","0.0","0.0","0.0","0.499","0.0","0.0","0.0","0.0","0.0","0.0","0.0","0.0","0.0","0.0","0.0","0.0","0.0","0.0","0.0","0.0","0.0","0.001","0.0","0.0","0.4975","0.0","0.0","0.0","0.0","0.0","0.0","0.0","0.0","0.0","0.0","0.0","0.0","0.0","0.0","0.0","0.0","0.0","0.0","0.0","0.0","0.0","0.0","0.0","0.0","0.0","0.0","663.0","","-231.0","17936.0","0.00096","0.5","https://doi.org/10.1063/1.3694742","1.0"
"4390","In0.005Pb0.995Te0.999I0.001","In0.005Pb0.995Te0.999I0.001","0.0025","0.0","0.0","0.0","0.0","0.0","0.0","0.0","0.0","0.0","0.0","0.0","0.0","0.0","0.0","0.0","0.0","0.4995","0.0","0.0","0.0","0.0","0.0","0.0","0.0","0.0","0.0","0.0","0.0","0.0","0.0","0.0","0.0","0.0","0.0","0.0005","0.0","0.0","0.4975","0.0","0.0","0.0","0.0","0.0","0.0","0.0","0.0","0.0","0.0","0.0","0.0","0.0","0.0","0.0","0.0","0.0","0.0","0.0","0.0","0.0","0.0","0.0","0.0","0.0","0.0","378.0","","-255.0","23016.0","0.00149","0.32","https://doi.org/10.1063/1.3694742","1.0"
"4391","In0.005Pb0.995Te0.999I0.001","In0.005Pb0.995Te0.999I0.001","0.0025","0.0","0.0","0.0","0.0","0.0","0.0","0.0","0.0","0.0","0.0","0.0","0.0","0.0","0.0","0.0","0.0","0.4995","0.0","0.0","0.0","0.0","0.0","0.0","0.0","0.0","0.0","0.0","0.0","0.0","0.0","0.0","0.0","0.0","0.0","0.0005","0.0","0.0","0.4975","0.0","0.0","0.0","0.0","0.0","0.0","0.0","0.0","0.0","0.0","0.0","0.0","0.0","0.0","0.0","0.0","0.0","0.0","0.0","0.0","0.0","0.0","0.0","0.0","0.0","0.0","428.0","","-261.0","18890.0","0.00128","0.34","https://doi.org/10.1063/1.3694742","1.0"
"4392","In0.005Pb0.995Te0.999I0.001","In0.005Pb0.995Te0.999I0.001","0.0025","0.0","0.0","0.0","0.0","0.0","0.0","0.0","0.0","0.0","0.0","0.0","0.0","0.0","0.0","0.0","0.0","0.4995","0.0","0.0","0.0","0.0","0.0","0.0","0.0","0.0","0.0","0.0","0.0","0.0","0.0","0.0","0.0","0.0","0.0","0.0005","0.0","0.0","0.4975","0.0","0.0","0.0","0.0","0.0","0.0","0.0","0.0","0.0","0.0","0.0","0.0","0.0","0.0","0.0","0.0","0.0","0.0","0.0","0.0","0.0","0.0","0.0","0.0","0.0","0.0","663.0","","-255.0","11770.0","0.00077","0.37","https://doi.org/10.1063/1.3694742","1.0"
"4393","In0.005Pb0.995Te0.999I0.001","In0.005Pb0.995Te0.999I0.001","0.0025","0.0","0.0","0.0","0.0","0.0","0.0","0.0","0.0","0.0","0.0","0.0","0.0","0.0","0.0","0.0","0.0","0.4995","0.0","0.0","0.0","0.0","0.0","0.0","0.0","0.0","0.0","0.0","0.0","0.0","0.0","0.0","0.0","0.0","0.0","0.0005","0.0","0.0","0.4975","0.0","0.0","0.0","0.0","0.0","0.0","0.0","0.0","0.0","0.0","0.0","0.0","0.0","0.0","0.0","0.0","0.0","0.0","0.0","0.0","0.0","0.0","0.0","0.0","0.0","0.0","481.0","","-269.0","16000.0","0.00115","0.38","https://doi.org/10.1063/1.3694742","1.0"
"4394","In0.005Pb0.995Te0.999I0.001","In0.005Pb0.995Te0.999I0.001","0.0025","0.0","0.0","0.0","0.0","0.0","0.0","0.0","0.0","0.0","0.0","0.0","0.0","0.0","0.0","0.0","0.0","0.4995","0.0","0.0","0.0","0.0","0.0","0.0","0.0","0.0","0.0","0.0","0.0","0.0","0.0","0.0","0.0","0.0","0.0","0.0005","0.0","0.0","0.4975","0.0","0.0","0.0","0.0","0.0","0.0","0.0","0.0","0.0","0.0","0.0","0.0","0.0","0.0","0.0","0.0","0.0","0.0","0.0","0.0","0.0","0.0","0.0","0.0","0.0","0.0","637.0","","-261.0","12000.0","0.00082","0.38","https://doi.org/10.1063/1.3694742","1.0"
"4395","In0.005Pb0.995Te0.999I0.001","In0.005Pb0.995Te0.999I0.001","0.0025","0.0","0.0","0.0","0.0","0.0","0.0","0.0","0.0","0.0","0.0","0.0","0.0","0.0","0.0","0.0","0.0","0.4995","0.0","0.0","0.0","0.0","0.0","0.0","0.0","0.0","0.0","0.0","0.0","0.0","0.0","0.0","0.0","0.0","0.0","0.0005","0.0","0.0","0.4975","0.0","0.0","0.0","0.0","0.0","0.0","0.0","0.0","0.0","0.0","0.0","0.0","0.0","0.0","0.0","0.0","0.0","0.0","0.0","0.0","0.0","0.0","0.0","0.0","0.0","0.0","533.0","","-269.0","14150.0","0.00103","0.4","https://doi.org/10.1063/1.3694742","1.0"
"4396","In0.005Pb0.995Te0.999I0.001","In0.005Pb0.995Te0.999I0.001","0.0025","0.0","0.0","0.0","0.0","0.0","0.0","0.0","0.0","0.0","0.0","0.0","0.0","0.0","0.0","0.0","0.0","0.4995","0.0","0.0","0.0","0.0","0.0","0.0","0.0","0.0","0.0","0.0","0.0","0.0","0.0","0.0","0.0","0.0","0.0","0.0005","0.0","0.0","0.4975","0.0","0.0","0.0","0.0","0.0","0.0","0.0","0.0","0.0","0.0","0.0","0.0","0.0","0.0","0.0","0.0","0.0","0.0","0.0","0.0","0.0","0.0","0.0","0.0","0.0","0.0","585.0","","-269.0","13050.0","0.00094","0.41","https://doi.org/10.1063/1.3694742","1.0"
"4397","In0.015Pb0.985Te0.994I0.006","In0.015Pb0.985Te0.994I0.006","0.0075","0.0","0.0","0.0","0.0","0.0","0.0","0.0","0.0","0.0","0.0","0.0","0.0","0.0","0.0","0.0","0.0","0.497","0.0","0.0","0.0","0.0","0.0","0.0","0.0","0.0","0.0","0.0","0.0","0.0","0.0","0.0","0.0","0.0","0.0","0.003","0.0","0.0","0.4925","0.0","0.0","0.0","0.0","0.0","0.0","0.0","0.0","0.0","0.0","0.0","0.0","0.0","0.0","0.0","0.0","0.0","0.0","0.0","0.0","0.0","0.0","0.0","0.0","0.0","0.0","378.0","","-202.0","30470.0","0.00126","0.27","https://doi.org/10.1063/1.3694742","1.0"
"4398","In0.015Pb0.985Te0.994I0.006","In0.015Pb0.985Te0.994I0.006","0.0075","0.0","0.0","0.0","0.0","0.0","0.0","0.0","0.0","0.0","0.0","0.0","0.0","0.0","0.0","0.0","0.0","0.497","0.0","0.0","0.0","0.0","0.0","0.0","0.0","0.0","0.0","0.0","0.0","0.0","0.0","0.0","0.0","0.0","0.0","0.003","0.0","0.0","0.4925","0.0","0.0","0.0","0.0","0.0","0.0","0.0","0.0","0.0","0.0","0.0","0.0","0.0","0.0","0.0","0.0","0.0","0.0","0.0","0.0","0.0","0.0","0.0","0.0","0.0","0.0","428.0","","-213.0","27700.0","0.00125","0.34","https://doi.org/10.1063/1.3694742","1.0"
"4399","In0.015Pb0.985Te0.994I0.006","In0.015Pb0.985Te0.994I0.006","0.0075","0.0","0.0","0.0","0.0","0.0","0.0","0.0","0.0","0.0","0.0","0.0","0.0","0.0","0.0","0.0","0.0","0.497","0.0","0.0","0.0","0.0","0.0","0.0","0.0","0.0","0.0","0.0","0.0","0.0","0.0","0.0","0.0","0.0","0.0","0.003","0.0","0.0","0.4925","0.0","0.0","0.0","0.0","0.0","0.0","0.0","0.0","0.0","0.0","0.0","0.0","0.0","0.0","0.0","0.0","0.0","0.0","0.0","0.0","0.0","0.0","0.0","0.0","0.0","0.0","481.0","","-220.0","25300.0","0.00122","0.39","https://doi.org/10.1063/1.3694742","1.0"
"4400","In0.015Pb0.985Te0.994I0.006","In0.015Pb0.985Te0.994I0.006","0.0075","0.0","0.0","0.0","0.0","0.0","0.0","0.0","0.0","0.0","0.0","0.0","0.0","0.0","0.0","0.0","0.0","0.497","0.0","0.0","0.0","0.0","0.0","0.0","0.0","0.0","0.0","0.0","0.0","0.0","0.0","0.0","0.0","0.0","0.0","0.003","0.0","0.0","0.4925","0.0","0.0","0.0","0.0","0.0","0.0","0.0","0.0","0.0","0.0","0.0","0.0","0.0","0.0","0.0","0.0","0.0","0.0","0.0","0.0","0.0","0.0","0.0","0.0","0.0","0.0","533.0","","-220.0","24200.0","0.00117","0.44","https://doi.org/10.1063/1.3694742","1.0"
"4401","In0.015Pb0.985Te0.994I0.006","In0.015Pb0.985Te0.994I0.006","0.0075","0.0","0.0","0.0","0.0","0.0","0.0","0.0","0.0","0.0","0.0","0.0","0.0","0.0","0.0","0.0","0.0","0.497","0.0","0.0","0.0","0.0","0.0","0.0","0.0","0.0","0.0","0.0","0.0","0.0","0.0","0.0","0.0","0.0","0.0","0.003","0.0","0.0","0.4925","0.0","0.0","0.0","0.0","0.0","0.0","0.0","0.0","0.0","0.0","0.0","0.0","0.0","0.0","0.0","0.0","0.0","0.0","0.0","0.0","0.0","0.0","0.0","0.0","0.0","0.0","637.0","","-220.0","22800.0","0.001","0.51","https://doi.org/10.1063/1.3694742","1.0"
"4402","In0.015Pb0.985Te0.996I0.004","In0.015Pb0.985Te0.996I0.004","0.0075","0.0","0.0","0.0","0.0","0.0","0.0","0.0","0.0","0.0","0.0","0.0","0.0","0.0","0.0","0.0","0.0","0.498","0.0","0.0","0.0","0.0","0.0","0.0","0.0","0.0","0.0","0.0","0.0","0.0","0.0","0.0","0.0","0.0","0.0","0.002","0.0","0.0","0.4925","0.0","0.0","0.0","0.0","0.0","0.0","0.0","0.0","0.0","0.0","0.0","0.0","0.0","0.0","0.0","0.0","0.0","0.0","0.0","0.0","0.0","0.0","0.0","0.0","0.0","0.0","481.0","","-230.0","20780.0","0.0011","0.38","https://doi.org/10.1063/1.3694742","1.0"
"4403","In0.015Pb0.985Te0.996I0.004","In0.015Pb0.985Te0.996I0.004","0.0075","0.0","0.0","0.0","0.0","0.0","0.0","0.0","0.0","0.0","0.0","0.0","0.0","0.0","0.0","0.0","0.0","0.498","0.0","0.0","0.0","0.0","0.0","0.0","0.0","0.0","0.0","0.0","0.0","0.0","0.0","0.0","0.0","0.0","0.0","0.002","0.0","0.0","0.4925","0.0","0.0","0.0","0.0","0.0","0.0","0.0","0.0","0.0","0.0","0.0","0.0","0.0","0.0","0.0","0.0","0.0","0.0","0.0","0.0","0.0","0.0","0.0","0.0","0.0","0.0","533.0","","-231.0","20100.0","0.00108","0.43","https://doi.org/10.1063/1.3694742","1.0"
"4404","In0.015Pb0.985Te0.996I0.004","In0.015Pb0.985Te0.996I0.004","0.0075","0.0","0.0","0.0","0.0","0.0","0.0","0.0","0.0","0.0","0.0","0.0","0.0","0.0","0.0","0.0","0.0","0.498","0.0","0.0","0.0","0.0","0.0","0.0","0.0","0.0","0.0","0.0","0.0","0.0","0.0","0.0","0.0","0.0","0.0","0.002","0.0","0.0","0.4925","0.0","0.0","0.0","0.0","0.0","0.0","0.0","0.0","0.0","0.0","0.0","0.0","0.0","0.0","0.0","0.0","0.0","0.0","0.0","0.0","0.0","0.0","0.0","0.0","0.0","0.0","585.0","","-230.0","19900.0","0.00106","0.47","https://doi.org/10.1063/1.3694742","1.0"
"4405","In0.015Pb0.985Te0.996I0.004","In0.015Pb0.985Te0.996I0.004","0.0075","0.0","0.0","0.0","0.0","0.0","0.0","0.0","0.0","0.0","0.0","0.0","0.0","0.0","0.0","0.0","0.0","0.498","0.0","0.0","0.0","0.0","0.0","0.0","0.0","0.0","0.0","0.0","0.0","0.0","0.0","0.0","0.0","0.0","0.0","0.002","0.0","0.0","0.4925","0.0","0.0","0.0","0.0","0.0","0.0","0.0","0.0","0.0","0.0","0.0","0.0","0.0","0.0","0.0","0.0","0.0","0.0","0.0","0.0","0.0","0.0","0.0","0.0","0.0","0.0","637.0","","-225.0","19800.0","0.00101","0.51","https://doi.org/10.1063/1.3694742","1.0"
"4406","In0.015Pb0.985Te0.996I0.004","In0.015Pb0.985Te0.996I0.004","0.0075","0.0","0.0","0.0","0.0","0.0","0.0","0.0","0.0","0.0","0.0","0.0","0.0","0.0","0.0","0.0","0.0","0.498","0.0","0.0","0.0","0.0","0.0","0.0","0.0","0.0","0.0","0.0","0.0","0.0","0.0","0.0","0.0","0.0","0.0","0.002","0.0","0.0","0.4925","0.0","0.0","0.0","0.0","0.0","0.0","0.0","0.0","0.0","0.0","0.0","0.0","0.0","0.0","0.0","0.0","0.0","0.0","0.0","0.0","0.0","0.0","0.0","0.0","0.0","0.0","663.0","","-226.0","19688.0","0.001","0.53","https://doi.org/10.1063/1.3694742","1.0"
"4407","In0.015Pb0.985Te0.998I0.002","In0.015Pb0.985Te0.998I0.002","0.0075","0.0","0.0","0.0","0.0","0.0","0.0","0.0","0.0","0.0","0.0","0.0","0.0","0.0","0.0","0.0","0.0","0.499","0.0","0.0","0.0","0.0","0.0","0.0","0.0","0.0","0.0","0.0","0.0","0.0","0.0","0.0","0.0","0.0","0.0","0.001","0.0","0.0","0.4925","0.0","0.0","0.0","0.0","0.0","0.0","0.0","0.0","0.0","0.0","0.0","0.0","0.0","0.0","0.0","0.0","0.0","0.0","0.0","0.0","0.0","0.0","0.0","0.0","0.0","0.0","378.0","","-209.0","19730.0","0.00086","0.19","https://doi.org/10.1063/1.3694742","1.0"
"4408","In0.015Pb0.985Te0.998I0.002","In0.015Pb0.985Te0.998I0.002","0.0075","0.0","0.0","0.0","0.0","0.0","0.0","0.0","0.0","0.0","0.0","0.0","0.0","0.0","0.0","0.0","0.0","0.499","0.0","0.0","0.0","0.0","0.0","0.0","0.0","0.0","0.0","0.0","0.0","0.0","0.0","0.0","0.0","0.0","0.0","0.001","0.0","0.0","0.4925","0.0","0.0","0.0","0.0","0.0","0.0","0.0","0.0","0.0","0.0","0.0","0.0","0.0","0.0","0.0","0.0","0.0","0.0","0.0","0.0","0.0","0.0","0.0","0.0","0.0","0.0","533.0","","-236.0","15900.0","0.00088","0.33","https://doi.org/10.1063/1.3694742","1.0"
"4409","In0.015Pb0.985Te0.998I0.002","In0.015Pb0.985Te0.998I0.002","0.0075","0.0","0.0","0.0","0.0","0.0","0.0","0.0","0.0","0.0","0.0","0.0","0.0","0.0","0.0","0.0","0.0","0.499","0.0","0.0","0.0","0.0","0.0","0.0","0.0","0.0","0.0","0.0","0.0","0.0","0.0","0.0","0.0","0.0","0.0","0.001","0.0","0.0","0.4925","0.0","0.0","0.0","0.0","0.0","0.0","0.0","0.0","0.0","0.0","0.0","0.0","0.0","0.0","0.0","0.0","0.0","0.0","0.0","0.0","0.0","0.0","0.0","0.0","0.0","0.0","585.0","","-239.0","15780.0","0.0009","0.37","https://doi.org/10.1063/1.3694742","1.0"
"4410","In0.015Pb0.985Te0.998I0.002","In0.015Pb0.985Te0.998I0.002","0.0075","0.0","0.0","0.0","0.0","0.0","0.0","0.0","0.0","0.0","0.0","0.0","0.0","0.0","0.0","0.0","0.0","0.499","0.0","0.0","0.0","0.0","0.0","0.0","0.0","0.0","0.0","0.0","0.0","0.0","0.0","0.0","0.0","0.0","0.0","0.001","0.0","0.0","0.4925","0.0","0.0","0.0","0.0","0.0","0.0","0.0","0.0","0.0","0.0","0.0","0.0","0.0","0.0","0.0","0.0","0.0","0.0","0.0","0.0","0.0","0.0","0.0","0.0","0.0","0.0","637.0","","-233.0","15750.0","0.00085","0.4","https://doi.org/10.1063/1.3694742","1.0"
"4411","In0.015Pb0.985Te0.998I0.002","In0.015Pb0.985Te0.998I0.002","0.0075","0.0","0.0","0.0","0.0","0.0","0.0","0.0","0.0","0.0","0.0","0.0","0.0","0.0","0.0","0.0","0.0","0.499","0.0","0.0","0.0","0.0","0.0","0.0","0.0","0.0","0.0","0.0","0.0","0.0","0.0","0.0","0.0","0.0","0.0","0.001","0.0","0.0","0.4925","0.0","0.0","0.0","0.0","0.0","0.0","0.0","0.0","0.0","0.0","0.0","0.0","0.0","0.0","0.0","0.0","0.0","0.0","0.0","0.0","0.0","0.0","0.0","0.0","0.0","0.0","663.0","","-233.0","15703.0","0.00085","0.42","https://doi.org/10.1063/1.3694742","1.0"
"4412","In0.015Pb0.985Te0.998I0.002","In0.015Pb0.985Te0.998I0.002","0.0075","0.0","0.0","0.0","0.0","0.0","0.0","0.0","0.0","0.0","0.0","0.0","0.0","0.0","0.0","0.0","0.0","0.499","0.0","0.0","0.0","0.0","0.0","0.0","0.0","0.0","0.0","0.0","0.0","0.0","0.0","0.0","0.0","0.0","0.0","0.001","0.0","0.0","0.4925","0.0","0.0","0.0","0.0","0.0","0.0","0.0","0.0","0.0","0.0","0.0","0.0","0.0","0.0","0.0","0.0","0.0","0.0","0.0","0.0","0.0","0.0","0.0","0.0","0.0","0.0","585.0","","-235.0","13250.0","0.00073","0.3","https://doi.org/10.1063/1.3694742","1.0"
"4413","In0.01Pb0.99Te0.994I0.006","In0.01Pb0.99Te0.994I0.006","0.005","0.0","0.0","0.0","0.0","0.0","0.0","0.0","0.0","0.0","0.0","0.0","0.0","0.0","0.0","0.0","0.0","0.497","0.0","0.0","0.0","0.0","0.0","0.0","0.0","0.0","0.0","0.0","0.0","0.0","0.0","0.0","0.0","0.0","0.0","0.003","0.0","0.0","0.495","0.0","0.0","0.0","0.0","0.0","0.0","0.0","0.0","0.0","0.0","0.0","0.0","0.0","0.0","0.0","0.0","0.0","0.0","0.0","0.0","0.0","0.0","0.0","0.0","0.0","0.0","378.0","","-179.0","57900.0","0.00186","0.4","https://doi.org/10.1063/1.3694742","1.0"
"4414","In0.01Pb0.99Te0.994I0.006","In0.01Pb0.99Te0.994I0.006","0.005","0.0","0.0","0.0","0.0","0.0","0.0","0.0","0.0","0.0","0.0","0.0","0.0","0.0","0.0","0.0","0.0","0.497","0.0","0.0","0.0","0.0","0.0","0.0","0.0","0.0","0.0","0.0","0.0","0.0","0.0","0.0","0.0","0.0","0.0","0.003","0.0","0.0","0.495","0.0","0.0","0.0","0.0","0.0","0.0","0.0","0.0","0.0","0.0","0.0","0.0","0.0","0.0","0.0","0.0","0.0","0.0","0.0","0.0","0.0","0.0","0.0","0.0","0.0","0.0","428.0","","-187.0","49000.0","0.0017","0.44","https://doi.org/10.1063/1.3694742","1.0"
"4415","In0.01Pb0.99Te0.994I0.006","In0.01Pb0.99Te0.994I0.006","0.005","0.0","0.0","0.0","0.0","0.0","0.0","0.0","0.0","0.0","0.0","0.0","0.0","0.0","0.0","0.0","0.0","0.497","0.0","0.0","0.0","0.0","0.0","0.0","0.0","0.0","0.0","0.0","0.0","0.0","0.0","0.0","0.0","0.0","0.0","0.003","0.0","0.0","0.495","0.0","0.0","0.0","0.0","0.0","0.0","0.0","0.0","0.0","0.0","0.0","0.0","0.0","0.0","0.0","0.0","0.0","0.0","0.0","0.0","0.0","0.0","0.0","0.0","0.0","0.0","481.0","","-193.0","42100.0","0.00156","0.48","https://doi.org/10.1063/1.3694742","1.0"
"4416","In0.01Pb0.99Te0.994I0.006","In0.01Pb0.99Te0.994I0.006","0.005","0.0","0.0","0.0","0.0","0.0","0.0","0.0","0.0","0.0","0.0","0.0","0.0","0.0","0.0","0.0","0.0","0.497","0.0","0.0","0.0","0.0","0.0","0.0","0.0","0.0","0.0","0.0","0.0","0.0","0.0","0.0","0.0","0.0","0.0","0.003","0.0","0.0","0.495","0.0","0.0","0.0","0.0","0.0","0.0","0.0","0.0","0.0","0.0","0.0","0.0","0.0","0.0","0.0","0.0","0.0","0.0","0.0","0.0","0.0","0.0","0.0","0.0","0.0","0.0","533.0","","-195.0","37970.0","0.00145","0.52","https://doi.org/10.1063/1.3694742","1.0"
