Repository: anilkunwar/thermoelectrics

# Machine learning assisted design of thermoelectrics

a. Machine Learning

# Fetching the upto date data of thermoelectricity (Informatics)

# Featurization:

The computer code to convert the multicomponent chemical formula and temperature row into composition-temperature feature vector
Binary alloys/compunds with upload from json files
Multicomponent alloys/compunds with upload from json files

# Informatics approach to classify p-type and n-type thermoelectric materials

Basic Illustrative Tutorials
Querying the Abstracts on the Materials Science, Applied Physics and Condensed Matter Physics on Keyterms Specific to Thermoelectrics
NER analysis for material type classification

File: machine_learning/vae_regression/latent_space_exploration/thermoelectric_materials.csv (part 60 of 71)
"","Formula","modformula","In","Tl","La","Sr","Mn","Ni","Ru","Pd","Hf","Cs","Sc","Co","Si","Fe","Li","Cl","Yb","Te","N","Ti","Cd","Zr","Y","Ga","Cr","Pr","Tm","Br","Ca","Mg","Rb","Au","Nd","Ce","Ho","I","Ba","Se","Pb","Ge","Gd","Tb","Dy","Cu","Na","Sb","Bi","P","As","Sm","Zn","Al","Sn","Ag","Nb","Mo","V","S","K","Lu","O","Eu","Ta","B","Er","temperature(K)","seebeck_coefficient(μV/K)","electrical_conductivity(S/m)","thermal_conductivity(W/mK)","power_factor(W/mK2)","ZT","reference","sum_elements"
"4417","In0.01Pb0.99Te0.994I0.006","In0.01Pb0.99Te0.994I0.006","0.005","0.0","0.0","0.0","0.0","0.0","0.0","0.0","0.0","0.0","0.0","0.0","0.0","0.0","0.0","0.0","0.0","0.497","0.0","0.0","0.0","0.0","0.0","0.0","0.0","0.0","0.0","0.0","0.0","0.0","0.0","0.0","0.0","0.0","0.0","0.003","0.0","0.0","0.495","0.0","0.0","0.0","0.0","0.0","0.0","0.0","0.0","0.0","0.0","0.0","0.0","0.0","0.0","0.0","0.0","0.0","0.0","0.0","0.0","0.0","0.0","0.0","0.0","0.0","0.0","585.0","","-200.0","34600.0","0.00138","0.56","https://doi.org/10.1063/1.3694742","1.0"
"4418","In0.01Pb0.99Te0.994I0.006","In0.01Pb0.99Te0.994I0.006","0.005","0.0","0.0","0.0","0.0","0.0","0.0","0.0","0.0","0.0","0.0","0.0","0.0","0.0","0.0","0.0","0.0","0.497","0.0","0.0","0.0","0.0","0.0","0.0","0.0","0.0","0.0","0.0","0.0","0.0","0.0","0.0","0.0","0.0","0.0","0.003","0.0","0.0","0.495","0.0","0.0","0.0","0.0","0.0","0.0","0.0","0.0","0.0","0.0","0.0","0.0","0.0","0.0","0.0","0.0","0.0","0.0","0.0","0.0","0.0","0.0","0.0","0.0","0.0","0.0","663.0","","-202.0","30625.0","0.00124","0.59","https://doi.org/10.1063/1.3694742","1.0"
"4419","In0.01Pb0.99Te0.994I0.006","In0.01Pb0.99Te0.994I0.006","0.005","0.0","0.0","0.0","0.0","0.0","0.0","0.0","0.0","0.0","0.0","0.0","0.0","0.0","0.0","0.0","0.0","0.497","0.0","0.0","0.0","0.0","0.0","0.0","0.0","0.0","0.0","0.0","0.0","0.0","0.0","0.0","0.0","0.0","0.0","0.003","0.0","0.0","0.495","0.0","0.0","0.0","0.0","0.0","0.0","0.0","0.0","0.0","0.0","0.0","0.0","0.0","0.0","0.0","0.0","0.0","0.0","0.0","0.0","0.0","0.0","0.0","0.0","0.0","0.0","637.0","","-202.0","31406.0","0.00128","0.59","https://doi.org/10.1063/1.3694742","1.0"
"4420","In0.01Pb0.99Te0.996I0.004","In0.01Pb0.99Te0.996I0.004","0.005","0.0","0.0","0.0","0.0","0.0","0.0","0.0","0.0","0.0","0.0","0.0","0.0","0.0","0.0","0.0","0.0","0.498","0.0","0.0","0.0","0.0","0.0","0.0","0.0","0.0","0.0","0.0","0.0","0.0","0.0","0.0","0.0","0.0","0.0","0.002","0.0","0.0","0.495","0.0","0.0","0.0","0.0","0.0","0.0","0.0","0.0","0.0","0.0","0.0","0.0","0.0","0.0","0.0","0.0","0.0","0.0","0.0","0.0","0.0","0.0","0.0","0.0","0.0","0.0","378.0","","-202.0","40625.0","0.00167","0.38","https://doi.org/10.1063/1.3694742","1.0"
"4421","In0.01Pb0.99Te0.996I0.004","In0.01Pb0.99Te0.996I0.004","0.005","0.0","0.0","0.0","0.0","0.0","0.0","0.0","0.0","0.0","0.0","0.0","0.0","0.0","0.0","0.0","0.0","0.498","0.0","0.0","0.0","0.0","0.0","0.0","0.0","0.0","0.0","0.0","0.0","0.0","0.0","0.0","0.0","0.0","0.0","0.002","0.0","0.0","0.495","0.0","0.0","0.0","0.0","0.0","0.0","0.0","0.0","0.0","0.0","0.0","0.0","0.0","0.0","0.0","0.0","0.0","0.0","0.0","0.0","0.0","0.0","0.0","0.0","0.0","0.0","428.0","","-211.0","35200.0","0.00157","0.42","https://doi.org/10.1063/1.3694742","1.0"
"4422","In0.01Pb0.99Te0.998I0.002","In0.01Pb0.99Te0.998I0.002","0.005","0.0","0.0","0.0","0.0","0.0","0.0","0.0","0.0","0.0","0.0","0.0","0.0","0.0","0.0","0.0","0.0","0.499","0.0","0.0","0.0","0.0","0.0","0.0","0.0","0.0","0.0","0.0","0.0","0.0","0.0","0.0","0.0","0.0","0.0","0.001","0.0","0.0","0.495","0.0","0.0","0.0","0.0","0.0","0.0","0.0","0.0","0.0","0.0","0.0","0.0","0.0","0.0","0.0","0.0","0.0","0.0","0.0","0.0","0.0","0.0","0.0","0.0","0.0","0.0","428.0","","-239.0","23350.0","0.00134","0.35","https://doi.org/10.1063/1.3694742","1.0"
"4423","In0.01Pb0.99Te0.998I0.002","In0.01Pb0.99Te0.998I0.002","0.005","0.0","0.0","0.0","0.0","0.0","0.0","0.0","0.0","0.0","0.0","0.0","0.0","0.0","0.0","0.0","0.0","0.499","0.0","0.0","0.0","0.0","0.0","0.0","0.0","0.0","0.0","0.0","0.0","0.0","0.0","0.0","0.0","0.0","0.0","0.001","0.0","0.0","0.495","0.0","0.0","0.0","0.0","0.0","0.0","0.0","0.0","0.0","0.0","0.0","0.0","0.0","0.0","0.0","0.0","0.0","0.0","0.0","0.0","0.0","0.0","0.0","0.0","0.0","0.0","481.0","","-253.0","20500.0","0.00131","0.42","https://doi.org/10.1063/1.3694742","1.0"
"4424","In0.01Pb0.99Te0.998I0.002","In0.01Pb0.99Te0.998I0.002","0.005","0.0","0.0","0.0","0.0","0.0","0.0","0.0","0.0","0.0","0.0","0.0","0.0","0.0","0.0","0.0","0.0","0.499","0.0","0.0","0.0","0.0","0.0","0.0","0.0","0.0","0.0","0.0","0.0","0.0","0.0","0.0","0.0","0.0","0.0","0.001","0.0","0.0","0.495","0.0","0.0","0.0","0.0","0.0","0.0","0.0","0.0","0.0","0.0","0.0","0.0","0.0","0.0","0.0","0.0","0.0","0.0","0.0","0.0","0.0","0.0","0.0","0.0","0.0","0.0","533.0","","-259.0","19100.0","0.00128","0.47","https://doi.org/10.1063/1.3694742","1.0"
"4425","In0.01Pb0.99Te0.998I0.002","In0.01Pb0.99Te0.998I0.002","0.005","0.0","0.0","0.0","0.0","0.0","0.0","0.0","0.0","0.0","0.0","0.0","0.0","0.0","0.0","0.0","0.0","0.499","0.0","0.0","0.0","0.0","0.0","0.0","0.0","0.0","0.0","0.0","0.0","0.0","0.0","0.0","0.0","0.0","0.0","0.001","0.0","0.0","0.495","0.0","0.0","0.0","0.0","0.0","0.0","0.0","0.0","0.0","0.0","0.0","0.0","0.0","0.0","0.0","0.0","0.0","0.0","0.0","0.0","0.0","0.0","0.0","0.0","0.0","0.0","585.0","","-256.0","18125.0","0.00119","0.5","https://doi.org/10.1063/1.3694742","1.0"
"4426","In0.01Pb0.99Te0.998I0.002","In0.01Pb0.99Te0.998I0.002","0.005","0.0","0.0","0.0","0.0","0.0","0.0","0.0","0.0","0.0","0.0","0.0","0.0","0.0","0.0","0.0","0.0","0.499","0.0","0.0","0.0","0.0","0.0","0.0","0.0","0.0","0.0","0.0","0.0","0.0","0.0","0.0","0.0","0.0","0.0","0.001","0.0","0.0","0.495","0.0","0.0","0.0","0.0","0.0","0.0","0.0","0.0","0.0","0.0","0.0","0.0","0.0","0.0","0.0","0.0","0.0","0.0","0.0","0.0","0.0","0.0","0.0","0.0","0.0","0.0","637.0","","-251.0","17000.0","0.00115","0.5","https://doi.org/10.1063/1.3694742","1.0"
"4427","In0.01Pb0.99Te0.998I0.002","In0.01Pb0.99Te0.998I0.002","0.005","0.0","0.0","0.0","0.0","0.0","0.0","0.0","0.0","0.0","0.0","0.0","0.0","0.0","0.0","0.0","0.0","0.499","0.0","0.0","0.0","0.0","0.0","0.0","0.0","0.0","0.0","0.0","0.0","0.0","0.0","0.0","0.0","0.0","0.0","0.001","0.0","0.0","0.495","0.0","0.0","0.0","0.0","0.0","0.0","0.0","0.0","0.0","0.0","0.0","0.0","0.0","0.0","0.0","0.0","0.0","0.0","0.0","0.0","0.0","0.0","0.0","0.0","0.0","0.0","663.0","","-248.0","16984.0","0.00105","0.51","https://doi.org/10.1063/1.3694742","1.0"
"4428","In0.01Pb0.99Te0.999I0.001","In0.01Pb0.99Te0.999I0.001","0.005","0.0","0.0","0.0","0.0","0.0","0.0","0.0","0.0","0.0","0.0","0.0","0.0","0.0","0.0","0.0","0.0","0.4995","0.0","0.0","0.0","0.0","0.0","0.0","0.0","0.0","0.0","0.0","0.0","0.0","0.0","0.0","0.0","0.0","0.0","0.0005","0.0","0.0","0.495","0.0","0.0","0.0","0.0","0.0","0.0","0.0","0.0","0.0","0.0","0.0","0.0","0.0","0.0","0.0","0.0","0.0","0.0","0.0","0.0","0.0","0.0","0.0","0.0","0.0","0.0","533.0","","-224.0","15560.0","0.00078","0.3","https://doi.org/10.1063/1.3694742","1.0"
"4429","Mo3Sb7","Mo3Sb7","0.0","0.0","0.0","0.0","0.0","0.0","0.0","0.0","0.0","0.0","0.0","0.0","0.0","0.0","0.0","0.0","0.0","0.0","0.0","0.0","0.0","0.0","0.0","0.0","0.0","0.0","0.0","0.0","0.0","0.0","0.0","0.0","0.0","0.0","0.0","0.0","0.0","0.0","0.0","0.0","0.0","0.0","0.0","0.0","0.0","0.7","0.0","0.0","0.0","0.0","0.0","0.0","0.0","0.0","0.0","0.3","0.0","0.0","0.0","0.0","0.0","0.0","0.0","0.0","0.0","723.0","","39.0","425000.0","0.00065","0.07","https://doi.org/10.1063/1.5144156","1.0"
"4430","Mo3Sb7","Mo3Sb7","0.0","0.0","0.0","0.0","0.0","0.0","0.0","0.0","0.0","0.0","0.0","0.0","0.0","0.0","0.0","0.0","0.0","0.0","0.0","0.0","0.0","0.0","0.0","0.0","0.0","0.0","0.0","0.0","0.0","0.0","0.0","0.0","0.0","0.0","0.0","0.0","0.0","0.0","0.0","0.0","0.0","0.0","0.0","0.0","0.0","0.7","0.0","0.0","0.0","0.0","0.0","0.0","0.0","0.0","0.0","0.3","0.0","0.0","0.0","0.0","0.0","0.0","0.0","0.0","0.0","823.0","","45.0","401150.0","0.0008","0.09","https://doi.org/10.1063/1.5144156","1.0"
"4431","Mo3Sb7I","Mo3Sb7I","0.0","0.0","0.0","0.0","0.0","0.0","0.0","0.0","0.0","0.0","0.0","0.0","0.0","0.0","0.0","0.0","0.0","0.0","0.0","0.0","0.0","0.0","0.0","0.0","0.0","0.0","0.0","0.0","0.0","0.0","0.0","0.0","0.0","0.0","0.0","0.09090909090909091","0.0","0.0","0.0","0.0","0.0","0.0","0.0","0.0","0.0","0.6363636363636364","0.0","0.0","0.0","0.0","0.0","0.0","0.0","0.0","0.0","0.2727272727272727","0.0","0.0","0.0","0.0","0.0","0.0","0.0","0.0","0.0","523.0","","36.0","494500.0","0.00065","0.06","https://doi.org/10.1063/1.5144156","1.0"
"4432","Mo3Sb7I","Mo3Sb7I","0.0","0.0","0.0","0.0","0.0","0.0","0.0","0.0","0.0","0.0","0.0","0.0","0.0","0.0","0.0","0.0","0.0","0.0","0.0","0.0","0.0","0.0","0.0","0.0","0.0","0.0","0.0","0.0","0.0","0.0","0.0","0.0","0.0","0.0","0.0","0.09090909090909091","0.0","0.0","0.0","0.0","0.0","0.0","0.0","0.0","0.0","0.6363636363636364","0.0","0.0","0.0","0.0","0.0","0.0","0.0","0.0","0.0","0.2727272727272727","0.0","0.0","0.0","0.0","0.0","0.0","0.0","0.0","0.0","623.0","","42.0","460700.0","0.00083","0.09","https://doi.org/10.1063/1.5144156","1.0"
"4433","Mo3Sb7I","Mo3Sb7I","0.0","0.0","0.0","0.0","0.0","0.0","0.0","0.0","0.0","0.0","0.0","0.0","0.0","0.0","0.0","0.0","0.0","0.0","0.0","0.0","0.0","0.0","0.0","0.0","0.0","0.0","0.0","0.0","0.0","0.0","0.0","0.0","0.0","0.0","0.0","0.09090909090909091","0.0","0.0","0.0","0.0","0.0","0.0","0.0","0.0","0.0","0.6363636363636364","0.0","0.0","0.0","0.0","0.0","0.0","0.0","0.0","0.0","0.2727272727272727","0.0","0.0","0.0","0.0","0.0","0.0","0.0","0.0","0.0","723.0","","50.0","431500.0","0.00107","0.12","https://doi.org/10.1063/1.5144156","1.0"
"4434","Mo3Sb7I","Mo3Sb7I","0.0","0.0","0.0","0.0","0.0","0.0","0.0","0.0","0.0","0.0","0.0","0.0","0.0","0.0","0.0","0.0","0.0","0.0","0.0","0.0","0.0","0.0","0.0","0.0","0.0","0.0","0.0","0.0","0.0","0.0","0.0","0.0","0.0","0.0","0.0","0.09090909090909091","0.0","0.0","0.0","0.0","0.0","0.0","0.0","0.0","0.0","0.6363636363636364","0.0","0.0","0.0","0.0","0.0","0.0","0.0","0.0","0.0","0.2727272727272727","0.0","0.0","0.0","0.0","0.0","0.0","0.0","0.0","0.0","823.0","","55.0","397325.0","0.00123","0.16","https://doi.org/10.1063/1.5144156","1.0"
"4435","Mo3Sb7I0.75","Mo3Sb7I0.75","0.0","0.0","0.0","0.0","0.0","0.0","0.0","0.0","0.0","0.0","0.0","0.0","0.0","0.0","0.0","0.0","0.0","0.0","0.0","0.0","0.0","0.0","0.0","0.0","0.0","0.0","0.0","0.0","0.0","0.0","0.0","0.0","0.0","0.0","0.0","0.06976744186046512","0.0","0.0","0.0","0.0","0.0","0.0","0.0","0.0","0.0","0.6511627906976745","0.0","0.0","0.0","0.0","0.0","0.0","0.0","0.0","0.0","0.27906976744186046","0.0","0.0","0.0","0.0","0.0","0.0","0.0","0.0","0.0","323.0","","17.0","624500.0","0.00019","0.01","https://doi.org/10.1063/1.5144156","1.0"
"4436","Mo3Sb7I0.75","Mo3Sb7I0.75","0.0","0.0","0.0","0.0","0.0","0.0","0.0","0.0","0.0","0.0","0.0","0.0","0.0","0.0","0.0","0.0","0.0","0.0","0.0","0.0","0.0","0.0","0.0","0.0","0.0","0.0","0.0","0.0","0.0","0.0","0.0","0.0","0.0","0.0","0.0","0.06976744186046512","0.0","0.0","0.0","0.0","0.0","0.0","0.0","0.0","0.0","0.6511627906976745","0.0","0.0","0.0","0.0","0.0","0.0","0.0","0.0","0.0","0.27906976744186046","0.0","0.0","0.0","0.0","0.0","0.0","0.0","0.0","0.0","423.0","","25.0","569400.0","0.00034","0.03","https://doi.org/10.1063/1.5144156","1.0"
"4437","Mo3Sb7I0.75","Mo3Sb7I0.75","0.0","0.0","0.0","0.0","0.0","0.0","0.0","0.0","0.0","0.0","0.0","0.0","0.0","0.0","0.0","0.0","0.0","0.0","0.0","0.0","0.0","0.0","0.0","0.0","0.0","0.0","0.0","0.0","0.0","0.0","0.0","0.0","0.0","0.0","0.0","0.06976744186046512","0.0","0.0","0.0","0.0","0.0","0.0","0.0","0.0","0.0","0.6511627906976745","0.0","0.0","0.0","0.0","0.0","0.0","0.0","0.0","0.0","0.27906976744186046","0.0","0.0","0.0","0.0","0.0","0.0","0.0","0.0","0.0","523.0","","32.0","511222.0","0.00051","0.05","https://doi.org/10.1063/1.5144156","1.0"
"4438","Mo3Sb7I0.75","Mo3Sb7I0.75","0.0","0.0","0.0","0.0","0.0","0.0","0.0","0.0","0.0","0.0","0.0","0.0","0.0","0.0","0.0","0.0","0.0","0.0","0.0","0.0","0.0","0.0","0.0","0.0","0.0","0.0","0.0","0.0","0.0","0.0","0.0","0.0","0.0","0.0","0.0","0.06976744186046512","0.0","0.0","0.0","0.0","0.0","0.0","0.0","0.0","0.0","0.6511627906976745","0.0","0.0","0.0","0.0","0.0","0.0","0.0","0.0","0.0","0.27906976744186046","0.0","0.0","0.0","0.0","0.0","0.0","0.0","0.0","0.0","623.0","","39.0","477200.0","0.00071","0.07","https://doi.org/10.1063/1.5144156","1.0"
"4439","Mo3Sb7I0.75","Mo3Sb7I0.75","0.0","0.0","0.0","0.0","0.0","0.0","0.0","0.0","0.0","0.0","0.0","0.0","0.0","0.0","0.0","0.0","0.0","0.0","0.0","0.0","0.0","0.0","0.0","0.0","0.0","0.0","0.0","0.0","0.0","0.0","0.0","0.0","0.0","0.0","0.0","0.06976744186046512","0.0","0.0","0.0","0.0","0.0","0.0","0.0","0.0","0.0","0.6511627906976745","0.0","0.0","0.0","0.0","0.0","0.0","0.0","0.0","0.0","0.27906976744186046","0.0","0.0","0.0","0.0","0.0","0.0","0.0","0.0","0.0","723.0","","46.0","447150.0","0.00093","0.1","https://doi.org/10.1063/1.5144156","1.0"
"4440","Mo3Sb7I0.75","Mo3Sb7I0.75","0.0","0.0","0.0","0.0","0.0","0.0","0.0","0.0","0.0","0.0","0.0","0.0","0.0","0.0","0.0","0.0","0.0","0.0","0.0","0.0","0.0","0.0","0.0","0.0","0.0","0.0","0.0","0.0","0.0","0.0","0.0","0.0","0.0","0.0","0.0","0.06976744186046512","0.0","0.0","0.0","0.0","0.0","0.0","0.0","0.0","0.0","0.6511627906976745","0.0","0.0","0.0","0.0","0.0","0.0","0.0","0.0","0.0","0.27906976744186046","0.0","0.0","0.0","0.0","0.0","0.0","0.0","0.0","0.0","823.0","","49.0","421810.0","0.00102","0.13","https://doi.org/10.1063/1.5144156","1.0"
"4441","Mo3Sb7I1.25","Mo3Sb7I1.25","0.0","0.0","0.0","0.0","0.0","0.0","0.0","0.0","0.0","0.0","0.0","0.0","0.0","0.0","0.0","0.0","0.0","0.0","0.0","0.0","0.0","0.0","0.0","0.0","0.0","0.0","0.0","0.0","0.0","0.0","0.0","0.0","0.0","0.0","0.0","0.1111111111111111","0.0","0.0","0.0","0.0","0.0","0.0","0.0","0.0","0.0","0.6222222222222222","0.0","0.0","0.0","0.0","0.0","0.0","0.0","0.0","0.0","0.26666666666666666","0.0","0.0","0.0","0.0","0.0","0.0","0.0","0.0","0.0","323.0","","21.0","571800.0","0.00026","0.02","https://doi.org/10.1063/1.5144156","1.0"
"4442","Mo3Sb7I1.25","Mo3Sb7I1.25","0.0","0.0","0.0","0.0","0.0","0.0","0.0","0.0","0.0","0.0","0.0","0.0","0.0","0.0","0.0","0.0","0.0","0.0","0.0","0.0","0.0","0.0","0.0","0.0","0.0","0.0","0.0","0.0","0.0","0.0","0.0","0.0","0.0","0.0","0.0","0.1111111111111111","0.0","0.0","0.0","0.0","0.0","0.0","0.0","0.0","0.0","0.6222222222222222","0.0","0.0","0.0","0.0","0.0","0.0","0.0","0.0","0.0","0.26666666666666666","0.0","0.0","0.0","0.0","0.0","0.0","0.0","0.0","0.0","423.0","","28.0","523600.0","0.00042","0.03","https://doi.org/10.1063/1.5144156","1.0"
"4443","Mo3Sb7I1.25","Mo3Sb7I1.25","0.0","0.0","0.0","0.0","0.0","0.0","0.0","0.0","0.0","0.0","0.0","0.0","0.0","0.0","0.0","0.0","0.0","0.0","0.0","0.0","0.0","0.0","0.0","0.0","0.0","0.0","0.0","0.0","0.0","0.0","0.0","0.0","0.0","0.0","0.0","0.1111111111111111","0.0","0.0","0.0","0.0","0.0","0.0","0.0","0.0","0.0","0.6222222222222222","0.0","0.0","0.0","0.0","0.0","0.0","0.0","0.0","0.0","0.26666666666666666","0.0","0.0","0.0","0.0","0.0","0.0","0.0","0.0","0.0","523.0","","36.0","483500.0","0.00062","0.06","https://doi.org/10.1063/1.5144156","1.0"
"4444","Mo3Sb7I1.25","Mo3Sb7I1.25","0.0","0.0","0.0","0.0","0.0","0.0","0.0","0.0","0.0","0.0","0.0","0.0","0.0","0.0","0.0","0.0","0.0","0.0","0.0","0.0","0.0","0.0","0.0","0.0","0.0","0.0","0.0","0.0","0.0","0.0","0.0","0.0","0.0","0.0","0.0","0.1111111111111111","0.0","0.0","0.0","0.0","0.0","0.0","0.0","0.0","0.0","0.6222222222222222","0.0","0.0","0.0","0.0","0.0","0.0","0.0","0.0","0.0","0.26666666666666666","0.0","0.0","0.0","0.0","0.0","0.0","0.0","0.0","0.0","623.0","","43.0","451050.0","0.00084","0.09","https://doi.org/10.1063/1.5144156","1.0"
"4445","Mo3Sb7I1.25","Mo3Sb7I1.25","0.0","0.0","0.0","0.0","0.0","0.0","0.0","0.0","0.0","0.0","0.0","0.0","0.0","0.0","0.0","0.0","0.0","0.0","0.0","0.0","0.0","0.0","0.0","0.0","0.0","0.0","0.0","0.0","0.0","0.0","0.0","0.0","0.0","0.0","0.0","0.1111111111111111","0.0","0.0","0.0","0.0","0.0","0.0","0.0","0.0","0.0","0.6222222222222222","0.0","0.0","0.0","0.0","0.0","0.0","0.0","0.0","0.0","0.26666666666666666","0.0","0.0","0.0","0.0","0.0","0.0","0.0","0.0","0.0","720.0","","51.0","422250.0","0.00109","0.13","https://doi.org/10.1063/1.5144156","1.0"
"4446","Mo3Sb7I1.25","Mo3Sb7I1.25","0.0","0.0","0.0","0.0","0.0","0.0","0.0","0.0","0.0","0.0","0.0","0.0","0.0","0.0","0.0","0.0","0.0","0.0","0.0","0.0","0.0","0.0","0.0","0.0","0.0","0.0","0.0","0.0","0.0","0.0","0.0","0.0","0.0","0.0","0.0","0.1111111111111111","0.0","0.0","0.0","0.0","0.0","0.0","0.0","0.0","0.0","0.6222222222222222","0.0","0.0","0.0","0.0","0.0","0.0","0.0","0.0","0.0","0.26666666666666666","0.0","0.0","0.0","0.0","0.0","0.0","0.0","0.0","0.0","820.0","","58.0","400000.0","0.00133","0.17","https://doi.org/10.1063/1.5144156","1.0"
"4447","Mo3Sb7I1.5","Mo3Sb7I1.5","0.0","0.0","0.0","0.0","0.0","0.0","0.0","0.0","0.0","0.0","0.0","0.0","0.0","0.0","0.0","0.0","0.0","0.0","0.0","0.0","0.0","0.0","0.0","0.0","0.0","0.0","0.0","0.0","0.0","0.0","0.0","0.0","0.0","0.0","0.0","0.13043478260869565","0.0","0.0","0.0","0.0","0.0","0.0","0.0","0.0","0.0","0.6086956521739131","0.0","0.0","0.0","0.0","0.0","0.0","0.0","0.0","0.0","0.2608695652173913","0.0","0.0","0.0","0.0","0.0","0.0","0.0","0.0","0.0","323.0","","7.0","497000.0","2e-05","0.0","https://doi.org/10.1063/1.5144156","1.0"
"4448","Mo3Sb7I1.5","Mo3Sb7I1.5","0.0","0.0","0.0","0.0","0.0","0.0","0.0","0.0","0.0","0.0","0.0","0.0","0.0","0.0","0.0","0.0","0.0","0.0","0.0","0.0","0.0","0.0","0.0","0.0","0.0","0.0","0.0","0.0","0.0","0.0","0.0","0.0","0.0","0.0","0.0","0.13043478260869565","0.0","0.0","0.0","0.0","0.0","0.0","0.0","0.0","0.0","0.6086956521739131","0.0","0.0","0.0","0.0","0.0","0.0","0.0","0.0","0.0","0.2608695652173913","0.0","0.0","0.0","0.0","0.0","0.0","0.0","0.0","0.0","423.0","","14.0","456500.0","9e-05","0.01","https://doi.org/10.1063/1.5144156","1.0"
"4449","Mo3Sb7I1.5","Mo3Sb7I1.5","0.0","0.0","0.0","0.0","0.0","0.0","0.0","0.0","0.0","0.0","0.0","0.0","0.0","0.0","0.0","0.0","0.0","0.0","0.0","0.0","0.0","0.0","0.0","0.0","0.0","0.0","0.0","0.0","0.0","0.0","0.0","0.0","0.0","0.0","0.0","0.13043478260869565","0.0","0.0","0.0","0.0","0.0","0.0","0.0","0.0","0.0","0.6086956521739131","0.0","0.0","0.0","0.0","0.0","0.0","0.0","0.0","0.0","0.2608695652173913","0.0","0.0","0.0","0.0","0.0","0.0","0.0","0.0","0.0","523.0","","21.0","422000.0","0.00019","0.02","https://doi.org/10.1063/1.5144156","1.0"
"4450","Mo3Sb7I1.5","Mo3Sb7I1.5","0.0","0.0","0.0","0.0","0.0","0.0","0.0","0.0","0.0","0.0","0.0","0.0","0.0","0.0","0.0","0.0","0.0","0.0","0.0","0.0","0.0","0.0","0.0","0.0","0.0","0.0","0.0","0.0","0.0","0.0","0.0","0.0","0.0","0.0","0.0","0.13043478260869565","0.0","0.0","0.0","0.0","0.0","0.0","0.0","0.0","0.0","0.6086956521739131","0.0","0.0","0.0","0.0","0.0","0.0","0.0","0.0","0.0","0.2608695652173913","0.0","0.0","0.0","0.0","0.0","0.0","0.0","0.0","0.0","623.0","","28.0","392400.0","0.00031","0.04","https://doi.org/10.1063/1.5144156","1.0"
"4451","Mo3Sb7I1.5","Mo3Sb7I1.5","0.0","0.0","0.0","0.0","0.0","0.0","0.0","0.0","0.0","0.0","0.0","0.0","0.0","0.0","0.0","0.0","0.0","0.0","0.0","0.0","0.0","0.0","0.0","0.0","0.0","0.0","0.0","0.0","0.0","0.0","0.0","0.0","0.0","0.0","0.0","0.13043478260869565","0.0","0.0","0.0","0.0","0.0","0.0","0.0","0.0","0.0","0.6086956521739131","0.0","0.0","0.0","0.0","0.0","0.0","0.0","0.0","0.0","0.2608695652173913","0.0","0.0","0.0","0.0","0.0","0.0","0.0","0.0","0.0","723.0","","36.0","366600.0","0.00047","0.06","https://doi.org/10.1063/1.5144156","1.0"
"4452","Mo3Sb7I1.5","Mo3Sb7I1.5","0.0","0.0","0.0","0.0","0.0","0.0","0.0","0.0","0.0","0.0","0.0","0.0","0.0","0.0","0.0","0.0","0.0","0.0","0.0","0.0","0.0","0.0","0.0","0.0","0.0","0.0","0.0","0.0","0.0","0.0","0.0","0.0","0.0","0.0","0.0","0.13043478260869565","0.0","0.0","0.0","0.0","0.0","0.0","0.0","0.0","0.0","0.6086956521739131","0.0","0.0","0.0","0.0","0.0","0.0","0.0","0.0","0.0","0.2608695652173913","0.0","0.0","0.0","0.0","0.0","0.0","0.0","0.0","0.0","823.0","","43.0","343854.0","0.00062","0.09","https://doi.org/10.1063/1.5144156","1.0"
"4453","Eu2Zn0.96Sb2","Eu2Zn0.96Sb2","0.0","0.0","0.0","0.0","0.0","0.0","0.0","0.0","0.0","0.0","0.0","0.0","0.0","0.0","0.0","0.0","0.0","0.0","0.0","0.0","0.0","0.0","0.0","0.0","0.0","0.0","0.0","0.0","0.0","0.0","0.0","0.0","0.0","0.0","0.0","0.0","0.0","0.0","0.0","0.0","0.0","0.0","0.0","0.0","0.0","0.40322580645161293","0.0","0.0","0.0","0.0","0.1935483870967742","0.0","0.0","0.0","0.0","0.0","0.0","0.0","0.0","0.0","0.0","0.40322580645161293","0.0","0.0","0.0","300.0","113.0","25918.0","0.54","0.00033","0.18","https://doi.org/10.1073/pnas.1819157116","1.0"
"4454","Eu2Zn0.96Sb2","Eu2Zn0.96Sb2","0.0","0.0","0.0","0.0","0.0","0.0","0.0","0.0","0.0","0.0","0.0","0.0","0.0","0.0","0.0","0.0","0.0","0.0","0.0","0.0","0.0","0.0","0.0","0.0","0.0","0.0","0.0","0.0","0.0","0.0","0.0","0.0","0.0","0.0","0.0","0.0","0.0","0.0","0.0","0.0","0.0","0.0","0.0","0.0","0.0","0.40322580645161293","0.0","0.0","0.0","0.0","0.1935483870967742","0.0","0.0","0.0","0.0","0.0","0.0","0.0","0.0","0.0","0.0","0.40322580645161293","0.0","0.0","0.0","473.0","160.0","20850.0","0.5","0.00053","0.51","https://doi.org/10.1073/pnas.1819157116","1.0"
"4455","Eu2Zn0.96Sb2","Eu2Zn0.96Sb2","0.0","0.0","0.0","0.0","0.0","0.0","0.0","0.0","0.0","0.0","0.0","0.0","0.0","0.0","0.0","0.0","0.0","0.0","0.0","0.0","0.0","0.0","0.0","0.0","0.0","0.0","0.0","0.0","0.0","0.0","0.0","0.0","0.0","0.0","0.0","0.0","0.0","0.0","0.0","0.0","0.0","0.0","0.0","0.0","0.0","0.40322580645161293","0.0","0.0","0.0","0.0","0.1935483870967742","0.0","0.0","0.0","0.0","0.0","0.0","0.0","0.0","0.0","0.0","0.40322580645161293","0.0","0.0","0.0","623.0","195.0","16224.0","0.47","0.00062","0.82","https://doi.org/10.1073/pnas.1819157116","1.0"
"4456","Eu2Zn0.96Sb2","Eu2Zn0.96Sb2","0.0","0.0","0.0","0.0","0.0","0.0","0.0","0.0","0.0","0.0","0.0","0.0","0.0","0.0","0.0","0.0","0.0","0.0","0.0","0.0","0.0","0.0","0.0","0.0","0.0","0.0","0.0","0.0","0.0","0.0","0.0","0.0","0.0","0.0","0.0","0.0","0.0","0.0","0.0","0.0","0.0","0.0","0.0","0.0","0.0","0.40322580645161293","0.0","0.0","0.0","0.0","0.1935483870967742","0.0","0.0","0.0","0.0","0.0","0.0","0.0","0.0","0.0","0.0","0.40322580645161293","0.0","0.0","0.0","723.0","200.0","14898.0","0.47","0.0006","0.92","https://doi.org/10.1073/pnas.1819157116","1.0"
"4457","Eu2Zn0.96Sb2","Eu2Zn0.96Sb2","0.0","0.0","0.0","0.0","0.0","0.0","0.0","0.0","0.0","0.0","0.0","0.0","0.0","0.0","0.0","0.0","0.0","0.0","0.0","0.0","0.0","0.0","0.0","0.0","0.0","0.0","0.0","0.0","0.0","0.0","0.0","0.0","0.0","0.0","0.0","0.0","0.0","0.0","0.0","0.0","0.0","0.0","0.0","0.0","0.0","0.40322580645161293","0.0","0.0","0.0","0.0","0.1935483870967742","0.0","0.0","0.0","0.0","0.0","0.0","0.0","0.0","0.0","0.0","0.40322580645161293","0.0","0.0","0.0","823.0","193.0","15340.0","0.5","0.00057","0.94","https://doi.org/10.1073/pnas.1819157116","1.0"
"4458","Eu2Zn0.98Sb2","Eu2Zn0.98Sb2","0.0","0.0","0.0","0.0","0.0","0.0","0.0","0.0","0.0","0.0","0.0","0.0","0.0","0.0","0.0","0.0","0.0","0.0","0.0","0.0","0.0","0.0","0.0","0.0","0.0","0.0","0.0","0.0","0.0","0.0","0.0","0.0","0.0","0.0","0.0","0.0","0.0","0.0","0.0","0.0","0.0","0.0","0.0","0.0","0.0","0.4016064257028112","0.0","0.0","0.0","0.0","0.1967871485943775","0.0","0.0","0.0","0.0","0.0","0.0","0.0","0.0","0.0","0.0","0.4016064257028112","0.0","0.0","0.0","300.0","142.0","18000.0","0.5","0.00036","0.22","https://doi.org/10.1073/pnas.1819157116","0.9999999999999998"
"4459","Eu2Zn0.98Sb2","Eu2Zn0.98Sb2","0.0","0.0","0.0","0.0","0.0","0.0","0.0","0.0","0.0","0.0","0.0","0.0","0.0","0.0","0.0","0.0","0.0","0.0","0.0","0.0","0.0","0.0","0.0","0.0","0.0","0.0","0.0","0.0","0.0","0.0","0.0","0.0","0.0","0.0","0.0","0.0","0.0","0.0","0.0","0.0","0.0","0.0","0.0","0.0","0.0","0.4016064257028112","0.0","0.0","0.0","0.0","0.1967871485943775","0.0","0.0","0.0","0.0","0.0","0.0","0.0","0.0","0.0","0.0","0.4016064257028112","0.0","0.0","0.0","473.0","197.0","13470.0","0.46","0.00052","0.54","https://doi.org/10.1073/pnas.1819157116","0.9999999999999998"
"4460","Eu2Zn0.98Sb2","Eu2Zn0.98Sb2","0.0","0.0","0.0","0.0","0.0","0.0","0.0","0.0","0.0","0.0","0.0","0.0","0.0","0.0","0.0","0.0","0.0","0.0","0.0","0.0","0.0","0.0","0.0","0.0","0.0","0.0","0.0","0.0","0.0","0.0","0.0","0.0","0.0","0.0","0.0","0.0","0.0","0.0","0.0","0.0","0.0","0.0","0.0","0.0","0.0","0.4016064257028112","0.0","0.0","0.0","0.0","0.1967871485943775","0.0","0.0","0.0","0.0","0.0","0.0","0.0","0.0","0.0","0.0","0.4016064257028112","0.0","0.0","0.0","623.0","233.0","10646.0","0.44","0.00058","0.83","https://doi.org/10.1073/pnas.1819157116","0.9999999999999998"
"4461","Eu2Zn0.98Sb2","Eu2Zn0.98Sb2","0.0","0.0","0.0","0.0","0.0","0.0","0.0","0.0","0.0","0.0","0.0","0.0","0.0","0.0","0.0","0.0","0.0","0.0","0.0","0.0","0.0","0.0","0.0","0.0","0.0","0.0","0.0","0.0","0.0","0.0","0.0","0.0","0.0","0.0","0.0","0.0","0.0","0.0","0.0","0.0","0.0","0.0","0.0","0.0","0.0","0.4016064257028112","0.0","0.0","0.0","0.0","0.1967871485943775","0.0","0.0","0.0","0.0","0.0","0.0","0.0","0.0","0.0","0.0","0.4016064257028112","0.0","0.0","0.0","723.0","235.0","10408.0","0.45","0.00057","0.94","https://doi.org/10.1073/pnas.1819157116","0.9999999999999998"
"4462","Eu2Zn0.98Sb2","Eu2Zn0.98Sb2","0.0","0.0","0.0","0.0","0.0","0.0","0.0","0.0","0.0","0.0","0.0","0.0","0.0","0.0","0.0","0.0","0.0","0.0","0.0","0.0","0.0","0.0","0.0","0.0","0.0","0.0","0.0","0.0","0.0","0.0","0.0","0.0","0.0","0.0","0.0","0.0","0.0","0.0","0.0","0.0","0.0","0.0","0.0","0.0","0.0","0.4016064257028112","0.0","0.0","0.0","0.0","0.1967871485943775","0.0","0.0","0.0","0.0","0.0","0.0","0.0","0.0","0.0","0.0","0.4016064257028112","0.0","0.0","0.0","823.0","216.0","12211.0","0.48","0.00057","1.0","https://doi.org/10.1073/pnas.1819157116","0.9999999999999998"
"4463","Eu2ZnSb2","Eu2ZnSb2","0.0","0.0","0.0","0.0","0.0","0.0","0.0","0.0","0.0","0.0","0.0","0.0","0.0","0.0","0.0","0.0","0.0","0.0","0.0","0.0","0.0","0.0","0.0","0.0","0.0","0.0","0.0","0.0","0.0","0.0","0.0","0.0","0.0","0.0","0.0","0.0","0.0","0.0","0.0","0.0","0.0","0.0","0.0","0.0","0.0","0.4","0.0","0.0","0.0","0.0","0.2","0.0","0.0","0.0","0.0","0.0","0.0","0.0","0.0","0.0","0.0","0.4","0.0","0.0","0.0","300.0","250.0","3231.0","0.43","0.0002","0.14","https://doi.org/10.1073/pnas.1819157116","1.0"
"4464","Eu2ZnSb2","Eu2ZnSb2","0.0","0.0","0.0","0.0","0.0","0.0","0.0","0.0","0.0","0.0","0.0","0.0","0.0","0.0","0.0","0.0","0.0","0.0","0.0","0.0","0.0","0.0","0.0","0.0","0.0","0.0","0.0","0.0","0.0","0.0","0.0","0.0","0.0","0.0","0.0","0.0","0.0","0.0","0.0","0.0","0.0","0.0","0.0","0.0","0.0","0.4","0.0","0.0","0.0","0.0","0.2","0.0","0.0","0.0","0.0","0.0","0.0","0.0","0.0","0.0","0.0","0.4","0.0","0.0","0.0","473.0","317.0","3027.0","0.4","0.0003","0.36","https://doi.org/10.1073/pnas.1819157116","1.0"
"4465","Eu2ZnSb2","Eu2ZnSb2","0.0","0.0","0.0","0.0","0.0","0.0","0.0","0.0","0.0","0.0","0.0","0.0","0.0","0.0","0.0","0.0","0.0","0.0","0.0","0.0","0.0","0.0","0.0","0.0","0.0","0.0","0.0","0.0","0.0","0.0","0.0","0.0","0.0","0.0","0.0","0.0","0.0","0.0","0.0","0.0","0.0","0.0","0.0","0.0","0.0","0.4","0.0","0.0","0.0","0.0","0.2","0.0","0.0","0.0","0.0","0.0","0.0","0.0","0.0","0.0","0.0","0.4","0.0","0.0","0.0","623.0","323.0","3333.0","0.41","0.00035","0.53","https://doi.org/10.1073/pnas.1819157116","1.0"
"4466","Eu2ZnSb2","Eu2ZnSb2","0.0","0.0","0.0","0.0","0.0","0.0","0.0","0.0","0.0","0.0","0.0","0.0","0.0","0.0","0.0","0.0","0.0","0.0","0.0","0.0","0.0","0.0","0.0","0.0","0.0","0.0","0.0","0.0","0.0","0.0","0.0","0.0","0.0","0.0","0.0","0.0","0.0","0.0","0.0","0.0","0.0","0.0","0.0","0.0","0.0","0.4","0.0","0.0","0.0","0.0","0.2","0.0","0.0","0.0","0.0","0.0","0.0","0.0","0.0","0.0","0.0","0.4","0.0","0.0","0.0","823.0","220.0","6600.0","0.47","0.00032","0.56","https://doi.org/10.1073/pnas.1819157116","1.0"
"4467","Eu2ZnSb2","Eu2ZnSb2","0.0","0.0","0.0","0.0","0.0","0.0","0.0","0.0","0.0","0.0","0.0","0.0","0.0","0.0","0.0","0.0","0.0","0.0","0.0","0.0","0.0","0.0","0.0","0.0","0.0","0.0","0.0","0.0","0.0","0.0","0.0","0.0","0.0","0.0","0.0","0.0","0.0","0.0","0.0","0.0","0.0","0.0","0.0","0.0","0.0","0.4","0.0","0.0","0.0","0.0","0.2","0.0","0.0","0.0","0.0","0.0","0.0","0.0","0.0","0.0","0.0","0.4","0.0","0.0","0.0","723.0","288.0","4320.0","0.42","0.00036","0.62","https://doi.org/10.1073/pnas.1819157116","1.0"
"4468","Tl0.1Co4Sb12","Tl0.1Co4Sb12","0.0","0.006211180124223602","0.0","0.0","0.0","0.0","0.0","0.0","0.0","0.0","0.0","0.24844720496894407","0.0","0.0","0.0","0.0","0.0","0.0","0.0","0.0","0.0","0.0","0.0","0.0","0.0","0.0","0.0","0.0","0.0","0.0","0.0","0.0","0.0","0.0","0.0","0.0","0.0","0.0","0.0","0.0","0.0","0.0","0.0","0.0","0.0","0.7453416149068323","0.0","0.0","0.0","0.0","0.0","0.0","0.0","0.0","0.0","0.0","0.0","0.0","0.0","0.0","0.0","0.0","0.0","0.0","0.0","50.0","-33.0","224444.0","4.12","0.00024","0.0","https://doi.org/10.1103/PhysRevB.61.2475","1.0"
"4469","Tl0.1Co4Sb12","Tl0.1Co4Sb12","0.0","0.006211180124223602","0.0","0.0","0.0","0.0","0.0","0.0","0.0","0.0","0.0","0.24844720496894407","0.0","0.0","0.0","0.0","0.0","0.0","0.0","0.0","0.0","0.0","0.0","0.0","0.0","0.0","0.0","0.0","0.0","0.0","0.0","0.0","0.0","0.0","0.0","0.0","0.0","0.0","0.0","0.0","0.0","0.0","0.0","0.0","0.0","0.7453416149068323","0.0","0.0","0.0","0.0","0.0","0.0","0.0","0.0","0.0","0.0","0.0","0.0","0.0","0.0","0.0","0.0","0.0","0.0","0.0","100.0","-76.0","171180.0","4.82","0.00098","0.02","https://doi.org/10.1103/PhysRevB.61.2475","1.0"
"4470","Tl0.1Co4Sb12","Tl0.1Co4Sb12","0.0","0.006211180124223602","0.0","0.0","0.0","0.0","0.0","0.0","0.0","0.0","0.0","0.24844720496894407","0.0","0.0","0.0","0.0","0.0","0.0","0.0","0.0","0.0","0.0","0.0","0.0","0.0","0.0","0.0","0.0","0.0","0.0","0.0","0.0","0.0","0.0","0.0","0.0","0.0","0.0","0.0","0.0","0.0","0.0","0.0","0.0","0.0","0.7453416149068323","0.0","0.0","0.0","0.0","0.0","0.0","0.0","0.0","0.0","0.0","0.0","0.0","0.0","0.0","0.0","0.0","0.0","0.0","0.0","150.0","-98.0","124691.0","4.0","0.0012","0.05","https://doi.org/10.1103/PhysRevB.61.2475","1.0"
"4471","Tl0.1Co4Sb12","Tl0.1Co4Sb12","0.0","0.006211180124223602","0.0","0.0","0.0","0.0","0.0","0.0","0.0","0.0","0.0","0.24844720496894407","0.0","0.0","0.0","0.0","0.0","0.0","0.0","0.0","0.0","0.0","0.0","0.0","0.0","0.0","0.0","0.0","0.0","0.0","0.0","0.0","0.0","0.0","0.0","0.0","0.0","0.0","0.0","0.0","0.0","0.0","0.0","0.0","0.0","0.7453416149068323","0.0","0.0","0.0","0.0","0.0","0.0","0.0","0.0","0.0","0.0","0.0","0.0","0.0","0.0","0.0","0.0","0.0","0.0","0.0","250.0","-159.0","86325.0","3.93","0.00218","0.14","https://doi.org/10.1103/PhysRevB.61.2475","1.0"
"4472","Tl0.22Co4Sb12","Tl0.22Co4Sb12","0.0","0.013563501849568435","0.0","0.0","0.0","0.0","0.0","0.0","0.0","0.0","0.0","0.24660912453760792","0.0","0.0","0.0","0.0","0.0","0.0","0.0","0.0","0.0","0.0","0.0","0.0","0.0","0.0","0.0","0.0","0.0","0.0","0.0","0.0","0.0","0.0","0.0","0.0","0.0","0.0","0.0","0.0","0.0","0.0","0.0","0.0","0.0","0.7398273736128237","0.0","0.0","0.0","0.0","0.0","0.0","0.0","0.0","0.0","0.0","0.0","0.0","0.0","0.0","0.0","0.0","0.0","0.0","0.0","50.0","-23.0","306060.0","2.9","0.00017","0.0","https://doi.org/10.1103/PhysRevB.61.2475","1.0"
"4473","Tl0.22Co4Sb12","Tl0.22Co4Sb12","0.0","0.013563501849568435","0.0","0.0","0.0","0.0","0.0","0.0","0.0","0.0","0.0","0.24660912453760792","0.0","0.0","0.0","0.0","0.0","0.0","0.0","0.0","0.0","0.0","0.0","0.0","0.0","0.0","0.0","0.0","0.0","0.0","0.0","0.0","0.0","0.0","0.0","0.0","0.0","0.0","0.0","0.0","0.0","0.0","0.0","0.0","0.0","0.7398273736128237","0.0","0.0","0.0","0.0","0.0","0.0","0.0","0.0","0.0","0.0","0.0","0.0","0.0","0.0","0.0","0.0","0.0","0.0","0.0","100.0","-54.0","214894.0","3.9","0.00062","0.02","https://doi.org/10.1103/PhysRevB.61.2475","1.0"
"4474","Tl0.22Co4Sb12","Tl0.22Co4Sb12","0.0","0.013563501849568435","0.0","0.0","0.0","0.0","0.0","0.0","0.0","0.0","0.0","0.24660912453760792","0.0","0.0","0.0","0.0","0.0","0.0","0.0","0.0","0.0","0.0","0.0","0.0","0.0","0.0","0.0","0.0","0.0","0.0","0.0","0.0","0.0","0.0","0.0","0.0","0.0","0.0","0.0","0.0","0.0","0.0","0.0","0.0","0.0","0.7398273736128237","0.0","0.0","0.0","0.0","0.0","0.0","0.0","0.0","0.0","0.0","0.0","0.0","0.0","0.0","0.0","0.0","0.0","0.0","0.0","150.0","-73.0","162903.0","3.65","0.00087","0.04","https://doi.org/10.1103/PhysRevB.61.2475","1.0"
"4475","Tl0.22Co4Sb12","Tl0.22Co4Sb12","0.0","0.013563501849568435","0.0","0.0","0.0","0.0","0.0","0.0","0.0","0.0","0.0","0.24660912453760792","0.0","0.0","0.0","0.0","0.0","0.0","0.0","0.0","0.0","0.0","0.0","0.0","0.0","0.0","0.0","0.0","0.0","0.0","0.0","0.0","0.0","0.0","0.0","0.0","0.0","0.0","0.0","0.0","0.0","0.0","0.0","0.0","0.0","0.7398273736128237","0.0","0.0","0.0","0.0","0.0","0.0","0.0","0.0","0.0","0.0","0.0","0.0","0.0","0.0","0.0","0.0","0.0","0.0","0.0","200.0","-93.0","134667.0","3.56","0.00115","0.06","https://doi.org/10.1103/PhysRevB.61.2475","1.0"
"4476","Tl0.22Co4Sb12","Tl0.22Co4Sb12","0.0","0.013563501849568435","0.0","0.0","0.0","0.0","0.0","0.0","0.0","0.0","0.0","0.24660912453760792","0.0","0.0","0.0","0.0","0.0","0.0","0.0","0.0","0.0","0.0","0.0","0.0","0.0","0.0","0.0","0.0","0.0","0.0","0.0","0.0","0.0","0.0","0.0","0.0","0.0","0.0","0.0","0.0","0.0","0.0","0.0","0.0","0.0","0.7398273736128237","0.0","0.0","0.0","0.0","0.0","0.0","0.0","0.0","0.0","0.0","0.0","0.0","0.0","0.0","0.0","0.0","0.0","0.0","0.0","250.0","-105.0","118824.0","3.52","0.00132","0.09","https://doi.org/10.1103/PhysRevB.61.2475","1.0"
"4477","Tl0.7Co4Sn0.75Sb11.25","Tl0.7Co4Sn0.75Sb11.25","0.0","0.041916167664670656","0.0","0.0","0.0","0.0","0.0","0.0","0.0","0.0","0.0","0.23952095808383234","0.0","0.0","0.0","0.0","0.0","0.0","0.0","0.0","0.0","0.0","0.0","0.0","0.0","0.0","0.0","0.0","0.0","0.0","0.0","0.0","0.0","0.0","0.0","0.0","0.0","0.0","0.0","0.0","0.0","0.0","0.0","0.0","0.0","0.6736526946107785","0.0","0.0","0.0","0.0","0.0","0.0","0.04491017964071856","0.0","0.0","0.0","0.0","0.0","0.0","0.0","0.0","0.0","0.0","0.0","0.0","50.0","-15.0","47867.0","2.61","1e-05","0.0","https://doi.org/10.1103/PhysRevB.61.2475","1.0"
"4478","Tl0.7Co4Sn0.75Sb11.25","Tl0.7Co4Sn0.75Sb11.25","0.0","0.041916167664670656","0.0","0.0","0.0","0.0","0.0","0.0","0.0","0.0","0.0","0.23952095808383234","0.0","0.0","0.0","0.0","0.0","0.0","0.0","0.0","0.0","0.0","0.0","0.0","0.0","0.0","0.0","0.0","0.0","0.0","0.0","0.0","0.0","0.0","0.0","0.0","0.0","0.0","0.0","0.0","0.0","0.0","0.0","0.0","0.0","0.6736526946107785","0.0","0.0","0.0","0.0","0.0","0.0","0.04491017964071856","0.0","0.0","0.0","0.0","0.0","0.0","0.0","0.0","0.0","0.0","0.0","0.0","150.0","-32.0","46977.0","2.33","5e-05","0.0","https://doi.org/10.1103/PhysRevB.61.2475","1.0"
"4479","Tl0.7Co4Sn0.75Sb11.25","Tl0.7Co4Sn0.75Sb11.25","0.0","0.041916167664670656","0.0","0.0","0.0","0.0","0.0","0.0","0.0","0.0","0.0","0.23952095808383234","0.0","0.0","0.0","0.0","0.0","0.0","0.0","0.0","0.0","0.0","0.0","0.0","0.0","0.0","0.0","0.0","0.0","0.0","0.0","0.0","0.0","0.0","0.0","0.0","0.0","0.0","0.0","0.0","0.0","0.0","0.0","0.0","0.0","0.6736526946107785","0.0","0.0","0.0","0.0","0.0","0.0","0.04491017964071856","0.0","0.0","0.0","0.0","0.0","0.0","0.0","0.0","0.0","0.0","0.0","0.0","200.0","-41.0","46544.0","2.29","8e-05","0.01","https://doi.org/10.1103/PhysRevB.61.2475","1.0"
"4480","Tl0.7Co4Sn0.75Sb11.25","Tl0.7Co4Sn0.75Sb11.25","0.0","0.041916167664670656","0.0","0.0","0.0","0.0","0.0","0.0","0.0","0.0","0.0","0.23952095808383234","0.0","0.0","0.0","0.0","0.0","0.0","0.0","0.0","0.0","0.0","0.0","0.0","0.0","0.0","0.0","0.0","0.0","0.0","0.0","0.0","0.0","0.0","0.0","0.0","0.0","0.0","0.0","0.0","0.0","0.0","0.0","0.0","0.0","0.6736526946107785","0.0","0.0","0.0","0.0","0.0","0.0","0.04491017964071856","0.0","0.0","0.0","0.0","0.0","0.0","0.0","0.0","0.0","0.0","0.0","0.0","250.0","-50.0","46330.0","2.38","0.00012","0.01","https://doi.org/10.1103/PhysRevB.61.2475","1.0"
"4481","Tl0.8Co4SnSb11","Tl0.8Co4SnSb11","0.0","0.047619047619047616","0.0","0.0","0.0","0.0","0.0","0.0","0.0","0.0","0.0","0.23809523809523808","0.0","0.0","0.0","0.0","0.0","0.0","0.0","0.0","0.0","0.0","0.0","0.0","0.0","0.0","0.0","0.0","0.0","0.0","0.0","0.0","0.0","0.0","0.0","0.0","0.0","0.0","0.0","0.0","0.0","0.0","0.0","0.0","0.0","0.6547619047619048","0.0","0.0","0.0","0.0","0.0","0.0","0.05952380952380952","0.0","0.0","0.0","0.0","0.0","0.0","0.0","0.0","0.0","0.0","0.0","0.0","50.0","1.0","123171.0","2.28","0.0","0.0","https://doi.org/10.1103/PhysRevB.61.2475","1.0"
"4482","Tl0.8Co4SnSb11","Tl0.8Co4SnSb11","0.0","0.047619047619047616","0.0","0.0","0.0","0.0","0.0","0.0","0.0","0.0","0.0","0.23809523809523808","0.0","0.0","0.0","0.0","0.0","0.0","0.0","0.0","0.0","0.0","0.0","0.0","0.0","0.0","0.0","0.0","0.0","0.0","0.0","0.0","0.0","0.0","0.0","0.0","0.0","0.0","0.0","0.0","0.0","0.0","0.0","0.0","0.0","0.6547619047619048","0.0","0.0","0.0","0.0","0.0","0.0","0.05952380952380952","0.0","0.0","0.0","0.0","0.0","0.0","0.0","0.0","0.0","0.0","0.0","0.0","100.0","4.0","114773.0","2.58","0.0","0.0","https://doi.org/10.1103/PhysRevB.61.2475","1.0"
"4483","Tl0.8Co4SnSb11","Tl0.8Co4SnSb11","0.0","0.047619047619047616","0.0","0.0","0.0","0.0","0.0","0.0","0.0","0.0","0.0","0.23809523809523808","0.0","0.0","0.0","0.0","0.0","0.0","0.0","0.0","0.0","0.0","0.0","0.0","0.0","0.0","0.0","0.0","0.0","0.0","0.0","0.0","0.0","0.0","0.0","0.0","0.0","0.0","0.0","0.0","0.0","0.0","0.0","0.0","0.0","0.6547619047619048","0.0","0.0","0.0","0.0","0.0","0.0","0.05952380952380952","0.0","0.0","0.0","0.0","0.0","0.0","0.0","0.0","0.0","0.0","0.0","0.0","150.0","7.0","107447.0","2.22","0.0","0.0","https://doi.org/10.1103/PhysRevB.61.2475","1.0"
"4484","Tl0.8Co4SnSb11","Tl0.8Co4SnSb11","0.0","0.047619047619047616","0.0","0.0","0.0","0.0","0.0","0.0","0.0","0.0","0.0","0.23809523809523808","0.0","0.0","0.0","0.0","0.0","0.0","0.0","0.0","0.0","0.0","0.0","0.0","0.0","0.0","0.0","0.0","0.0","0.0","0.0","0.0","0.0","0.0","0.0","0.0","0.0","0.0","0.0","0.0","0.0","0.0","0.0","0.0","0.0","0.6547619047619048","0.0","0.0","0.0","0.0","0.0","0.0","0.05952380952380952","0.0","0.0","0.0","0.0","0.0","0.0","0.0","0.0","0.0","0.0","0.0","0.0","200.0","10.0","100000.0","2.24","1e-05","0.0","https://doi.org/10.1103/PhysRevB.61.2475","1.0"
"4485","Tl0.8Co4SnSb11","Tl0.8Co4SnSb11","0.0","0.047619047619047616","0.0","0.0","0.0","0.0","0.0","0.0","0.0","0.0","0.0","0.23809523809523808","0.0","0.0","0.0","0.0","0.0","0.0","0.0","0.0","0.0","0.0","0.0","0.0","0.0","0.0","0.0","0.0","0.0","0.0","0.0","0.0","0.0","0.0","0.0","0.0","0.0","0.0","0.0","0.0","0.0","0.0","0.0","0.0","0.0","0.6547619047619048","0.0","0.0","0.0","0.0","0.0","0.0","0.05952380952380952","0.0","0.0","0.0","0.0","0.0","0.0","0.0","0.0","0.0","0.0","0.0","0.0","250.0","15.0","90990.0","2.26","2e-05","0.0","https://doi.org/10.1103/PhysRevB.61.2475","1.0"
"4486","PbTe","PbTe","0.0","0.0","0.0","0.0","0.0","0.0","0.0","0.0","0.0","0.0","0.0","0.0","0.0","0.0","0.0","0.0","0.0","0.5","0.0","0.0","0.0","0.0","0.0","0.0","0.0","0.0","0.0","0.0","0.0","0.0","0.0","0.0","0.0","0.0","0.0","0.0","0.0","0.0","0.5","0.0","0.0","0.0","0.0","0.0","0.0","0.0","0.0","0.0","0.0","0.0","0.0","0.0","0.0","0.0","0.0","0.0","0.0","0.0","0.0","0.0","0.0","0.0","0.0","0.0","0.0","323.0","-231.0","22500.0","2.17","","","","1.0"
"4487","PbTe","PbTe","0.0","0.0","0.0","0.0","0.0","0.0","0.0","0.0","0.0","0.0","0.0","0.0","0.0","0.0","0.0","0.0","0.0","0.5","0.0","0.0","0.0","0.0","0.0","0.0","0.0","0.0","0.0","0.0","0.0","0.0","0.0","0.0","0.0","0.0","0.0","0.0","0.0","0.0","0.5","0.0","0.0","0.0","0.0","0.0","0.0","0.0","0.0","0.0","0.0","0.0","0.0","0.0","0.0","0.0","0.0","0.0","0.0","0.0","0.0","0.0","0.0","0.0","0.0","0.0","0.0","428.0","-270.0","24079.0","1.58","","","","1.0"
