Repository: anilkunwar/thermoelectrics

# Machine learning assisted design of thermoelectrics

a. Machine Learning

# Fetching the upto date data of thermoelectricity (Informatics)

# Featurization:

The computer code to convert the multicomponent chemical formula and temperature row into composition-temperature feature vector
Binary alloys/compunds with upload from json files
Multicomponent alloys/compunds with upload from json files

# Informatics approach to classify p-type and n-type thermoelectric materials

Basic Illustrative Tutorials
Querying the Abstracts on the Materials Science, Applied Physics and Condensed Matter Physics on Keyterms Specific to Thermoelectrics
NER analysis for material type classification

File: machine_learning/vae_regression/latent_space_exploration/thermoelectric_materials.csv (part 61 of 71)
"","Formula","modformula","In","Tl","La","Sr","Mn","Ni","Ru","Pd","Hf","Cs","Sc","Co","Si","Fe","Li","Cl","Yb","Te","N","Ti","Cd","Zr","Y","Ga","Cr","Pr","Tm","Br","Ca","Mg","Rb","Au","Nd","Ce","Ho","I","Ba","Se","Pb","Ge","Gd","Tb","Dy","Cu","Na","Sb","Bi","P","As","Sm","Zn","Al","Sn","Ag","Nb","Mo","V","S","K","Lu","O","Eu","Ta","B","Er","temperature(K)","seebeck_coefficient(μV/K)","electrical_conductivity(S/m)","thermal_conductivity(W/mK)","power_factor(W/mK2)","ZT","reference","sum_elements"
"4488","PbTe","PbTe","0.0","0.0","0.0","0.0","0.0","0.0","0.0","0.0","0.0","0.0","0.0","0.0","0.0","0.0","0.0","0.0","0.0","0.5","0.0","0.0","0.0","0.0","0.0","0.0","0.0","0.0","0.0","0.0","0.0","0.0","0.0","0.0","0.0","0.0","0.0","0.0","0.0","0.0","0.5","0.0","0.0","0.0","0.0","0.0","0.0","0.0","0.0","0.0","0.0","0.0","0.0","0.0","0.0","0.0","0.0","0.0","0.0","0.0","0.0","0.0","0.0","0.0","0.0","0.0","0.0","529.0","-308.0","17961.0","1.3","","","","1.0"
"4489","PbTe","PbTe","0.0","0.0","0.0","0.0","0.0","0.0","0.0","0.0","0.0","0.0","0.0","0.0","0.0","0.0","0.0","0.0","0.0","0.5","0.0","0.0","0.0","0.0","0.0","0.0","0.0","0.0","0.0","0.0","0.0","0.0","0.0","0.0","0.0","0.0","0.0","0.0","0.0","0.0","0.5","0.0","0.0","0.0","0.0","0.0","0.0","0.0","0.0","0.0","0.0","0.0","0.0","0.0","0.0","0.0","0.0","0.0","0.0","0.0","0.0","0.0","0.0","0.0","0.0","0.0","0.0","629.0","-320.0","13224.0","1.19","","","","1.0"
"4490","PbTe","PbTe","0.0","0.0","0.0","0.0","0.0","0.0","0.0","0.0","0.0","0.0","0.0","0.0","0.0","0.0","0.0","0.0","0.0","0.5","0.0","0.0","0.0","0.0","0.0","0.0","0.0","0.0","0.0","0.0","0.0","0.0","0.0","0.0","0.0","0.0","0.0","0.0","0.0","0.0","0.5","0.0","0.0","0.0","0.0","0.0","0.0","0.0","0.0","0.0","0.0","0.0","0.0","0.0","0.0","0.0","0.0","0.0","0.0","0.0","0.0","0.0","0.0","0.0","0.0","0.0","0.0","724.0","-298.0","12039.0","1.19","","","","1.0"
"4491","PbTe","PbTe","0.0","0.0","0.0","0.0","0.0","0.0","0.0","0.0","0.0","0.0","0.0","0.0","0.0","0.0","0.0","0.0","0.0","0.5","0.0","0.0","0.0","0.0","0.0","0.0","0.0","0.0","0.0","0.0","0.0","0.0","0.0","0.0","0.0","0.0","0.0","0.0","0.0","0.0","0.5","0.0","0.0","0.0","0.0","0.0","0.0","0.0","0.0","0.0","0.0","0.0","0.0","0.0","0.0","0.0","0.0","0.0","0.0","0.0","0.0","0.0","0.0","0.0","0.0","0.0","0.0","821.0","-264.0","13026.0","1.31","","","","1.0"
"4492","PbZn0.015Te","PbZn0.015Te","0.0","0.0","0.0","0.0","0.0","0.0","0.0","0.0","0.0","0.0","0.0","0.0","0.0","0.0","0.0","0.0","0.0","0.4962779156327544","0.0","0.0","0.0","0.0","0.0","0.0","0.0","0.0","0.0","0.0","0.0","0.0","0.0","0.0","0.0","0.0","0.0","0.0","0.0","0.0","0.4962779156327544","0.0","0.0","0.0","0.0","0.0","0.0","0.0","0.0","0.0","0.0","0.0","0.007444168734491316","0.0","0.0","0.0","0.0","0.0","0.0","0.0","0.0","0.0","0.0","0.0","0.0","0.0","0.0","320.0","-249.0","57200.0","2.08","","","","1.0000000000000002"
"4493","PbZn0.015Te","PbZn0.015Te","0.0","0.0","0.0","0.0","0.0","0.0","0.0","0.0","0.0","0.0","0.0","0.0","0.0","0.0","0.0","0.0","0.0","0.4962779156327544","0.0","0.0","0.0","0.0","0.0","0.0","0.0","0.0","0.0","0.0","0.0","0.0","0.0","0.0","0.0","0.0","0.0","0.0","0.0","0.0","0.4962779156327544","0.0","0.0","0.0","0.0","0.0","0.0","0.0","0.0","0.0","0.0","0.0","0.007444168734491316","0.0","0.0","0.0","0.0","0.0","0.0","0.0","0.0","0.0","0.0","0.0","0.0","0.0","0.0","421.0","-293.0","27830.0","1.52","","","","1.0000000000000002"
"4494","PbZn0.015Te","PbZn0.015Te","0.0","0.0","0.0","0.0","0.0","0.0","0.0","0.0","0.0","0.0","0.0","0.0","0.0","0.0","0.0","0.0","0.0","0.4962779156327544","0.0","0.0","0.0","0.0","0.0","0.0","0.0","0.0","0.0","0.0","0.0","0.0","0.0","0.0","0.0","0.0","0.0","0.0","0.0","0.0","0.4962779156327544","0.0","0.0","0.0","0.0","0.0","0.0","0.0","0.0","0.0","0.0","0.0","0.007444168734491316","0.0","0.0","0.0","0.0","0.0","0.0","0.0","0.0","0.0","0.0","0.0","0.0","0.0","0.0","520.0","-326.0","15980.0","1.24","","","","1.0000000000000002"
"4495","PbZn0.015Te","PbZn0.015Te","0.0","0.0","0.0","0.0","0.0","0.0","0.0","0.0","0.0","0.0","0.0","0.0","0.0","0.0","0.0","0.0","0.0","0.4962779156327544","0.0","0.0","0.0","0.0","0.0","0.0","0.0","0.0","0.0","0.0","0.0","0.0","0.0","0.0","0.0","0.0","0.0","0.0","0.0","0.0","0.4962779156327544","0.0","0.0","0.0","0.0","0.0","0.0","0.0","0.0","0.0","0.0","0.0","0.007444168734491316","0.0","0.0","0.0","0.0","0.0","0.0","0.0","0.0","0.0","0.0","0.0","0.0","0.0","0.0","618.0","-297.0","18800.0","1.12","","","","1.0000000000000002"
"4496","PbZn0.015Te","PbZn0.015Te","0.0","0.0","0.0","0.0","0.0","0.0","0.0","0.0","0.0","0.0","0.0","0.0","0.0","0.0","0.0","0.0","0.0","0.4962779156327544","0.0","0.0","0.0","0.0","0.0","0.0","0.0","0.0","0.0","0.0","0.0","0.0","0.0","0.0","0.0","0.0","0.0","0.0","0.0","0.0","0.4962779156327544","0.0","0.0","0.0","0.0","0.0","0.0","0.0","0.0","0.0","0.0","0.0","0.007444168734491316","0.0","0.0","0.0","0.0","0.0","0.0","0.0","0.0","0.0","0.0","0.0","0.0","0.0","0.0","716.0","-269.0","23200.0","1.09","","","","1.0000000000000002"
"4497","PbZn0.015Te","PbZn0.015Te","0.0","0.0","0.0","0.0","0.0","0.0","0.0","0.0","0.0","0.0","0.0","0.0","0.0","0.0","0.0","0.0","0.0","0.4962779156327544","0.0","0.0","0.0","0.0","0.0","0.0","0.0","0.0","0.0","0.0","0.0","0.0","0.0","0.0","0.0","0.0","0.0","0.0","0.0","0.0","0.4962779156327544","0.0","0.0","0.0","0.0","0.0","0.0","0.0","0.0","0.0","0.0","0.0","0.007444168734491316","0.0","0.0","0.0","0.0","0.0","0.0","0.0","0.0","0.0","0.0","0.0","0.0","0.0","0.0","811.0","-239.0","27000.0","1.14","","","","1.0000000000000002"
"4498","Pb0.995Zn0.02Te","Pb0.995Zn0.02Te","0.0","0.0","0.0","0.0","0.0","0.0","0.0","0.0","0.0","0.0","0.0","0.0","0.0","0.0","0.0","0.0","0.0","0.4962779156327544","0.0","0.0","0.0","0.0","0.0","0.0","0.0","0.0","0.0","0.0","0.0","0.0","0.0","0.0","0.0","0.0","0.0","0.0","0.0","0.0","0.4937965260545906","0.0","0.0","0.0","0.0","0.0","0.0","0.0","0.0","0.0","0.0","0.0","0.009925558312655089","0.0","0.0","0.0","0.0","0.0","0.0","0.0","0.0","0.0","0.0","0.0","0.0","0.0","0.0","318.0","-213.0","80921.0","2.28","","","","1.0000000000000002"
"4499","Pb0.995Zn0.02Te","Pb0.995Zn0.02Te","0.0","0.0","0.0","0.0","0.0","0.0","0.0","0.0","0.0","0.0","0.0","0.0","0.0","0.0","0.0","0.0","0.0","0.4962779156327544","0.0","0.0","0.0","0.0","0.0","0.0","0.0","0.0","0.0","0.0","0.0","0.0","0.0","0.0","0.0","0.0","0.0","0.0","0.0","0.0","0.4937965260545906","0.0","0.0","0.0","0.0","0.0","0.0","0.0","0.0","0.0","0.0","0.0","0.009925558312655089","0.0","0.0","0.0","0.0","0.0","0.0","0.0","0.0","0.0","0.0","0.0","0.0","0.0","0.0","419.0","-268.0","40600.0","1.66","","","","1.0000000000000002"
"4500","Pb0.995Zn0.02Te","Pb0.995Zn0.02Te","0.0","0.0","0.0","0.0","0.0","0.0","0.0","0.0","0.0","0.0","0.0","0.0","0.0","0.0","0.0","0.0","0.0","0.4962779156327544","0.0","0.0","0.0","0.0","0.0","0.0","0.0","0.0","0.0","0.0","0.0","0.0","0.0","0.0","0.0","0.0","0.0","0.0","0.0","0.0","0.4937965260545906","0.0","0.0","0.0","0.0","0.0","0.0","0.0","0.0","0.0","0.0","0.0","0.009925558312655089","0.0","0.0","0.0","0.0","0.0","0.0","0.0","0.0","0.0","0.0","0.0","0.0","0.0","0.0","520.0","-313.0","22730.0","1.31","","","","1.0000000000000002"
"4501","Pb0.995Zn0.02Te","Pb0.995Zn0.02Te","0.0","0.0","0.0","0.0","0.0","0.0","0.0","0.0","0.0","0.0","0.0","0.0","0.0","0.0","0.0","0.0","0.0","0.4962779156327544","0.0","0.0","0.0","0.0","0.0","0.0","0.0","0.0","0.0","0.0","0.0","0.0","0.0","0.0","0.0","0.0","0.0","0.0","0.0","0.0","0.4937965260545906","0.0","0.0","0.0","0.0","0.0","0.0","0.0","0.0","0.0","0.0","0.0","0.009925558312655089","0.0","0.0","0.0","0.0","0.0","0.0","0.0","0.0","0.0","0.0","0.0","0.0","0.0","0.0","622.0","-312.0","21908.0","1.16","","","","1.0000000000000002"
"4502","Pb0.995Zn0.02Te","Pb0.995Zn0.02Te","0.0","0.0","0.0","0.0","0.0","0.0","0.0","0.0","0.0","0.0","0.0","0.0","0.0","0.0","0.0","0.0","0.0","0.4962779156327544","0.0","0.0","0.0","0.0","0.0","0.0","0.0","0.0","0.0","0.0","0.0","0.0","0.0","0.0","0.0","0.0","0.0","0.0","0.0","0.0","0.4937965260545906","0.0","0.0","0.0","0.0","0.0","0.0","0.0","0.0","0.0","0.0","0.0","0.009925558312655089","0.0","0.0","0.0","0.0","0.0","0.0","0.0","0.0","0.0","0.0","0.0","0.0","0.0","0.0","724.0","-288.0","24420.0","1.11","","","","1.0000000000000002"
"4503","Pb0.995Zn0.02Te","Pb0.995Zn0.02Te","0.0","0.0","0.0","0.0","0.0","0.0","0.0","0.0","0.0","0.0","0.0","0.0","0.0","0.0","0.0","0.0","0.0","0.4962779156327544","0.0","0.0","0.0","0.0","0.0","0.0","0.0","0.0","0.0","0.0","0.0","0.0","0.0","0.0","0.0","0.0","0.0","0.0","0.0","0.0","0.4937965260545906","0.0","0.0","0.0","0.0","0.0","0.0","0.0","0.0","0.0","0.0","0.0","0.009925558312655089","0.0","0.0","0.0","0.0","0.0","0.0","0.0","0.0","0.0","0.0","0.0","0.0","0.0","0.0","825.0","-261.0","27039.0","1.15","","","","1.0000000000000002"
"4504","Pb0.985Zn0.03Te","Pb0.985Zn0.03Te","0.0","0.0","0.0","0.0","0.0","0.0","0.0","0.0","0.0","0.0","0.0","0.0","0.0","0.0","0.0","0.0","0.0","0.4962779156327544","0.0","0.0","0.0","0.0","0.0","0.0","0.0","0.0","0.0","0.0","0.0","0.0","0.0","0.0","0.0","0.0","0.0","0.0","0.0","0.0","0.4888337468982631","0.0","0.0","0.0","0.0","0.0","0.0","0.0","0.0","0.0","0.0","0.0","0.014888337468982632","0.0","0.0","0.0","0.0","0.0","0.0","0.0","0.0","0.0","0.0","0.0","0.0","0.0","0.0","318.0","-171.0","105000.0","2.42","","","","1.0000000000000002"
"4505","Pb0.985Zn0.03Te","Pb0.985Zn0.03Te","0.0","0.0","0.0","0.0","0.0","0.0","0.0","0.0","0.0","0.0","0.0","0.0","0.0","0.0","0.0","0.0","0.0","0.4962779156327544","0.0","0.0","0.0","0.0","0.0","0.0","0.0","0.0","0.0","0.0","0.0","0.0","0.0","0.0","0.0","0.0","0.0","0.0","0.0","0.0","0.4888337468982631","0.0","0.0","0.0","0.0","0.0","0.0","0.0","0.0","0.0","0.0","0.0","0.014888337468982632","0.0","0.0","0.0","0.0","0.0","0.0","0.0","0.0","0.0","0.0","0.0","0.0","0.0","0.0","419.0","-217.0","53200.0","1.79","","","","1.0000000000000002"
"4506","Pb0.985Zn0.03Te","Pb0.985Zn0.03Te","0.0","0.0","0.0","0.0","0.0","0.0","0.0","0.0","0.0","0.0","0.0","0.0","0.0","0.0","0.0","0.0","0.0","0.4962779156327544","0.0","0.0","0.0","0.0","0.0","0.0","0.0","0.0","0.0","0.0","0.0","0.0","0.0","0.0","0.0","0.0","0.0","0.0","0.0","0.0","0.4888337468982631","0.0","0.0","0.0","0.0","0.0","0.0","0.0","0.0","0.0","0.0","0.0","0.014888337468982632","0.0","0.0","0.0","0.0","0.0","0.0","0.0","0.0","0.0","0.0","0.0","0.0","0.0","0.0","520.0","-265.0","29400.0","1.39","","","","1.0000000000000002"
"4507","Pb0.985Zn0.03Te","Pb0.985Zn0.03Te","0.0","0.0","0.0","0.0","0.0","0.0","0.0","0.0","0.0","0.0","0.0","0.0","0.0","0.0","0.0","0.0","0.0","0.4962779156327544","0.0","0.0","0.0","0.0","0.0","0.0","0.0","0.0","0.0","0.0","0.0","0.0","0.0","0.0","0.0","0.0","0.0","0.0","0.0","0.0","0.4888337468982631","0.0","0.0","0.0","0.0","0.0","0.0","0.0","0.0","0.0","0.0","0.0","0.014888337468982632","0.0","0.0","0.0","0.0","0.0","0.0","0.0","0.0","0.0","0.0","0.0","0.0","0.0","0.0","622.0","-276.0","24868.0","1.18","","","","1.0000000000000002"
"4508","Pb0.985Zn0.03Te","Pb0.985Zn0.03Te","0.0","0.0","0.0","0.0","0.0","0.0","0.0","0.0","0.0","0.0","0.0","0.0","0.0","0.0","0.0","0.0","0.0","0.4962779156327544","0.0","0.0","0.0","0.0","0.0","0.0","0.0","0.0","0.0","0.0","0.0","0.0","0.0","0.0","0.0","0.0","0.0","0.0","0.0","0.0","0.4888337468982631","0.0","0.0","0.0","0.0","0.0","0.0","0.0","0.0","0.0","0.0","0.0","0.014888337468982632","0.0","0.0","0.0","0.0","0.0","0.0","0.0","0.0","0.0","0.0","0.0","0.0","0.0","0.0","724.0","-267.0","25066.0","1.11","","","","1.0000000000000002"
"4509","Pb0.985Zn0.03Te","Pb0.985Zn0.03Te","0.0","0.0","0.0","0.0","0.0","0.0","0.0","0.0","0.0","0.0","0.0","0.0","0.0","0.0","0.0","0.0","0.0","0.4962779156327544","0.0","0.0","0.0","0.0","0.0","0.0","0.0","0.0","0.0","0.0","0.0","0.0","0.0","0.0","0.0","0.0","0.0","0.0","0.0","0.0","0.4888337468982631","0.0","0.0","0.0","0.0","0.0","0.0","0.0","0.0","0.0","0.0","0.0","0.014888337468982632","0.0","0.0","0.0","0.0","0.0","0.0","0.0","0.0","0.0","0.0","0.0","0.0","0.0","0.0","825.0","-250.0","25855.0","1.12","","","","1.0000000000000002"
"4510","Pb0.98Zn0.035Te","Pb0.98Zn0.035Te","0.0","0.0","0.0","0.0","0.0","0.0","0.0","0.0","0.0","0.0","0.0","0.0","0.0","0.0","0.0","0.0","0.0","0.4962779156327544","0.0","0.0","0.0","0.0","0.0","0.0","0.0","0.0","0.0","0.0","0.0","0.0","0.0","0.0","0.0","0.0","0.0","0.0","0.0","0.0","0.48635235732009935","0.0","0.0","0.0","0.0","0.0","0.0","0.0","0.0","0.0","0.0","0.0","0.017369727047146406","0.0","0.0","0.0","0.0","0.0","0.0","0.0","0.0","0.0","0.0","0.0","0.0","0.0","0.0","318.0","-161.0","114276.0","2.59","","","","1.0000000000000002"
"4511","Pb0.98Zn0.035Te","Pb0.98Zn0.035Te","0.0","0.0","0.0","0.0","0.0","0.0","0.0","0.0","0.0","0.0","0.0","0.0","0.0","0.0","0.0","0.0","0.0","0.4962779156327544","0.0","0.0","0.0","0.0","0.0","0.0","0.0","0.0","0.0","0.0","0.0","0.0","0.0","0.0","0.0","0.0","0.0","0.0","0.0","0.0","0.48635235732009935","0.0","0.0","0.0","0.0","0.0","0.0","0.0","0.0","0.0","0.0","0.0","0.017369727047146406","0.0","0.0","0.0","0.0","0.0","0.0","0.0","0.0","0.0","0.0","0.0","0.0","0.0","0.0","419.0","-209.0","59400.0","1.91","","","","1.0000000000000002"
"4512","Pb0.98Zn0.035Te","Pb0.98Zn0.035Te","0.0","0.0","0.0","0.0","0.0","0.0","0.0","0.0","0.0","0.0","0.0","0.0","0.0","0.0","0.0","0.0","0.0","0.4962779156327544","0.0","0.0","0.0","0.0","0.0","0.0","0.0","0.0","0.0","0.0","0.0","0.0","0.0","0.0","0.0","0.0","0.0","0.0","0.0","0.0","0.48635235732009935","0.0","0.0","0.0","0.0","0.0","0.0","0.0","0.0","0.0","0.0","0.0","0.017369727047146406","0.0","0.0","0.0","0.0","0.0","0.0","0.0","0.0","0.0","0.0","0.0","0.0","0.0","0.0","520.0","-254.0","33400.0","1.47","","","","1.0000000000000002"
"4513","Pb0.98Zn0.035Te","Pb0.98Zn0.035Te","0.0","0.0","0.0","0.0","0.0","0.0","0.0","0.0","0.0","0.0","0.0","0.0","0.0","0.0","0.0","0.0","0.0","0.4962779156327544","0.0","0.0","0.0","0.0","0.0","0.0","0.0","0.0","0.0","0.0","0.0","0.0","0.0","0.0","0.0","0.0","0.0","0.0","0.0","0.0","0.48635235732009935","0.0","0.0","0.0","0.0","0.0","0.0","0.0","0.0","0.0","0.0","0.0","0.017369727047146406","0.0","0.0","0.0","0.0","0.0","0.0","0.0","0.0","0.0","0.0","0.0","0.0","0.0","0.0","618.0","-276.0","27240.0","1.24","","","","1.0000000000000002"
"4514","Pb0.98Zn0.035Te","Pb0.98Zn0.035Te","0.0","0.0","0.0","0.0","0.0","0.0","0.0","0.0","0.0","0.0","0.0","0.0","0.0","0.0","0.0","0.0","0.0","0.4962779156327544","0.0","0.0","0.0","0.0","0.0","0.0","0.0","0.0","0.0","0.0","0.0","0.0","0.0","0.0","0.0","0.0","0.0","0.0","0.0","0.0","0.48635235732009935","0.0","0.0","0.0","0.0","0.0","0.0","0.0","0.0","0.0","0.0","0.0","0.017369727047146406","0.0","0.0","0.0","0.0","0.0","0.0","0.0","0.0","0.0","0.0","0.0","0.0","0.0","0.0","719.0","-274.0","25860.0","1.14","","","","1.0000000000000002"
"4515","Pb0.98Zn0.035Te","Pb0.98Zn0.035Te","0.0","0.0","0.0","0.0","0.0","0.0","0.0","0.0","0.0","0.0","0.0","0.0","0.0","0.0","0.0","0.0","0.0","0.4962779156327544","0.0","0.0","0.0","0.0","0.0","0.0","0.0","0.0","0.0","0.0","0.0","0.0","0.0","0.0","0.0","0.0","0.0","0.0","0.0","0.0","0.48635235732009935","0.0","0.0","0.0","0.0","0.0","0.0","0.0","0.0","0.0","0.0","0.0","0.017369727047146406","0.0","0.0","0.0","0.0","0.0","0.0","0.0","0.0","0.0","0.0","0.0","0.0","0.0","0.0","821.0","-256.0","26450.0","1.16","","","","1.0000000000000002"
"4516","Pb0.975Zn0.04Te","Pb0.975Zn0.04Te","0.0","0.0","0.0","0.0","0.0","0.0","0.0","0.0","0.0","0.0","0.0","0.0","0.0","0.0","0.0","0.0","0.0","0.4962779156327544","0.0","0.0","0.0","0.0","0.0","0.0","0.0","0.0","0.0","0.0","0.0","0.0","0.0","0.0","0.0","0.0","0.0","0.0","0.0","0.0","0.48387096774193555","0.0","0.0","0.0","0.0","0.0","0.0","0.0","0.0","0.0","0.0","0.0","0.019851116625310177","0.0","0.0","0.0","0.0","0.0","0.0","0.0","0.0","0.0","0.0","0.0","0.0","0.0","0.0","323.0","-150.0","130530.0","2.75","","","","1.0000000000000002"
"4517","Pb0.975Zn0.04Te","Pb0.975Zn0.04Te","0.0","0.0","0.0","0.0","0.0","0.0","0.0","0.0","0.0","0.0","0.0","0.0","0.0","0.0","0.0","0.0","0.0","0.4962779156327544","0.0","0.0","0.0","0.0","0.0","0.0","0.0","0.0","0.0","0.0","0.0","0.0","0.0","0.0","0.0","0.0","0.0","0.0","0.0","0.0","0.48387096774193555","0.0","0.0","0.0","0.0","0.0","0.0","0.0","0.0","0.0","0.0","0.0","0.019851116625310177","0.0","0.0","0.0","0.0","0.0","0.0","0.0","0.0","0.0","0.0","0.0","0.0","0.0","0.0","423.0","-192.0","68450.0","1.94","","","","1.0000000000000002"
"4518","Pb0.975Zn0.04Te","Pb0.975Zn0.04Te","0.0","0.0","0.0","0.0","0.0","0.0","0.0","0.0","0.0","0.0","0.0","0.0","0.0","0.0","0.0","0.0","0.0","0.4962779156327544","0.0","0.0","0.0","0.0","0.0","0.0","0.0","0.0","0.0","0.0","0.0","0.0","0.0","0.0","0.0","0.0","0.0","0.0","0.0","0.0","0.48387096774193555","0.0","0.0","0.0","0.0","0.0","0.0","0.0","0.0","0.0","0.0","0.0","0.019851116625310177","0.0","0.0","0.0","0.0","0.0","0.0","0.0","0.0","0.0","0.0","0.0","0.0","0.0","0.0","520.0","-233.0","38400.0","1.51","","","","1.0000000000000002"
"4519","Pb0.975Zn0.04Te","Pb0.975Zn0.04Te","0.0","0.0","0.0","0.0","0.0","0.0","0.0","0.0","0.0","0.0","0.0","0.0","0.0","0.0","0.0","0.0","0.0","0.4962779156327544","0.0","0.0","0.0","0.0","0.0","0.0","0.0","0.0","0.0","0.0","0.0","0.0","0.0","0.0","0.0","0.0","0.0","0.0","0.0","0.0","0.48387096774193555","0.0","0.0","0.0","0.0","0.0","0.0","0.0","0.0","0.0","0.0","0.0","0.019851116625310177","0.0","0.0","0.0","0.0","0.0","0.0","0.0","0.0","0.0","0.0","0.0","0.0","0.0","0.0","622.0","-251.0","30600.0","1.28","","","","1.0000000000000002"
"4520","Pb0.975Zn0.04Te","Pb0.975Zn0.04Te","0.0","0.0","0.0","0.0","0.0","0.0","0.0","0.0","0.0","0.0","0.0","0.0","0.0","0.0","0.0","0.0","0.0","0.4962779156327544","0.0","0.0","0.0","0.0","0.0","0.0","0.0","0.0","0.0","0.0","0.0","0.0","0.0","0.0","0.0","0.0","0.0","0.0","0.0","0.0","0.48387096774193555","0.0","0.0","0.0","0.0","0.0","0.0","0.0","0.0","0.0","0.0","0.0","0.019851116625310177","0.0","0.0","0.0","0.0","0.0","0.0","0.0","0.0","0.0","0.0","0.0","0.0","0.0","0.0","724.0","-253.0","28030.0","1.16","","","","1.0000000000000002"
"4521","Pb0.975Zn0.04Te","Pb0.975Zn0.04Te","0.0","0.0","0.0","0.0","0.0","0.0","0.0","0.0","0.0","0.0","0.0","0.0","0.0","0.0","0.0","0.0","0.0","0.4962779156327544","0.0","0.0","0.0","0.0","0.0","0.0","0.0","0.0","0.0","0.0","0.0","0.0","0.0","0.0","0.0","0.0","0.0","0.0","0.0","0.0","0.48387096774193555","0.0","0.0","0.0","0.0","0.0","0.0","0.0","0.0","0.0","0.0","0.0","0.019851116625310177","0.0","0.0","0.0","0.0","0.0","0.0","0.0","0.0","0.0","0.0","0.0","0.0","0.0","0.0","825.0","-242.0","27829.0","1.18","","","","1.0000000000000002"
"4522","Cu7PSe6","Cu7PSe6","0.0","0.0","0.0","0.0","0.0","0.0","0.0","0.0","0.0","0.0","0.0","0.0","0.0","0.0","0.0","0.0","0.0","0.0","0.0","0.0","0.0","0.0","0.0","0.0","0.0","0.0","0.0","0.0","0.0","0.0","0.0","0.0","0.0","0.0","0.0","0.0","0.0","0.42857142857142855","0.0","0.0","0.0","0.0","0.0","0.5","0.0","0.0","0.0","0.07142857142857142","0.0","0.0","0.0","0.0","0.0","0.0","0.0","0.0","0.0","0.0","0.0","0.0","0.0","0.0","0.0","0.0","0.0","325.0","133.0","507.0","0.25","","","","1.0"
"4523","Cu7PSe6","Cu7PSe6","0.0","0.0","0.0","0.0","0.0","0.0","0.0","0.0","0.0","0.0","0.0","0.0","0.0","0.0","0.0","0.0","0.0","0.0","0.0","0.0","0.0","0.0","0.0","0.0","0.0","0.0","0.0","0.0","0.0","0.0","0.0","0.0","0.0","0.0","0.0","0.0","0.0","0.42857142857142855","0.0","0.0","0.0","0.0","0.0","0.5","0.0","0.0","0.0","0.07142857142857142","0.0","0.0","0.0","0.0","0.0","0.0","0.0","0.0","0.0","0.0","0.0","0.0","0.0","0.0","0.0","0.0","0.0","422.0","180.0","2452.0","0.26","","","","1.0"
"4524","Cu7PSe6","Cu7PSe6","0.0","0.0","0.0","0.0","0.0","0.0","0.0","0.0","0.0","0.0","0.0","0.0","0.0","0.0","0.0","0.0","0.0","0.0","0.0","0.0","0.0","0.0","0.0","0.0","0.0","0.0","0.0","0.0","0.0","0.0","0.0","0.0","0.0","0.0","0.0","0.0","0.0","0.42857142857142855","0.0","0.0","0.0","0.0","0.0","0.5","0.0","0.0","0.0","0.07142857142857142","0.0","0.0","0.0","0.0","0.0","0.0","0.0","0.0","0.0","0.0","0.0","0.0","0.0","0.0","0.0","0.0","0.0","523.0","205.0","4079.0","0.3","","","","1.0"
"4525","Cu7PSe6","Cu7PSe6","0.0","0.0","0.0","0.0","0.0","0.0","0.0","0.0","0.0","0.0","0.0","0.0","0.0","0.0","0.0","0.0","0.0","0.0","0.0","0.0","0.0","0.0","0.0","0.0","0.0","0.0","0.0","0.0","0.0","0.0","0.0","0.0","0.0","0.0","0.0","0.0","0.0","0.42857142857142855","0.0","0.0","0.0","0.0","0.0","0.5","0.0","0.0","0.0","0.07142857142857142","0.0","0.0","0.0","0.0","0.0","0.0","0.0","0.0","0.0","0.0","0.0","0.0","0.0","0.0","0.0","0.0","0.0","623.0","220.0","3613.0","0.32","","","","1.0"
"4526","Cu7PSe6","Cu7PSe6","0.0","0.0","0.0","0.0","0.0","0.0","0.0","0.0","0.0","0.0","0.0","0.0","0.0","0.0","0.0","0.0","0.0","0.0","0.0","0.0","0.0","0.0","0.0","0.0","0.0","0.0","0.0","0.0","0.0","0.0","0.0","0.0","0.0","0.0","0.0","0.0","0.0","0.42857142857142855","0.0","0.0","0.0","0.0","0.0","0.5","0.0","0.0","0.0","0.07142857142857142","0.0","0.0","0.0","0.0","0.0","0.0","0.0","0.0","0.0","0.0","0.0","0.0","0.0","0.0","0.0","0.0","0.0","673.0","231.0","3401.0","0.33","","","","1.0"
"4527","Cu7P(S0.25Se0.75)6","Cu7PS1.5Se4.5","0.0","0.0","0.0","0.0","0.0","0.0","0.0","0.0","0.0","0.0","0.0","0.0","0.0","0.0","0.0","0.0","0.0","0.0","0.0","0.0","0.0","0.0","0.0","0.0","0.0","0.0","0.0","0.0","0.0","0.0","0.0","0.0","0.0","0.0","0.0","0.0","0.0","0.32142857142857145","0.0","0.0","0.0","0.0","0.0","0.5","0.0","0.0","0.0","0.07142857142857142","0.0","0.0","0.0","0.0","0.0","0.0","0.0","0.0","0.0","0.10714285714285714","0.0","0.0","0.0","0.0","0.0","0.0","0.0","325.0","216.0","2308.0","0.27","","","","1.0"
"4528","Cu7P(S0.25Se0.75)6","Cu7PS1.5Se4.5","0.0","0.0","0.0","0.0","0.0","0.0","0.0","0.0","0.0","0.0","0.0","0.0","0.0","0.0","0.0","0.0","0.0","0.0","0.0","0.0","0.0","0.0","0.0","0.0","0.0","0.0","0.0","0.0","0.0","0.0","0.0","0.0","0.0","0.0","0.0","0.0","0.0","0.32142857142857145","0.0","0.0","0.0","0.0","0.0","0.5","0.0","0.0","0.0","0.07142857142857142","0.0","0.0","0.0","0.0","0.0","0.0","0.0","0.0","0.0","0.10714285714285714","0.0","0.0","0.0","0.0","0.0","0.0","0.0","422.0","233.0","2452.0","0.29","","","","1.0"
"4529","Cu7P(S0.25Se0.75)6","Cu7PS1.5Se4.5","0.0","0.0","0.0","0.0","0.0","0.0","0.0","0.0","0.0","0.0","0.0","0.0","0.0","0.0","0.0","0.0","0.0","0.0","0.0","0.0","0.0","0.0","0.0","0.0","0.0","0.0","0.0","0.0","0.0","0.0","0.0","0.0","0.0","0.0","0.0","0.0","0.0","0.32142857142857145","0.0","0.0","0.0","0.0","0.0","0.5","0.0","0.0","0.0","0.07142857142857142","0.0","0.0","0.0","0.0","0.0","0.0","0.0","0.0","0.0","0.10714285714285714","0.0","0.0","0.0","0.0","0.0","0.0","0.0","523.0","221.0","4670.0","0.31","","","","1.0"
"4530","Cu7P(S0.25Se0.75)6","Cu7PS1.5Se4.5","0.0","0.0","0.0","0.0","0.0","0.0","0.0","0.0","0.0","0.0","0.0","0.0","0.0","0.0","0.0","0.0","0.0","0.0","0.0","0.0","0.0","0.0","0.0","0.0","0.0","0.0","0.0","0.0","0.0","0.0","0.0","0.0","0.0","0.0","0.0","0.0","0.0","0.32142857142857145","0.0","0.0","0.0","0.0","0.0","0.5","0.0","0.0","0.0","0.07142857142857142","0.0","0.0","0.0","0.0","0.0","0.0","0.0","0.0","0.0","0.10714285714285714","0.0","0.0","0.0","0.0","0.0","0.0","0.0","623.0","222.0","6234.0","0.32","","","","1.0"
"4531","Cu7P(S0.25Se0.75)6","Cu7PS1.5Se4.5","0.0","0.0","0.0","0.0","0.0","0.0","0.0","0.0","0.0","0.0","0.0","0.0","0.0","0.0","0.0","0.0","0.0","0.0","0.0","0.0","0.0","0.0","0.0","0.0","0.0","0.0","0.0","0.0","0.0","0.0","0.0","0.0","0.0","0.0","0.0","0.0","0.0","0.32142857142857145","0.0","0.0","0.0","0.0","0.0","0.5","0.0","0.0","0.0","0.07142857142857142","0.0","0.0","0.0","0.0","0.0","0.0","0.0","0.0","0.0","0.10714285714285714","0.0","0.0","0.0","0.0","0.0","0.0","0.0","673.0","238.0","5140.0","0.31","","","","1.0"
"4532","Cu7P(S0.5Se0.5)6","Cu7PS3.0Se3.0","0.0","0.0","0.0","0.0","0.0","0.0","0.0","0.0","0.0","0.0","0.0","0.0","0.0","0.0","0.0","0.0","0.0","0.0","0.0","0.0","0.0","0.0","0.0","0.0","0.0","0.0","0.0","0.0","0.0","0.0","0.0","0.0","0.0","0.0","0.0","0.0","0.0","0.21428571428571427","0.0","0.0","0.0","0.0","0.0","0.5","0.0","0.0","0.0","0.07142857142857142","0.0","0.0","0.0","0.0","0.0","0.0","0.0","0.0","0.0","0.21428571428571427","0.0","0.0","0.0","0.0","0.0","0.0","0.0","325.0","256.0","1000.0","0.25","","","","1.0"
"4533","Cu7P(S0.5Se0.5)6","Cu7PS3.0Se3.0","0.0","0.0","0.0","0.0","0.0","0.0","0.0","0.0","0.0","0.0","0.0","0.0","0.0","0.0","0.0","0.0","0.0","0.0","0.0","0.0","0.0","0.0","0.0","0.0","0.0","0.0","0.0","0.0","0.0","0.0","0.0","0.0","0.0","0.0","0.0","0.0","0.0","0.21428571428571427","0.0","0.0","0.0","0.0","0.0","0.5","0.0","0.0","0.0","0.07142857142857142","0.0","0.0","0.0","0.0","0.0","0.0","0.0","0.0","0.0","0.21428571428571427","0.0","0.0","0.0","0.0","0.0","0.0","0.0","422.0","260.0","1250.0","0.26","","","","1.0"
"4534","Cu7P(S0.5Se0.5)6","Cu7PS3.0Se3.0","0.0","0.0","0.0","0.0","0.0","0.0","0.0","0.0","0.0","0.0","0.0","0.0","0.0","0.0","0.0","0.0","0.0","0.0","0.0","0.0","0.0","0.0","0.0","0.0","0.0","0.0","0.0","0.0","0.0","0.0","0.0","0.0","0.0","0.0","0.0","0.0","0.0","0.21428571428571427","0.0","0.0","0.0","0.0","0.0","0.5","0.0","0.0","0.0","0.07142857142857142","0.0","0.0","0.0","0.0","0.0","0.0","0.0","0.0","0.0","0.21428571428571427","0.0","0.0","0.0","0.0","0.0","0.0","0.0","523.0","250.0","2840.0","0.29","","","","1.0"
"4535","Cu7P(S0.5Se0.5)6","Cu7PS3.0Se3.0","0.0","0.0","0.0","0.0","0.0","0.0","0.0","0.0","0.0","0.0","0.0","0.0","0.0","0.0","0.0","0.0","0.0","0.0","0.0","0.0","0.0","0.0","0.0","0.0","0.0","0.0","0.0","0.0","0.0","0.0","0.0","0.0","0.0","0.0","0.0","0.0","0.0","0.21428571428571427","0.0","0.0","0.0","0.0","0.0","0.5","0.0","0.0","0.0","0.07142857142857142","0.0","0.0","0.0","0.0","0.0","0.0","0.0","0.0","0.0","0.21428571428571427","0.0","0.0","0.0","0.0","0.0","0.0","0.0","623.0","265.0","4604.0","0.29","","","","1.0"
"4536","Cu7P(S0.5Se0.5)6","Cu7PS3.0Se3.0","0.0","0.0","0.0","0.0","0.0","0.0","0.0","0.0","0.0","0.0","0.0","0.0","0.0","0.0","0.0","0.0","0.0","0.0","0.0","0.0","0.0","0.0","0.0","0.0","0.0","0.0","0.0","0.0","0.0","0.0","0.0","0.0","0.0","0.0","0.0","0.0","0.0","0.21428571428571427","0.0","0.0","0.0","0.0","0.0","0.5","0.0","0.0","0.0","0.07142857142857142","0.0","0.0","0.0","0.0","0.0","0.0","0.0","0.0","0.0","0.21428571428571427","0.0","0.0","0.0","0.0","0.0","0.0","0.0","673.0","280.0","4079.0","0.29","","","","1.0"
"4537","Cu7P(S0.55Se0.45)6","Cu7PS3.3000000000000003Se2.7","0.0","0.0","0.0","0.0","0.0","0.0","0.0","0.0","0.0","0.0","0.0","0.0","0.0","0.0","0.0","0.0","0.0","0.0","0.0","0.0","0.0","0.0","0.0","0.0","0.0","0.0","0.0","0.0","0.0","0.0","0.0","0.0","0.0","0.0","0.0","0.0","0.0","0.19285714285714287","0.0","0.0","0.0","0.0","0.0","0.5","0.0","0.0","0.0","0.07142857142857142","0.0","0.0","0.0","0.0","0.0","0.0","0.0","0.0","0.0","0.23571428571428574","0.0","0.0","0.0","0.0","0.0","0.0","0.0","325.0","283.0","398.0","0.24","","","","1.0"
"4538","Cu7P(S0.55Se0.45)6","Cu7PS3.3000000000000003Se2.7","0.0","0.0","0.0","0.0","0.0","0.0","0.0","0.0","0.0","0.0","0.0","0.0","0.0","0.0","0.0","0.0","0.0","0.0","0.0","0.0","0.0","0.0","0.0","0.0","0.0","0.0","0.0","0.0","0.0","0.0","0.0","0.0","0.0","0.0","0.0","0.0","0.0","0.19285714285714287","0.0","0.0","0.0","0.0","0.0","0.5","0.0","0.0","0.0","0.07142857142857142","0.0","0.0","0.0","0.0","0.0","0.0","0.0","0.0","0.0","0.23571428571428574","0.0","0.0","0.0","0.0","0.0","0.0","0.0","422.0","282.0","875.0","0.23","","","","1.0"
"4539","Cu7P(S0.55Se0.45)6","Cu7PS3.3000000000000003Se2.7","0.0","0.0","0.0","0.0","0.0","0.0","0.0","0.0","0.0","0.0","0.0","0.0","0.0","0.0","0.0","0.0","0.0","0.0","0.0","0.0","0.0","0.0","0.0","0.0","0.0","0.0","0.0","0.0","0.0","0.0","0.0","0.0","0.0","0.0","0.0","0.0","0.0","0.19285714285714287","0.0","0.0","0.0","0.0","0.0","0.5","0.0","0.0","0.0","0.07142857142857142","0.0","0.0","0.0","0.0","0.0","0.0","0.0","0.0","0.0","0.23571428571428574","0.0","0.0","0.0","0.0","0.0","0.0","0.0","523.0","284.0","1580.0","0.23","","","","1.0"
"4540","Cu7P(S0.55Se0.45)6","Cu7PS3.3000000000000003Se2.7","0.0","0.0","0.0","0.0","0.0","0.0","0.0","0.0","0.0","0.0","0.0","0.0","0.0","0.0","0.0","0.0","0.0","0.0","0.0","0.0","0.0","0.0","0.0","0.0","0.0","0.0","0.0","0.0","0.0","0.0","0.0","0.0","0.0","0.0","0.0","0.0","0.0","0.19285714285714287","0.0","0.0","0.0","0.0","0.0","0.5","0.0","0.0","0.0","0.07142857142857142","0.0","0.0","0.0","0.0","0.0","0.0","0.0","0.0","0.0","0.23571428571428574","0.0","0.0","0.0","0.0","0.0","0.0","0.0","623.0","286.0","1926.0","0.22","","","","1.0"
"4541","Cu7P(S0.55Se0.45)6","Cu7PS3.3000000000000003Se2.7","0.0","0.0","0.0","0.0","0.0","0.0","0.0","0.0","0.0","0.0","0.0","0.0","0.0","0.0","0.0","0.0","0.0","0.0","0.0","0.0","0.0","0.0","0.0","0.0","0.0","0.0","0.0","0.0","0.0","0.0","0.0","0.0","0.0","0.0","0.0","0.0","0.0","0.19285714285714287","0.0","0.0","0.0","0.0","0.0","0.5","0.0","0.0","0.0","0.07142857142857142","0.0","0.0","0.0","0.0","0.0","0.0","0.0","0.0","0.0","0.23571428571428574","0.0","0.0","0.0","0.0","0.0","0.0","0.0","673.0","272.0","2300.0","0.22","","","","1.0"
"4542","Cu7P(S0.6Se0.4)6","Cu7PS3.5999999999999996Se2.4000000000000004","0.0","0.0","0.0","0.0","0.0","0.0","0.0","0.0","0.0","0.0","0.0","0.0","0.0","0.0","0.0","0.0","0.0","0.0","0.0","0.0","0.0","0.0","0.0","0.0","0.0","0.0","0.0","0.0","0.0","0.0","0.0","0.0","0.0","0.0","0.0","0.0","0.0","0.17142857142857146","0.0","0.0","0.0","0.0","0.0","0.5","0.0","0.0","0.0","0.07142857142857142","0.0","0.0","0.0","0.0","0.0","0.0","0.0","0.0","0.0","0.2571428571428571","0.0","0.0","0.0","0.0","0.0","0.0","0.0","325.0","289.0","379.0","0.22","","","","1.0"
"4543","Cu7P(S0.6Se0.4)6","Cu7PS3.5999999999999996Se2.4000000000000004","0.0","0.0","0.0","0.0","0.0","0.0","0.0","0.0","0.0","0.0","0.0","0.0","0.0","0.0","0.0","0.0","0.0","0.0","0.0","0.0","0.0","0.0","0.0","0.0","0.0","0.0","0.0","0.0","0.0","0.0","0.0","0.0","0.0","0.0","0.0","0.0","0.0","0.17142857142857146","0.0","0.0","0.0","0.0","0.0","0.5","0.0","0.0","0.0","0.07142857142857142","0.0","0.0","0.0","0.0","0.0","0.0","0.0","0.0","0.0","0.2571428571428571","0.0","0.0","0.0","0.0","0.0","0.0","0.0","422.0","313.0","687.0","0.21","","","","1.0"
"4544","Cu7P(S0.6Se0.4)6","Cu7PS3.5999999999999996Se2.4000000000000004","0.0","0.0","0.0","0.0","0.0","0.0","0.0","0.0","0.0","0.0","0.0","0.0","0.0","0.0","0.0","0.0","0.0","0.0","0.0","0.0","0.0","0.0","0.0","0.0","0.0","0.0","0.0","0.0","0.0","0.0","0.0","0.0","0.0","0.0","0.0","0.0","0.0","0.17142857142857146","0.0","0.0","0.0","0.0","0.0","0.5","0.0","0.0","0.0","0.07142857142857142","0.0","0.0","0.0","0.0","0.0","0.0","0.0","0.0","0.0","0.2571428571428571","0.0","0.0","0.0","0.0","0.0","0.0","0.0","523.0","276.0","1990.0","0.23","","","","1.0"
"4545","Cu7P(S0.6Se0.4)6","Cu7PS3.5999999999999996Se2.4000000000000004","0.0","0.0","0.0","0.0","0.0","0.0","0.0","0.0","0.0","0.0","0.0","0.0","0.0","0.0","0.0","0.0","0.0","0.0","0.0","0.0","0.0","0.0","0.0","0.0","0.0","0.0","0.0","0.0","0.0","0.0","0.0","0.0","0.0","0.0","0.0","0.0","0.0","0.17142857142857146","0.0","0.0","0.0","0.0","0.0","0.5","0.0","0.0","0.0","0.07142857142857142","0.0","0.0","0.0","0.0","0.0","0.0","0.0","0.0","0.0","0.2571428571428571","0.0","0.0","0.0","0.0","0.0","0.0","0.0","623.0","286.0","2255.0","0.22","","","","1.0"
"4546","Cu7P(S0.6Se0.4)6","Cu7PS3.5999999999999996Se2.4000000000000004","0.0","0.0","0.0","0.0","0.0","0.0","0.0","0.0","0.0","0.0","0.0","0.0","0.0","0.0","0.0","0.0","0.0","0.0","0.0","0.0","0.0","0.0","0.0","0.0","0.0","0.0","0.0","0.0","0.0","0.0","0.0","0.0","0.0","0.0","0.0","0.0","0.0","0.17142857142857146","0.0","0.0","0.0","0.0","0.0","0.5","0.0","0.0","0.0","0.07142857142857142","0.0","0.0","0.0","0.0","0.0","0.0","0.0","0.0","0.0","0.2571428571428571","0.0","0.0","0.0","0.0","0.0","0.0","0.0","673.0","293.0","2220.0","0.2","","","","1.0"
"4547","Cu7P(S0.65Se0.35)6","Cu7PS3.9000000000000004Se2.0999999999999996","0.0","0.0","0.0","0.0","0.0","0.0","0.0","0.0","0.0","0.0","0.0","0.0","0.0","0.0","0.0","0.0","0.0","0.0","0.0","0.0","0.0","0.0","0.0","0.0","0.0","0.0","0.0","0.0","0.0","0.0","0.0","0.0","0.0","0.0","0.0","0.0","0.0","0.14999999999999997","0.0","0.0","0.0","0.0","0.0","0.5","0.0","0.0","0.0","0.07142857142857142","0.0","0.0","0.0","0.0","0.0","0.0","0.0","0.0","0.0","0.2785714285714286","0.0","0.0","0.0","0.0","0.0","0.0","0.0","325.0","253.0","223.0","0.24","","","","1.0"
"4548","Cu7P(S0.65Se0.35)6","Cu7PS3.9000000000000004Se2.0999999999999996","0.0","0.0","0.0","0.0","0.0","0.0","0.0","0.0","0.0","0.0","0.0","0.0","0.0","0.0","0.0","0.0","0.0","0.0","0.0","0.0","0.0","0.0","0.0","0.0","0.0","0.0","0.0","0.0","0.0","0.0","0.0","0.0","0.0","0.0","0.0","0.0","0.0","0.14999999999999997","0.0","0.0","0.0","0.0","0.0","0.5","0.0","0.0","0.0","0.07142857142857142","0.0","0.0","0.0","0.0","0.0","0.0","0.0","0.0","0.0","0.2785714285714286","0.0","0.0","0.0","0.0","0.0","0.0","0.0","422.0","297.0","559.0","0.21","","","","1.0"
"4549","Cu7P(S0.65Se0.35)6","Cu7PS3.9000000000000004Se2.0999999999999996","0.0","0.0","0.0","0.0","0.0","0.0","0.0","0.0","0.0","0.0","0.0","0.0","0.0","0.0","0.0","0.0","0.0","0.0","0.0","0.0","0.0","0.0","0.0","0.0","0.0","0.0","0.0","0.0","0.0","0.0","0.0","0.0","0.0","0.0","0.0","0.0","0.0","0.14999999999999997","0.0","0.0","0.0","0.0","0.0","0.5","0.0","0.0","0.0","0.07142857142857142","0.0","0.0","0.0","0.0","0.0","0.0","0.0","0.0","0.0","0.2785714285714286","0.0","0.0","0.0","0.0","0.0","0.0","0.0","523.0","280.0","1665.0","0.23","","","","1.0"
"4550","Cu7P(S0.65Se0.35)6","Cu7PS3.9000000000000004Se2.0999999999999996","0.0","0.0","0.0","0.0","0.0","0.0","0.0","0.0","0.0","0.0","0.0","0.0","0.0","0.0","0.0","0.0","0.0","0.0","0.0","0.0","0.0","0.0","0.0","0.0","0.0","0.0","0.0","0.0","0.0","0.0","0.0","0.0","0.0","0.0","0.0","0.0","0.0","0.14999999999999997","0.0","0.0","0.0","0.0","0.0","0.5","0.0","0.0","0.0","0.07142857142857142","0.0","0.0","0.0","0.0","0.0","0.0","0.0","0.0","0.0","0.2785714285714286","0.0","0.0","0.0","0.0","0.0","0.0","0.0","623.0","298.0","1693.0","0.23","","","","1.0"
"4551","Cu7P(S0.65Se0.35)6","Cu7PS3.9000000000000004Se2.0999999999999996","0.0","0.0","0.0","0.0","0.0","0.0","0.0","0.0","0.0","0.0","0.0","0.0","0.0","0.0","0.0","0.0","0.0","0.0","0.0","0.0","0.0","0.0","0.0","0.0","0.0","0.0","0.0","0.0","0.0","0.0","0.0","0.0","0.0","0.0","0.0","0.0","0.0","0.14999999999999997","0.0","0.0","0.0","0.0","0.0","0.5","0.0","0.0","0.0","0.07142857142857142","0.0","0.0","0.0","0.0","0.0","0.0","0.0","0.0","0.0","0.2785714285714286","0.0","0.0","0.0","0.0","0.0","0.0","0.0","673.0","303.0","1675.0","0.21","","","","1.0"
"4552","Cu7P(S0.75Se0.25)6","Cu7PS4.5Se1.5","0.0","0.0","0.0","0.0","0.0","0.0","0.0","0.0","0.0","0.0","0.0","0.0","0.0","0.0","0.0","0.0","0.0","0.0","0.0","0.0","0.0","0.0","0.0","0.0","0.0","0.0","0.0","0.0","0.0","0.0","0.0","0.0","0.0","0.0","0.0","0.0","0.0","0.10714285714285714","0.0","0.0","0.0","0.0","0.0","0.5","0.0","0.0","0.0","0.07142857142857142","0.0","0.0","0.0","0.0","0.0","0.0","0.0","0.0","0.0","0.32142857142857145","0.0","0.0","0.0","0.0","0.0","0.0","0.0","325.0","403.0","16.0","0.24","","","","1.0"
"4553","Cu7P(S0.75Se0.25)6","Cu7PS4.5Se1.5","0.0","0.0","0.0","0.0","0.0","0.0","0.0","0.0","0.0","0.0","0.0","0.0","0.0","0.0","0.0","0.0","0.0","0.0","0.0","0.0","0.0","0.0","0.0","0.0","0.0","0.0","0.0","0.0","0.0","0.0","0.0","0.0","0.0","0.0","0.0","0.0","0.0","0.10714285714285714","0.0","0.0","0.0","0.0","0.0","0.5","0.0","0.0","0.0","0.07142857142857142","0.0","0.0","0.0","0.0","0.0","0.0","0.0","0.0","0.0","0.32142857142857145","0.0","0.0","0.0","0.0","0.0","0.0","0.0","422.0","359.0","190.0","0.19","","","","1.0"
"4554","Cu7P(S0.75Se0.25)6","Cu7PS4.5Se1.5","0.0","0.0","0.0","0.0","0.0","0.0","0.0","0.0","0.0","0.0","0.0","0.0","0.0","0.0","0.0","0.0","0.0","0.0","0.0","0.0","0.0","0.0","0.0","0.0","0.0","0.0","0.0","0.0","0.0","0.0","0.0","0.0","0.0","0.0","0.0","0.0","0.0","0.10714285714285714","0.0","0.0","0.0","0.0","0.0","0.5","0.0","0.0","0.0","0.07142857142857142","0.0","0.0","0.0","0.0","0.0","0.0","0.0","0.0","0.0","0.32142857142857145","0.0","0.0","0.0","0.0","0.0","0.0","0.0","523.0","298.0","1306.0","0.22","","","","1.0"
"4555","Cu7P(S0.75Se0.25)6","Cu7PS4.5Se1.5","0.0","0.0","0.0","0.0","0.0","0.0","0.0","0.0","0.0","0.0","0.0","0.0","0.0","0.0","0.0","0.0","0.0","0.0","0.0","0.0","0.0","0.0","0.0","0.0","0.0","0.0","0.0","0.0","0.0","0.0","0.0","0.0","0.0","0.0","0.0","0.0","0.0","0.10714285714285714","0.0","0.0","0.0","0.0","0.0","0.5","0.0","0.0","0.0","0.07142857142857142","0.0","0.0","0.0","0.0","0.0","0.0","0.0","0.0","0.0","0.32142857142857145","0.0","0.0","0.0","0.0","0.0","0.0","0.0","623.0","310.0","1585.0","0.22","","","","1.0"
"4556","Cu7P(S0.75Se0.25)6","Cu7PS4.5Se1.5","0.0","0.0","0.0","0.0","0.0","0.0","0.0","0.0","0.0","0.0","0.0","0.0","0.0","0.0","0.0","0.0","0.0","0.0","0.0","0.0","0.0","0.0","0.0","0.0","0.0","0.0","0.0","0.0","0.0","0.0","0.0","0.0","0.0","0.0","0.0","0.0","0.0","0.10714285714285714","0.0","0.0","0.0","0.0","0.0","0.5","0.0","0.0","0.0","0.07142857142857142","0.0","0.0","0.0","0.0","0.0","0.0","0.0","0.0","0.0","0.32142857142857145","0.0","0.0","0.0","0.0","0.0","0.0","0.0","673.0","314.0","1667.0","0.22","","","","1.0"
"4557","Cu7PS6","Cu7PS6","0.0","0.0","0.0","0.0","0.0","0.0","0.0","0.0","0.0","0.0","0.0","0.0","0.0","0.0","0.0","0.0","0.0","0.0","0.0","0.0","0.0","0.0","0.0","0.0","0.0","0.0","0.0","0.0","0.0","0.0","0.0","0.0","0.0","0.0","0.0","0.0","0.0","0.0","0.0","0.0","0.0","0.0","0.0","0.5","0.0","0.0","0.0","0.07142857142857142","0.0","0.0","0.0","0.0","0.0","0.0","0.0","0.0","0.0","0.42857142857142855","0.0","0.0","0.0","0.0","0.0","0.0","0.0","325.0","98.0","2.0","0.23","","","","1.0"
"4558","Cu7PS6","Cu7PS6","0.0","0.0","0.0","0.0","0.0","0.0","0.0","0.0","0.0","0.0","0.0","0.0","0.0","0.0","0.0","0.0","0.0","0.0","0.0","0.0","0.0","0.0","0.0","0.0","0.0","0.0","0.0","0.0","0.0","0.0","0.0","0.0","0.0","0.0","0.0","0.0","0.0","0.0","0.0","0.0","0.0","0.0","0.0","0.5","0.0","0.0","0.0","0.07142857142857142","0.0","0.0","0.0","0.0","0.0","0.0","0.0","0.0","0.0","0.42857142857142855","0.0","0.0","0.0","0.0","0.0","0.0","0.0","422.0","125.0","7.0","0.2","","","","1.0"
"4559","Cu7PS6","Cu7PS6","0.0","0.0","0.0","0.0","0.0","0.0","0.0","0.0","0.0","0.0","0.0","0.0","0.0","0.0","0.0","0.0","0.0","0.0","0.0","0.0","0.0","0.0","0.0","0.0","0.0","0.0","0.0","0.0","0.0","0.0","0.0","0.0","0.0","0.0","0.0","0.0","0.0","0.0","0.0","0.0","0.0","0.0","0.0","0.5","0.0","0.0","0.0","0.07142857142857142","0.0","0.0","0.0","0.0","0.0","0.0","0.0","0.0","0.0","0.42857142857142855","0.0","0.0","0.0","0.0","0.0","0.0","0.0","523.0","223.0","142.0","0.16","","","","1.0"
"4560","Cu7PS6","Cu7PS6","0.0","0.0","0.0","0.0","0.0","0.0","0.0","0.0","0.0","0.0","0.0","0.0","0.0","0.0","0.0","0.0","0.0","0.0","0.0","0.0","0.0","0.0","0.0","0.0","0.0","0.0","0.0","0.0","0.0","0.0","0.0","0.0","0.0","0.0","0.0","0.0","0.0","0.0","0.0","0.0","0.0","0.0","0.0","0.5","0.0","0.0","0.0","0.07142857142857142","0.0","0.0","0.0","0.0","0.0","0.0","0.0","0.0","0.0","0.42857142857142855","0.0","0.0","0.0","0.0","0.0","0.0","0.0","623.0","270.0","370.0","0.2","","","","1.0"
"4561","Cu7PS6","Cu7PS6","0.0","0.0","0.0","0.0","0.0","0.0","0.0","0.0","0.0","0.0","0.0","0.0","0.0","0.0","0.0","0.0","0.0","0.0","0.0","0.0","0.0","0.0","0.0","0.0","0.0","0.0","0.0","0.0","0.0","0.0","0.0","0.0","0.0","0.0","0.0","0.0","0.0","0.0","0.0","0.0","0.0","0.0","0.0","0.5","0.0","0.0","0.0","0.07142857142857142","0.0","0.0","0.0","0.0","0.0","0.0","0.0","0.0","0.0","0.42857142857142855","0.0","0.0","0.0","0.0","0.0","0.0","0.0","673.0","282.0","501.0","0.21","","","","1.0"
"4562","ZrNiSn","ZrNiSn","0.0","0.0","0.0","0.0","0.0","0.3333333333333333","0.0","0.0","0.0","0.0","0.0","0.0","0.0","0.0","0.0","0.0","0.0","0.0","0.0","0.0","0.0","0.3333333333333333","0.0","0.0","0.0","0.0","0.0","0.0","0.0","0.0","0.0","0.0","0.0","0.0","0.0","0.0","0.0","0.0","0.0","0.0","0.0","0.0","0.0","0.0","0.0","0.0","0.0","0.0","0.0","0.0","0.0","0.0","0.3333333333333333","0.0","0.0","0.0","0.0","0.0","0.0","0.0","0.0","0.0","0.0","0.0","0.0","376.0","-101.0","36966.0","4.22","","","","1.0"
