Repository: anilkunwar/thermoelectrics

# Machine learning assisted design of thermoelectrics

a. Machine Learning

# Fetching the upto date data of thermoelectricity (Informatics)

# Featurization:

The computer code to convert the multicomponent chemical formula and temperature row into composition-temperature feature vector
Binary alloys/compunds with upload from json files
Multicomponent alloys/compunds with upload from json files

# Informatics approach to classify p-type and n-type thermoelectric materials

Basic Illustrative Tutorials
Querying the Abstracts on the Materials Science, Applied Physics and Condensed Matter Physics on Keyterms Specific to Thermoelectrics
NER analysis for material type classification

File: machine_learning/vae_regression/latent_space_exploration/thermoelectric_materials.csv (part 62 of 71)
"","Formula","modformula","In","Tl","La","Sr","Mn","Ni","Ru","Pd","Hf","Cs","Sc","Co","Si","Fe","Li","Cl","Yb","Te","N","Ti","Cd","Zr","Y","Ga","Cr","Pr","Tm","Br","Ca","Mg","Rb","Au","Nd","Ce","Ho","I","Ba","Se","Pb","Ge","Gd","Tb","Dy","Cu","Na","Sb","Bi","P","As","Sm","Zn","Al","Sn","Ag","Nb","Mo","V","S","K","Lu","O","Eu","Ta","B","Er","temperature(K)","seebeck_coefficient(μV/K)","electrical_conductivity(S/m)","thermal_conductivity(W/mK)","power_factor(W/mK2)","ZT","reference","sum_elements"
"4563","ZrNiSn","ZrNiSn","0.0","0.0","0.0","0.0","0.0","0.3333333333333333","0.0","0.0","0.0","0.0","0.0","0.0","0.0","0.0","0.0","0.0","0.0","0.0","0.0","0.0","0.0","0.3333333333333333","0.0","0.0","0.0","0.0","0.0","0.0","0.0","0.0","0.0","0.0","0.0","0.0","0.0","0.0","0.0","0.0","0.0","0.0","0.0","0.0","0.0","0.0","0.0","0.0","0.0","0.0","0.0","0.0","0.0","0.0","0.3333333333333333","0.0","0.0","0.0","0.0","0.0","0.0","0.0","0.0","0.0","0.0","0.0","0.0","474.0","-133.0","47448.0","3.74","","","","1.0"
"4564","ZrNiSn","ZrNiSn","0.0","0.0","0.0","0.0","0.0","0.3333333333333333","0.0","0.0","0.0","0.0","0.0","0.0","0.0","0.0","0.0","0.0","0.0","0.0","0.0","0.0","0.0","0.3333333333333333","0.0","0.0","0.0","0.0","0.0","0.0","0.0","0.0","0.0","0.0","0.0","0.0","0.0","0.0","0.0","0.0","0.0","0.0","0.0","0.0","0.0","0.0","0.0","0.0","0.0","0.0","0.0","0.0","0.0","0.0","0.3333333333333333","0.0","0.0","0.0","0.0","0.0","0.0","0.0","0.0","0.0","0.0","0.0","0.0","573.0","-152.0","58897.0","3.57","","","","1.0"
"4565","ZrNiSn","ZrNiSn","0.0","0.0","0.0","0.0","0.0","0.3333333333333333","0.0","0.0","0.0","0.0","0.0","0.0","0.0","0.0","0.0","0.0","0.0","0.0","0.0","0.0","0.0","0.3333333333333333","0.0","0.0","0.0","0.0","0.0","0.0","0.0","0.0","0.0","0.0","0.0","0.0","0.0","0.0","0.0","0.0","0.0","0.0","0.0","0.0","0.0","0.0","0.0","0.0","0.0","0.0","0.0","0.0","0.0","0.0","0.3333333333333333","0.0","0.0","0.0","0.0","0.0","0.0","0.0","0.0","0.0","0.0","0.0","0.0","673.0","-160.0","69790.0","3.49","","","","1.0"
"4566","ZrNiSn","ZrNiSn","0.0","0.0","0.0","0.0","0.0","0.3333333333333333","0.0","0.0","0.0","0.0","0.0","0.0","0.0","0.0","0.0","0.0","0.0","0.0","0.0","0.0","0.0","0.3333333333333333","0.0","0.0","0.0","0.0","0.0","0.0","0.0","0.0","0.0","0.0","0.0","0.0","0.0","0.0","0.0","0.0","0.0","0.0","0.0","0.0","0.0","0.0","0.0","0.0","0.0","0.0","0.0","0.0","0.0","0.0","0.3333333333333333","0.0","0.0","0.0","0.0","0.0","0.0","0.0","0.0","0.0","0.0","0.0","0.0","771.0","-158.0","78180.0","3.59","","","","1.0"
"4567","ZrNiSn","ZrNiSn","0.0","0.0","0.0","0.0","0.0","0.3333333333333333","0.0","0.0","0.0","0.0","0.0","0.0","0.0","0.0","0.0","0.0","0.0","0.0","0.0","0.0","0.0","0.3333333333333333","0.0","0.0","0.0","0.0","0.0","0.0","0.0","0.0","0.0","0.0","0.0","0.0","0.0","0.0","0.0","0.0","0.0","0.0","0.0","0.0","0.0","0.0","0.0","0.0","0.0","0.0","0.0","0.0","0.0","0.0","0.3333333333333333","0.0","0.0","0.0","0.0","0.0","0.0","0.0","0.0","0.0","0.0","0.0","0.0","873.0","-155.0","86806.0","3.71","","","","1.0"
"4568","ZrNiSn","ZrNiSn","0.0","0.0","0.0","0.0","0.0","0.3333333333333333","0.0","0.0","0.0","0.0","0.0","0.0","0.0","0.0","0.0","0.0","0.0","0.0","0.0","0.0","0.0","0.3333333333333333","0.0","0.0","0.0","0.0","0.0","0.0","0.0","0.0","0.0","0.0","0.0","0.0","0.0","0.0","0.0","0.0","0.0","0.0","0.0","0.0","0.0","0.0","0.0","0.0","0.0","0.0","0.0","0.0","0.0","0.0","0.3333333333333333","0.0","0.0","0.0","0.0","0.0","0.0","0.0","0.0","0.0","0.0","0.0","0.0","972.0","-151.0","96111.0","3.95","","","","1.0"
"4569","Bi0.48Sb1.52Te3","Bi0.48Sb1.52Te3","0.0","0.0","0.0","0.0","0.0","0.0","0.0","0.0","0.0","0.0","0.0","0.0","0.0","0.0","0.0","0.0","0.0","0.6","0.0","0.0","0.0","0.0","0.0","0.0","0.0","0.0","0.0","0.0","0.0","0.0","0.0","0.0","0.0","0.0","0.0","0.0","0.0","0.0","0.0","0.0","0.0","0.0","0.0","0.0","0.0","0.304","0.096","0.0","0.0","0.0","0.0","0.0","0.0","0.0","0.0","0.0","0.0","0.0","0.0","0.0","0.0","0.0","0.0","0.0","0.0","300.0","228.0","64770.0","1.26","","","","0.9999999999999999"
"4570","Bi0.48Sb1.52Te3","Bi0.48Sb1.52Te3","0.0","0.0","0.0","0.0","0.0","0.0","0.0","0.0","0.0","0.0","0.0","0.0","0.0","0.0","0.0","0.0","0.0","0.6","0.0","0.0","0.0","0.0","0.0","0.0","0.0","0.0","0.0","0.0","0.0","0.0","0.0","0.0","0.0","0.0","0.0","0.0","0.0","0.0","0.0","0.0","0.0","0.0","0.0","0.0","0.0","0.304","0.096","0.0","0.0","0.0","0.0","0.0","0.0","0.0","0.0","0.0","0.0","0.0","0.0","0.0","0.0","0.0","0.0","0.0","0.0","350.0","240.0","50000.0","1.22","","","","0.9999999999999999"
"4571","Bi0.48Sb1.52Te3","Bi0.48Sb1.52Te3","0.0","0.0","0.0","0.0","0.0","0.0","0.0","0.0","0.0","0.0","0.0","0.0","0.0","0.0","0.0","0.0","0.0","0.6","0.0","0.0","0.0","0.0","0.0","0.0","0.0","0.0","0.0","0.0","0.0","0.0","0.0","0.0","0.0","0.0","0.0","0.0","0.0","0.0","0.0","0.0","0.0","0.0","0.0","0.0","0.0","0.304","0.096","0.0","0.0","0.0","0.0","0.0","0.0","0.0","0.0","0.0","0.0","0.0","0.0","0.0","0.0","0.0","0.0","0.0","0.0","400.0","233.0","41620.0","1.42","","","","0.9999999999999999"
"4572","Bi0.48Sb1.52Te3","Bi0.48Sb1.52Te3","0.0","0.0","0.0","0.0","0.0","0.0","0.0","0.0","0.0","0.0","0.0","0.0","0.0","0.0","0.0","0.0","0.0","0.6","0.0","0.0","0.0","0.0","0.0","0.0","0.0","0.0","0.0","0.0","0.0","0.0","0.0","0.0","0.0","0.0","0.0","0.0","0.0","0.0","0.0","0.0","0.0","0.0","0.0","0.0","0.0","0.304","0.096","0.0","0.0","0.0","0.0","0.0","0.0","0.0","0.0","0.0","0.0","0.0","0.0","0.0","0.0","0.0","0.0","0.0","0.0","450.0","212.0","37584.0","1.72","","","","0.9999999999999999"
"4573","Bi0.48Sb1.52Te3","Bi0.48Sb1.52Te3","0.0","0.0","0.0","0.0","0.0","0.0","0.0","0.0","0.0","0.0","0.0","0.0","0.0","0.0","0.0","0.0","0.0","0.6","0.0","0.0","0.0","0.0","0.0","0.0","0.0","0.0","0.0","0.0","0.0","0.0","0.0","0.0","0.0","0.0","0.0","0.0","0.0","0.0","0.0","0.0","0.0","0.0","0.0","0.0","0.0","0.304","0.096","0.0","0.0","0.0","0.0","0.0","0.0","0.0","0.0","0.0","0.0","0.0","0.0","0.0","0.0","0.0","0.0","0.0","0.0","500.0","181.0","35570.0","2.09","","","","0.9999999999999999"
"4574","Cu12Sb4S13","Cu12Sb4S13","0.0","0.0","0.0","0.0","0.0","0.0","0.0","0.0","0.0","0.0","0.0","0.0","0.0","0.0","0.0","0.0","0.0","0.0","0.0","0.0","0.0","0.0","0.0","0.0","0.0","0.0","0.0","0.0","0.0","0.0","0.0","0.0","0.0","0.0","0.0","0.0","0.0","0.0","0.0","0.0","0.0","0.0","0.0","0.41379310344827586","0.0","0.13793103448275862","0.0","0.0","0.0","0.0","0.0","0.0","0.0","0.0","0.0","0.0","0.0","0.4482758620689655","0.0","0.0","0.0","0.0","0.0","0.0","0.0","324.0","74.0","103319.0","1.51","","","","1.0"
"4575","Cu12Sb4S13","Cu12Sb4S13","0.0","0.0","0.0","0.0","0.0","0.0","0.0","0.0","0.0","0.0","0.0","0.0","0.0","0.0","0.0","0.0","0.0","0.0","0.0","0.0","0.0","0.0","0.0","0.0","0.0","0.0","0.0","0.0","0.0","0.0","0.0","0.0","0.0","0.0","0.0","0.0","0.0","0.0","0.0","0.0","0.0","0.0","0.0","0.41379310344827586","0.0","0.13793103448275862","0.0","0.0","0.0","0.0","0.0","0.0","0.0","0.0","0.0","0.0","0.0","0.4482758620689655","0.0","0.0","0.0","0.0","0.0","0.0","0.0","425.0","88.0","97672.0","1.52","","","","1.0"
"4576","Cu12Sb4S13","Cu12Sb4S13","0.0","0.0","0.0","0.0","0.0","0.0","0.0","0.0","0.0","0.0","0.0","0.0","0.0","0.0","0.0","0.0","0.0","0.0","0.0","0.0","0.0","0.0","0.0","0.0","0.0","0.0","0.0","0.0","0.0","0.0","0.0","0.0","0.0","0.0","0.0","0.0","0.0","0.0","0.0","0.0","0.0","0.0","0.0","0.41379310344827586","0.0","0.13793103448275862","0.0","0.0","0.0","0.0","0.0","0.0","0.0","0.0","0.0","0.0","0.0","0.4482758620689655","0.0","0.0","0.0","0.0","0.0","0.0","0.0","525.0","100.0","91383.0","1.54","","","","1.0"
"4577","Cu12Sb4S13","Cu12Sb4S13","0.0","0.0","0.0","0.0","0.0","0.0","0.0","0.0","0.0","0.0","0.0","0.0","0.0","0.0","0.0","0.0","0.0","0.0","0.0","0.0","0.0","0.0","0.0","0.0","0.0","0.0","0.0","0.0","0.0","0.0","0.0","0.0","0.0","0.0","0.0","0.0","0.0","0.0","0.0","0.0","0.0","0.0","0.0","0.41379310344827586","0.0","0.13793103448275862","0.0","0.0","0.0","0.0","0.0","0.0","0.0","0.0","0.0","0.0","0.0","0.4482758620689655","0.0","0.0","0.0","0.0","0.0","0.0","0.0","625.0","113.0","83333.0","1.51","","","","1.0"
"4578","Cu12Sb4S13","Cu12Sb4S13","0.0","0.0","0.0","0.0","0.0","0.0","0.0","0.0","0.0","0.0","0.0","0.0","0.0","0.0","0.0","0.0","0.0","0.0","0.0","0.0","0.0","0.0","0.0","0.0","0.0","0.0","0.0","0.0","0.0","0.0","0.0","0.0","0.0","0.0","0.0","0.0","0.0","0.0","0.0","0.0","0.0","0.0","0.0","0.41379310344827586","0.0","0.13793103448275862","0.0","0.0","0.0","0.0","0.0","0.0","0.0","0.0","0.0","0.0","0.0","0.4482758620689655","0.0","0.0","0.0","0.0","0.0","0.0","0.0","724.0","137.0","63403.0","1.36","","","","1.0"
"4579","Cu11.9Gd0.1Sb4S13","Cu11.9Gd0.1Sb4S13","0.0","0.0","0.0","0.0","0.0","0.0","0.0","0.0","0.0","0.0","0.0","0.0","0.0","0.0","0.0","0.0","0.0","0.0","0.0","0.0","0.0","0.0","0.0","0.0","0.0","0.0","0.0","0.0","0.0","0.0","0.0","0.0","0.0","0.0","0.0","0.0","0.0","0.0","0.0","0.0","0.003448275862068966","0.0","0.0","0.4103448275862069","0.0","0.13793103448275862","0.0","0.0","0.0","0.0","0.0","0.0","0.0","0.0","0.0","0.0","0.0","0.4482758620689655","0.0","0.0","0.0","0.0","0.0","0.0","0.0","327.0","78.0","108427.0","1.48","","","","1.0"
"4580","Cu11.9Gd0.1Sb4S13","Cu11.9Gd0.1Sb4S13","0.0","0.0","0.0","0.0","0.0","0.0","0.0","0.0","0.0","0.0","0.0","0.0","0.0","0.0","0.0","0.0","0.0","0.0","0.0","0.0","0.0","0.0","0.0","0.0","0.0","0.0","0.0","0.0","0.0","0.0","0.0","0.0","0.0","0.0","0.0","0.0","0.0","0.0","0.0","0.0","0.003448275862068966","0.0","0.0","0.4103448275862069","0.0","0.13793103448275862","0.0","0.0","0.0","0.0","0.0","0.0","0.0","0.0","0.0","0.0","0.0","0.4482758620689655","0.0","0.0","0.0","0.0","0.0","0.0","0.0","425.0","91.0","103987.0","1.5","","","","1.0"
"4581","Cu11.9Gd0.1Sb4S13","Cu11.9Gd0.1Sb4S13","0.0","0.0","0.0","0.0","0.0","0.0","0.0","0.0","0.0","0.0","0.0","0.0","0.0","0.0","0.0","0.0","0.0","0.0","0.0","0.0","0.0","0.0","0.0","0.0","0.0","0.0","0.0","0.0","0.0","0.0","0.0","0.0","0.0","0.0","0.0","0.0","0.0","0.0","0.0","0.0","0.003448275862068966","0.0","0.0","0.4103448275862069","0.0","0.13793103448275862","0.0","0.0","0.0","0.0","0.0","0.0","0.0","0.0","0.0","0.0","0.0","0.4482758620689655","0.0","0.0","0.0","0.0","0.0","0.0","0.0","525.0","103.0","97870.0","1.5","","","","1.0"
"4582","Cu11.9Gd0.1Sb4S13","Cu11.9Gd0.1Sb4S13","0.0","0.0","0.0","0.0","0.0","0.0","0.0","0.0","0.0","0.0","0.0","0.0","0.0","0.0","0.0","0.0","0.0","0.0","0.0","0.0","0.0","0.0","0.0","0.0","0.0","0.0","0.0","0.0","0.0","0.0","0.0","0.0","0.0","0.0","0.0","0.0","0.0","0.0","0.0","0.0","0.003448275862068966","0.0","0.0","0.4103448275862069","0.0","0.13793103448275862","0.0","0.0","0.0","0.0","0.0","0.0","0.0","0.0","0.0","0.0","0.0","0.4482758620689655","0.0","0.0","0.0","0.0","0.0","0.0","0.0","625.0","116.0","85398.0","1.5","","","","1.0"
"4583","Cu11.9Gd0.1Sb4S13","Cu11.9Gd0.1Sb4S13","0.0","0.0","0.0","0.0","0.0","0.0","0.0","0.0","0.0","0.0","0.0","0.0","0.0","0.0","0.0","0.0","0.0","0.0","0.0","0.0","0.0","0.0","0.0","0.0","0.0","0.0","0.0","0.0","0.0","0.0","0.0","0.0","0.0","0.0","0.0","0.0","0.0","0.0","0.0","0.0","0.003448275862068966","0.0","0.0","0.4103448275862069","0.0","0.13793103448275862","0.0","0.0","0.0","0.0","0.0","0.0","0.0","0.0","0.0","0.0","0.0","0.4482758620689655","0.0","0.0","0.0","0.0","0.0","0.0","0.0","724.0","139.0","64592.0","1.37","","","","1.0"
"4584","Cu11.8Gd0.2Sb4S13","Cu11.8Gd0.2Sb4S13","0.0","0.0","0.0","0.0","0.0","0.0","0.0","0.0","0.0","0.0","0.0","0.0","0.0","0.0","0.0","0.0","0.0","0.0","0.0","0.0","0.0","0.0","0.0","0.0","0.0","0.0","0.0","0.0","0.0","0.0","0.0","0.0","0.0","0.0","0.0","0.0","0.0","0.0","0.0","0.0","0.006896551724137932","0.0","0.0","0.40689655172413797","0.0","0.13793103448275862","0.0","0.0","0.0","0.0","0.0","0.0","0.0","0.0","0.0","0.0","0.0","0.4482758620689655","0.0","0.0","0.0","0.0","0.0","0.0","0.0","327.0","79.0","110412.0","1.41","","","","1.0"
"4585","Cu11.8Gd0.2Sb4S13","Cu11.8Gd0.2Sb4S13","0.0","0.0","0.0","0.0","0.0","0.0","0.0","0.0","0.0","0.0","0.0","0.0","0.0","0.0","0.0","0.0","0.0","0.0","0.0","0.0","0.0","0.0","0.0","0.0","0.0","0.0","0.0","0.0","0.0","0.0","0.0","0.0","0.0","0.0","0.0","0.0","0.0","0.0","0.0","0.0","0.006896551724137932","0.0","0.0","0.40689655172413797","0.0","0.13793103448275862","0.0","0.0","0.0","0.0","0.0","0.0","0.0","0.0","0.0","0.0","0.0","0.4482758620689655","0.0","0.0","0.0","0.0","0.0","0.0","0.0","425.0","92.0","107701.0","1.43","","","","1.0"
"4586","Cu11.8Gd0.2Sb4S13","Cu11.8Gd0.2Sb4S13","0.0","0.0","0.0","0.0","0.0","0.0","0.0","0.0","0.0","0.0","0.0","0.0","0.0","0.0","0.0","0.0","0.0","0.0","0.0","0.0","0.0","0.0","0.0","0.0","0.0","0.0","0.0","0.0","0.0","0.0","0.0","0.0","0.0","0.0","0.0","0.0","0.0","0.0","0.0","0.0","0.006896551724137932","0.0","0.0","0.40689655172413797","0.0","0.13793103448275862","0.0","0.0","0.0","0.0","0.0","0.0","0.0","0.0","0.0","0.0","0.0","0.4482758620689655","0.0","0.0","0.0","0.0","0.0","0.0","0.0","525.0","104.0","102008.0","1.45","","","","1.0"
"4587","Cu11.8Gd0.2Sb4S13","Cu11.8Gd0.2Sb4S13","0.0","0.0","0.0","0.0","0.0","0.0","0.0","0.0","0.0","0.0","0.0","0.0","0.0","0.0","0.0","0.0","0.0","0.0","0.0","0.0","0.0","0.0","0.0","0.0","0.0","0.0","0.0","0.0","0.0","0.0","0.0","0.0","0.0","0.0","0.0","0.0","0.0","0.0","0.0","0.0","0.006896551724137932","0.0","0.0","0.40689655172413797","0.0","0.13793103448275862","0.0","0.0","0.0","0.0","0.0","0.0","0.0","0.0","0.0","0.0","0.0","0.4482758620689655","0.0","0.0","0.0","0.0","0.0","0.0","0.0","625.0","116.0","90019.0","1.44","","","","1.0"
"4588","Cu11.8Gd0.2Sb4S13","Cu11.8Gd0.2Sb4S13","0.0","0.0","0.0","0.0","0.0","0.0","0.0","0.0","0.0","0.0","0.0","0.0","0.0","0.0","0.0","0.0","0.0","0.0","0.0","0.0","0.0","0.0","0.0","0.0","0.0","0.0","0.0","0.0","0.0","0.0","0.0","0.0","0.0","0.0","0.0","0.0","0.0","0.0","0.0","0.0","0.006896551724137932","0.0","0.0","0.40689655172413797","0.0","0.13793103448275862","0.0","0.0","0.0","0.0","0.0","0.0","0.0","0.0","0.0","0.0","0.0","0.4482758620689655","0.0","0.0","0.0","0.0","0.0","0.0","0.0","724.0","138.0","65650.0","1.31","","","","1.0"
"4589","Cu11.7Gd0.3Sb4S13","Cu11.7Gd0.3Sb4S13","0.0","0.0","0.0","0.0","0.0","0.0","0.0","0.0","0.0","0.0","0.0","0.0","0.0","0.0","0.0","0.0","0.0","0.0","0.0","0.0","0.0","0.0","0.0","0.0","0.0","0.0","0.0","0.0","0.0","0.0","0.0","0.0","0.0","0.0","0.0","0.0","0.0","0.0","0.0","0.0","0.010344827586206896","0.0","0.0","0.40344827586206894","0.0","0.13793103448275862","0.0","0.0","0.0","0.0","0.0","0.0","0.0","0.0","0.0","0.0","0.0","0.4482758620689655","0.0","0.0","0.0","0.0","0.0","0.0","0.0","320.0","80.0","117112.0","1.39","","","","1.0"
"4590","Cu11.7Gd0.3Sb4S13","Cu11.7Gd0.3Sb4S13","0.0","0.0","0.0","0.0","0.0","0.0","0.0","0.0","0.0","0.0","0.0","0.0","0.0","0.0","0.0","0.0","0.0","0.0","0.0","0.0","0.0","0.0","0.0","0.0","0.0","0.0","0.0","0.0","0.0","0.0","0.0","0.0","0.0","0.0","0.0","0.0","0.0","0.0","0.0","0.0","0.010344827586206896","0.0","0.0","0.40344827586206894","0.0","0.13793103448275862","0.0","0.0","0.0","0.0","0.0","0.0","0.0","0.0","0.0","0.0","0.0","0.4482758620689655","0.0","0.0","0.0","0.0","0.0","0.0","0.0","424.0","94.0","114608.0","1.42","","","","1.0"
"4591","Cu11.7Gd0.3Sb4S13","Cu11.7Gd0.3Sb4S13","0.0","0.0","0.0","0.0","0.0","0.0","0.0","0.0","0.0","0.0","0.0","0.0","0.0","0.0","0.0","0.0","0.0","0.0","0.0","0.0","0.0","0.0","0.0","0.0","0.0","0.0","0.0","0.0","0.0","0.0","0.0","0.0","0.0","0.0","0.0","0.0","0.0","0.0","0.0","0.0","0.010344827586206896","0.0","0.0","0.40344827586206894","0.0","0.13793103448275862","0.0","0.0","0.0","0.0","0.0","0.0","0.0","0.0","0.0","0.0","0.0","0.4482758620689655","0.0","0.0","0.0","0.0","0.0","0.0","0.0","523.0","106.0","108671.0","1.43","","","","1.0"
"4592","Cu11.7Gd0.3Sb4S13","Cu11.7Gd0.3Sb4S13","0.0","0.0","0.0","0.0","0.0","0.0","0.0","0.0","0.0","0.0","0.0","0.0","0.0","0.0","0.0","0.0","0.0","0.0","0.0","0.0","0.0","0.0","0.0","0.0","0.0","0.0","0.0","0.0","0.0","0.0","0.0","0.0","0.0","0.0","0.0","0.0","0.0","0.0","0.0","0.0","0.010344827586206896","0.0","0.0","0.40344827586206894","0.0","0.13793103448275862","0.0","0.0","0.0","0.0","0.0","0.0","0.0","0.0","0.0","0.0","0.0","0.4482758620689655","0.0","0.0","0.0","0.0","0.0","0.0","0.0","623.0","118.0","99280.0","1.46","","","","1.0"
"4593","Cu11.7Gd0.3Sb4S13","Cu11.7Gd0.3Sb4S13","0.0","0.0","0.0","0.0","0.0","0.0","0.0","0.0","0.0","0.0","0.0","0.0","0.0","0.0","0.0","0.0","0.0","0.0","0.0","0.0","0.0","0.0","0.0","0.0","0.0","0.0","0.0","0.0","0.0","0.0","0.0","0.0","0.0","0.0","0.0","0.0","0.0","0.0","0.0","0.0","0.010344827586206896","0.0","0.0","0.40344827586206894","0.0","0.13793103448275862","0.0","0.0","0.0","0.0","0.0","0.0","0.0","0.0","0.0","0.0","0.0","0.4482758620689655","0.0","0.0","0.0","0.0","0.0","0.0","0.0","723.0","144.0","73220.0","1.33","","","","1.0"
"4594","Cu11.6Gd0.4Sb4S13","Cu11.6Gd0.4Sb4S13","0.0","0.0","0.0","0.0","0.0","0.0","0.0","0.0","0.0","0.0","0.0","0.0","0.0","0.0","0.0","0.0","0.0","0.0","0.0","0.0","0.0","0.0","0.0","0.0","0.0","0.0","0.0","0.0","0.0","0.0","0.0","0.0","0.0","0.0","0.0","0.0","0.0","0.0","0.0","0.0","0.013793103448275864","0.0","0.0","0.39999999999999997","0.0","0.13793103448275862","0.0","0.0","0.0","0.0","0.0","0.0","0.0","0.0","0.0","0.0","0.0","0.4482758620689655","0.0","0.0","0.0","0.0","0.0","0.0","0.0","327.0","81.0","102008.0","1.3","","","","1.0"
"4595","Cu11.6Gd0.4Sb4S13","Cu11.6Gd0.4Sb4S13","0.0","0.0","0.0","0.0","0.0","0.0","0.0","0.0","0.0","0.0","0.0","0.0","0.0","0.0","0.0","0.0","0.0","0.0","0.0","0.0","0.0","0.0","0.0","0.0","0.0","0.0","0.0","0.0","0.0","0.0","0.0","0.0","0.0","0.0","0.0","0.0","0.0","0.0","0.0","0.0","0.013793103448275864","0.0","0.0","0.39999999999999997","0.0","0.13793103448275862","0.0","0.0","0.0","0.0","0.0","0.0","0.0","0.0","0.0","0.0","0.0","0.4482758620689655","0.0","0.0","0.0","0.0","0.0","0.0","0.0","425.0","95.0","100000.0","1.33","","","","1.0"
"4596","Cu11.6Gd0.4Sb4S13","Cu11.6Gd0.4Sb4S13","0.0","0.0","0.0","0.0","0.0","0.0","0.0","0.0","0.0","0.0","0.0","0.0","0.0","0.0","0.0","0.0","0.0","0.0","0.0","0.0","0.0","0.0","0.0","0.0","0.0","0.0","0.0","0.0","0.0","0.0","0.0","0.0","0.0","0.0","0.0","0.0","0.0","0.0","0.0","0.0","0.013793103448275864","0.0","0.0","0.39999999999999997","0.0","0.13793103448275862","0.0","0.0","0.0","0.0","0.0","0.0","0.0","0.0","0.0","0.0","0.0","0.4482758620689655","0.0","0.0","0.0","0.0","0.0","0.0","0.0","525.0","107.0","95734.0","1.37","","","","1.0"
"4597","Cu11.6Gd0.4Sb4S13","Cu11.6Gd0.4Sb4S13","0.0","0.0","0.0","0.0","0.0","0.0","0.0","0.0","0.0","0.0","0.0","0.0","0.0","0.0","0.0","0.0","0.0","0.0","0.0","0.0","0.0","0.0","0.0","0.0","0.0","0.0","0.0","0.0","0.0","0.0","0.0","0.0","0.0","0.0","0.0","0.0","0.0","0.0","0.0","0.0","0.013793103448275864","0.0","0.0","0.39999999999999997","0.0","0.13793103448275862","0.0","0.0","0.0","0.0","0.0","0.0","0.0","0.0","0.0","0.0","0.0","0.4482758620689655","0.0","0.0","0.0","0.0","0.0","0.0","0.0","625.0","118.0","86315.0","1.39","","","","1.0"
"4598","Cu11.6Gd0.4Sb4S13","Cu11.6Gd0.4Sb4S13","0.0","0.0","0.0","0.0","0.0","0.0","0.0","0.0","0.0","0.0","0.0","0.0","0.0","0.0","0.0","0.0","0.0","0.0","0.0","0.0","0.0","0.0","0.0","0.0","0.0","0.0","0.0","0.0","0.0","0.0","0.0","0.0","0.0","0.0","0.0","0.0","0.0","0.0","0.0","0.0","0.013793103448275864","0.0","0.0","0.39999999999999997","0.0","0.13793103448275862","0.0","0.0","0.0","0.0","0.0","0.0","0.0","0.0","0.0","0.0","0.0","0.4482758620689655","0.0","0.0","0.0","0.0","0.0","0.0","0.0","724.0","145.0","66010.0","1.31","","","","1.0"
"4599","Cu11.5Gd0.5Sb4S13","Cu11.5Gd0.5Sb4S13","0.0","0.0","0.0","0.0","0.0","0.0","0.0","0.0","0.0","0.0","0.0","0.0","0.0","0.0","0.0","0.0","0.0","0.0","0.0","0.0","0.0","0.0","0.0","0.0","0.0","0.0","0.0","0.0","0.0","0.0","0.0","0.0","0.0","0.0","0.0","0.0","0.0","0.0","0.0","0.0","0.017241379310344827","0.0","0.0","0.39655172413793105","0.0","0.13793103448275862","0.0","0.0","0.0","0.0","0.0","0.0","0.0","0.0","0.0","0.0","0.0","0.4482758620689655","0.0","0.0","0.0","0.0","0.0","0.0","0.0","327.0","85.0","89851.0","1.39","","","","1.0"
"4600","Cu11.5Gd0.5Sb4S13","Cu11.5Gd0.5Sb4S13","0.0","0.0","0.0","0.0","0.0","0.0","0.0","0.0","0.0","0.0","0.0","0.0","0.0","0.0","0.0","0.0","0.0","0.0","0.0","0.0","0.0","0.0","0.0","0.0","0.0","0.0","0.0","0.0","0.0","0.0","0.0","0.0","0.0","0.0","0.0","0.0","0.0","0.0","0.0","0.0","0.017241379310344827","0.0","0.0","0.39655172413793105","0.0","0.13793103448275862","0.0","0.0","0.0","0.0","0.0","0.0","0.0","0.0","0.0","0.0","0.0","0.4482758620689655","0.0","0.0","0.0","0.0","0.0","0.0","0.0","425.0","99.0","90336.0","1.41","","","","1.0"
"4601","Cu11.5Gd0.5Sb4S13","Cu11.5Gd0.5Sb4S13","0.0","0.0","0.0","0.0","0.0","0.0","0.0","0.0","0.0","0.0","0.0","0.0","0.0","0.0","0.0","0.0","0.0","0.0","0.0","0.0","0.0","0.0","0.0","0.0","0.0","0.0","0.0","0.0","0.0","0.0","0.0","0.0","0.0","0.0","0.0","0.0","0.0","0.0","0.0","0.0","0.017241379310344827","0.0","0.0","0.39655172413793105","0.0","0.13793103448275862","0.0","0.0","0.0","0.0","0.0","0.0","0.0","0.0","0.0","0.0","0.0","0.4482758620689655","0.0","0.0","0.0","0.0","0.0","0.0","0.0","525.0","111.0","86937.0","1.42","","","","1.0"
"4602","Cu11.5Gd0.5Sb4S13","Cu11.5Gd0.5Sb4S13","0.0","0.0","0.0","0.0","0.0","0.0","0.0","0.0","0.0","0.0","0.0","0.0","0.0","0.0","0.0","0.0","0.0","0.0","0.0","0.0","0.0","0.0","0.0","0.0","0.0","0.0","0.0","0.0","0.0","0.0","0.0","0.0","0.0","0.0","0.0","0.0","0.0","0.0","0.0","0.0","0.017241379310344827","0.0","0.0","0.39655172413793105","0.0","0.13793103448275862","0.0","0.0","0.0","0.0","0.0","0.0","0.0","0.0","0.0","0.0","0.0","0.4482758620689655","0.0","0.0","0.0","0.0","0.0","0.0","0.0","625.0","123.0","80821.0","1.44","","","","1.0"
"4603","Cu11.5Gd0.5Sb4S13","Cu11.5Gd0.5Sb4S13","0.0","0.0","0.0","0.0","0.0","0.0","0.0","0.0","0.0","0.0","0.0","0.0","0.0","0.0","0.0","0.0","0.0","0.0","0.0","0.0","0.0","0.0","0.0","0.0","0.0","0.0","0.0","0.0","0.0","0.0","0.0","0.0","0.0","0.0","0.0","0.0","0.0","0.0","0.0","0.0","0.017241379310344827","0.0","0.0","0.39655172413793105","0.0","0.13793103448275862","0.0","0.0","0.0","0.0","0.0","0.0","0.0","0.0","0.0","0.0","0.0","0.4482758620689655","0.0","0.0","0.0","0.0","0.0","0.0","0.0","724.0","152.0","57372.0","1.34","","","","1.0"
"4604","Ag2Se","Ag2Se","0.0","0.0","0.0","0.0","0.0","0.0","0.0","0.0","0.0","0.0","0.0","0.0","0.0","0.0","0.0","0.0","0.0","0.0","0.0","0.0","0.0","0.0","0.0","0.0","0.0","0.0","0.0","0.0","0.0","0.0","0.0","0.0","0.0","0.0","0.0","0.0","0.0","0.3333333333333333","0.0","0.0","0.0","0.0","0.0","0.0","0.0","0.0","0.0","0.0","0.0","0.0","0.0","0.0","0.0","0.6666666666666666","0.0","0.0","0.0","0.0","0.0","0.0","0.0","0.0","0.0","0.0","0.0","297.0","-133.0","180873.0","1.15","","","","1.0"
"4605","Ag2Se","Ag2Se","0.0","0.0","0.0","0.0","0.0","0.0","0.0","0.0","0.0","0.0","0.0","0.0","0.0","0.0","0.0","0.0","0.0","0.0","0.0","0.0","0.0","0.0","0.0","0.0","0.0","0.0","0.0","0.0","0.0","0.0","0.0","0.0","0.0","0.0","0.0","0.0","0.0","0.3333333333333333","0.0","0.0","0.0","0.0","0.0","0.0","0.0","0.0","0.0","0.0","0.0","0.0","0.0","0.0","0.0","0.6666666666666666","0.0","0.0","0.0","0.0","0.0","0.0","0.0","0.0","0.0","0.0","0.0","350.0","-114.0","240896.0","1.49","","","","1.0"
"4606","Ag2Se","Ag2Se","0.0","0.0","0.0","0.0","0.0","0.0","0.0","0.0","0.0","0.0","0.0","0.0","0.0","0.0","0.0","0.0","0.0","0.0","0.0","0.0","0.0","0.0","0.0","0.0","0.0","0.0","0.0","0.0","0.0","0.0","0.0","0.0","0.0","0.0","0.0","0.0","0.0","0.3333333333333333","0.0","0.0","0.0","0.0","0.0","0.0","0.0","0.0","0.0","0.0","0.0","0.0","0.0","0.0","0.0","0.6666666666666666","0.0","0.0","0.0","0.0","0.0","0.0","0.0","0.0","0.0","0.0","0.0","374.0","-103.0","286667.0","1.75","","","","1.0"
"4607","Ag2Se","Ag2Se","0.0","0.0","0.0","0.0","0.0","0.0","0.0","0.0","0.0","0.0","0.0","0.0","0.0","0.0","0.0","0.0","0.0","0.0","0.0","0.0","0.0","0.0","0.0","0.0","0.0","0.0","0.0","0.0","0.0","0.0","0.0","0.0","0.0","0.0","0.0","0.0","0.0","0.3333333333333333","0.0","0.0","0.0","0.0","0.0","0.0","0.0","0.0","0.0","0.0","0.0","0.0","0.0","0.0","0.0","0.6666666666666666","0.0","0.0","0.0","0.0","0.0","0.0","0.0","0.0","0.0","0.0","0.0","399.0","-127.0","284768.0","2.07","","","","1.0"
"4608","Ag2Se","Ag2Se","0.0","0.0","0.0","0.0","0.0","0.0","0.0","0.0","0.0","0.0","0.0","0.0","0.0","0.0","0.0","0.0","0.0","0.0","0.0","0.0","0.0","0.0","0.0","0.0","0.0","0.0","0.0","0.0","0.0","0.0","0.0","0.0","0.0","0.0","0.0","0.0","0.0","0.3333333333333333","0.0","0.0","0.0","0.0","0.0","0.0","0.0","0.0","0.0","0.0","0.0","0.0","0.0","0.0","0.0","0.6666666666666666","0.0","0.0","0.0","0.0","0.0","0.0","0.0","0.0","0.0","0.0","0.0","423.0","-88.0","139837.0","3.0","","","","1.0"
"4609","Ag2Se","Ag2Se","0.0","0.0","0.0","0.0","0.0","0.0","0.0","0.0","0.0","0.0","0.0","0.0","0.0","0.0","0.0","0.0","0.0","0.0","0.0","0.0","0.0","0.0","0.0","0.0","0.0","0.0","0.0","0.0","0.0","0.0","0.0","0.0","0.0","0.0","0.0","0.0","0.0","0.3333333333333333","0.0","0.0","0.0","0.0","0.0","0.0","0.0","0.0","0.0","0.0","0.0","0.0","0.0","0.0","0.0","0.6666666666666666","0.0","0.0","0.0","0.0","0.0","0.0","0.0","0.0","0.0","0.0","0.0","474.0","-94.0","126638.0","3.03","","","","1.0"
"4610","Ag2Se","Ag2Se","0.0","0.0","0.0","0.0","0.0","0.0","0.0","0.0","0.0","0.0","0.0","0.0","0.0","0.0","0.0","0.0","0.0","0.0","0.0","0.0","0.0","0.0","0.0","0.0","0.0","0.0","0.0","0.0","0.0","0.0","0.0","0.0","0.0","0.0","0.0","0.0","0.0","0.3333333333333333","0.0","0.0","0.0","0.0","0.0","0.0","0.0","0.0","0.0","0.0","0.0","0.0","0.0","0.0","0.0","0.6666666666666666","0.0","0.0","0.0","0.0","0.0","0.0","0.0","0.0","0.0","0.0","0.0","524.0","-100.0","118621.0","3.1","","","","1.0"
"4611","Ag2Se","Ag2Se","0.0","0.0","0.0","0.0","0.0","0.0","0.0","0.0","0.0","0.0","0.0","0.0","0.0","0.0","0.0","0.0","0.0","0.0","0.0","0.0","0.0","0.0","0.0","0.0","0.0","0.0","0.0","0.0","0.0","0.0","0.0","0.0","0.0","0.0","0.0","0.0","0.0","0.3333333333333333","0.0","0.0","0.0","0.0","0.0","0.0","0.0","0.0","0.0","0.0","0.0","0.0","0.0","0.0","0.0","0.6666666666666666","0.0","0.0","0.0","0.0","0.0","0.0","0.0","0.0","0.0","0.0","0.0","573.0","-104.0","114210.0","3.08","","","","1.0"
"4612","NbCoSn","NbCoSn","0.0","0.0","0.0","0.0","0.0","0.0","0.0","0.0","0.0","0.0","0.0","0.3333333333333333","0.0","0.0","0.0","0.0","0.0","0.0","0.0","0.0","0.0","0.0","0.0","0.0","0.0","0.0","0.0","0.0","0.0","0.0","0.0","0.0","0.0","0.0","0.0","0.0","0.0","0.0","0.0","0.0","0.0","0.0","0.0","0.0","0.0","0.0","0.0","0.0","0.0","0.0","0.0","0.0","0.3333333333333333","0.0","0.3333333333333333","0.0","0.0","0.0","0.0","0.0","0.0","0.0","0.0","0.0","0.0","375.0","-195.0","58698.0","11.76","","","","1.0"
"4613","NbCoSn","NbCoSn","0.0","0.0","0.0","0.0","0.0","0.0","0.0","0.0","0.0","0.0","0.0","0.3333333333333333","0.0","0.0","0.0","0.0","0.0","0.0","0.0","0.0","0.0","0.0","0.0","0.0","0.0","0.0","0.0","0.0","0.0","0.0","0.0","0.0","0.0","0.0","0.0","0.0","0.0","0.0","0.0","0.0","0.0","0.0","0.0","0.0","0.0","0.0","0.0","0.0","0.0","0.0","0.0","0.0","0.3333333333333333","0.0","0.3333333333333333","0.0","0.0","0.0","0.0","0.0","0.0","0.0","0.0","0.0","0.0","474.0","-209.0","53254.0","10.48","","","","1.0"
"4614","NbCoSn","NbCoSn","0.0","0.0","0.0","0.0","0.0","0.0","0.0","0.0","0.0","0.0","0.0","0.3333333333333333","0.0","0.0","0.0","0.0","0.0","0.0","0.0","0.0","0.0","0.0","0.0","0.0","0.0","0.0","0.0","0.0","0.0","0.0","0.0","0.0","0.0","0.0","0.0","0.0","0.0","0.0","0.0","0.0","0.0","0.0","0.0","0.0","0.0","0.0","0.0","0.0","0.0","0.0","0.0","0.0","0.3333333333333333","0.0","0.3333333333333333","0.0","0.0","0.0","0.0","0.0","0.0","0.0","0.0","0.0","0.0","576.0","-214.0","47550.0","9.31","","","","1.0"
"4615","NbCoSn","NbCoSn","0.0","0.0","0.0","0.0","0.0","0.0","0.0","0.0","0.0","0.0","0.0","0.3333333333333333","0.0","0.0","0.0","0.0","0.0","0.0","0.0","0.0","0.0","0.0","0.0","0.0","0.0","0.0","0.0","0.0","0.0","0.0","0.0","0.0","0.0","0.0","0.0","0.0","0.0","0.0","0.0","0.0","0.0","0.0","0.0","0.0","0.0","0.0","0.0","0.0","0.0","0.0","0.0","0.0","0.3333333333333333","0.0","0.3333333333333333","0.0","0.0","0.0","0.0","0.0","0.0","0.0","0.0","0.0","0.0","678.0","-219.0","43077.0","8.78","","","","1.0"
"4616","NbCoSn","NbCoSn","0.0","0.0","0.0","0.0","0.0","0.0","0.0","0.0","0.0","0.0","0.0","0.3333333333333333","0.0","0.0","0.0","0.0","0.0","0.0","0.0","0.0","0.0","0.0","0.0","0.0","0.0","0.0","0.0","0.0","0.0","0.0","0.0","0.0","0.0","0.0","0.0","0.0","0.0","0.0","0.0","0.0","0.0","0.0","0.0","0.0","0.0","0.0","0.0","0.0","0.0","0.0","0.0","0.0","0.3333333333333333","0.0","0.3333333333333333","0.0","0.0","0.0","0.0","0.0","0.0","0.0","0.0","0.0","0.0","779.0","-229.0","37633.0","8.15","","","","1.0"
"4617","NbCoSn","NbCoSn","0.0","0.0","0.0","0.0","0.0","0.0","0.0","0.0","0.0","0.0","0.0","0.3333333333333333","0.0","0.0","0.0","0.0","0.0","0.0","0.0","0.0","0.0","0.0","0.0","0.0","0.0","0.0","0.0","0.0","0.0","0.0","0.0","0.0","0.0","0.0","0.0","0.0","0.0","0.0","0.0","0.0","0.0","0.0","0.0","0.0","0.0","0.0","0.0","0.0","0.0","0.0","0.0","0.0","0.3333333333333333","0.0","0.3333333333333333","0.0","0.0","0.0","0.0","0.0","0.0","0.0","0.0","0.0","0.0","879.0","-229.0","35030.0","7.64","","","","1.0"
"4618","NbCoSn","NbCoSn","0.0","0.0","0.0","0.0","0.0","0.0","0.0","0.0","0.0","0.0","0.0","0.3333333333333333","0.0","0.0","0.0","0.0","0.0","0.0","0.0","0.0","0.0","0.0","0.0","0.0","0.0","0.0","0.0","0.0","0.0","0.0","0.0","0.0","0.0","0.0","0.0","0.0","0.0","0.0","0.0","0.0","0.0","0.0","0.0","0.0","0.0","0.0","0.0","0.0","0.0","0.0","0.0","0.0","0.3333333333333333","0.0","0.3333333333333333","0.0","0.0","0.0","0.0","0.0","0.0","0.0","0.0","0.0","0.0","970.0","-231.0","32430.0","7.35","","","","1.0"
"4619","NbCo0.98Ni0.02Sn","NbCo0.98Ni0.02Sn","0.0","0.0","0.0","0.0","0.0","0.006666666666666667","0.0","0.0","0.0","0.0","0.0","0.32666666666666666","0.0","0.0","0.0","0.0","0.0","0.0","0.0","0.0","0.0","0.0","0.0","0.0","0.0","0.0","0.0","0.0","0.0","0.0","0.0","0.0","0.0","0.0","0.0","0.0","0.0","0.0","0.0","0.0","0.0","0.0","0.0","0.0","0.0","0.0","0.0","0.0","0.0","0.0","0.0","0.0","0.3333333333333333","0.0","0.3333333333333333","0.0","0.0","0.0","0.0","0.0","0.0","0.0","0.0","0.0","0.0","387.0","-128.0","84286.0","10.55","","","","1.0"
"4620","NbCo0.98Ni0.02Sn","NbCo0.98Ni0.02Sn","0.0","0.0","0.0","0.0","0.0","0.006666666666666667","0.0","0.0","0.0","0.0","0.0","0.32666666666666666","0.0","0.0","0.0","0.0","0.0","0.0","0.0","0.0","0.0","0.0","0.0","0.0","0.0","0.0","0.0","0.0","0.0","0.0","0.0","0.0","0.0","0.0","0.0","0.0","0.0","0.0","0.0","0.0","0.0","0.0","0.0","0.0","0.0","0.0","0.0","0.0","0.0","0.0","0.0","0.0","0.3333333333333333","0.0","0.3333333333333333","0.0","0.0","0.0","0.0","0.0","0.0","0.0","0.0","0.0","0.0","498.0","-147.0","70476.0","9.24","","","","1.0"
"4621","NbCo0.98Ni0.02Sn","NbCo0.98Ni0.02Sn","0.0","0.0","0.0","0.0","0.0","0.006666666666666667","0.0","0.0","0.0","0.0","0.0","0.32666666666666666","0.0","0.0","0.0","0.0","0.0","0.0","0.0","0.0","0.0","0.0","0.0","0.0","0.0","0.0","0.0","0.0","0.0","0.0","0.0","0.0","0.0","0.0","0.0","0.0","0.0","0.0","0.0","0.0","0.0","0.0","0.0","0.0","0.0","0.0","0.0","0.0","0.0","0.0","0.0","0.0","0.3333333333333333","0.0","0.3333333333333333","0.0","0.0","0.0","0.0","0.0","0.0","0.0","0.0","0.0","0.0","605.0","-162.0","59048.0","8.32","","","","1.0"
"4622","NbCo0.98Ni0.02Sn","NbCo0.98Ni0.02Sn","0.0","0.0","0.0","0.0","0.0","0.006666666666666667","0.0","0.0","0.0","0.0","0.0","0.32666666666666666","0.0","0.0","0.0","0.0","0.0","0.0","0.0","0.0","0.0","0.0","0.0","0.0","0.0","0.0","0.0","0.0","0.0","0.0","0.0","0.0","0.0","0.0","0.0","0.0","0.0","0.0","0.0","0.0","0.0","0.0","0.0","0.0","0.0","0.0","0.0","0.0","0.0","0.0","0.0","0.0","0.3333333333333333","0.0","0.3333333333333333","0.0","0.0","0.0","0.0","0.0","0.0","0.0","0.0","0.0","0.0","704.0","-168.0","52619.0","7.75","","","","1.0"
"4623","NbCo0.98Ni0.02Sn","NbCo0.98Ni0.02Sn","0.0","0.0","0.0","0.0","0.0","0.006666666666666667","0.0","0.0","0.0","0.0","0.0","0.32666666666666666","0.0","0.0","0.0","0.0","0.0","0.0","0.0","0.0","0.0","0.0","0.0","0.0","0.0","0.0","0.0","0.0","0.0","0.0","0.0","0.0","0.0","0.0","0.0","0.0","0.0","0.0","0.0","0.0","0.0","0.0","0.0","0.0","0.0","0.0","0.0","0.0","0.0","0.0","0.0","0.0","0.3333333333333333","0.0","0.3333333333333333","0.0","0.0","0.0","0.0","0.0","0.0","0.0","0.0","0.0","0.0","804.0","-178.0","47337.0","7.25","","","","1.0"
"4624","NbCo0.98Ni0.02Sn","NbCo0.98Ni0.02Sn","0.0","0.0","0.0","0.0","0.0","0.006666666666666667","0.0","0.0","0.0","0.0","0.0","0.32666666666666666","0.0","0.0","0.0","0.0","0.0","0.0","0.0","0.0","0.0","0.0","0.0","0.0","0.0","0.0","0.0","0.0","0.0","0.0","0.0","0.0","0.0","0.0","0.0","0.0","0.0","0.0","0.0","0.0","0.0","0.0","0.0","0.0","0.0","0.0","0.0","0.0","0.0","0.0","0.0","0.0","0.3333333333333333","0.0","0.3333333333333333","0.0","0.0","0.0","0.0","0.0","0.0","0.0","0.0","0.0","0.0","904.0","-188.0","40480.0","6.89","","","","1.0"
"4625","NbCo0.98Ni0.02Sn","NbCo0.98Ni0.02Sn","0.0","0.0","0.0","0.0","0.0","0.006666666666666667","0.0","0.0","0.0","0.0","0.0","0.32666666666666666","0.0","0.0","0.0","0.0","0.0","0.0","0.0","0.0","0.0","0.0","0.0","0.0","0.0","0.0","0.0","0.0","0.0","0.0","0.0","0.0","0.0","0.0","0.0","0.0","0.0","0.0","0.0","0.0","0.0","0.0","0.0","0.0","0.0","0.0","0.0","0.0","0.0","0.0","0.0","0.0","0.3333333333333333","0.0","0.3333333333333333","0.0","0.0","0.0","0.0","0.0","0.0","0.0","0.0","0.0","0.0","1001.0","-195.0","37160.0","6.62","","","","1.0"
"4626","NbCo0.96Ni0.04Sn","NbCo0.96Ni0.04Sn","0.0","0.0","0.0","0.0","0.0","0.013333333333333334","0.0","0.0","0.0","0.0","0.0","0.32","0.0","0.0","0.0","0.0","0.0","0.0","0.0","0.0","0.0","0.0","0.0","0.0","0.0","0.0","0.0","0.0","0.0","0.0","0.0","0.0","0.0","0.0","0.0","0.0","0.0","0.0","0.0","0.0","0.0","0.0","0.0","0.0","0.0","0.0","0.0","0.0","0.0","0.0","0.0","0.0","0.3333333333333333","0.0","0.3333333333333333","0.0","0.0","0.0","0.0","0.0","0.0","0.0","0.0","0.0","0.0","382.0","-119.0","112426.0","9.65","","","","1.0"
"4627","NbCo0.96Ni0.04Sn","NbCo0.96Ni0.04Sn","0.0","0.0","0.0","0.0","0.0","0.013333333333333334","0.0","0.0","0.0","0.0","0.0","0.32","0.0","0.0","0.0","0.0","0.0","0.0","0.0","0.0","0.0","0.0","0.0","0.0","0.0","0.0","0.0","0.0","0.0","0.0","0.0","0.0","0.0","0.0","0.0","0.0","0.0","0.0","0.0","0.0","0.0","0.0","0.0","0.0","0.0","0.0","0.0","0.0","0.0","0.0","0.0","0.0","0.3333333333333333","0.0","0.3333333333333333","0.0","0.0","0.0","0.0","0.0","0.0","0.0","0.0","0.0","0.0","492.0","-139.0","97278.0","8.57","","","","1.0"
"4628","NbCo0.96Ni0.04Sn","NbCo0.96Ni0.04Sn","0.0","0.0","0.0","0.0","0.0","0.013333333333333334","0.0","0.0","0.0","0.0","0.0","0.32","0.0","0.0","0.0","0.0","0.0","0.0","0.0","0.0","0.0","0.0","0.0","0.0","0.0","0.0","0.0","0.0","0.0","0.0","0.0","0.0","0.0","0.0","0.0","0.0","0.0","0.0","0.0","0.0","0.0","0.0","0.0","0.0","0.0","0.0","0.0","0.0","0.0","0.0","0.0","0.0","0.3333333333333333","0.0","0.3333333333333333","0.0","0.0","0.0","0.0","0.0","0.0","0.0","0.0","0.0","0.0","600.0","-155.0","82604.0","7.8","","","","1.0"
"4629","NbCo0.96Ni0.04Sn","NbCo0.96Ni0.04Sn","0.0","0.0","0.0","0.0","0.0","0.013333333333333334","0.0","0.0","0.0","0.0","0.0","0.32","0.0","0.0","0.0","0.0","0.0","0.0","0.0","0.0","0.0","0.0","0.0","0.0","0.0","0.0","0.0","0.0","0.0","0.0","0.0","0.0","0.0","0.0","0.0","0.0","0.0","0.0","0.0","0.0","0.0","0.0","0.0","0.0","0.0","0.0","0.0","0.0","0.0","0.0","0.0","0.0","0.3333333333333333","0.0","0.3333333333333333","0.0","0.0","0.0","0.0","0.0","0.0","0.0","0.0","0.0","0.0","704.0","-164.0","72189.0","7.26","","","","1.0"
"4630","NbCo0.96Ni0.04Sn","NbCo0.96Ni0.04Sn","0.0","0.0","0.0","0.0","0.0","0.013333333333333334","0.0","0.0","0.0","0.0","0.0","0.32","0.0","0.0","0.0","0.0","0.0","0.0","0.0","0.0","0.0","0.0","0.0","0.0","0.0","0.0","0.0","0.0","0.0","0.0","0.0","0.0","0.0","0.0","0.0","0.0","0.0","0.0","0.0","0.0","0.0","0.0","0.0","0.0","0.0","0.0","0.0","0.0","0.0","0.0","0.0","0.0","0.3333333333333333","0.0","0.3333333333333333","0.0","0.0","0.0","0.0","0.0","0.0","0.0","0.0","0.0","0.0","804.0","-174.0","64142.0","6.69","","","","1.0"
"4631","NbCo0.96Ni0.04Sn","NbCo0.96Ni0.04Sn","0.0","0.0","0.0","0.0","0.0","0.013333333333333334","0.0","0.0","0.0","0.0","0.0","0.32","0.0","0.0","0.0","0.0","0.0","0.0","0.0","0.0","0.0","0.0","0.0","0.0","0.0","0.0","0.0","0.0","0.0","0.0","0.0","0.0","0.0","0.0","0.0","0.0","0.0","0.0","0.0","0.0","0.0","0.0","0.0","0.0","0.0","0.0","0.0","0.0","0.0","0.0","0.0","0.0","0.3333333333333333","0.0","0.3333333333333333","0.0","0.0","0.0","0.0","0.0","0.0","0.0","0.0","0.0","0.0","904.0","-182.0","56568.0","6.32","","","","1.0"
"4632","NbCo0.96Ni0.04Sn","NbCo0.96Ni0.04Sn","0.0","0.0","0.0","0.0","0.0","0.013333333333333334","0.0","0.0","0.0","0.0","0.0","0.32","0.0","0.0","0.0","0.0","0.0","0.0","0.0","0.0","0.0","0.0","0.0","0.0","0.0","0.0","0.0","0.0","0.0","0.0","0.0","0.0","0.0","0.0","0.0","0.0","0.0","0.0","0.0","0.0","0.0","0.0","0.0","0.0","0.0","0.0","0.0","0.0","0.0","0.0","0.0","0.0","0.3333333333333333","0.0","0.3333333333333333","0.0","0.0","0.0","0.0","0.0","0.0","0.0","0.0","0.0","0.0","1002.0","-186.0","51124.0","6.08","","","","1.0"
"4633","NbCo0.94Ni0.06Sn","NbCo0.94Ni0.06Sn","0.0","0.0","0.0","0.0","0.0","0.02","0.0","0.0","0.0","0.0","0.0","0.3133333333333333","0.0","0.0","0.0","0.0","0.0","0.0","0.0","0.0","0.0","0.0","0.0","0.0","0.0","0.0","0.0","0.0","0.0","0.0","0.0","0.0","0.0","0.0","0.0","0.0","0.0","0.0","0.0","0.0","0.0","0.0","0.0","0.0","0.0","0.0","0.0","0.0","0.0","0.0","0.0","0.0","0.3333333333333333","0.0","0.3333333333333333","0.0","0.0","0.0","0.0","0.0","0.0","0.0","0.0","0.0","0.0","382.0","-56.0","188941.0","9.54","","","","1.0"
"4634","NbCo0.94Ni0.06Sn","NbCo0.94Ni0.06Sn","0.0","0.0","0.0","0.0","0.0","0.02","0.0","0.0","0.0","0.0","0.0","0.3133333333333333","0.0","0.0","0.0","0.0","0.0","0.0","0.0","0.0","0.0","0.0","0.0","0.0","0.0","0.0","0.0","0.0","0.0","0.0","0.0","0.0","0.0","0.0","0.0","0.0","0.0","0.0","0.0","0.0","0.0","0.0","0.0","0.0","0.0","0.0","0.0","0.0","0.0","0.0","0.0","0.0","0.3333333333333333","0.0","0.3333333333333333","0.0","0.0","0.0","0.0","0.0","0.0","0.0","0.0","0.0","0.0","487.0","-69.0","164524.0","8.54","","","","1.0"
"4635","NbCo0.94Ni0.06Sn","NbCo0.94Ni0.06Sn","0.0","0.0","0.0","0.0","0.0","0.02","0.0","0.0","0.0","0.0","0.0","0.3133333333333333","0.0","0.0","0.0","0.0","0.0","0.0","0.0","0.0","0.0","0.0","0.0","0.0","0.0","0.0","0.0","0.0","0.0","0.0","0.0","0.0","0.0","0.0","0.0","0.0","0.0","0.0","0.0","0.0","0.0","0.0","0.0","0.0","0.0","0.0","0.0","0.0","0.0","0.0","0.0","0.0","0.3333333333333333","0.0","0.3333333333333333","0.0","0.0","0.0","0.0","0.0","0.0","0.0","0.0","0.0","0.0","594.0","-81.0","142857.0","7.77","","","","1.0"
"4636","NbCo0.94Ni0.06Sn","NbCo0.94Ni0.06Sn","0.0","0.0","0.0","0.0","0.0","0.02","0.0","0.0","0.0","0.0","0.0","0.3133333333333333","0.0","0.0","0.0","0.0","0.0","0.0","0.0","0.0","0.0","0.0","0.0","0.0","0.0","0.0","0.0","0.0","0.0","0.0","0.0","0.0","0.0","0.0","0.0","0.0","0.0","0.0","0.0","0.0","0.0","0.0","0.0","0.0","0.0","0.0","0.0","0.0","0.0","0.0","0.0","0.0","0.3333333333333333","0.0","0.3333333333333333","0.0","0.0","0.0","0.0","0.0","0.0","0.0","0.0","0.0","0.0","697.0","-86.0","128372.0","7.2","","","","1.0"
"4637","NbCo0.94Ni0.06Sn","NbCo0.94Ni0.06Sn","0.0","0.0","0.0","0.0","0.0","0.02","0.0","0.0","0.0","0.0","0.0","0.3133333333333333","0.0","0.0","0.0","0.0","0.0","0.0","0.0","0.0","0.0","0.0","0.0","0.0","0.0","0.0","0.0","0.0","0.0","0.0","0.0","0.0","0.0","0.0","0.0","0.0","0.0","0.0","0.0","0.0","0.0","0.0","0.0","0.0","0.0","0.0","0.0","0.0","0.0","0.0","0.0","0.0","0.3333333333333333","0.0","0.3333333333333333","0.0","0.0","0.0","0.0","0.0","0.0","0.0","0.0","0.0","0.0","798.0","-95.0","112558.0","6.73","","","","1.0"
