Repository: anilkunwar/thermoelectrics

# Machine learning assisted design of thermoelectrics

a. Machine Learning

# Fetching the upto date data of thermoelectricity (Informatics)

# Featurization:

The computer code to convert the multicomponent chemical formula and temperature row into composition-temperature feature vector
Binary alloys/compunds with upload from json files
Multicomponent alloys/compunds with upload from json files

# Informatics approach to classify p-type and n-type thermoelectric materials

Basic Illustrative Tutorials
Querying the Abstracts on the Materials Science, Applied Physics and Condensed Matter Physics on Keyterms Specific to Thermoelectrics
NER analysis for material type classification

File: machine_learning/vae_regression/latent_space_exploration/thermoelectric_materials.csv (part 63 of 71)
"","Formula","modformula","In","Tl","La","Sr","Mn","Ni","Ru","Pd","Hf","Cs","Sc","Co","Si","Fe","Li","Cl","Yb","Te","N","Ti","Cd","Zr","Y","Ga","Cr","Pr","Tm","Br","Ca","Mg","Rb","Au","Nd","Ce","Ho","I","Ba","Se","Pb","Ge","Gd","Tb","Dy","Cu","Na","Sb","Bi","P","As","Sm","Zn","Al","Sn","Ag","Nb","Mo","V","S","K","Lu","O","Eu","Ta","B","Er","temperature(K)","seebeck_coefficient(μV/K)","electrical_conductivity(S/m)","thermal_conductivity(W/mK)","power_factor(W/mK2)","ZT","reference","sum_elements"
"4638","NbCo0.94Ni0.06Sn","NbCo0.94Ni0.06Sn","0.0","0.0","0.0","0.0","0.0","0.02","0.0","0.0","0.0","0.0","0.0","0.3133333333333333","0.0","0.0","0.0","0.0","0.0","0.0","0.0","0.0","0.0","0.0","0.0","0.0","0.0","0.0","0.0","0.0","0.0","0.0","0.0","0.0","0.0","0.0","0.0","0.0","0.0","0.0","0.0","0.0","0.0","0.0","0.0","0.0","0.0","0.0","0.0","0.0","0.0","0.0","0.0","0.0","0.3333333333333333","0.0","0.3333333333333333","0.0","0.0","0.0","0.0","0.0","0.0","0.0","0.0","0.0","0.0","898.0","-108.0","96190.0","6.37","","","","1.0"
"4639","NbCo0.94Ni0.06Sn","NbCo0.94Ni0.06Sn","0.0","0.0","0.0","0.0","0.0","0.02","0.0","0.0","0.0","0.0","0.0","0.3133333333333333","0.0","0.0","0.0","0.0","0.0","0.0","0.0","0.0","0.0","0.0","0.0","0.0","0.0","0.0","0.0","0.0","0.0","0.0","0.0","0.0","0.0","0.0","0.0","0.0","0.0","0.0","0.0","0.0","0.0","0.0","0.0","0.0","0.0","0.0","0.0","0.0","0.0","0.0","0.0","0.0","0.3333333333333333","0.0","0.3333333333333333","0.0","0.0","0.0","0.0","0.0","0.0","0.0","0.0","0.0","0.0","998.0","-112.0","91905.0","6.07","","","","1.0"
"4640","NbCo0.92Ni0.08Sn","NbCo0.92Ni0.08Sn","0.0","0.0","0.0","0.0","0.0","0.02666666666666667","0.0","0.0","0.0","0.0","0.0","0.3066666666666667","0.0","0.0","0.0","0.0","0.0","0.0","0.0","0.0","0.0","0.0","0.0","0.0","0.0","0.0","0.0","0.0","0.0","0.0","0.0","0.0","0.0","0.0","0.0","0.0","0.0","0.0","0.0","0.0","0.0","0.0","0.0","0.0","0.0","0.0","0.0","0.0","0.0","0.0","0.0","0.0","0.3333333333333333","0.0","0.3333333333333333","0.0","0.0","0.0","0.0","0.0","0.0","0.0","0.0","0.0","0.0","382.0","-75.0","165476.0","9.45","","","","1.0"
"4641","NbCo0.92Ni0.08Sn","NbCo0.92Ni0.08Sn","0.0","0.0","0.0","0.0","0.0","0.02666666666666667","0.0","0.0","0.0","0.0","0.0","0.3066666666666667","0.0","0.0","0.0","0.0","0.0","0.0","0.0","0.0","0.0","0.0","0.0","0.0","0.0","0.0","0.0","0.0","0.0","0.0","0.0","0.0","0.0","0.0","0.0","0.0","0.0","0.0","0.0","0.0","0.0","0.0","0.0","0.0","0.0","0.0","0.0","0.0","0.0","0.0","0.0","0.0","0.3333333333333333","0.0","0.3333333333333333","0.0","0.0","0.0","0.0","0.0","0.0","0.0","0.0","0.0","0.0","492.0","-89.0","146190.0","8.29","","","","1.0"
"4642","NbCo0.92Ni0.08Sn","NbCo0.92Ni0.08Sn","0.0","0.0","0.0","0.0","0.0","0.02666666666666667","0.0","0.0","0.0","0.0","0.0","0.3066666666666667","0.0","0.0","0.0","0.0","0.0","0.0","0.0","0.0","0.0","0.0","0.0","0.0","0.0","0.0","0.0","0.0","0.0","0.0","0.0","0.0","0.0","0.0","0.0","0.0","0.0","0.0","0.0","0.0","0.0","0.0","0.0","0.0","0.0","0.0","0.0","0.0","0.0","0.0","0.0","0.0","0.3333333333333333","0.0","0.3333333333333333","0.0","0.0","0.0","0.0","0.0","0.0","0.0","0.0","0.0","0.0","600.0","-105.0","126512.0","7.45","","","","1.0"
"4643","NbCo0.92Ni0.08Sn","NbCo0.92Ni0.08Sn","0.0","0.0","0.0","0.0","0.0","0.02666666666666667","0.0","0.0","0.0","0.0","0.0","0.3066666666666667","0.0","0.0","0.0","0.0","0.0","0.0","0.0","0.0","0.0","0.0","0.0","0.0","0.0","0.0","0.0","0.0","0.0","0.0","0.0","0.0","0.0","0.0","0.0","0.0","0.0","0.0","0.0","0.0","0.0","0.0","0.0","0.0","0.0","0.0","0.0","0.0","0.0","0.0","0.0","0.0","0.3333333333333333","0.0","0.3333333333333333","0.0","0.0","0.0","0.0","0.0","0.0","0.0","0.0","0.0","0.0","704.0","-116.0","111395.0","6.77","","","","1.0"
"4644","NbCo0.92Ni0.08Sn","NbCo0.92Ni0.08Sn","0.0","0.0","0.0","0.0","0.0","0.02666666666666667","0.0","0.0","0.0","0.0","0.0","0.3066666666666667","0.0","0.0","0.0","0.0","0.0","0.0","0.0","0.0","0.0","0.0","0.0","0.0","0.0","0.0","0.0","0.0","0.0","0.0","0.0","0.0","0.0","0.0","0.0","0.0","0.0","0.0","0.0","0.0","0.0","0.0","0.0","0.0","0.0","0.0","0.0","0.0","0.0","0.0","0.0","0.0","0.3333333333333333","0.0","0.3333333333333333","0.0","0.0","0.0","0.0","0.0","0.0","0.0","0.0","0.0","0.0","804.0","-130.0","98810.0","6.24","","","","1.0"
"4645","NbCo0.92Ni0.08Sn","NbCo0.92Ni0.08Sn","0.0","0.0","0.0","0.0","0.0","0.02666666666666667","0.0","0.0","0.0","0.0","0.0","0.3066666666666667","0.0","0.0","0.0","0.0","0.0","0.0","0.0","0.0","0.0","0.0","0.0","0.0","0.0","0.0","0.0","0.0","0.0","0.0","0.0","0.0","0.0","0.0","0.0","0.0","0.0","0.0","0.0","0.0","0.0","0.0","0.0","0.0","0.0","0.0","0.0","0.0","0.0","0.0","0.0","0.0","0.3333333333333333","0.0","0.3333333333333333","0.0","0.0","0.0","0.0","0.0","0.0","0.0","0.0","0.0","0.0","904.0","-135.0","90240.0","5.83","","","","1.0"
"4646","NbCo0.92Ni0.08Sn","NbCo0.92Ni0.08Sn","0.0","0.0","0.0","0.0","0.0","0.02666666666666667","0.0","0.0","0.0","0.0","0.0","0.3066666666666667","0.0","0.0","0.0","0.0","0.0","0.0","0.0","0.0","0.0","0.0","0.0","0.0","0.0","0.0","0.0","0.0","0.0","0.0","0.0","0.0","0.0","0.0","0.0","0.0","0.0","0.0","0.0","0.0","0.0","0.0","0.0","0.0","0.0","0.0","0.0","0.0","0.0","0.0","0.0","0.0","0.3333333333333333","0.0","0.3333333333333333","0.0","0.0","0.0","0.0","0.0","0.0","0.0","0.0","0.0","0.0","1002.0","-144.0","81429.0","5.55","","","","1.0"
"4647","NbCo0.9Ni0.1Sn","NbCo0.9Ni0.1Sn","0.0","0.0","0.0","0.0","0.0","0.03333333333333333","0.0","0.0","0.0","0.0","0.0","0.3","0.0","0.0","0.0","0.0","0.0","0.0","0.0","0.0","0.0","0.0","0.0","0.0","0.0","0.0","0.0","0.0","0.0","0.0","0.0","0.0","0.0","0.0","0.0","0.0","0.0","0.0","0.0","0.0","0.0","0.0","0.0","0.0","0.0","0.0","0.0","0.0","0.0","0.0","0.0","0.0","0.3333333333333333","0.0","0.3333333333333333","0.0","0.0","0.0","0.0","0.0","0.0","0.0","0.0","0.0","0.0","382.0","-133.0","103529.0","9.26","","","","1.0"
"4648","NbCo0.9Ni0.1Sn","NbCo0.9Ni0.1Sn","0.0","0.0","0.0","0.0","0.0","0.03333333333333333","0.0","0.0","0.0","0.0","0.0","0.3","0.0","0.0","0.0","0.0","0.0","0.0","0.0","0.0","0.0","0.0","0.0","0.0","0.0","0.0","0.0","0.0","0.0","0.0","0.0","0.0","0.0","0.0","0.0","0.0","0.0","0.0","0.0","0.0","0.0","0.0","0.0","0.0","0.0","0.0","0.0","0.0","0.0","0.0","0.0","0.0","0.3333333333333333","0.0","0.3333333333333333","0.0","0.0","0.0","0.0","0.0","0.0","0.0","0.0","0.0","0.0","492.0","-152.0","90952.0","8.1","","","","1.0"
"4649","NbCo0.9Ni0.1Sn","NbCo0.9Ni0.1Sn","0.0","0.0","0.0","0.0","0.0","0.03333333333333333","0.0","0.0","0.0","0.0","0.0","0.3","0.0","0.0","0.0","0.0","0.0","0.0","0.0","0.0","0.0","0.0","0.0","0.0","0.0","0.0","0.0","0.0","0.0","0.0","0.0","0.0","0.0","0.0","0.0","0.0","0.0","0.0","0.0","0.0","0.0","0.0","0.0","0.0","0.0","0.0","0.0","0.0","0.0","0.0","0.0","0.0","0.3333333333333333","0.0","0.3333333333333333","0.0","0.0","0.0","0.0","0.0","0.0","0.0","0.0","0.0","0.0","600.0","-171.0","78333.0","7.27","","","","1.0"
"4650","NbCo0.9Ni0.1Sn","NbCo0.9Ni0.1Sn","0.0","0.0","0.0","0.0","0.0","0.03333333333333333","0.0","0.0","0.0","0.0","0.0","0.3","0.0","0.0","0.0","0.0","0.0","0.0","0.0","0.0","0.0","0.0","0.0","0.0","0.0","0.0","0.0","0.0","0.0","0.0","0.0","0.0","0.0","0.0","0.0","0.0","0.0","0.0","0.0","0.0","0.0","0.0","0.0","0.0","0.0","0.0","0.0","0.0","0.0","0.0","0.0","0.0","0.3333333333333333","0.0","0.3333333333333333","0.0","0.0","0.0","0.0","0.0","0.0","0.0","0.0","0.0","0.0","703.0","-185.0","68571.0","6.69","","","","1.0"
"4651","NbCo0.9Ni0.1Sn","NbCo0.9Ni0.1Sn","0.0","0.0","0.0","0.0","0.0","0.03333333333333333","0.0","0.0","0.0","0.0","0.0","0.3","0.0","0.0","0.0","0.0","0.0","0.0","0.0","0.0","0.0","0.0","0.0","0.0","0.0","0.0","0.0","0.0","0.0","0.0","0.0","0.0","0.0","0.0","0.0","0.0","0.0","0.0","0.0","0.0","0.0","0.0","0.0","0.0","0.0","0.0","0.0","0.0","0.0","0.0","0.0","0.0","0.3333333333333333","0.0","0.3333333333333333","0.0","0.0","0.0","0.0","0.0","0.0","0.0","0.0","0.0","0.0","803.0","-196.0","60118.0","6.19","","","","1.0"
"4652","NbCo0.9Ni0.1Sn","NbCo0.9Ni0.1Sn","0.0","0.0","0.0","0.0","0.0","0.03333333333333333","0.0","0.0","0.0","0.0","0.0","0.3","0.0","0.0","0.0","0.0","0.0","0.0","0.0","0.0","0.0","0.0","0.0","0.0","0.0","0.0","0.0","0.0","0.0","0.0","0.0","0.0","0.0","0.0","0.0","0.0","0.0","0.0","0.0","0.0","0.0","0.0","0.0","0.0","0.0","0.0","0.0","0.0","0.0","0.0","0.0","0.0","0.3333333333333333","0.0","0.3333333333333333","0.0","0.0","0.0","0.0","0.0","0.0","0.0","0.0","0.0","0.0","902.0","-207.0","54201.0","5.83","","","","1.0"
"4653","NbCo0.9Ni0.1Sn","NbCo0.9Ni0.1Sn","0.0","0.0","0.0","0.0","0.0","0.03333333333333333","0.0","0.0","0.0","0.0","0.0","0.3","0.0","0.0","0.0","0.0","0.0","0.0","0.0","0.0","0.0","0.0","0.0","0.0","0.0","0.0","0.0","0.0","0.0","0.0","0.0","0.0","0.0","0.0","0.0","0.0","0.0","0.0","0.0","0.0","0.0","0.0","0.0","0.0","0.0","0.0","0.0","0.0","0.0","0.0","0.0","0.0","0.3333333333333333","0.0","0.3333333333333333","0.0","0.0","0.0","0.0","0.0","0.0","0.0","0.0","0.0","0.0","1001.0","-211.0","48284.0","5.5","","","","1.0"
"4654","GeTe","GeTe","0.0","0.0","0.0","0.0","0.0","0.0","0.0","0.0","0.0","0.0","0.0","0.0","0.0","0.0","0.0","0.0","0.0","0.5","0.0","0.0","0.0","0.0","0.0","0.0","0.0","0.0","0.0","0.0","0.0","0.0","0.0","0.0","0.0","0.0","0.0","0.0","0.0","0.0","0.0","0.5","0.0","0.0","0.0","0.0","0.0","0.0","0.0","0.0","0.0","0.0","0.0","0.0","0.0","0.0","0.0","0.0","0.0","0.0","0.0","0.0","0.0","0.0","0.0","0.0","0.0","325.0","30.0","718750.0","7.0","","","","1.0"
"4655","GeTe","GeTe","0.0","0.0","0.0","0.0","0.0","0.0","0.0","0.0","0.0","0.0","0.0","0.0","0.0","0.0","0.0","0.0","0.0","0.5","0.0","0.0","0.0","0.0","0.0","0.0","0.0","0.0","0.0","0.0","0.0","0.0","0.0","0.0","0.0","0.0","0.0","0.0","0.0","0.0","0.0","0.5","0.0","0.0","0.0","0.0","0.0","0.0","0.0","0.0","0.0","0.0","0.0","0.0","0.0","0.0","0.0","0.0","0.0","0.0","0.0","0.0","0.0","0.0","0.0","0.0","0.0","375.0","36.0","575000.0","6.28","","","","1.0"
"4656","GeTe","GeTe","0.0","0.0","0.0","0.0","0.0","0.0","0.0","0.0","0.0","0.0","0.0","0.0","0.0","0.0","0.0","0.0","0.0","0.5","0.0","0.0","0.0","0.0","0.0","0.0","0.0","0.0","0.0","0.0","0.0","0.0","0.0","0.0","0.0","0.0","0.0","0.0","0.0","0.0","0.0","0.5","0.0","0.0","0.0","0.0","0.0","0.0","0.0","0.0","0.0","0.0","0.0","0.0","0.0","0.0","0.0","0.0","0.0","0.0","0.0","0.0","0.0","0.0","0.0","0.0","0.0","425.0","44.0","460000.0","5.55","","","","1.0"
"4657","GeTe","GeTe","0.0","0.0","0.0","0.0","0.0","0.0","0.0","0.0","0.0","0.0","0.0","0.0","0.0","0.0","0.0","0.0","0.0","0.5","0.0","0.0","0.0","0.0","0.0","0.0","0.0","0.0","0.0","0.0","0.0","0.0","0.0","0.0","0.0","0.0","0.0","0.0","0.0","0.0","0.0","0.5","0.0","0.0","0.0","0.0","0.0","0.0","0.0","0.0","0.0","0.0","0.0","0.0","0.0","0.0","0.0","0.0","0.0","0.0","0.0","0.0","0.0","0.0","0.0","0.0","0.0","475.0","53.0","396552.0","4.85","","","","1.0"
"4658","GeTe","GeTe","0.0","0.0","0.0","0.0","0.0","0.0","0.0","0.0","0.0","0.0","0.0","0.0","0.0","0.0","0.0","0.0","0.0","0.5","0.0","0.0","0.0","0.0","0.0","0.0","0.0","0.0","0.0","0.0","0.0","0.0","0.0","0.0","0.0","0.0","0.0","0.0","0.0","0.0","0.0","0.5","0.0","0.0","0.0","0.0","0.0","0.0","0.0","0.0","0.0","0.0","0.0","0.0","0.0","0.0","0.0","0.0","0.0","0.0","0.0","0.0","0.0","0.0","0.0","0.0","0.0","525.0","67.0","310811.0","4.28","","","","1.0"
"4659","GeTe","GeTe","0.0","0.0","0.0","0.0","0.0","0.0","0.0","0.0","0.0","0.0","0.0","0.0","0.0","0.0","0.0","0.0","0.0","0.5","0.0","0.0","0.0","0.0","0.0","0.0","0.0","0.0","0.0","0.0","0.0","0.0","0.0","0.0","0.0","0.0","0.0","0.0","0.0","0.0","0.0","0.5","0.0","0.0","0.0","0.0","0.0","0.0","0.0","0.0","0.0","0.0","0.0","0.0","0.0","0.0","0.0","0.0","0.0","0.0","0.0","0.0","0.0","0.0","0.0","0.0","0.0","550.0","75.0","280488.0","4.0","","","","1.0"
"4660","Ge0.89In0.05Pb0.06Te","Ge0.89In0.05Pb0.06Te","0.025","0.0","0.0","0.0","0.0","0.0","0.0","0.0","0.0","0.0","0.0","0.0","0.0","0.0","0.0","0.0","0.0","0.5","0.0","0.0","0.0","0.0","0.0","0.0","0.0","0.0","0.0","0.0","0.0","0.0","0.0","0.0","0.0","0.0","0.0","0.0","0.0","0.0","0.03","0.445","0.0","0.0","0.0","0.0","0.0","0.0","0.0","0.0","0.0","0.0","0.0","0.0","0.0","0.0","0.0","0.0","0.0","0.0","0.0","0.0","0.0","0.0","0.0","0.0","0.0","325.0","137.0","63889.0","1.29","","","","1.0"
"4661","Ge0.89In0.05Pb0.06Te","Ge0.89In0.05Pb0.06Te","0.025","0.0","0.0","0.0","0.0","0.0","0.0","0.0","0.0","0.0","0.0","0.0","0.0","0.0","0.0","0.0","0.0","0.5","0.0","0.0","0.0","0.0","0.0","0.0","0.0","0.0","0.0","0.0","0.0","0.0","0.0","0.0","0.0","0.0","0.0","0.0","0.0","0.0","0.03","0.445","0.0","0.0","0.0","0.0","0.0","0.0","0.0","0.0","0.0","0.0","0.0","0.0","0.0","0.0","0.0","0.0","0.0","0.0","0.0","0.0","0.0","0.0","0.0","0.0","0.0","375.0","153.0","58081.0","1.25","","","","1.0"
"4662","Ge0.89In0.05Pb0.06Te","Ge0.89In0.05Pb0.06Te","0.025","0.0","0.0","0.0","0.0","0.0","0.0","0.0","0.0","0.0","0.0","0.0","0.0","0.0","0.0","0.0","0.0","0.5","0.0","0.0","0.0","0.0","0.0","0.0","0.0","0.0","0.0","0.0","0.0","0.0","0.0","0.0","0.0","0.0","0.0","0.0","0.0","0.0","0.03","0.445","0.0","0.0","0.0","0.0","0.0","0.0","0.0","0.0","0.0","0.0","0.0","0.0","0.0","0.0","0.0","0.0","0.0","0.0","0.0","0.0","0.0","0.0","0.0","0.0","0.0","425.0","171.0","52273.0","1.21","","","","1.0"
"4663","Ge0.89In0.05Pb0.06Te","Ge0.89In0.05Pb0.06Te","0.025","0.0","0.0","0.0","0.0","0.0","0.0","0.0","0.0","0.0","0.0","0.0","0.0","0.0","0.0","0.0","0.0","0.5","0.0","0.0","0.0","0.0","0.0","0.0","0.0","0.0","0.0","0.0","0.0","0.0","0.0","0.0","0.0","0.0","0.0","0.0","0.0","0.0","0.03","0.445","0.0","0.0","0.0","0.0","0.0","0.0","0.0","0.0","0.0","0.0","0.0","0.0","0.0","0.0","0.0","0.0","0.0","0.0","0.0","0.0","0.0","0.0","0.0","0.0","0.0","475.0","186.0","48117.0","1.19","","","","1.0"
"4664","Ge0.89In0.05Pb0.06Te","Ge0.89In0.05Pb0.06Te","0.025","0.0","0.0","0.0","0.0","0.0","0.0","0.0","0.0","0.0","0.0","0.0","0.0","0.0","0.0","0.0","0.0","0.5","0.0","0.0","0.0","0.0","0.0","0.0","0.0","0.0","0.0","0.0","0.0","0.0","0.0","0.0","0.0","0.0","0.0","0.0","0.0","0.0","0.03","0.445","0.0","0.0","0.0","0.0","0.0","0.0","0.0","0.0","0.0","0.0","0.0","0.0","0.0","0.0","0.0","0.0","0.0","0.0","0.0","0.0","0.0","0.0","0.0","0.0","0.0","525.0","186.0","54245.0","1.23","","","","1.0"
"4665","Ge0.89In0.05Pb0.06Te","Ge0.89In0.05Pb0.06Te","0.025","0.0","0.0","0.0","0.0","0.0","0.0","0.0","0.0","0.0","0.0","0.0","0.0","0.0","0.0","0.0","0.0","0.5","0.0","0.0","0.0","0.0","0.0","0.0","0.0","0.0","0.0","0.0","0.0","0.0","0.0","0.0","0.0","0.0","0.0","0.0","0.0","0.0","0.03","0.445","0.0","0.0","0.0","0.0","0.0","0.0","0.0","0.0","0.0","0.0","0.0","0.0","0.0","0.0","0.0","0.0","0.0","0.0","0.0","0.0","0.0","0.0","0.0","0.0","0.0","550.0","187.0","56373.0","1.27","","","","1.0"
"4666","Ge0.87In0.05Pb0.08Te","Ge0.87In0.05Pb0.08Te","0.025","0.0","0.0","0.0","0.0","0.0","0.0","0.0","0.0","0.0","0.0","0.0","0.0","0.0","0.0","0.0","0.0","0.5","0.0","0.0","0.0","0.0","0.0","0.0","0.0","0.0","0.0","0.0","0.0","0.0","0.0","0.0","0.0","0.0","0.0","0.0","0.0","0.0","0.04","0.435","0.0","0.0","0.0","0.0","0.0","0.0","0.0","0.0","0.0","0.0","0.0","0.0","0.0","0.0","0.0","0.0","0.0","0.0","0.0","0.0","0.0","0.0","0.0","0.0","0.0","325.0","162.0","52752.0","1.16","","","","1.0"
"4667","Ge0.87In0.05Pb0.08Te","Ge0.87In0.05Pb0.08Te","0.025","0.0","0.0","0.0","0.0","0.0","0.0","0.0","0.0","0.0","0.0","0.0","0.0","0.0","0.0","0.0","0.0","0.5","0.0","0.0","0.0","0.0","0.0","0.0","0.0","0.0","0.0","0.0","0.0","0.0","0.0","0.0","0.0","0.0","0.0","0.0","0.0","0.0","0.04","0.435","0.0","0.0","0.0","0.0","0.0","0.0","0.0","0.0","0.0","0.0","0.0","0.0","0.0","0.0","0.0","0.0","0.0","0.0","0.0","0.0","0.0","0.0","0.0","0.0","0.0","375.0","183.0","48117.0","1.11","","","","1.0"
"4668","Ge0.87In0.05Pb0.08Te","Ge0.87In0.05Pb0.08Te","0.025","0.0","0.0","0.0","0.0","0.0","0.0","0.0","0.0","0.0","0.0","0.0","0.0","0.0","0.0","0.0","0.0","0.5","0.0","0.0","0.0","0.0","0.0","0.0","0.0","0.0","0.0","0.0","0.0","0.0","0.0","0.0","0.0","0.0","0.0","0.0","0.0","0.0","0.04","0.435","0.0","0.0","0.0","0.0","0.0","0.0","0.0","0.0","0.0","0.0","0.0","0.0","0.0","0.0","0.0","0.0","0.0","0.0","0.0","0.0","0.0","0.0","0.0","0.0","0.0","425.0","207.0","43511.0","1.1","","","","1.0"
"4669","Ge0.87In0.05Pb0.08Te","Ge0.87In0.05Pb0.08Te","0.025","0.0","0.0","0.0","0.0","0.0","0.0","0.0","0.0","0.0","0.0","0.0","0.0","0.0","0.0","0.0","0.0","0.5","0.0","0.0","0.0","0.0","0.0","0.0","0.0","0.0","0.0","0.0","0.0","0.0","0.0","0.0","0.0","0.0","0.0","0.0","0.0","0.0","0.04","0.435","0.0","0.0","0.0","0.0","0.0","0.0","0.0","0.0","0.0","0.0","0.0","0.0","0.0","0.0","0.0","0.0","0.0","0.0","0.0","0.0","0.0","0.0","0.0","0.0","0.0","475.0","228.0","39860.0","1.11","","","","1.0"
"4670","Ge0.87In0.05Pb0.08Te","Ge0.87In0.05Pb0.08Te","0.025","0.0","0.0","0.0","0.0","0.0","0.0","0.0","0.0","0.0","0.0","0.0","0.0","0.0","0.0","0.0","0.0","0.5","0.0","0.0","0.0","0.0","0.0","0.0","0.0","0.0","0.0","0.0","0.0","0.0","0.0","0.0","0.0","0.0","0.0","0.0","0.0","0.0","0.04","0.435","0.0","0.0","0.0","0.0","0.0","0.0","0.0","0.0","0.0","0.0","0.0","0.0","0.0","0.0","0.0","0.0","0.0","0.0","0.0","0.0","0.0","0.0","0.0","0.0","0.0","525.0","217.0","50000.0","1.18","","","","1.0"
"4671","Ge0.87In0.05Pb0.08Te","Ge0.87In0.05Pb0.08Te","0.025","0.0","0.0","0.0","0.0","0.0","0.0","0.0","0.0","0.0","0.0","0.0","0.0","0.0","0.0","0.0","0.0","0.5","0.0","0.0","0.0","0.0","0.0","0.0","0.0","0.0","0.0","0.0","0.0","0.0","0.0","0.0","0.0","0.0","0.0","0.0","0.0","0.0","0.04","0.435","0.0","0.0","0.0","0.0","0.0","0.0","0.0","0.0","0.0","0.0","0.0","0.0","0.0","0.0","0.0","0.0","0.0","0.0","0.0","0.0","0.0","0.0","0.0","0.0","0.0","550.0","216.0","53241.0","1.23","","","","1.0"
"4672","Ge0.85In0.05Pb0.1Te","Ge0.85In0.05Pb0.1Te","0.025","0.0","0.0","0.0","0.0","0.0","0.0","0.0","0.0","0.0","0.0","0.0","0.0","0.0","0.0","0.0","0.0","0.5","0.0","0.0","0.0","0.0","0.0","0.0","0.0","0.0","0.0","0.0","0.0","0.0","0.0","0.0","0.0","0.0","0.0","0.0","0.0","0.0","0.05","0.425","0.0","0.0","0.0","0.0","0.0","0.0","0.0","0.0","0.0","0.0","0.0","0.0","0.0","0.0","0.0","0.0","0.0","0.0","0.0","0.0","0.0","0.0","0.0","0.0","0.0","325.0","199.0","33043.0","0.97","","","","1.0"
"4673","Ge0.85In0.05Pb0.1Te","Ge0.85In0.05Pb0.1Te","0.025","0.0","0.0","0.0","0.0","0.0","0.0","0.0","0.0","0.0","0.0","0.0","0.0","0.0","0.0","0.0","0.0","0.5","0.0","0.0","0.0","0.0","0.0","0.0","0.0","0.0","0.0","0.0","0.0","0.0","0.0","0.0","0.0","0.0","0.0","0.0","0.0","0.0","0.05","0.425","0.0","0.0","0.0","0.0","0.0","0.0","0.0","0.0","0.0","0.0","0.0","0.0","0.0","0.0","0.0","0.0","0.0","0.0","0.0","0.0","0.0","0.0","0.0","0.0","0.0","375.0","220.0","29040.0","0.95","","","","1.0"
"4674","Ge0.85In0.05Pb0.1Te","Ge0.85In0.05Pb0.1Te","0.025","0.0","0.0","0.0","0.0","0.0","0.0","0.0","0.0","0.0","0.0","0.0","0.0","0.0","0.0","0.0","0.0","0.5","0.0","0.0","0.0","0.0","0.0","0.0","0.0","0.0","0.0","0.0","0.0","0.0","0.0","0.0","0.0","0.0","0.0","0.0","0.0","0.0","0.05","0.425","0.0","0.0","0.0","0.0","0.0","0.0","0.0","0.0","0.0","0.0","0.0","0.0","0.0","0.0","0.0","0.0","0.0","0.0","0.0","0.0","0.0","0.0","0.0","0.0","0.0","425.0","242.0","27446.0","0.93","","","","1.0"
"4675","Ge0.85In0.05Pb0.1Te","Ge0.85In0.05Pb0.1Te","0.025","0.0","0.0","0.0","0.0","0.0","0.0","0.0","0.0","0.0","0.0","0.0","0.0","0.0","0.0","0.0","0.0","0.5","0.0","0.0","0.0","0.0","0.0","0.0","0.0","0.0","0.0","0.0","0.0","0.0","0.0","0.0","0.0","0.0","0.0","0.0","0.0","0.0","0.05","0.425","0.0","0.0","0.0","0.0","0.0","0.0","0.0","0.0","0.0","0.0","0.0","0.0","0.0","0.0","0.0","0.0","0.0","0.0","0.0","0.0","0.0","0.0","0.0","0.0","0.0","475.0","248.0","27913.0","0.95","","","","1.0"
"4676","Ge0.85In0.05Pb0.1Te","Ge0.85In0.05Pb0.1Te","0.025","0.0","0.0","0.0","0.0","0.0","0.0","0.0","0.0","0.0","0.0","0.0","0.0","0.0","0.0","0.0","0.0","0.5","0.0","0.0","0.0","0.0","0.0","0.0","0.0","0.0","0.0","0.0","0.0","0.0","0.0","0.0","0.0","0.0","0.0","0.0","0.0","0.0","0.05","0.425","0.0","0.0","0.0","0.0","0.0","0.0","0.0","0.0","0.0","0.0","0.0","0.0","0.0","0.0","0.0","0.0","0.0","0.0","0.0","0.0","0.0","0.0","0.0","0.0","0.0","525.0","239.0","34441.0","1.03","","","","1.0"
"4677","Ge0.85In0.05Pb0.1Te","Ge0.85In0.05Pb0.1Te","0.025","0.0","0.0","0.0","0.0","0.0","0.0","0.0","0.0","0.0","0.0","0.0","0.0","0.0","0.0","0.0","0.0","0.5","0.0","0.0","0.0","0.0","0.0","0.0","0.0","0.0","0.0","0.0","0.0","0.0","0.0","0.0","0.0","0.0","0.0","0.0","0.0","0.0","0.05","0.425","0.0","0.0","0.0","0.0","0.0","0.0","0.0","0.0","0.0","0.0","0.0","0.0","0.0","0.0","0.0","0.0","0.0","0.0","0.0","0.0","0.0","0.0","0.0","0.0","0.0","550.0","237.0","36076.0","1.11","","","","1.0"
"4678","Ge0.83In0.05Pb0.12Te","Ge0.83In0.05Pb0.12Te","0.025","0.0","0.0","0.0","0.0","0.0","0.0","0.0","0.0","0.0","0.0","0.0","0.0","0.0","0.0","0.0","0.0","0.5","0.0","0.0","0.0","0.0","0.0","0.0","0.0","0.0","0.0","0.0","0.0","0.0","0.0","0.0","0.0","0.0","0.0","0.0","0.0","0.0","0.06","0.415","0.0","0.0","0.0","0.0","0.0","0.0","0.0","0.0","0.0","0.0","0.0","0.0","0.0","0.0","0.0","0.0","0.0","0.0","0.0","0.0","0.0","0.0","0.0","0.0","0.0","325.0","212.0","19263.0","0.97","","","","1.0"
"4679","Ge0.83In0.05Pb0.12Te","Ge0.83In0.05Pb0.12Te","0.025","0.0","0.0","0.0","0.0","0.0","0.0","0.0","0.0","0.0","0.0","0.0","0.0","0.0","0.0","0.0","0.0","0.5","0.0","0.0","0.0","0.0","0.0","0.0","0.0","0.0","0.0","0.0","0.0","0.0","0.0","0.0","0.0","0.0","0.0","0.0","0.0","0.0","0.06","0.415","0.0","0.0","0.0","0.0","0.0","0.0","0.0","0.0","0.0","0.0","0.0","0.0","0.0","0.0","0.0","0.0","0.0","0.0","0.0","0.0","0.0","0.0","0.0","0.0","0.0","375.0","239.0","17319.0","0.95","","","","1.0"
"4680","Ge0.83In0.05Pb0.12Te","Ge0.83In0.05Pb0.12Te","0.025","0.0","0.0","0.0","0.0","0.0","0.0","0.0","0.0","0.0","0.0","0.0","0.0","0.0","0.0","0.0","0.0","0.5","0.0","0.0","0.0","0.0","0.0","0.0","0.0","0.0","0.0","0.0","0.0","0.0","0.0","0.0","0.0","0.0","0.0","0.0","0.0","0.0","0.06","0.415","0.0","0.0","0.0","0.0","0.0","0.0","0.0","0.0","0.0","0.0","0.0","0.0","0.0","0.0","0.0","0.0","0.0","0.0","0.0","0.0","0.0","0.0","0.0","0.0","0.0","425.0","254.0","16862.0","0.93","","","","1.0"
"4681","Ge0.83In0.05Pb0.12Te","Ge0.83In0.05Pb0.12Te","0.025","0.0","0.0","0.0","0.0","0.0","0.0","0.0","0.0","0.0","0.0","0.0","0.0","0.0","0.0","0.0","0.0","0.5","0.0","0.0","0.0","0.0","0.0","0.0","0.0","0.0","0.0","0.0","0.0","0.0","0.0","0.0","0.0","0.0","0.0","0.0","0.0","0.0","0.06","0.415","0.0","0.0","0.0","0.0","0.0","0.0","0.0","0.0","0.0","0.0","0.0","0.0","0.0","0.0","0.0","0.0","0.0","0.0","0.0","0.0","0.0","0.0","0.0","0.0","0.0","475.0","254.0","18489.0","0.95","","","","1.0"
"4682","Ge0.83In0.05Pb0.12Te","Ge0.83In0.05Pb0.12Te","0.025","0.0","0.0","0.0","0.0","0.0","0.0","0.0","0.0","0.0","0.0","0.0","0.0","0.0","0.0","0.0","0.0","0.5","0.0","0.0","0.0","0.0","0.0","0.0","0.0","0.0","0.0","0.0","0.0","0.0","0.0","0.0","0.0","0.0","0.0","0.0","0.0","0.0","0.06","0.415","0.0","0.0","0.0","0.0","0.0","0.0","0.0","0.0","0.0","0.0","0.0","0.0","0.0","0.0","0.0","0.0","0.0","0.0","0.0","0.0","0.0","0.0","0.0","0.0","0.0","525.0","239.0","25109.0","1.02","","","","1.0"
"4683","Ge0.83In0.05Pb0.12Te","Ge0.83In0.05Pb0.12Te","0.025","0.0","0.0","0.0","0.0","0.0","0.0","0.0","0.0","0.0","0.0","0.0","0.0","0.0","0.0","0.0","0.0","0.5","0.0","0.0","0.0","0.0","0.0","0.0","0.0","0.0","0.0","0.0","0.0","0.0","0.0","0.0","0.0","0.0","0.0","0.0","0.0","0.0","0.06","0.415","0.0","0.0","0.0","0.0","0.0","0.0","0.0","0.0","0.0","0.0","0.0","0.0","0.0","0.0","0.0","0.0","0.0","0.0","0.0","0.0","0.0","0.0","0.0","0.0","0.0","550.0","236.0","26995.0","1.09","","","","1.0"
"4684","SnSe","SnSe","0.0","0.0","0.0","0.0","0.0","0.0","0.0","0.0","0.0","0.0","0.0","0.0","0.0","0.0","0.0","0.0","0.0","0.0","0.0","0.0","0.0","0.0","0.0","0.0","0.0","0.0","0.0","0.0","0.0","0.0","0.0","0.0","0.0","0.0","0.0","0.0","0.0","0.5","0.0","0.0","0.0","0.0","0.0","0.0","0.0","0.0","0.0","0.0","0.0","0.0","0.0","0.0","0.5","0.0","0.0","0.0","0.0","0.0","0.0","0.0","0.0","0.0","0.0","0.0","0.0","300.0","168.0","462.0","1.73","","","","1.0"
"4685","SnSe","SnSe","0.0","0.0","0.0","0.0","0.0","0.0","0.0","0.0","0.0","0.0","0.0","0.0","0.0","0.0","0.0","0.0","0.0","0.0","0.0","0.0","0.0","0.0","0.0","0.0","0.0","0.0","0.0","0.0","0.0","0.0","0.0","0.0","0.0","0.0","0.0","0.0","0.0","0.5","0.0","0.0","0.0","0.0","0.0","0.0","0.0","0.0","0.0","0.0","0.0","0.0","0.0","0.0","0.5","0.0","0.0","0.0","0.0","0.0","0.0","0.0","0.0","0.0","0.0","0.0","0.0","373.0","208.0","879.0","1.41","","","","1.0"
"4686","SnSe","SnSe","0.0","0.0","0.0","0.0","0.0","0.0","0.0","0.0","0.0","0.0","0.0","0.0","0.0","0.0","0.0","0.0","0.0","0.0","0.0","0.0","0.0","0.0","0.0","0.0","0.0","0.0","0.0","0.0","0.0","0.0","0.0","0.0","0.0","0.0","0.0","0.0","0.0","0.5","0.0","0.0","0.0","0.0","0.0","0.0","0.0","0.0","0.0","0.0","0.0","0.0","0.0","0.0","0.5","0.0","0.0","0.0","0.0","0.0","0.0","0.0","0.0","0.0","0.0","0.0","0.0","473.0","243.0","3015.0","1.08","","","","1.0"
"4687","SnSe","SnSe","0.0","0.0","0.0","0.0","0.0","0.0","0.0","0.0","0.0","0.0","0.0","0.0","0.0","0.0","0.0","0.0","0.0","0.0","0.0","0.0","0.0","0.0","0.0","0.0","0.0","0.0","0.0","0.0","0.0","0.0","0.0","0.0","0.0","0.0","0.0","0.0","0.0","0.5","0.0","0.0","0.0","0.0","0.0","0.0","0.0","0.0","0.0","0.0","0.0","0.0","0.0","0.0","0.5","0.0","0.0","0.0","0.0","0.0","0.0","0.0","0.0","0.0","0.0","0.0","0.0","573.0","287.0","5280.0","0.9","","","","1.0"
"4688","SnSe","SnSe","0.0","0.0","0.0","0.0","0.0","0.0","0.0","0.0","0.0","0.0","0.0","0.0","0.0","0.0","0.0","0.0","0.0","0.0","0.0","0.0","0.0","0.0","0.0","0.0","0.0","0.0","0.0","0.0","0.0","0.0","0.0","0.0","0.0","0.0","0.0","0.0","0.0","0.5","0.0","0.0","0.0","0.0","0.0","0.0","0.0","0.0","0.0","0.0","0.0","0.0","0.0","0.0","0.5","0.0","0.0","0.0","0.0","0.0","0.0","0.0","0.0","0.0","0.0","0.0","0.0","673.0","325.0","5061.0","0.74","","","","1.0"
"4689","SnSe","SnSe","0.0","0.0","0.0","0.0","0.0","0.0","0.0","0.0","0.0","0.0","0.0","0.0","0.0","0.0","0.0","0.0","0.0","0.0","0.0","0.0","0.0","0.0","0.0","0.0","0.0","0.0","0.0","0.0","0.0","0.0","0.0","0.0","0.0","0.0","0.0","0.0","0.0","0.5","0.0","0.0","0.0","0.0","0.0","0.0","0.0","0.0","0.0","0.0","0.0","0.0","0.0","0.0","0.5","0.0","0.0","0.0","0.0","0.0","0.0","0.0","0.0","0.0","0.0","0.0","0.0","773.0","316.0","4568.0","0.63","","","","1.0"
"4690","SnSe0.9S0.1","SnSe0.9S0.1","0.0","0.0","0.0","0.0","0.0","0.0","0.0","0.0","0.0","0.0","0.0","0.0","0.0","0.0","0.0","0.0","0.0","0.0","0.0","0.0","0.0","0.0","0.0","0.0","0.0","0.0","0.0","0.0","0.0","0.0","0.0","0.0","0.0","0.0","0.0","0.0","0.0","0.45","0.0","0.0","0.0","0.0","0.0","0.0","0.0","0.0","0.0","0.0","0.0","0.0","0.0","0.0","0.5","0.0","0.0","0.0","0.0","0.05","0.0","0.0","0.0","0.0","0.0","0.0","0.0","300.0","186.0","530.0","1.42","","","","1.0"
"4691","SnSe0.9S0.1","SnSe0.9S0.1","0.0","0.0","0.0","0.0","0.0","0.0","0.0","0.0","0.0","0.0","0.0","0.0","0.0","0.0","0.0","0.0","0.0","0.0","0.0","0.0","0.0","0.0","0.0","0.0","0.0","0.0","0.0","0.0","0.0","0.0","0.0","0.0","0.0","0.0","0.0","0.0","0.0","0.45","0.0","0.0","0.0","0.0","0.0","0.0","0.0","0.0","0.0","0.0","0.0","0.0","0.0","0.0","0.5","0.0","0.0","0.0","0.0","0.05","0.0","0.0","0.0","0.0","0.0","0.0","0.0","373.0","225.0","1515.0","1.17","","","","1.0"
"4692","SnSe0.9S0.1","SnSe0.9S0.1","0.0","0.0","0.0","0.0","0.0","0.0","0.0","0.0","0.0","0.0","0.0","0.0","0.0","0.0","0.0","0.0","0.0","0.0","0.0","0.0","0.0","0.0","0.0","0.0","0.0","0.0","0.0","0.0","0.0","0.0","0.0","0.0","0.0","0.0","0.0","0.0","0.0","0.45","0.0","0.0","0.0","0.0","0.0","0.0","0.0","0.0","0.0","0.0","0.0","0.0","0.0","0.0","0.5","0.0","0.0","0.0","0.0","0.05","0.0","0.0","0.0","0.0","0.0","0.0","0.0","473.0","261.0","2348.0","0.92","","","","1.0"
"4693","SnSe0.9S0.1","SnSe0.9S0.1","0.0","0.0","0.0","0.0","0.0","0.0","0.0","0.0","0.0","0.0","0.0","0.0","0.0","0.0","0.0","0.0","0.0","0.0","0.0","0.0","0.0","0.0","0.0","0.0","0.0","0.0","0.0","0.0","0.0","0.0","0.0","0.0","0.0","0.0","0.0","0.0","0.0","0.45","0.0","0.0","0.0","0.0","0.0","0.0","0.0","0.0","0.0","0.0","0.0","0.0","0.0","0.0","0.5","0.0","0.0","0.0","0.0","0.05","0.0","0.0","0.0","0.0","0.0","0.0","0.0","573.0","306.0","4189.0","0.8","","","","1.0"
"4694","SnSe0.9S0.1","SnSe0.9S0.1","0.0","0.0","0.0","0.0","0.0","0.0","0.0","0.0","0.0","0.0","0.0","0.0","0.0","0.0","0.0","0.0","0.0","0.0","0.0","0.0","0.0","0.0","0.0","0.0","0.0","0.0","0.0","0.0","0.0","0.0","0.0","0.0","0.0","0.0","0.0","0.0","0.0","0.45","0.0","0.0","0.0","0.0","0.0","0.0","0.0","0.0","0.0","0.0","0.0","0.0","0.0","0.0","0.5","0.0","0.0","0.0","0.0","0.05","0.0","0.0","0.0","0.0","0.0","0.0","0.0","673.0","346.0","4220.0","0.69","","","","1.0"
"4695","SnSe0.9S0.1","SnSe0.9S0.1","0.0","0.0","0.0","0.0","0.0","0.0","0.0","0.0","0.0","0.0","0.0","0.0","0.0","0.0","0.0","0.0","0.0","0.0","0.0","0.0","0.0","0.0","0.0","0.0","0.0","0.0","0.0","0.0","0.0","0.0","0.0","0.0","0.0","0.0","0.0","0.0","0.0","0.45","0.0","0.0","0.0","0.0","0.0","0.0","0.0","0.0","0.0","0.0","0.0","0.0","0.0","0.0","0.5","0.0","0.0","0.0","0.0","0.05","0.0","0.0","0.0","0.0","0.0","0.0","0.0","773.0","340.0","4182.0","0.59","","","","1.0"
"4696","SnSe0.8S0.2","SnSe0.8S0.2","0.0","0.0","0.0","0.0","0.0","0.0","0.0","0.0","0.0","0.0","0.0","0.0","0.0","0.0","0.0","0.0","0.0","0.0","0.0","0.0","0.0","0.0","0.0","0.0","0.0","0.0","0.0","0.0","0.0","0.0","0.0","0.0","0.0","0.0","0.0","0.0","0.0","0.4","0.0","0.0","0.0","0.0","0.0","0.0","0.0","0.0","0.0","0.0","0.0","0.0","0.0","0.0","0.5","0.0","0.0","0.0","0.0","0.1","0.0","0.0","0.0","0.0","0.0","0.0","0.0","300.0","198.0","402.0","1.27","","","","1.0"
"4697","SnSe0.8S0.2","SnSe0.8S0.2","0.0","0.0","0.0","0.0","0.0","0.0","0.0","0.0","0.0","0.0","0.0","0.0","0.0","0.0","0.0","0.0","0.0","0.0","0.0","0.0","0.0","0.0","0.0","0.0","0.0","0.0","0.0","0.0","0.0","0.0","0.0","0.0","0.0","0.0","0.0","0.0","0.0","0.4","0.0","0.0","0.0","0.0","0.0","0.0","0.0","0.0","0.0","0.0","0.0","0.0","0.0","0.0","0.5","0.0","0.0","0.0","0.0","0.1","0.0","0.0","0.0","0.0","0.0","0.0","0.0","373.0","234.0","1068.0","1.29","","","","1.0"
"4698","SnSe0.8S0.2","SnSe0.8S0.2","0.0","0.0","0.0","0.0","0.0","0.0","0.0","0.0","0.0","0.0","0.0","0.0","0.0","0.0","0.0","0.0","0.0","0.0","0.0","0.0","0.0","0.0","0.0","0.0","0.0","0.0","0.0","0.0","0.0","0.0","0.0","0.0","0.0","0.0","0.0","0.0","0.0","0.4","0.0","0.0","0.0","0.0","0.0","0.0","0.0","0.0","0.0","0.0","0.0","0.0","0.0","0.0","0.5","0.0","0.0","0.0","0.0","0.1","0.0","0.0","0.0","0.0","0.0","0.0","0.0","473.0","273.0","1841.0","0.87","","","","1.0"
"4699","SnSe0.8S0.2","SnSe0.8S0.2","0.0","0.0","0.0","0.0","0.0","0.0","0.0","0.0","0.0","0.0","0.0","0.0","0.0","0.0","0.0","0.0","0.0","0.0","0.0","0.0","0.0","0.0","0.0","0.0","0.0","0.0","0.0","0.0","0.0","0.0","0.0","0.0","0.0","0.0","0.0","0.0","0.0","0.4","0.0","0.0","0.0","0.0","0.0","0.0","0.0","0.0","0.0","0.0","0.0","0.0","0.0","0.0","0.5","0.0","0.0","0.0","0.0","0.1","0.0","0.0","0.0","0.0","0.0","0.0","0.0","573.0","320.0","2742.0","0.79","","","","1.0"
"4700","SnSe0.8S0.2","SnSe0.8S0.2","0.0","0.0","0.0","0.0","0.0","0.0","0.0","0.0","0.0","0.0","0.0","0.0","0.0","0.0","0.0","0.0","0.0","0.0","0.0","0.0","0.0","0.0","0.0","0.0","0.0","0.0","0.0","0.0","0.0","0.0","0.0","0.0","0.0","0.0","0.0","0.0","0.0","0.4","0.0","0.0","0.0","0.0","0.0","0.0","0.0","0.0","0.0","0.0","0.0","0.0","0.0","0.0","0.5","0.0","0.0","0.0","0.0","0.1","0.0","0.0","0.0","0.0","0.0","0.0","0.0","673.0","365.0","2727.0","0.71","","","","1.0"
"4701","SnSe0.8S0.2","SnSe0.8S0.2","0.0","0.0","0.0","0.0","0.0","0.0","0.0","0.0","0.0","0.0","0.0","0.0","0.0","0.0","0.0","0.0","0.0","0.0","0.0","0.0","0.0","0.0","0.0","0.0","0.0","0.0","0.0","0.0","0.0","0.0","0.0","0.0","0.0","0.0","0.0","0.0","0.0","0.4","0.0","0.0","0.0","0.0","0.0","0.0","0.0","0.0","0.0","0.0","0.0","0.0","0.0","0.0","0.5","0.0","0.0","0.0","0.0","0.1","0.0","0.0","0.0","0.0","0.0","0.0","0.0","773.0","359.0","2917.0","0.58","","","","1.0"
"4702","Cu1.85Se","Cu1.85Se","0.0","0.0","0.0","0.0","0.0","0.0","0.0","0.0","0.0","0.0","0.0","0.0","0.0","0.0","0.0","0.0","0.0","0.0","0.0","0.0","0.0","0.0","0.0","0.0","0.0","0.0","0.0","0.0","0.0","0.0","0.0","0.0","0.0","0.0","0.0","0.0","0.0","0.3508771929824561","0.0","0.0","0.0","0.0","0.0","0.6491228070175439","0.0","0.0","0.0","0.0","0.0","0.0","0.0","0.0","0.0","0.0","0.0","0.0","0.0","0.0","0.0","0.0","0.0","0.0","0.0","0.0","0.0","301.0","26.0","493269.0","2.88","","","","1.0"
"4703","Cu1.85Se","Cu1.85Se","0.0","0.0","0.0","0.0","0.0","0.0","0.0","0.0","0.0","0.0","0.0","0.0","0.0","0.0","0.0","0.0","0.0","0.0","0.0","0.0","0.0","0.0","0.0","0.0","0.0","0.0","0.0","0.0","0.0","0.0","0.0","0.0","0.0","0.0","0.0","0.0","0.0","0.3508771929824561","0.0","0.0","0.0","0.0","0.0","0.6491228070175439","0.0","0.0","0.0","0.0","0.0","0.0","0.0","0.0","0.0","0.0","0.0","0.0","0.0","0.0","0.0","0.0","0.0","0.0","0.0","0.0","0.0","399.0","23.0","467308.0","4.05","","","","1.0"
"4704","Cu1.85Se","Cu1.85Se","0.0","0.0","0.0","0.0","0.0","0.0","0.0","0.0","0.0","0.0","0.0","0.0","0.0","0.0","0.0","0.0","0.0","0.0","0.0","0.0","0.0","0.0","0.0","0.0","0.0","0.0","0.0","0.0","0.0","0.0","0.0","0.0","0.0","0.0","0.0","0.0","0.0","0.3508771929824561","0.0","0.0","0.0","0.0","0.0","0.6491228070175439","0.0","0.0","0.0","0.0","0.0","0.0","0.0","0.0","0.0","0.0","0.0","0.0","0.0","0.0","0.0","0.0","0.0","0.0","0.0","0.0","0.0","502.0","33.0","348077.0","3.94","","","","1.0"
"4705","Cu1.85Se","Cu1.85Se","0.0","0.0","0.0","0.0","0.0","0.0","0.0","0.0","0.0","0.0","0.0","0.0","0.0","0.0","0.0","0.0","0.0","0.0","0.0","0.0","0.0","0.0","0.0","0.0","0.0","0.0","0.0","0.0","0.0","0.0","0.0","0.0","0.0","0.0","0.0","0.0","0.0","0.3508771929824561","0.0","0.0","0.0","0.0","0.0","0.6491228070175439","0.0","0.0","0.0","0.0","0.0","0.0","0.0","0.0","0.0","0.0","0.0","0.0","0.0","0.0","0.0","0.0","0.0","0.0","0.0","0.0","0.0","603.0","44.0","274038.0","3.7","","","","1.0"
"4706","Cu1.85Se","Cu1.85Se","0.0","0.0","0.0","0.0","0.0","0.0","0.0","0.0","0.0","0.0","0.0","0.0","0.0","0.0","0.0","0.0","0.0","0.0","0.0","0.0","0.0","0.0","0.0","0.0","0.0","0.0","0.0","0.0","0.0","0.0","0.0","0.0","0.0","0.0","0.0","0.0","0.0","0.3508771929824561","0.0","0.0","0.0","0.0","0.0","0.6491228070175439","0.0","0.0","0.0","0.0","0.0","0.0","0.0","0.0","0.0","0.0","0.0","0.0","0.0","0.0","0.0","0.0","0.0","0.0","0.0","0.0","0.0","706.0","58.0","221154.0","3.44","","","","1.0"
"4707","Cu1.85Se","Cu1.85Se","0.0","0.0","0.0","0.0","0.0","0.0","0.0","0.0","0.0","0.0","0.0","0.0","0.0","0.0","0.0","0.0","0.0","0.0","0.0","0.0","0.0","0.0","0.0","0.0","0.0","0.0","0.0","0.0","0.0","0.0","0.0","0.0","0.0","0.0","0.0","0.0","0.0","0.3508771929824561","0.0","0.0","0.0","0.0","0.0","0.6491228070175439","0.0","0.0","0.0","0.0","0.0","0.0","0.0","0.0","0.0","0.0","0.0","0.0","0.0","0.0","0.0","0.0","0.0","0.0","0.0","0.0","0.0","784.0","73.0","176923.0","3.39","","","","1.0"
"4708","Li0.01Cu1.85Se","Li0.01Cu1.85Se","0.0","0.0","0.0","0.0","0.0","0.0","0.0","0.0","0.0","0.0","0.0","0.0","0.0","0.0","0.003496503496503496","0.0","0.0","0.0","0.0","0.0","0.0","0.0","0.0","0.0","0.0","0.0","0.0","0.0","0.0","0.0","0.0","0.0","0.0","0.0","0.0","0.0","0.0","0.34965034965034963","0.0","0.0","0.0","0.0","0.0","0.6468531468531468","0.0","0.0","0.0","0.0","0.0","0.0","0.0","0.0","0.0","0.0","0.0","0.0","0.0","0.0","0.0","0.0","0.0","0.0","0.0","0.0","0.0","301.0","26.0","436538.0","2.43","","","","0.9999999999999999"
"4709","Li0.01Cu1.85Se","Li0.01Cu1.85Se","0.0","0.0","0.0","0.0","0.0","0.0","0.0","0.0","0.0","0.0","0.0","0.0","0.0","0.0","0.003496503496503496","0.0","0.0","0.0","0.0","0.0","0.0","0.0","0.0","0.0","0.0","0.0","0.0","0.0","0.0","0.0","0.0","0.0","0.0","0.0","0.0","0.0","0.0","0.34965034965034963","0.0","0.0","0.0","0.0","0.0","0.6468531468531468","0.0","0.0","0.0","0.0","0.0","0.0","0.0","0.0","0.0","0.0","0.0","0.0","0.0","0.0","0.0","0.0","0.0","0.0","0.0","0.0","0.0","399.0","23.0","467308.0","3.32","","","","0.9999999999999999"
"4710","Li0.01Cu1.85Se","Li0.01Cu1.85Se","0.0","0.0","0.0","0.0","0.0","0.0","0.0","0.0","0.0","0.0","0.0","0.0","0.0","0.0","0.003496503496503496","0.0","0.0","0.0","0.0","0.0","0.0","0.0","0.0","0.0","0.0","0.0","0.0","0.0","0.0","0.0","0.0","0.0","0.0","0.0","0.0","0.0","0.0","0.34965034965034963","0.0","0.0","0.0","0.0","0.0","0.6468531468531468","0.0","0.0","0.0","0.0","0.0","0.0","0.0","0.0","0.0","0.0","0.0","0.0","0.0","0.0","0.0","0.0","0.0","0.0","0.0","0.0","0.0","502.0","33.0","365385.0","3.7","","","","0.9999999999999999"
"4711","Li0.01Cu1.85Se","Li0.01Cu1.85Se","0.0","0.0","0.0","0.0","0.0","0.0","0.0","0.0","0.0","0.0","0.0","0.0","0.0","0.0","0.003496503496503496","0.0","0.0","0.0","0.0","0.0","0.0","0.0","0.0","0.0","0.0","0.0","0.0","0.0","0.0","0.0","0.0","0.0","0.0","0.0","0.0","0.0","0.0","0.34965034965034963","0.0","0.0","0.0","0.0","0.0","0.6468531468531468","0.0","0.0","0.0","0.0","0.0","0.0","0.0","0.0","0.0","0.0","0.0","0.0","0.0","0.0","0.0","0.0","0.0","0.0","0.0","0.0","0.0","603.0","46.0","290385.0","3.55","","","","0.9999999999999999"
"4712","Li0.01Cu1.85Se","Li0.01Cu1.85Se","0.0","0.0","0.0","0.0","0.0","0.0","0.0","0.0","0.0","0.0","0.0","0.0","0.0","0.0","0.003496503496503496","0.0","0.0","0.0","0.0","0.0","0.0","0.0","0.0","0.0","0.0","0.0","0.0","0.0","0.0","0.0","0.0","0.0","0.0","0.0","0.0","0.0","0.0","0.34965034965034963","0.0","0.0","0.0","0.0","0.0","0.6468531468531468","0.0","0.0","0.0","0.0","0.0","0.0","0.0","0.0","0.0","0.0","0.0","0.0","0.0","0.0","0.0","0.0","0.0","0.0","0.0","0.0","0.0","706.0","57.0","235577.0","3.38","","","","0.9999999999999999"
"4713","Li0.01Cu1.85Se","Li0.01Cu1.85Se","0.0","0.0","0.0","0.0","0.0","0.0","0.0","0.0","0.0","0.0","0.0","0.0","0.0","0.0","0.003496503496503496","0.0","0.0","0.0","0.0","0.0","0.0","0.0","0.0","0.0","0.0","0.0","0.0","0.0","0.0","0.0","0.0","0.0","0.0","0.0","0.0","0.0","0.0","0.34965034965034963","0.0","0.0","0.0","0.0","0.0","0.6468531468531468","0.0","0.0","0.0","0.0","0.0","0.0","0.0","0.0","0.0","0.0","0.0","0.0","0.0","0.0","0.0","0.0","0.0","0.0","0.0","0.0","0.0","784.0","74.0","187500.0","3.39","","","","0.9999999999999999"
"4714","Li0.02Cu1.85Se","Li0.02Cu1.85Se","0.0","0.0","0.0","0.0","0.0","0.0","0.0","0.0","0.0","0.0","0.0","0.0","0.0","0.0","0.006968641114982578","0.0","0.0","0.0","0.0","0.0","0.0","0.0","0.0","0.0","0.0","0.0","0.0","0.0","0.0","0.0","0.0","0.0","0.0","0.0","0.0","0.0","0.0","0.3484320557491289","0.0","0.0","0.0","0.0","0.0","0.6445993031358885","0.0","0.0","0.0","0.0","0.0","0.0","0.0","0.0","0.0","0.0","0.0","0.0","0.0","0.0","0.0","0.0","0.0","0.0","0.0","0.0","0.0","301.0","35.0","179808.0","2.75","","","","1.0"
"4715","Li0.02Cu1.85Se","Li0.02Cu1.85Se","0.0","0.0","0.0","0.0","0.0","0.0","0.0","0.0","0.0","0.0","0.0","0.0","0.0","0.0","0.006968641114982578","0.0","0.0","0.0","0.0","0.0","0.0","0.0","0.0","0.0","0.0","0.0","0.0","0.0","0.0","0.0","0.0","0.0","0.0","0.0","0.0","0.0","0.0","0.3484320557491289","0.0","0.0","0.0","0.0","0.0","0.6445993031358885","0.0","0.0","0.0","0.0","0.0","0.0","0.0","0.0","0.0","0.0","0.0","0.0","0.0","0.0","0.0","0.0","0.0","0.0","0.0","0.0","0.0","399.0","36.0","220192.0","3.36","","","","1.0"
"4716","Li0.02Cu1.85Se","Li0.02Cu1.85Se","0.0","0.0","0.0","0.0","0.0","0.0","0.0","0.0","0.0","0.0","0.0","0.0","0.0","0.0","0.006968641114982578","0.0","0.0","0.0","0.0","0.0","0.0","0.0","0.0","0.0","0.0","0.0","0.0","0.0","0.0","0.0","0.0","0.0","0.0","0.0","0.0","0.0","0.0","0.3484320557491289","0.0","0.0","0.0","0.0","0.0","0.6445993031358885","0.0","0.0","0.0","0.0","0.0","0.0","0.0","0.0","0.0","0.0","0.0","0.0","0.0","0.0","0.0","0.0","0.0","0.0","0.0","0.0","0.0","502.0","36.0","296154.0","3.26","","","","1.0"
"4717","Li0.02Cu1.85Se","Li0.02Cu1.85Se","0.0","0.0","0.0","0.0","0.0","0.0","0.0","0.0","0.0","0.0","0.0","0.0","0.0","0.0","0.006968641114982578","0.0","0.0","0.0","0.0","0.0","0.0","0.0","0.0","0.0","0.0","0.0","0.0","0.0","0.0","0.0","0.0","0.0","0.0","0.0","0.0","0.0","0.0","0.3484320557491289","0.0","0.0","0.0","0.0","0.0","0.6445993031358885","0.0","0.0","0.0","0.0","0.0","0.0","0.0","0.0","0.0","0.0","0.0","0.0","0.0","0.0","0.0","0.0","0.0","0.0","0.0","0.0","0.0","603.0","48.0","244231.0","3.22","","","","1.0"
