Repository: anilkunwar/thermoelectrics

# Machine learning assisted design of thermoelectrics

a. Machine Learning

# Fetching the upto date data of thermoelectricity (Informatics)

# Featurization:

The computer code to convert the multicomponent chemical formula and temperature row into composition-temperature feature vector
Binary alloys/compunds with upload from json files
Multicomponent alloys/compunds with upload from json files

# Informatics approach to classify p-type and n-type thermoelectric materials

Basic Illustrative Tutorials
Querying the Abstracts on the Materials Science, Applied Physics and Condensed Matter Physics on Keyterms Specific to Thermoelectrics
NER analysis for material type classification

File: machine_learning/vae_regression/latent_space_exploration/thermoelectric_materials.csv (part 64 of 71)
"","Formula","modformula","In","Tl","La","Sr","Mn","Ni","Ru","Pd","Hf","Cs","Sc","Co","Si","Fe","Li","Cl","Yb","Te","N","Ti","Cd","Zr","Y","Ga","Cr","Pr","Tm","Br","Ca","Mg","Rb","Au","Nd","Ce","Ho","I","Ba","Se","Pb","Ge","Gd","Tb","Dy","Cu","Na","Sb","Bi","P","As","Sm","Zn","Al","Sn","Ag","Nb","Mo","V","S","K","Lu","O","Eu","Ta","B","Er","temperature(K)","seebeck_coefficient(μV/K)","electrical_conductivity(S/m)","thermal_conductivity(W/mK)","power_factor(W/mK2)","ZT","reference","sum_elements"
"4718","Li0.02Cu1.85Se","Li0.02Cu1.85Se","0.0","0.0","0.0","0.0","0.0","0.0","0.0","0.0","0.0","0.0","0.0","0.0","0.0","0.0","0.006968641114982578","0.0","0.0","0.0","0.0","0.0","0.0","0.0","0.0","0.0","0.0","0.0","0.0","0.0","0.0","0.0","0.0","0.0","0.0","0.0","0.0","0.0","0.0","0.3484320557491289","0.0","0.0","0.0","0.0","0.0","0.6445993031358885","0.0","0.0","0.0","0.0","0.0","0.0","0.0","0.0","0.0","0.0","0.0","0.0","0.0","0.0","0.0","0.0","0.0","0.0","0.0","0.0","0.0","706.0","61.0","202885.0","3.05","","","","1.0"
"4719","Li0.02Cu1.85Se","Li0.02Cu1.85Se","0.0","0.0","0.0","0.0","0.0","0.0","0.0","0.0","0.0","0.0","0.0","0.0","0.0","0.0","0.006968641114982578","0.0","0.0","0.0","0.0","0.0","0.0","0.0","0.0","0.0","0.0","0.0","0.0","0.0","0.0","0.0","0.0","0.0","0.0","0.0","0.0","0.0","0.0","0.3484320557491289","0.0","0.0","0.0","0.0","0.0","0.6445993031358885","0.0","0.0","0.0","0.0","0.0","0.0","0.0","0.0","0.0","0.0","0.0","0.0","0.0","0.0","0.0","0.0","0.0","0.0","0.0","0.0","0.0","784.0","76.0","166346.0","2.97","","","","1.0"
"4720","Li0.03Cu1.85Se","Li0.03Cu1.85Se","0.0","0.0","0.0","0.0","0.0","0.0","0.0","0.0","0.0","0.0","0.0","0.0","0.0","0.0","0.010416666666666666","0.0","0.0","0.0","0.0","0.0","0.0","0.0","0.0","0.0","0.0","0.0","0.0","0.0","0.0","0.0","0.0","0.0","0.0","0.0","0.0","0.0","0.0","0.3472222222222222","0.0","0.0","0.0","0.0","0.0","0.6423611111111112","0.0","0.0","0.0","0.0","0.0","0.0","0.0","0.0","0.0","0.0","0.0","0.0","0.0","0.0","0.0","0.0","0.0","0.0","0.0","0.0","0.0","301.0","39.0","135577.0","1.85","","","","1.0"
"4721","Li0.03Cu1.85Se","Li0.03Cu1.85Se","0.0","0.0","0.0","0.0","0.0","0.0","0.0","0.0","0.0","0.0","0.0","0.0","0.0","0.0","0.010416666666666666","0.0","0.0","0.0","0.0","0.0","0.0","0.0","0.0","0.0","0.0","0.0","0.0","0.0","0.0","0.0","0.0","0.0","0.0","0.0","0.0","0.0","0.0","0.3472222222222222","0.0","0.0","0.0","0.0","0.0","0.6423611111111112","0.0","0.0","0.0","0.0","0.0","0.0","0.0","0.0","0.0","0.0","0.0","0.0","0.0","0.0","0.0","0.0","0.0","0.0","0.0","0.0","0.0","399.0","42.0","167308.0","2.31","","","","1.0"
"4722","Li0.03Cu1.85Se","Li0.03Cu1.85Se","0.0","0.0","0.0","0.0","0.0","0.0","0.0","0.0","0.0","0.0","0.0","0.0","0.0","0.0","0.010416666666666666","0.0","0.0","0.0","0.0","0.0","0.0","0.0","0.0","0.0","0.0","0.0","0.0","0.0","0.0","0.0","0.0","0.0","0.0","0.0","0.0","0.0","0.0","0.3472222222222222","0.0","0.0","0.0","0.0","0.0","0.6423611111111112","0.0","0.0","0.0","0.0","0.0","0.0","0.0","0.0","0.0","0.0","0.0","0.0","0.0","0.0","0.0","0.0","0.0","0.0","0.0","0.0","0.0","502.0","38.0","281731.0","2.6","","","","1.0"
"4723","Li0.03Cu1.85Se","Li0.03Cu1.85Se","0.0","0.0","0.0","0.0","0.0","0.0","0.0","0.0","0.0","0.0","0.0","0.0","0.0","0.0","0.010416666666666666","0.0","0.0","0.0","0.0","0.0","0.0","0.0","0.0","0.0","0.0","0.0","0.0","0.0","0.0","0.0","0.0","0.0","0.0","0.0","0.0","0.0","0.0","0.3472222222222222","0.0","0.0","0.0","0.0","0.0","0.6423611111111112","0.0","0.0","0.0","0.0","0.0","0.0","0.0","0.0","0.0","0.0","0.0","0.0","0.0","0.0","0.0","0.0","0.0","0.0","0.0","0.0","0.0","603.0","52.0","232692.0","2.63","","","","1.0"
"4724","Li0.03Cu1.85Se","Li0.03Cu1.85Se","0.0","0.0","0.0","0.0","0.0","0.0","0.0","0.0","0.0","0.0","0.0","0.0","0.0","0.0","0.010416666666666666","0.0","0.0","0.0","0.0","0.0","0.0","0.0","0.0","0.0","0.0","0.0","0.0","0.0","0.0","0.0","0.0","0.0","0.0","0.0","0.0","0.0","0.0","0.3472222222222222","0.0","0.0","0.0","0.0","0.0","0.6423611111111112","0.0","0.0","0.0","0.0","0.0","0.0","0.0","0.0","0.0","0.0","0.0","0.0","0.0","0.0","0.0","0.0","0.0","0.0","0.0","0.0","0.0","706.0","64.0","192308.0","2.47","","","","1.0"
"4725","Li0.03Cu1.85Se","Li0.03Cu1.85Se","0.0","0.0","0.0","0.0","0.0","0.0","0.0","0.0","0.0","0.0","0.0","0.0","0.0","0.0","0.010416666666666666","0.0","0.0","0.0","0.0","0.0","0.0","0.0","0.0","0.0","0.0","0.0","0.0","0.0","0.0","0.0","0.0","0.0","0.0","0.0","0.0","0.0","0.0","0.3472222222222222","0.0","0.0","0.0","0.0","0.0","0.6423611111111112","0.0","0.0","0.0","0.0","0.0","0.0","0.0","0.0","0.0","0.0","0.0","0.0","0.0","0.0","0.0","0.0","0.0","0.0","0.0","0.0","0.0","784.0","78.0","165385.0","2.48","","","","1.0"
"4726","Li0.03Cu1.83Bi0.02Se","Li0.03Cu1.83Bi0.02Se","0.0","0.0","0.0","0.0","0.0","0.0","0.0","0.0","0.0","0.0","0.0","0.0","0.0","0.0","0.010416666666666666","0.0","0.0","0.0","0.0","0.0","0.0","0.0","0.0","0.0","0.0","0.0","0.0","0.0","0.0","0.0","0.0","0.0","0.0","0.0","0.0","0.0","0.0","0.3472222222222222","0.0","0.0","0.0","0.0","0.0","0.6354166666666667","0.0","0.0","0.006944444444444445","0.0","0.0","0.0","0.0","0.0","0.0","0.0","0.0","0.0","0.0","0.0","0.0","0.0","0.0","0.0","0.0","0.0","0.0","303.0","53.0","89655.0","1.06","","","","1.0"
"4727","Li0.03Cu1.83Bi0.02Se","Li0.03Cu1.83Bi0.02Se","0.0","0.0","0.0","0.0","0.0","0.0","0.0","0.0","0.0","0.0","0.0","0.0","0.0","0.0","0.010416666666666666","0.0","0.0","0.0","0.0","0.0","0.0","0.0","0.0","0.0","0.0","0.0","0.0","0.0","0.0","0.0","0.0","0.0","0.0","0.0","0.0","0.0","0.0","0.3472222222222222","0.0","0.0","0.0","0.0","0.0","0.6354166666666667","0.0","0.0","0.006944444444444445","0.0","0.0","0.0","0.0","0.0","0.0","0.0","0.0","0.0","0.0","0.0","0.0","0.0","0.0","0.0","0.0","0.0","0.0","401.0","49.0","96552.0","1.57","","","","1.0"
"4728","Li0.03Cu1.83Bi0.02Se","Li0.03Cu1.83Bi0.02Se","0.0","0.0","0.0","0.0","0.0","0.0","0.0","0.0","0.0","0.0","0.0","0.0","0.0","0.0","0.010416666666666666","0.0","0.0","0.0","0.0","0.0","0.0","0.0","0.0","0.0","0.0","0.0","0.0","0.0","0.0","0.0","0.0","0.0","0.0","0.0","0.0","0.0","0.0","0.3472222222222222","0.0","0.0","0.0","0.0","0.0","0.6354166666666667","0.0","0.0","0.006944444444444445","0.0","0.0","0.0","0.0","0.0","0.0","0.0","0.0","0.0","0.0","0.0","0.0","0.0","0.0","0.0","0.0","0.0","0.0","504.0","48.0","173563.0","2.04","","","","1.0"
"4729","Li0.03Cu1.83Bi0.02Se","Li0.03Cu1.83Bi0.02Se","0.0","0.0","0.0","0.0","0.0","0.0","0.0","0.0","0.0","0.0","0.0","0.0","0.0","0.0","0.010416666666666666","0.0","0.0","0.0","0.0","0.0","0.0","0.0","0.0","0.0","0.0","0.0","0.0","0.0","0.0","0.0","0.0","0.0","0.0","0.0","0.0","0.0","0.0","0.3472222222222222","0.0","0.0","0.0","0.0","0.0","0.6354166666666667","0.0","0.0","0.006944444444444445","0.0","0.0","0.0","0.0","0.0","0.0","0.0","0.0","0.0","0.0","0.0","0.0","0.0","0.0","0.0","0.0","0.0","0.0","606.0","61.0","171264.0","2.09","","","","1.0"
"4730","Li0.03Cu1.83Bi0.02Se","Li0.03Cu1.83Bi0.02Se","0.0","0.0","0.0","0.0","0.0","0.0","0.0","0.0","0.0","0.0","0.0","0.0","0.0","0.0","0.010416666666666666","0.0","0.0","0.0","0.0","0.0","0.0","0.0","0.0","0.0","0.0","0.0","0.0","0.0","0.0","0.0","0.0","0.0","0.0","0.0","0.0","0.0","0.0","0.3472222222222222","0.0","0.0","0.0","0.0","0.0","0.6354166666666667","0.0","0.0","0.006944444444444445","0.0","0.0","0.0","0.0","0.0","0.0","0.0","0.0","0.0","0.0","0.0","0.0","0.0","0.0","0.0","0.0","0.0","0.0","711.0","78.0","143678.0","2.02","","","","1.0"
"4731","Li0.03Cu1.83Bi0.02Se","Li0.03Cu1.83Bi0.02Se","0.0","0.0","0.0","0.0","0.0","0.0","0.0","0.0","0.0","0.0","0.0","0.0","0.0","0.0","0.010416666666666666","0.0","0.0","0.0","0.0","0.0","0.0","0.0","0.0","0.0","0.0","0.0","0.0","0.0","0.0","0.0","0.0","0.0","0.0","0.0","0.0","0.0","0.0","0.3472222222222222","0.0","0.0","0.0","0.0","0.0","0.6354166666666667","0.0","0.0","0.006944444444444445","0.0","0.0","0.0","0.0","0.0","0.0","0.0","0.0","0.0","0.0","0.0","0.0","0.0","0.0","0.0","0.0","0.0","0.0","761.0","92.0","131034.0","1.66","","","","1.0"
"4732","Li0.03Cu1.82Bi0.03Se","Li0.03Cu1.82Bi0.03Se","0.0","0.0","0.0","0.0","0.0","0.0","0.0","0.0","0.0","0.0","0.0","0.0","0.0","0.0","0.010416666666666666","0.0","0.0","0.0","0.0","0.0","0.0","0.0","0.0","0.0","0.0","0.0","0.0","0.0","0.0","0.0","0.0","0.0","0.0","0.0","0.0","0.0","0.0","0.3472222222222222","0.0","0.0","0.0","0.0","0.0","0.6319444444444445","0.0","0.0","0.010416666666666666","0.0","0.0","0.0","0.0","0.0","0.0","0.0","0.0","0.0","0.0","0.0","0.0","0.0","0.0","0.0","0.0","0.0","0.0","303.0","52.0","101149.0","1.12","","","","1.0"
"4733","Li0.03Cu1.82Bi0.03Se","Li0.03Cu1.82Bi0.03Se","0.0","0.0","0.0","0.0","0.0","0.0","0.0","0.0","0.0","0.0","0.0","0.0","0.0","0.0","0.010416666666666666","0.0","0.0","0.0","0.0","0.0","0.0","0.0","0.0","0.0","0.0","0.0","0.0","0.0","0.0","0.0","0.0","0.0","0.0","0.0","0.0","0.0","0.0","0.3472222222222222","0.0","0.0","0.0","0.0","0.0","0.6319444444444445","0.0","0.0","0.010416666666666666","0.0","0.0","0.0","0.0","0.0","0.0","0.0","0.0","0.0","0.0","0.0","0.0","0.0","0.0","0.0","0.0","0.0","0.0","401.0","44.0","95402.0","1.35","","","","1.0"
"4734","Li0.03Cu1.82Bi0.03Se","Li0.03Cu1.82Bi0.03Se","0.0","0.0","0.0","0.0","0.0","0.0","0.0","0.0","0.0","0.0","0.0","0.0","0.0","0.0","0.010416666666666666","0.0","0.0","0.0","0.0","0.0","0.0","0.0","0.0","0.0","0.0","0.0","0.0","0.0","0.0","0.0","0.0","0.0","0.0","0.0","0.0","0.0","0.0","0.3472222222222222","0.0","0.0","0.0","0.0","0.0","0.6319444444444445","0.0","0.0","0.010416666666666666","0.0","0.0","0.0","0.0","0.0","0.0","0.0","0.0","0.0","0.0","0.0","0.0","0.0","0.0","0.0","0.0","0.0","0.0","504.0","57.0","139080.0","1.65","","","","1.0"
"4735","Li0.03Cu1.82Bi0.03Se","Li0.03Cu1.82Bi0.03Se","0.0","0.0","0.0","0.0","0.0","0.0","0.0","0.0","0.0","0.0","0.0","0.0","0.0","0.0","0.010416666666666666","0.0","0.0","0.0","0.0","0.0","0.0","0.0","0.0","0.0","0.0","0.0","0.0","0.0","0.0","0.0","0.0","0.0","0.0","0.0","0.0","0.0","0.0","0.3472222222222222","0.0","0.0","0.0","0.0","0.0","0.6319444444444445","0.0","0.0","0.010416666666666666","0.0","0.0","0.0","0.0","0.0","0.0","0.0","0.0","0.0","0.0","0.0","0.0","0.0","0.0","0.0","0.0","0.0","0.0","606.0","73.0","132184.0","1.72","","","","1.0"
"4736","Li0.03Cu1.82Bi0.03Se","Li0.03Cu1.82Bi0.03Se","0.0","0.0","0.0","0.0","0.0","0.0","0.0","0.0","0.0","0.0","0.0","0.0","0.0","0.0","0.010416666666666666","0.0","0.0","0.0","0.0","0.0","0.0","0.0","0.0","0.0","0.0","0.0","0.0","0.0","0.0","0.0","0.0","0.0","0.0","0.0","0.0","0.0","0.0","0.3472222222222222","0.0","0.0","0.0","0.0","0.0","0.6319444444444445","0.0","0.0","0.010416666666666666","0.0","0.0","0.0","0.0","0.0","0.0","0.0","0.0","0.0","0.0","0.0","0.0","0.0","0.0","0.0","0.0","0.0","0.0","711.0","91.0","119540.0","1.73","","","","1.0"
"4737","Li0.03Cu1.82Bi0.03Se","Li0.03Cu1.82Bi0.03Se","0.0","0.0","0.0","0.0","0.0","0.0","0.0","0.0","0.0","0.0","0.0","0.0","0.0","0.0","0.010416666666666666","0.0","0.0","0.0","0.0","0.0","0.0","0.0","0.0","0.0","0.0","0.0","0.0","0.0","0.0","0.0","0.0","0.0","0.0","0.0","0.0","0.0","0.0","0.3472222222222222","0.0","0.0","0.0","0.0","0.0","0.6319444444444445","0.0","0.0","0.010416666666666666","0.0","0.0","0.0","0.0","0.0","0.0","0.0","0.0","0.0","0.0","0.0","0.0","0.0","0.0","0.0","0.0","0.0","0.0","761.0","104.0","106897.0","1.71","","","","1.0"
"4738","Li0.03Cu1.81Bi0.04Se","Li0.03Cu1.81Bi0.04Se","0.0","0.0","0.0","0.0","0.0","0.0","0.0","0.0","0.0","0.0","0.0","0.0","0.0","0.0","0.010416666666666666","0.0","0.0","0.0","0.0","0.0","0.0","0.0","0.0","0.0","0.0","0.0","0.0","0.0","0.0","0.0","0.0","0.0","0.0","0.0","0.0","0.0","0.0","0.3472222222222222","0.0","0.0","0.0","0.0","0.0","0.6284722222222222","0.0","0.0","0.01388888888888889","0.0","0.0","0.0","0.0","0.0","0.0","0.0","0.0","0.0","0.0","0.0","0.0","0.0","0.0","0.0","0.0","0.0","0.0","303.0","57.0","96552.0","1.07","","","","1.0"
"4739","Li0.03Cu1.81Bi0.04Se","Li0.03Cu1.81Bi0.04Se","0.0","0.0","0.0","0.0","0.0","0.0","0.0","0.0","0.0","0.0","0.0","0.0","0.0","0.0","0.010416666666666666","0.0","0.0","0.0","0.0","0.0","0.0","0.0","0.0","0.0","0.0","0.0","0.0","0.0","0.0","0.0","0.0","0.0","0.0","0.0","0.0","0.0","0.0","0.3472222222222222","0.0","0.0","0.0","0.0","0.0","0.6284722222222222","0.0","0.0","0.01388888888888889","0.0","0.0","0.0","0.0","0.0","0.0","0.0","0.0","0.0","0.0","0.0","0.0","0.0","0.0","0.0","0.0","0.0","0.0","401.0","54.0","68966.0","1.42","","","","1.0"
"4740","Li0.03Cu1.81Bi0.04Se","Li0.03Cu1.81Bi0.04Se","0.0","0.0","0.0","0.0","0.0","0.0","0.0","0.0","0.0","0.0","0.0","0.0","0.0","0.0","0.010416666666666666","0.0","0.0","0.0","0.0","0.0","0.0","0.0","0.0","0.0","0.0","0.0","0.0","0.0","0.0","0.0","0.0","0.0","0.0","0.0","0.0","0.0","0.0","0.3472222222222222","0.0","0.0","0.0","0.0","0.0","0.6284722222222222","0.0","0.0","0.01388888888888889","0.0","0.0","0.0","0.0","0.0","0.0","0.0","0.0","0.0","0.0","0.0","0.0","0.0","0.0","0.0","0.0","0.0","0.0","504.0","72.0","103448.0","1.57","","","","1.0"
"4741","Li0.03Cu1.81Bi0.04Se","Li0.03Cu1.81Bi0.04Se","0.0","0.0","0.0","0.0","0.0","0.0","0.0","0.0","0.0","0.0","0.0","0.0","0.0","0.0","0.010416666666666666","0.0","0.0","0.0","0.0","0.0","0.0","0.0","0.0","0.0","0.0","0.0","0.0","0.0","0.0","0.0","0.0","0.0","0.0","0.0","0.0","0.0","0.0","0.3472222222222222","0.0","0.0","0.0","0.0","0.0","0.6284722222222222","0.0","0.0","0.01388888888888889","0.0","0.0","0.0","0.0","0.0","0.0","0.0","0.0","0.0","0.0","0.0","0.0","0.0","0.0","0.0","0.0","0.0","0.0","606.0","108.0","70115.0","1.43","","","","1.0"
"4742","Li0.03Cu1.81Bi0.04Se","Li0.03Cu1.81Bi0.04Se","0.0","0.0","0.0","0.0","0.0","0.0","0.0","0.0","0.0","0.0","0.0","0.0","0.0","0.0","0.010416666666666666","0.0","0.0","0.0","0.0","0.0","0.0","0.0","0.0","0.0","0.0","0.0","0.0","0.0","0.0","0.0","0.0","0.0","0.0","0.0","0.0","0.0","0.0","0.3472222222222222","0.0","0.0","0.0","0.0","0.0","0.6284722222222222","0.0","0.0","0.01388888888888889","0.0","0.0","0.0","0.0","0.0","0.0","0.0","0.0","0.0","0.0","0.0","0.0","0.0","0.0","0.0","0.0","0.0","0.0","711.0","133.0","58621.0","1.38","","","","1.0"
"4743","Li0.03Cu1.81Bi0.04Se","Li0.03Cu1.81Bi0.04Se","0.0","0.0","0.0","0.0","0.0","0.0","0.0","0.0","0.0","0.0","0.0","0.0","0.0","0.0","0.010416666666666666","0.0","0.0","0.0","0.0","0.0","0.0","0.0","0.0","0.0","0.0","0.0","0.0","0.0","0.0","0.0","0.0","0.0","0.0","0.0","0.0","0.0","0.0","0.3472222222222222","0.0","0.0","0.0","0.0","0.0","0.6284722222222222","0.0","0.0","0.01388888888888889","0.0","0.0","0.0","0.0","0.0","0.0","0.0","0.0","0.0","0.0","0.0","0.0","0.0","0.0","0.0","0.0","0.0","0.0","761.0","141.0","54023.0","1.19","","","","1.0"
"4744","Li0.03Cu1.8Bi0.05Se","Li0.03Cu1.8Bi0.05Se","0.0","0.0","0.0","0.0","0.0","0.0","0.0","0.0","0.0","0.0","0.0","0.0","0.0","0.0","0.010416666666666666","0.0","0.0","0.0","0.0","0.0","0.0","0.0","0.0","0.0","0.0","0.0","0.0","0.0","0.0","0.0","0.0","0.0","0.0","0.0","0.0","0.0","0.0","0.3472222222222222","0.0","0.0","0.0","0.0","0.0","0.625","0.0","0.0","0.017361111111111112","0.0","0.0","0.0","0.0","0.0","0.0","0.0","0.0","0.0","0.0","0.0","0.0","0.0","0.0","0.0","0.0","0.0","0.0","303.0","56.0","81609.0","0.89","","","","1.0"
"4745","Li0.03Cu1.8Bi0.05Se","Li0.03Cu1.8Bi0.05Se","0.0","0.0","0.0","0.0","0.0","0.0","0.0","0.0","0.0","0.0","0.0","0.0","0.0","0.0","0.010416666666666666","0.0","0.0","0.0","0.0","0.0","0.0","0.0","0.0","0.0","0.0","0.0","0.0","0.0","0.0","0.0","0.0","0.0","0.0","0.0","0.0","0.0","0.0","0.3472222222222222","0.0","0.0","0.0","0.0","0.0","0.625","0.0","0.0","0.017361111111111112","0.0","0.0","0.0","0.0","0.0","0.0","0.0","0.0","0.0","0.0","0.0","0.0","0.0","0.0","0.0","0.0","0.0","0.0","401.0","52.0","67816.0","1.21","","","","1.0"
"4746","Li0.03Cu1.8Bi0.05Se","Li0.03Cu1.8Bi0.05Se","0.0","0.0","0.0","0.0","0.0","0.0","0.0","0.0","0.0","0.0","0.0","0.0","0.0","0.0","0.010416666666666666","0.0","0.0","0.0","0.0","0.0","0.0","0.0","0.0","0.0","0.0","0.0","0.0","0.0","0.0","0.0","0.0","0.0","0.0","0.0","0.0","0.0","0.0","0.3472222222222222","0.0","0.0","0.0","0.0","0.0","0.625","0.0","0.0","0.017361111111111112","0.0","0.0","0.0","0.0","0.0","0.0","0.0","0.0","0.0","0.0","0.0","0.0","0.0","0.0","0.0","0.0","0.0","0.0","504.0","69.0","91954.0","1.38","","","","1.0"
"4747","Li0.03Cu1.8Bi0.05Se","Li0.03Cu1.8Bi0.05Se","0.0","0.0","0.0","0.0","0.0","0.0","0.0","0.0","0.0","0.0","0.0","0.0","0.0","0.0","0.010416666666666666","0.0","0.0","0.0","0.0","0.0","0.0","0.0","0.0","0.0","0.0","0.0","0.0","0.0","0.0","0.0","0.0","0.0","0.0","0.0","0.0","0.0","0.0","0.3472222222222222","0.0","0.0","0.0","0.0","0.0","0.625","0.0","0.0","0.017361111111111112","0.0","0.0","0.0","0.0","0.0","0.0","0.0","0.0","0.0","0.0","0.0","0.0","0.0","0.0","0.0","0.0","0.0","0.0","606.0","107.0","57471.0","1.04","","","","1.0"
"4748","Li0.03Cu1.8Bi0.05Se","Li0.03Cu1.8Bi0.05Se","0.0","0.0","0.0","0.0","0.0","0.0","0.0","0.0","0.0","0.0","0.0","0.0","0.0","0.0","0.010416666666666666","0.0","0.0","0.0","0.0","0.0","0.0","0.0","0.0","0.0","0.0","0.0","0.0","0.0","0.0","0.0","0.0","0.0","0.0","0.0","0.0","0.0","0.0","0.3472222222222222","0.0","0.0","0.0","0.0","0.0","0.625","0.0","0.0","0.017361111111111112","0.0","0.0","0.0","0.0","0.0","0.0","0.0","0.0","0.0","0.0","0.0","0.0","0.0","0.0","0.0","0.0","0.0","0.0","711.0","131.0","46200.0","1.01","","","","1.0"
"4749","Li0.03Cu1.8Bi0.05Se","Li0.03Cu1.8Bi0.05Se","0.0","0.0","0.0","0.0","0.0","0.0","0.0","0.0","0.0","0.0","0.0","0.0","0.0","0.0","0.010416666666666666","0.0","0.0","0.0","0.0","0.0","0.0","0.0","0.0","0.0","0.0","0.0","0.0","0.0","0.0","0.0","0.0","0.0","0.0","0.0","0.0","0.0","0.0","0.3472222222222222","0.0","0.0","0.0","0.0","0.0","0.625","0.0","0.0","0.017361111111111112","0.0","0.0","0.0","0.0","0.0","0.0","0.0","0.0","0.0","0.0","0.0","0.0","0.0","0.0","0.0","0.0","0.0","0.0","761.0","136.0","45455.0","0.96","","","","1.0"
"4750","SnSe","SnSe","0.0","0.0","0.0","0.0","0.0","0.0","0.0","0.0","0.0","0.0","0.0","0.0","0.0","0.0","0.0","0.0","0.0","0.0","0.0","0.0","0.0","0.0","0.0","0.0","0.0","0.0","0.0","0.0","0.0","0.0","0.0","0.0","0.0","0.0","0.0","0.0","0.0","0.5","0.0","0.0","0.0","0.0","0.0","0.0","0.0","0.0","0.0","0.0","0.0","0.0","0.0","0.0","0.5","0.0","0.0","0.0","0.0","0.0","0.0","0.0","0.0","0.0","0.0","0.0","0.0","373.0","257.0","32.0","0.76","","","","1.0"
"4751","SnSe","SnSe","0.0","0.0","0.0","0.0","0.0","0.0","0.0","0.0","0.0","0.0","0.0","0.0","0.0","0.0","0.0","0.0","0.0","0.0","0.0","0.0","0.0","0.0","0.0","0.0","0.0","0.0","0.0","0.0","0.0","0.0","0.0","0.0","0.0","0.0","0.0","0.0","0.0","0.5","0.0","0.0","0.0","0.0","0.0","0.0","0.0","0.0","0.0","0.0","0.0","0.0","0.0","0.0","0.5","0.0","0.0","0.0","0.0","0.0","0.0","0.0","0.0","0.0","0.0","0.0","0.0","473.0","323.0","65.0","0.6","","","","1.0"
"4752","SnSe","SnSe","0.0","0.0","0.0","0.0","0.0","0.0","0.0","0.0","0.0","0.0","0.0","0.0","0.0","0.0","0.0","0.0","0.0","0.0","0.0","0.0","0.0","0.0","0.0","0.0","0.0","0.0","0.0","0.0","0.0","0.0","0.0","0.0","0.0","0.0","0.0","0.0","0.0","0.5","0.0","0.0","0.0","0.0","0.0","0.0","0.0","0.0","0.0","0.0","0.0","0.0","0.0","0.0","0.5","0.0","0.0","0.0","0.0","0.0","0.0","0.0","0.0","0.0","0.0","0.0","0.0","573.0","425.0","194.0","0.51","","","","1.0"
"4753","SnSe","SnSe","0.0","0.0","0.0","0.0","0.0","0.0","0.0","0.0","0.0","0.0","0.0","0.0","0.0","0.0","0.0","0.0","0.0","0.0","0.0","0.0","0.0","0.0","0.0","0.0","0.0","0.0","0.0","0.0","0.0","0.0","0.0","0.0","0.0","0.0","0.0","0.0","0.0","0.5","0.0","0.0","0.0","0.0","0.0","0.0","0.0","0.0","0.0","0.0","0.0","0.0","0.0","0.0","0.5","0.0","0.0","0.0","0.0","0.0","0.0","0.0","0.0","0.0","0.0","0.0","0.0","673.0","465.0","645.0","0.43","","","","1.0"
"4754","SnSe","SnSe","0.0","0.0","0.0","0.0","0.0","0.0","0.0","0.0","0.0","0.0","0.0","0.0","0.0","0.0","0.0","0.0","0.0","0.0","0.0","0.0","0.0","0.0","0.0","0.0","0.0","0.0","0.0","0.0","0.0","0.0","0.0","0.0","0.0","0.0","0.0","0.0","0.0","0.5","0.0","0.0","0.0","0.0","0.0","0.0","0.0","0.0","0.0","0.0","0.0","0.0","0.0","0.0","0.5","0.0","0.0","0.0","0.0","0.0","0.0","0.0","0.0","0.0","0.0","0.0","0.0","773.0","398.0","2410.0","0.38","","","","1.0"
"4755","SnSe","SnSe","0.0","0.0","0.0","0.0","0.0","0.0","0.0","0.0","0.0","0.0","0.0","0.0","0.0","0.0","0.0","0.0","0.0","0.0","0.0","0.0","0.0","0.0","0.0","0.0","0.0","0.0","0.0","0.0","0.0","0.0","0.0","0.0","0.0","0.0","0.0","0.0","0.0","0.5","0.0","0.0","0.0","0.0","0.0","0.0","0.0","0.0","0.0","0.0","0.0","0.0","0.0","0.0","0.5","0.0","0.0","0.0","0.0","0.0","0.0","0.0","0.0","0.0","0.0","0.0","0.0","873.0","299.0","7790.0","0.28","","","","1.0"
"4756","SnSe","SnSe","0.0","0.0","0.0","0.0","0.0","0.0","0.0","0.0","0.0","0.0","0.0","0.0","0.0","0.0","0.0","0.0","0.0","0.0","0.0","0.0","0.0","0.0","0.0","0.0","0.0","0.0","0.0","0.0","0.0","0.0","0.0","0.0","0.0","0.0","0.0","0.0","0.0","0.5","0.0","0.0","0.0","0.0","0.0","0.0","0.0","0.0","0.0","0.0","0.0","0.0","0.0","0.0","0.5","0.0","0.0","0.0","0.0","0.0","0.0","0.0","0.0","0.0","0.0","0.0","0.0","373.0","231.0","16.0","0.76","","","","1.0"
"4757","SnSe","SnSe","0.0","0.0","0.0","0.0","0.0","0.0","0.0","0.0","0.0","0.0","0.0","0.0","0.0","0.0","0.0","0.0","0.0","0.0","0.0","0.0","0.0","0.0","0.0","0.0","0.0","0.0","0.0","0.0","0.0","0.0","0.0","0.0","0.0","0.0","0.0","0.0","0.0","0.5","0.0","0.0","0.0","0.0","0.0","0.0","0.0","0.0","0.0","0.0","0.0","0.0","0.0","0.0","0.5","0.0","0.0","0.0","0.0","0.0","0.0","0.0","0.0","0.0","0.0","0.0","0.0","473.0","309.0","48.0","0.61","","","","1.0"
"4758","SnSe","SnSe","0.0","0.0","0.0","0.0","0.0","0.0","0.0","0.0","0.0","0.0","0.0","0.0","0.0","0.0","0.0","0.0","0.0","0.0","0.0","0.0","0.0","0.0","0.0","0.0","0.0","0.0","0.0","0.0","0.0","0.0","0.0","0.0","0.0","0.0","0.0","0.0","0.0","0.5","0.0","0.0","0.0","0.0","0.0","0.0","0.0","0.0","0.0","0.0","0.0","0.0","0.0","0.0","0.5","0.0","0.0","0.0","0.0","0.0","0.0","0.0","0.0","0.0","0.0","0.0","0.0","573.0","428.0","161.0","0.5","","","","1.0"
"4759","SnSe","SnSe","0.0","0.0","0.0","0.0","0.0","0.0","0.0","0.0","0.0","0.0","0.0","0.0","0.0","0.0","0.0","0.0","0.0","0.0","0.0","0.0","0.0","0.0","0.0","0.0","0.0","0.0","0.0","0.0","0.0","0.0","0.0","0.0","0.0","0.0","0.0","0.0","0.0","0.5","0.0","0.0","0.0","0.0","0.0","0.0","0.0","0.0","0.0","0.0","0.0","0.0","0.0","0.0","0.5","0.0","0.0","0.0","0.0","0.0","0.0","0.0","0.0","0.0","0.0","0.0","0.0","673.0","462.0","597.0","0.43","","","","1.0"
"4760","SnSe","SnSe","0.0","0.0","0.0","0.0","0.0","0.0","0.0","0.0","0.0","0.0","0.0","0.0","0.0","0.0","0.0","0.0","0.0","0.0","0.0","0.0","0.0","0.0","0.0","0.0","0.0","0.0","0.0","0.0","0.0","0.0","0.0","0.0","0.0","0.0","0.0","0.0","0.0","0.5","0.0","0.0","0.0","0.0","0.0","0.0","0.0","0.0","0.0","0.0","0.0","0.0","0.0","0.0","0.5","0.0","0.0","0.0","0.0","0.0","0.0","0.0","0.0","0.0","0.0","0.0","0.0","773.0","387.0","2393.0","0.38","","","","1.0"
"4761","SnSe","SnSe","0.0","0.0","0.0","0.0","0.0","0.0","0.0","0.0","0.0","0.0","0.0","0.0","0.0","0.0","0.0","0.0","0.0","0.0","0.0","0.0","0.0","0.0","0.0","0.0","0.0","0.0","0.0","0.0","0.0","0.0","0.0","0.0","0.0","0.0","0.0","0.0","0.0","0.5","0.0","0.0","0.0","0.0","0.0","0.0","0.0","0.0","0.0","0.0","0.0","0.0","0.0","0.0","0.5","0.0","0.0","0.0","0.0","0.0","0.0","0.0","0.0","0.0","0.0","0.0","0.0","873.0","308.0","6290.0","0.38","","","","1.0"
"4762","CaZn0.4Ag0.2Sb","CaZn0.4Ag0.2Sb","0.0","0.0","0.0","0.0","0.0","0.0","0.0","0.0","0.0","0.0","0.0","0.0","0.0","0.0","0.0","0.0","0.0","0.0","0.0","0.0","0.0","0.0","0.0","0.0","0.0","0.0","0.0","0.0","0.3846153846153847","0.0","0.0","0.0","0.0","0.0","0.0","0.0","0.0","0.0","0.0","0.0","0.0","0.0","0.0","0.0","0.0","0.3846153846153847","0.0","0.0","0.0","0.0","0.15384615384615388","0.0","0.0","0.07692307692307694","0.0","0.0","0.0","0.0","0.0","0.0","0.0","0.0","0.0","0.0","0.0","371.0","75.0","101563.0","1.16","","","","1.0000000000000002"
"4763","CaZn0.4Ag0.2Sb","CaZn0.4Ag0.2Sb","0.0","0.0","0.0","0.0","0.0","0.0","0.0","0.0","0.0","0.0","0.0","0.0","0.0","0.0","0.0","0.0","0.0","0.0","0.0","0.0","0.0","0.0","0.0","0.0","0.0","0.0","0.0","0.0","0.3846153846153847","0.0","0.0","0.0","0.0","0.0","0.0","0.0","0.0","0.0","0.0","0.0","0.0","0.0","0.0","0.0","0.0","0.3846153846153847","0.0","0.0","0.0","0.0","0.15384615384615388","0.0","0.0","0.07692307692307694","0.0","0.0","0.0","0.0","0.0","0.0","0.0","0.0","0.0","0.0","0.0","472.0","93.0","77844.0","1.14","","","","1.0000000000000002"
"4764","CaZn0.4Ag0.2Sb","CaZn0.4Ag0.2Sb","0.0","0.0","0.0","0.0","0.0","0.0","0.0","0.0","0.0","0.0","0.0","0.0","0.0","0.0","0.0","0.0","0.0","0.0","0.0","0.0","0.0","0.0","0.0","0.0","0.0","0.0","0.0","0.0","0.3846153846153847","0.0","0.0","0.0","0.0","0.0","0.0","0.0","0.0","0.0","0.0","0.0","0.0","0.0","0.0","0.0","0.0","0.3846153846153847","0.0","0.0","0.0","0.0","0.15384615384615388","0.0","0.0","0.07692307692307694","0.0","0.0","0.0","0.0","0.0","0.0","0.0","0.0","0.0","0.0","0.0","573.0","111.0","57522.0","1.01","","","","1.0000000000000002"
"4765","CaZn0.4Ag0.2Sb","CaZn0.4Ag0.2Sb","0.0","0.0","0.0","0.0","0.0","0.0","0.0","0.0","0.0","0.0","0.0","0.0","0.0","0.0","0.0","0.0","0.0","0.0","0.0","0.0","0.0","0.0","0.0","0.0","0.0","0.0","0.0","0.0","0.3846153846153847","0.0","0.0","0.0","0.0","0.0","0.0","0.0","0.0","0.0","0.0","0.0","0.0","0.0","0.0","0.0","0.0","0.3846153846153847","0.0","0.0","0.0","0.0","0.15384615384615388","0.0","0.0","0.07692307692307694","0.0","0.0","0.0","0.0","0.0","0.0","0.0","0.0","0.0","0.0","0.0","673.0","136.0","40373.0","0.85","","","","1.0000000000000002"
"4766","CaZn0.4Ag0.2Sb","CaZn0.4Ag0.2Sb","0.0","0.0","0.0","0.0","0.0","0.0","0.0","0.0","0.0","0.0","0.0","0.0","0.0","0.0","0.0","0.0","0.0","0.0","0.0","0.0","0.0","0.0","0.0","0.0","0.0","0.0","0.0","0.0","0.3846153846153847","0.0","0.0","0.0","0.0","0.0","0.0","0.0","0.0","0.0","0.0","0.0","0.0","0.0","0.0","0.0","0.0","0.3846153846153847","0.0","0.0","0.0","0.0","0.15384615384615388","0.0","0.0","0.07692307692307694","0.0","0.0","0.0","0.0","0.0","0.0","0.0","0.0","0.0","0.0","0.0","773.0","140.0","37901.0","0.92","","","","1.0000000000000002"
"4767","CaZn0.4Ag0.2Sb","CaZn0.4Ag0.2Sb","0.0","0.0","0.0","0.0","0.0","0.0","0.0","0.0","0.0","0.0","0.0","0.0","0.0","0.0","0.0","0.0","0.0","0.0","0.0","0.0","0.0","0.0","0.0","0.0","0.0","0.0","0.0","0.0","0.3846153846153847","0.0","0.0","0.0","0.0","0.0","0.0","0.0","0.0","0.0","0.0","0.0","0.0","0.0","0.0","0.0","0.0","0.3846153846153847","0.0","0.0","0.0","0.0","0.15384615384615388","0.0","0.0","0.07692307692307694","0.0","0.0","0.0","0.0","0.0","0.0","0.0","0.0","0.0","0.0","0.0","873.0","138.0","36932.0","1.02","","","","1.0000000000000002"
"4768","(CaZn0.4Ag0.2Sb)0.95(LiZnSb)0.05","CaZn0.38Ag0.19Sb0.0","0.0","0.0","0.0","0.0","0.0","0.0","0.0","0.0","0.0","0.0","0.0","0.0","0.0","0.0","0.0","0.0","0.0","0.0","0.0","0.0","0.0","0.0","0.0","0.0","0.0","0.0","0.0","0.0","0.6369426751592357","0.0","0.0","0.0","0.0","0.0","0.0","0.0","0.0","0.0","0.0","0.0","0.0","0.0","0.0","0.0","0.0","0.0","0.0","0.0","0.0","0.0","0.24203821656050958","0.0","0.0","0.12101910828025479","0.0","0.0","0.0","0.0","0.0","0.0","0.0","0.0","0.0","0.0","0.0","371.0","102.0","69519.0","1.05","","","","1.0000000000000002"
"4769","(CaZn0.4Ag0.2Sb)0.95(LiZnSb)0.05","CaZn0.38Ag0.19Sb0.0","0.0","0.0","0.0","0.0","0.0","0.0","0.0","0.0","0.0","0.0","0.0","0.0","0.0","0.0","0.0","0.0","0.0","0.0","0.0","0.0","0.0","0.0","0.0","0.0","0.0","0.0","0.0","0.0","0.6369426751592357","0.0","0.0","0.0","0.0","0.0","0.0","0.0","0.0","0.0","0.0","0.0","0.0","0.0","0.0","0.0","0.0","0.0","0.0","0.0","0.0","0.0","0.24203821656050958","0.0","0.0","0.12101910828025479","0.0","0.0","0.0","0.0","0.0","0.0","0.0","0.0","0.0","0.0","0.0","472.0","123.0","52953.0","1.04","","","","1.0000000000000002"
"4770","(CaZn0.4Ag0.2Sb)0.95(LiZnSb)0.05","CaZn0.38Ag0.19Sb0.0","0.0","0.0","0.0","0.0","0.0","0.0","0.0","0.0","0.0","0.0","0.0","0.0","0.0","0.0","0.0","0.0","0.0","0.0","0.0","0.0","0.0","0.0","0.0","0.0","0.0","0.0","0.0","0.0","0.6369426751592357","0.0","0.0","0.0","0.0","0.0","0.0","0.0","0.0","0.0","0.0","0.0","0.0","0.0","0.0","0.0","0.0","0.0","0.0","0.0","0.0","0.0","0.24203821656050958","0.0","0.0","0.12101910828025479","0.0","0.0","0.0","0.0","0.0","0.0","0.0","0.0","0.0","0.0","0.0","573.0","145.0","39394.0","0.91","","","","1.0000000000000002"
"4771","(CaZn0.4Ag0.2Sb)0.95(LiZnSb)0.05","CaZn0.38Ag0.19Sb0.0","0.0","0.0","0.0","0.0","0.0","0.0","0.0","0.0","0.0","0.0","0.0","0.0","0.0","0.0","0.0","0.0","0.0","0.0","0.0","0.0","0.0","0.0","0.0","0.0","0.0","0.0","0.0","0.0","0.6369426751592357","0.0","0.0","0.0","0.0","0.0","0.0","0.0","0.0","0.0","0.0","0.0","0.0","0.0","0.0","0.0","0.0","0.0","0.0","0.0","0.0","0.0","0.24203821656050958","0.0","0.0","0.12101910828025479","0.0","0.0","0.0","0.0","0.0","0.0","0.0","0.0","0.0","0.0","0.0","673.0","162.0","31325.0","0.89","","","","1.0000000000000002"
"4772","(CaZn0.4Ag0.2Sb)0.95(LiZnSb)0.05","CaZn0.38Ag0.19Sb0.0","0.0","0.0","0.0","0.0","0.0","0.0","0.0","0.0","0.0","0.0","0.0","0.0","0.0","0.0","0.0","0.0","0.0","0.0","0.0","0.0","0.0","0.0","0.0","0.0","0.0","0.0","0.0","0.0","0.6369426751592357","0.0","0.0","0.0","0.0","0.0","0.0","0.0","0.0","0.0","0.0","0.0","0.0","0.0","0.0","0.0","0.0","0.0","0.0","0.0","0.0","0.0","0.24203821656050958","0.0","0.0","0.12101910828025479","0.0","0.0","0.0","0.0","0.0","0.0","0.0","0.0","0.0","0.0","0.0","773.0","168.0","29020.0","0.8","","","","1.0000000000000002"
"4773","(CaZn0.4Ag0.2Sb)0.95(LiZnSb)0.05","CaZn0.38Ag0.19Sb0.0","0.0","0.0","0.0","0.0","0.0","0.0","0.0","0.0","0.0","0.0","0.0","0.0","0.0","0.0","0.0","0.0","0.0","0.0","0.0","0.0","0.0","0.0","0.0","0.0","0.0","0.0","0.0","0.0","0.6369426751592357","0.0","0.0","0.0","0.0","0.0","0.0","0.0","0.0","0.0","0.0","0.0","0.0","0.0","0.0","0.0","0.0","0.0","0.0","0.0","0.0","0.0","0.24203821656050958","0.0","0.0","0.12101910828025479","0.0","0.0","0.0","0.0","0.0","0.0","0.0","0.0","0.0","0.0","0.0","873.0","165.0","29279.0","0.79","","","","1.0000000000000002"
"4774","(CaZn0.4Ag0.2Sb)0.91(LiZnSb)0.09","CaZn0.36400000000000005Ag0.18200000000000002Sb0.0","0.0","0.0","0.0","0.0","0.0","0.0","0.0","0.0","0.0","0.0","0.0","0.0","0.0","0.0","0.0","0.0","0.0","0.0","0.0","0.0","0.0","0.0","0.0","0.0","0.0","0.0","0.0","0.0","0.6468305304010349","0.0","0.0","0.0","0.0","0.0","0.0","0.0","0.0","0.0","0.0","0.0","0.0","0.0","0.0","0.0","0.0","0.0","0.0","0.0","0.0","0.0","0.23544631306597674","0.0","0.0","0.11772315653298837","0.0","0.0","0.0","0.0","0.0","0.0","0.0","0.0","0.0","0.0","0.0","371.0","119.0","45139.0","0.91","","","","1.0"
"4775","(CaZn0.4Ag0.2Sb)0.91(LiZnSb)0.09","CaZn0.36400000000000005Ag0.18200000000000002Sb0.0","0.0","0.0","0.0","0.0","0.0","0.0","0.0","0.0","0.0","0.0","0.0","0.0","0.0","0.0","0.0","0.0","0.0","0.0","0.0","0.0","0.0","0.0","0.0","0.0","0.0","0.0","0.0","0.0","0.6468305304010349","0.0","0.0","0.0","0.0","0.0","0.0","0.0","0.0","0.0","0.0","0.0","0.0","0.0","0.0","0.0","0.0","0.0","0.0","0.0","0.0","0.0","0.23544631306597674","0.0","0.0","0.11772315653298837","0.0","0.0","0.0","0.0","0.0","0.0","0.0","0.0","0.0","0.0","0.0","472.0","144.0","34759.0","0.89","","","","1.0"
"4776","(CaZn0.4Ag0.2Sb)0.91(LiZnSb)0.09","CaZn0.36400000000000005Ag0.18200000000000002Sb0.0","0.0","0.0","0.0","0.0","0.0","0.0","0.0","0.0","0.0","0.0","0.0","0.0","0.0","0.0","0.0","0.0","0.0","0.0","0.0","0.0","0.0","0.0","0.0","0.0","0.0","0.0","0.0","0.0","0.6468305304010349","0.0","0.0","0.0","0.0","0.0","0.0","0.0","0.0","0.0","0.0","0.0","0.0","0.0","0.0","0.0","0.0","0.0","0.0","0.0","0.0","0.0","0.23544631306597674","0.0","0.0","0.11772315653298837","0.0","0.0","0.0","0.0","0.0","0.0","0.0","0.0","0.0","0.0","0.0","573.0","168.0","26585.0","0.8","","","","1.0"
"4777","(CaZn0.4Ag0.2Sb)0.91(LiZnSb)0.09","CaZn0.36400000000000005Ag0.18200000000000002Sb0.0","0.0","0.0","0.0","0.0","0.0","0.0","0.0","0.0","0.0","0.0","0.0","0.0","0.0","0.0","0.0","0.0","0.0","0.0","0.0","0.0","0.0","0.0","0.0","0.0","0.0","0.0","0.0","0.0","0.6468305304010349","0.0","0.0","0.0","0.0","0.0","0.0","0.0","0.0","0.0","0.0","0.0","0.0","0.0","0.0","0.0","0.0","0.0","0.0","0.0","0.0","0.0","0.23544631306597674","0.0","0.0","0.11772315653298837","0.0","0.0","0.0","0.0","0.0","0.0","0.0","0.0","0.0","0.0","0.0","673.0","189.0","21078.0","0.74","","","","1.0"
"4778","(CaZn0.4Ag0.2Sb)0.91(LiZnSb)0.09","CaZn0.36400000000000005Ag0.18200000000000002Sb0.0","0.0","0.0","0.0","0.0","0.0","0.0","0.0","0.0","0.0","0.0","0.0","0.0","0.0","0.0","0.0","0.0","0.0","0.0","0.0","0.0","0.0","0.0","0.0","0.0","0.0","0.0","0.0","0.0","0.6468305304010349","0.0","0.0","0.0","0.0","0.0","0.0","0.0","0.0","0.0","0.0","0.0","0.0","0.0","0.0","0.0","0.0","0.0","0.0","0.0","0.0","0.0","0.23544631306597674","0.0","0.0","0.11772315653298837","0.0","0.0","0.0","0.0","0.0","0.0","0.0","0.0","0.0","0.0","0.0","773.0","194.0","20379.0","0.67","","","","1.0"
"4779","(CaZn0.4Ag0.2Sb)0.91(LiZnSb)0.09","CaZn0.36400000000000005Ag0.18200000000000002Sb0.0","0.0","0.0","0.0","0.0","0.0","0.0","0.0","0.0","0.0","0.0","0.0","0.0","0.0","0.0","0.0","0.0","0.0","0.0","0.0","0.0","0.0","0.0","0.0","0.0","0.0","0.0","0.0","0.0","0.6468305304010349","0.0","0.0","0.0","0.0","0.0","0.0","0.0","0.0","0.0","0.0","0.0","0.0","0.0","0.0","0.0","0.0","0.0","0.0","0.0","0.0","0.0","0.23544631306597674","0.0","0.0","0.11772315653298837","0.0","0.0","0.0","0.0","0.0","0.0","0.0","0.0","0.0","0.0","0.0","873.0","179.0","23713.0","0.6","","","","1.0"
"4780","(CaZn0.4Ag0.2Sb)0.87(LiZnSb)0.13","CaZn0.34800000000000003Ag0.17400000000000002Sb0.0","0.0","0.0","0.0","0.0","0.0","0.0","0.0","0.0","0.0","0.0","0.0","0.0","0.0","0.0","0.0","0.0","0.0","0.0","0.0","0.0","0.0","0.0","0.0","0.0","0.0","0.0","0.0","0.0","0.657030223390276","0.0","0.0","0.0","0.0","0.0","0.0","0.0","0.0","0.0","0.0","0.0","0.0","0.0","0.0","0.0","0.0","0.0","0.0","0.0","0.0","0.0","0.22864651773981606","0.0","0.0","0.11432325886990803","0.0","0.0","0.0","0.0","0.0","0.0","0.0","0.0","0.0","0.0","0.0","371.0","122.0","44070.0","0.69","","","","1.0"
"4781","(CaZn0.4Ag0.2Sb)0.87(LiZnSb)0.13","CaZn0.34800000000000003Ag0.17400000000000002Sb0.0","0.0","0.0","0.0","0.0","0.0","0.0","0.0","0.0","0.0","0.0","0.0","0.0","0.0","0.0","0.0","0.0","0.0","0.0","0.0","0.0","0.0","0.0","0.0","0.0","0.0","0.0","0.0","0.0","0.657030223390276","0.0","0.0","0.0","0.0","0.0","0.0","0.0","0.0","0.0","0.0","0.0","0.0","0.0","0.0","0.0","0.0","0.0","0.0","0.0","0.0","0.0","0.22864651773981606","0.0","0.0","0.11432325886990803","0.0","0.0","0.0","0.0","0.0","0.0","0.0","0.0","0.0","0.0","0.0","472.0","147.0","34301.0","0.69","","","","1.0"
"4782","(CaZn0.4Ag0.2Sb)0.87(LiZnSb)0.13","CaZn0.34800000000000003Ag0.17400000000000002Sb0.0","0.0","0.0","0.0","0.0","0.0","0.0","0.0","0.0","0.0","0.0","0.0","0.0","0.0","0.0","0.0","0.0","0.0","0.0","0.0","0.0","0.0","0.0","0.0","0.0","0.0","0.0","0.0","0.0","0.657030223390276","0.0","0.0","0.0","0.0","0.0","0.0","0.0","0.0","0.0","0.0","0.0","0.0","0.0","0.0","0.0","0.0","0.0","0.0","0.0","0.0","0.0","0.22864651773981606","0.0","0.0","0.11432325886990803","0.0","0.0","0.0","0.0","0.0","0.0","0.0","0.0","0.0","0.0","0.0","573.0","170.0","26694.0","0.55","","","","1.0"
"4783","(CaZn0.4Ag0.2Sb)0.87(LiZnSb)0.13","CaZn0.34800000000000003Ag0.17400000000000002Sb0.0","0.0","0.0","0.0","0.0","0.0","0.0","0.0","0.0","0.0","0.0","0.0","0.0","0.0","0.0","0.0","0.0","0.0","0.0","0.0","0.0","0.0","0.0","0.0","0.0","0.0","0.0","0.0","0.0","0.657030223390276","0.0","0.0","0.0","0.0","0.0","0.0","0.0","0.0","0.0","0.0","0.0","0.0","0.0","0.0","0.0","0.0","0.0","0.0","0.0","0.0","0.0","0.22864651773981606","0.0","0.0","0.11432325886990803","0.0","0.0","0.0","0.0","0.0","0.0","0.0","0.0","0.0","0.0","0.0","673.0","193.0","20251.0","0.55","","","","1.0"
"4784","(CaZn0.4Ag0.2Sb)0.87(LiZnSb)0.13","CaZn0.34800000000000003Ag0.17400000000000002Sb0.0","0.0","0.0","0.0","0.0","0.0","0.0","0.0","0.0","0.0","0.0","0.0","0.0","0.0","0.0","0.0","0.0","0.0","0.0","0.0","0.0","0.0","0.0","0.0","0.0","0.0","0.0","0.0","0.0","0.657030223390276","0.0","0.0","0.0","0.0","0.0","0.0","0.0","0.0","0.0","0.0","0.0","0.0","0.0","0.0","0.0","0.0","0.0","0.0","0.0","0.0","0.0","0.22864651773981606","0.0","0.0","0.11432325886990803","0.0","0.0","0.0","0.0","0.0","0.0","0.0","0.0","0.0","0.0","0.0","773.0","197.0","19428.0","0.57","","","","1.0"
"4785","(CaZn0.4Ag0.2Sb)0.87(LiZnSb)0.13","CaZn0.34800000000000003Ag0.17400000000000002Sb0.0","0.0","0.0","0.0","0.0","0.0","0.0","0.0","0.0","0.0","0.0","0.0","0.0","0.0","0.0","0.0","0.0","0.0","0.0","0.0","0.0","0.0","0.0","0.0","0.0","0.0","0.0","0.0","0.0","0.657030223390276","0.0","0.0","0.0","0.0","0.0","0.0","0.0","0.0","0.0","0.0","0.0","0.0","0.0","0.0","0.0","0.0","0.0","0.0","0.0","0.0","0.0","0.22864651773981606","0.0","0.0","0.11432325886990803","0.0","0.0","0.0","0.0","0.0","0.0","0.0","0.0","0.0","0.0","0.0","873.0","180.0","23933.0","0.54","","","","1.0"
"4786","(CaZn0.4Ag0.2Sb)0.83(LiZnSb)0.17","CaZn0.332Ag0.166Sb0.0","0.0","0.0","0.0","0.0","0.0","0.0","0.0","0.0","0.0","0.0","0.0","0.0","0.0","0.0","0.0","0.0","0.0","0.0","0.0","0.0","0.0","0.0","0.0","0.0","0.0","0.0","0.0","0.0","0.6675567423230975","0.0","0.0","0.0","0.0","0.0","0.0","0.0","0.0","0.0","0.0","0.0","0.0","0.0","0.0","0.0","0.0","0.0","0.0","0.0","0.0","0.0","0.22162883845126838","0.0","0.0","0.11081441922563419","0.0","0.0","0.0","0.0","0.0","0.0","0.0","0.0","0.0","0.0","0.0","371.0","119.0","42345.0","0.89","","","","1.0"
"4787","(CaZn0.4Ag0.2Sb)0.83(LiZnSb)0.17","CaZn0.332Ag0.166Sb0.0","0.0","0.0","0.0","0.0","0.0","0.0","0.0","0.0","0.0","0.0","0.0","0.0","0.0","0.0","0.0","0.0","0.0","0.0","0.0","0.0","0.0","0.0","0.0","0.0","0.0","0.0","0.0","0.0","0.6675567423230975","0.0","0.0","0.0","0.0","0.0","0.0","0.0","0.0","0.0","0.0","0.0","0.0","0.0","0.0","0.0","0.0","0.0","0.0","0.0","0.0","0.0","0.22162883845126838","0.0","0.0","0.11081441922563419","0.0","0.0","0.0","0.0","0.0","0.0","0.0","0.0","0.0","0.0","0.0","472.0","144.0","33592.0","0.91","","","","1.0"
"4788","(CaZn0.4Ag0.2Sb)0.83(LiZnSb)0.17","CaZn0.332Ag0.166Sb0.0","0.0","0.0","0.0","0.0","0.0","0.0","0.0","0.0","0.0","0.0","0.0","0.0","0.0","0.0","0.0","0.0","0.0","0.0","0.0","0.0","0.0","0.0","0.0","0.0","0.0","0.0","0.0","0.0","0.6675567423230975","0.0","0.0","0.0","0.0","0.0","0.0","0.0","0.0","0.0","0.0","0.0","0.0","0.0","0.0","0.0","0.0","0.0","0.0","0.0","0.0","0.0","0.22162883845126838","0.0","0.0","0.11081441922563419","0.0","0.0","0.0","0.0","0.0","0.0","0.0","0.0","0.0","0.0","0.0","573.0","164.0","26694.0","0.72","","","","1.0"
"4789","(CaZn0.4Ag0.2Sb)0.83(LiZnSb)0.17","CaZn0.332Ag0.166Sb0.0","0.0","0.0","0.0","0.0","0.0","0.0","0.0","0.0","0.0","0.0","0.0","0.0","0.0","0.0","0.0","0.0","0.0","0.0","0.0","0.0","0.0","0.0","0.0","0.0","0.0","0.0","0.0","0.0","0.6675567423230975","0.0","0.0","0.0","0.0","0.0","0.0","0.0","0.0","0.0","0.0","0.0","0.0","0.0","0.0","0.0","0.0","0.0","0.0","0.0","0.0","0.0","0.22162883845126838","0.0","0.0","0.11081441922563419","0.0","0.0","0.0","0.0","0.0","0.0","0.0","0.0","0.0","0.0","0.0","673.0","186.0","20767.0","0.65","","","","1.0"
"4790","(CaZn0.4Ag0.2Sb)0.83(LiZnSb)0.17","CaZn0.332Ag0.166Sb0.0","0.0","0.0","0.0","0.0","0.0","0.0","0.0","0.0","0.0","0.0","0.0","0.0","0.0","0.0","0.0","0.0","0.0","0.0","0.0","0.0","0.0","0.0","0.0","0.0","0.0","0.0","0.0","0.0","0.6675567423230975","0.0","0.0","0.0","0.0","0.0","0.0","0.0","0.0","0.0","0.0","0.0","0.0","0.0","0.0","0.0","0.0","0.0","0.0","0.0","0.0","0.0","0.22162883845126838","0.0","0.0","0.11081441922563419","0.0","0.0","0.0","0.0","0.0","0.0","0.0","0.0","0.0","0.0","0.0","773.0","189.0","21776.0","0.58","","","","1.0"
"4791","(CaZn0.4Ag0.2Sb)0.83(LiZnSb)0.17","CaZn0.332Ag0.166Sb0.0","0.0","0.0","0.0","0.0","0.0","0.0","0.0","0.0","0.0","0.0","0.0","0.0","0.0","0.0","0.0","0.0","0.0","0.0","0.0","0.0","0.0","0.0","0.0","0.0","0.0","0.0","0.0","0.0","0.6675567423230975","0.0","0.0","0.0","0.0","0.0","0.0","0.0","0.0","0.0","0.0","0.0","0.0","0.0","0.0","0.0","0.0","0.0","0.0","0.0","0.0","0.0","0.22162883845126838","0.0","0.0","0.11081441922563419","0.0","0.0","0.0","0.0","0.0","0.0","0.0","0.0","0.0","0.0","0.0","873.0","175.0","25048.0","0.58","","","","1.0"
