Repository: anilkunwar/thermoelectrics

# Machine learning assisted design of thermoelectrics

a. Machine Learning

# Fetching the upto date data of thermoelectricity (Informatics)

# Featurization:

The computer code to convert the multicomponent chemical formula and temperature row into composition-temperature feature vector
Binary alloys/compunds with upload from json files
Multicomponent alloys/compunds with upload from json files

# Informatics approach to classify p-type and n-type thermoelectric materials

Basic Illustrative Tutorials
Querying the Abstracts on the Materials Science, Applied Physics and Condensed Matter Physics on Keyterms Specific to Thermoelectrics
NER analysis for material type classification

File: machine_learning/vae_regression/latent_space_exploration/thermoelectric_materials.csv (part 65 of 71)
"","Formula","modformula","In","Tl","La","Sr","Mn","Ni","Ru","Pd","Hf","Cs","Sc","Co","Si","Fe","Li","Cl","Yb","Te","N","Ti","Cd","Zr","Y","Ga","Cr","Pr","Tm","Br","Ca","Mg","Rb","Au","Nd","Ce","Ho","I","Ba","Se","Pb","Ge","Gd","Tb","Dy","Cu","Na","Sb","Bi","P","As","Sm","Zn","Al","Sn","Ag","Nb","Mo","V","S","K","Lu","O","Eu","Ta","B","Er","temperature(K)","seebeck_coefficient(μV/K)","electrical_conductivity(S/m)","thermal_conductivity(W/mK)","power_factor(W/mK2)","ZT","reference","sum_elements"
"4792","Bi2Te3","Bi2Te3","0.0","0.0","0.0","0.0","0.0","0.0","0.0","0.0","0.0","0.0","0.0","0.0","0.0","0.0","0.0","0.0","0.0","0.6","0.0","0.0","0.0","0.0","0.0","0.0","0.0","0.0","0.0","0.0","0.0","0.0","0.0","0.0","0.0","0.0","0.0","0.0","0.0","0.0","0.0","0.0","0.0","0.0","0.0","0.0","0.0","0.0","0.4","0.0","0.0","0.0","0.0","0.0","0.0","0.0","0.0","0.0","0.0","0.0","0.0","0.0","0.0","0.0","0.0","0.0","0.0","306.0","-115.0","45000.0","0.96","","","","1.0"
"4793","Bi2Te3","Bi2Te3","0.0","0.0","0.0","0.0","0.0","0.0","0.0","0.0","0.0","0.0","0.0","0.0","0.0","0.0","0.0","0.0","0.0","0.6","0.0","0.0","0.0","0.0","0.0","0.0","0.0","0.0","0.0","0.0","0.0","0.0","0.0","0.0","0.0","0.0","0.0","0.0","0.0","0.0","0.0","0.0","0.0","0.0","0.0","0.0","0.0","0.0","0.4","0.0","0.0","0.0","0.0","0.0","0.0","0.0","0.0","0.0","0.0","0.0","0.0","0.0","0.0","0.0","0.0","0.0","0.0","366.0","-127.0","32338.0","0.92","","","","1.0"
"4794","Bi2Te3","Bi2Te3","0.0","0.0","0.0","0.0","0.0","0.0","0.0","0.0","0.0","0.0","0.0","0.0","0.0","0.0","0.0","0.0","0.0","0.6","0.0","0.0","0.0","0.0","0.0","0.0","0.0","0.0","0.0","0.0","0.0","0.0","0.0","0.0","0.0","0.0","0.0","0.0","0.0","0.0","0.0","0.0","0.0","0.0","0.0","0.0","0.0","0.0","0.4","0.0","0.0","0.0","0.0","0.0","0.0","0.0","0.0","0.0","0.0","0.0","0.0","0.0","0.0","0.0","0.0","0.0","0.0","426.0","-133.0","27078.0","0.87","","","","1.0"
"4795","Bi2Te3","Bi2Te3","0.0","0.0","0.0","0.0","0.0","0.0","0.0","0.0","0.0","0.0","0.0","0.0","0.0","0.0","0.0","0.0","0.0","0.6","0.0","0.0","0.0","0.0","0.0","0.0","0.0","0.0","0.0","0.0","0.0","0.0","0.0","0.0","0.0","0.0","0.0","0.0","0.0","0.0","0.0","0.0","0.0","0.0","0.0","0.0","0.0","0.0","0.4","0.0","0.0","0.0","0.0","0.0","0.0","0.0","0.0","0.0","0.0","0.0","0.0","0.0","0.0","0.0","0.0","0.0","0.0","478.0","-128.0","22792.0","0.91","","","","1.0"
"4796","Bi2Te3","Bi2Te3","0.0","0.0","0.0","0.0","0.0","0.0","0.0","0.0","0.0","0.0","0.0","0.0","0.0","0.0","0.0","0.0","0.0","0.6","0.0","0.0","0.0","0.0","0.0","0.0","0.0","0.0","0.0","0.0","0.0","0.0","0.0","0.0","0.0","0.0","0.0","0.0","0.0","0.0","0.0","0.0","0.0","0.0","0.0","0.0","0.0","0.0","0.4","0.0","0.0","0.0","0.0","0.0","0.0","0.0","0.0","0.0","0.0","0.0","0.0","0.0","0.0","0.0","0.0","0.0","0.0","505.0","-113.0","20649.0","0.92","","","","1.0"
"4797","Bi2Te3","Bi2Te3","0.0","0.0","0.0","0.0","0.0","0.0","0.0","0.0","0.0","0.0","0.0","0.0","0.0","0.0","0.0","0.0","0.0","0.6","0.0","0.0","0.0","0.0","0.0","0.0","0.0","0.0","0.0","0.0","0.0","0.0","0.0","0.0","0.0","0.0","0.0","0.0","0.0","0.0","0.0","0.0","0.0","0.0","0.0","0.0","0.0","0.0","0.4","0.0","0.0","0.0","0.0","0.0","0.0","0.0","0.0","0.0","0.0","0.0","0.0","0.0","0.0","0.0","0.0","0.0","0.0","572.0","-75.0","15974.0","0.96","","","","1.0"
"4798","Bi1.94Nb0.06Te3","Bi1.94Nb0.06Te3","0.0","0.0","0.0","0.0","0.0","0.0","0.0","0.0","0.0","0.0","0.0","0.0","0.0","0.0","0.0","0.0","0.0","0.6","0.0","0.0","0.0","0.0","0.0","0.0","0.0","0.0","0.0","0.0","0.0","0.0","0.0","0.0","0.0","0.0","0.0","0.0","0.0","0.0","0.0","0.0","0.0","0.0","0.0","0.0","0.0","0.0","0.388","0.0","0.0","0.0","0.0","0.0","0.0","0.0","0.012","0.0","0.0","0.0","0.0","0.0","0.0","0.0","0.0","0.0","0.0","306.0","-88.0","82157.0","0.88","","","","1.0"
"4799","Bi1.94Nb0.06Te3","Bi1.94Nb0.06Te3","0.0","0.0","0.0","0.0","0.0","0.0","0.0","0.0","0.0","0.0","0.0","0.0","0.0","0.0","0.0","0.0","0.0","0.6","0.0","0.0","0.0","0.0","0.0","0.0","0.0","0.0","0.0","0.0","0.0","0.0","0.0","0.0","0.0","0.0","0.0","0.0","0.0","0.0","0.0","0.0","0.0","0.0","0.0","0.0","0.0","0.0","0.388","0.0","0.0","0.0","0.0","0.0","0.0","0.0","0.012","0.0","0.0","0.0","0.0","0.0","0.0","0.0","0.0","0.0","0.0","366.0","-97.0","77647.0","0.87","","","","1.0"
"4800","Bi1.94Nb0.06Te3","Bi1.94Nb0.06Te3","0.0","0.0","0.0","0.0","0.0","0.0","0.0","0.0","0.0","0.0","0.0","0.0","0.0","0.0","0.0","0.0","0.0","0.6","0.0","0.0","0.0","0.0","0.0","0.0","0.0","0.0","0.0","0.0","0.0","0.0","0.0","0.0","0.0","0.0","0.0","0.0","0.0","0.0","0.0","0.0","0.0","0.0","0.0","0.0","0.0","0.0","0.388","0.0","0.0","0.0","0.0","0.0","0.0","0.0","0.012","0.0","0.0","0.0","0.0","0.0","0.0","0.0","0.0","0.0","0.0","426.0","-107.0","72353.0","0.86","","","","1.0"
"4801","Bi1.94Nb0.06Te3","Bi1.94Nb0.06Te3","0.0","0.0","0.0","0.0","0.0","0.0","0.0","0.0","0.0","0.0","0.0","0.0","0.0","0.0","0.0","0.0","0.0","0.6","0.0","0.0","0.0","0.0","0.0","0.0","0.0","0.0","0.0","0.0","0.0","0.0","0.0","0.0","0.0","0.0","0.0","0.0","0.0","0.0","0.0","0.0","0.0","0.0","0.0","0.0","0.0","0.0","0.388","0.0","0.0","0.0","0.0","0.0","0.0","0.0","0.012","0.0","0.0","0.0","0.0","0.0","0.0","0.0","0.0","0.0","0.0","478.0","-115.0","63529.0","0.85","","","","1.0"
"4802","Bi1.94Nb0.06Te3","Bi1.94Nb0.06Te3","0.0","0.0","0.0","0.0","0.0","0.0","0.0","0.0","0.0","0.0","0.0","0.0","0.0","0.0","0.0","0.0","0.0","0.6","0.0","0.0","0.0","0.0","0.0","0.0","0.0","0.0","0.0","0.0","0.0","0.0","0.0","0.0","0.0","0.0","0.0","0.0","0.0","0.0","0.0","0.0","0.0","0.0","0.0","0.0","0.0","0.0","0.388","0.0","0.0","0.0","0.0","0.0","0.0","0.0","0.012","0.0","0.0","0.0","0.0","0.0","0.0","0.0","0.0","0.0","0.0","505.0","-116.0","57078.0","0.85","","","","1.0"
"4803","Bi1.94Nb0.06Te3","Bi1.94Nb0.06Te3","0.0","0.0","0.0","0.0","0.0","0.0","0.0","0.0","0.0","0.0","0.0","0.0","0.0","0.0","0.0","0.0","0.0","0.6","0.0","0.0","0.0","0.0","0.0","0.0","0.0","0.0","0.0","0.0","0.0","0.0","0.0","0.0","0.0","0.0","0.0","0.0","0.0","0.0","0.0","0.0","0.0","0.0","0.0","0.0","0.0","0.0","0.388","0.0","0.0","0.0","0.0","0.0","0.0","0.0","0.012","0.0","0.0","0.0","0.0","0.0","0.0","0.0","0.0","0.0","0.0","572.0","-101.0","37597.0","0.85","","","","1.0"
"4804","Bi1.92Nb0.08Te3","Bi1.92Nb0.08Te3","0.0","0.0","0.0","0.0","0.0","0.0","0.0","0.0","0.0","0.0","0.0","0.0","0.0","0.0","0.0","0.0","0.0","0.6","0.0","0.0","0.0","0.0","0.0","0.0","0.0","0.0","0.0","0.0","0.0","0.0","0.0","0.0","0.0","0.0","0.0","0.0","0.0","0.0","0.0","0.0","0.0","0.0","0.0","0.0","0.0","0.0","0.384","0.0","0.0","0.0","0.0","0.0","0.0","0.0","0.016","0.0","0.0","0.0","0.0","0.0","0.0","0.0","0.0","0.0","0.0","306.0","-97.0","115325.0","0.87","","","","1.0"
"4805","Bi1.92Nb0.08Te3","Bi1.92Nb0.08Te3","0.0","0.0","0.0","0.0","0.0","0.0","0.0","0.0","0.0","0.0","0.0","0.0","0.0","0.0","0.0","0.0","0.0","0.6","0.0","0.0","0.0","0.0","0.0","0.0","0.0","0.0","0.0","0.0","0.0","0.0","0.0","0.0","0.0","0.0","0.0","0.0","0.0","0.0","0.0","0.0","0.0","0.0","0.0","0.0","0.0","0.0","0.384","0.0","0.0","0.0","0.0","0.0","0.0","0.0","0.016","0.0","0.0","0.0","0.0","0.0","0.0","0.0","0.0","0.0","0.0","366.0","-104.0","113961.0","0.84","","","","1.0"
"4806","Bi1.92Nb0.08Te3","Bi1.92Nb0.08Te3","0.0","0.0","0.0","0.0","0.0","0.0","0.0","0.0","0.0","0.0","0.0","0.0","0.0","0.0","0.0","0.0","0.0","0.6","0.0","0.0","0.0","0.0","0.0","0.0","0.0","0.0","0.0","0.0","0.0","0.0","0.0","0.0","0.0","0.0","0.0","0.0","0.0","0.0","0.0","0.0","0.0","0.0","0.0","0.0","0.0","0.0","0.384","0.0","0.0","0.0","0.0","0.0","0.0","0.0","0.016","0.0","0.0","0.0","0.0","0.0","0.0","0.0","0.0","0.0","0.0","426.0","-113.0","112792.0","0.81","","","","1.0"
"4807","Bi1.92Nb0.08Te3","Bi1.92Nb0.08Te3","0.0","0.0","0.0","0.0","0.0","0.0","0.0","0.0","0.0","0.0","0.0","0.0","0.0","0.0","0.0","0.0","0.0","0.6","0.0","0.0","0.0","0.0","0.0","0.0","0.0","0.0","0.0","0.0","0.0","0.0","0.0","0.0","0.0","0.0","0.0","0.0","0.0","0.0","0.0","0.0","0.0","0.0","0.0","0.0","0.0","0.0","0.384","0.0","0.0","0.0","0.0","0.0","0.0","0.0","0.016","0.0","0.0","0.0","0.0","0.0","0.0","0.0","0.0","0.0","0.0","478.0","-121.0","104026.0","0.79","","","","1.0"
"4808","Bi1.92Nb0.08Te3","Bi1.92Nb0.08Te3","0.0","0.0","0.0","0.0","0.0","0.0","0.0","0.0","0.0","0.0","0.0","0.0","0.0","0.0","0.0","0.0","0.0","0.6","0.0","0.0","0.0","0.0","0.0","0.0","0.0","0.0","0.0","0.0","0.0","0.0","0.0","0.0","0.0","0.0","0.0","0.0","0.0","0.0","0.0","0.0","0.0","0.0","0.0","0.0","0.0","0.0","0.384","0.0","0.0","0.0","0.0","0.0","0.0","0.0","0.016","0.0","0.0","0.0","0.0","0.0","0.0","0.0","0.0","0.0","0.0","505.0","-121.0","98571.0","0.78","","","","1.0"
"4809","Bi1.92Nb0.08Te3","Bi1.92Nb0.08Te3","0.0","0.0","0.0","0.0","0.0","0.0","0.0","0.0","0.0","0.0","0.0","0.0","0.0","0.0","0.0","0.0","0.0","0.6","0.0","0.0","0.0","0.0","0.0","0.0","0.0","0.0","0.0","0.0","0.0","0.0","0.0","0.0","0.0","0.0","0.0","0.0","0.0","0.0","0.0","0.0","0.0","0.0","0.0","0.0","0.0","0.0","0.384","0.0","0.0","0.0","0.0","0.0","0.0","0.0","0.016","0.0","0.0","0.0","0.0","0.0","0.0","0.0","0.0","0.0","0.0","572.0","-112.0","66667.0","0.76","","","","1.0"
"4810","Bi1.9Nb0.1Te3","Bi1.9Nb0.1Te3","0.0","0.0","0.0","0.0","0.0","0.0","0.0","0.0","0.0","0.0","0.0","0.0","0.0","0.0","0.0","0.0","0.0","0.6","0.0","0.0","0.0","0.0","0.0","0.0","0.0","0.0","0.0","0.0","0.0","0.0","0.0","0.0","0.0","0.0","0.0","0.0","0.0","0.0","0.0","0.0","0.0","0.0","0.0","0.0","0.0","0.0","0.38","0.0","0.0","0.0","0.0","0.0","0.0","0.0","0.02","0.0","0.0","0.0","0.0","0.0","0.0","0.0","0.0","0.0","0.0","306.0","-100.0","64510.0","0.86","","","","1.0"
"4811","Bi1.9Nb0.1Te3","Bi1.9Nb0.1Te3","0.0","0.0","0.0","0.0","0.0","0.0","0.0","0.0","0.0","0.0","0.0","0.0","0.0","0.0","0.0","0.0","0.0","0.6","0.0","0.0","0.0","0.0","0.0","0.0","0.0","0.0","0.0","0.0","0.0","0.0","0.0","0.0","0.0","0.0","0.0","0.0","0.0","0.0","0.0","0.0","0.0","0.0","0.0","0.0","0.0","0.0","0.38","0.0","0.0","0.0","0.0","0.0","0.0","0.0","0.02","0.0","0.0","0.0","0.0","0.0","0.0","0.0","0.0","0.0","0.0","366.0","-106.0","64902.0","0.8","","","","1.0"
"4812","Bi1.9Nb0.1Te3","Bi1.9Nb0.1Te3","0.0","0.0","0.0","0.0","0.0","0.0","0.0","0.0","0.0","0.0","0.0","0.0","0.0","0.0","0.0","0.0","0.0","0.6","0.0","0.0","0.0","0.0","0.0","0.0","0.0","0.0","0.0","0.0","0.0","0.0","0.0","0.0","0.0","0.0","0.0","0.0","0.0","0.0","0.0","0.0","0.0","0.0","0.0","0.0","0.0","0.0","0.38","0.0","0.0","0.0","0.0","0.0","0.0","0.0","0.02","0.0","0.0","0.0","0.0","0.0","0.0","0.0","0.0","0.0","0.0","426.0","-113.0","64706.0","0.78","","","","1.0"
"4813","Bi1.9Nb0.1Te3","Bi1.9Nb0.1Te3","0.0","0.0","0.0","0.0","0.0","0.0","0.0","0.0","0.0","0.0","0.0","0.0","0.0","0.0","0.0","0.0","0.0","0.6","0.0","0.0","0.0","0.0","0.0","0.0","0.0","0.0","0.0","0.0","0.0","0.0","0.0","0.0","0.0","0.0","0.0","0.0","0.0","0.0","0.0","0.0","0.0","0.0","0.0","0.0","0.0","0.0","0.38","0.0","0.0","0.0","0.0","0.0","0.0","0.0","0.02","0.0","0.0","0.0","0.0","0.0","0.0","0.0","0.0","0.0","0.0","478.0","-118.0","60000.0","0.76","","","","1.0"
"4814","Bi1.9Nb0.1Te3","Bi1.9Nb0.1Te3","0.0","0.0","0.0","0.0","0.0","0.0","0.0","0.0","0.0","0.0","0.0","0.0","0.0","0.0","0.0","0.0","0.0","0.6","0.0","0.0","0.0","0.0","0.0","0.0","0.0","0.0","0.0","0.0","0.0","0.0","0.0","0.0","0.0","0.0","0.0","0.0","0.0","0.0","0.0","0.0","0.0","0.0","0.0","0.0","0.0","0.0","0.38","0.0","0.0","0.0","0.0","0.0","0.0","0.0","0.02","0.0","0.0","0.0","0.0","0.0","0.0","0.0","0.0","0.0","0.0","505.0","-117.0","55714.0","0.75","","","","1.0"
"4815","Bi1.9Nb0.1Te3","Bi1.9Nb0.1Te3","0.0","0.0","0.0","0.0","0.0","0.0","0.0","0.0","0.0","0.0","0.0","0.0","0.0","0.0","0.0","0.0","0.0","0.6","0.0","0.0","0.0","0.0","0.0","0.0","0.0","0.0","0.0","0.0","0.0","0.0","0.0","0.0","0.0","0.0","0.0","0.0","0.0","0.0","0.0","0.0","0.0","0.0","0.0","0.0","0.0","0.0","0.38","0.0","0.0","0.0","0.0","0.0","0.0","0.0","0.02","0.0","0.0","0.0","0.0","0.0","0.0","0.0","0.0","0.0","0.0","572.0","-106.0","34481.0","0.74","","","","1.0"
"4816","BiCuSeO","BiCuSeO","0.0","0.0","0.0","0.0","0.0","0.0","0.0","0.0","0.0","0.0","0.0","0.0","0.0","0.0","0.0","0.0","0.0","0.0","0.0","0.0","0.0","0.0","0.0","0.0","0.0","0.0","0.0","0.0","0.0","0.0","0.0","0.0","0.0","0.0","0.0","0.0","0.0","0.25","0.0","0.0","0.0","0.0","0.0","0.25","0.0","0.0","0.25","0.0","0.0","0.0","0.0","0.0","0.0","0.0","0.0","0.0","0.0","0.0","0.0","0.0","0.25","0.0","0.0","0.0","0.0","100.0","103.0","1.0","2.85","","","","1.0"
"4817","BiCuSeO","BiCuSeO","0.0","0.0","0.0","0.0","0.0","0.0","0.0","0.0","0.0","0.0","0.0","0.0","0.0","0.0","0.0","0.0","0.0","0.0","0.0","0.0","0.0","0.0","0.0","0.0","0.0","0.0","0.0","0.0","0.0","0.0","0.0","0.0","0.0","0.0","0.0","0.0","0.0","0.25","0.0","0.0","0.0","0.0","0.0","0.25","0.0","0.0","0.25","0.0","0.0","0.0","0.0","0.0","0.0","0.0","0.0","0.0","0.0","0.0","0.0","0.0","0.25","0.0","0.0","0.0","0.0","150.0","110.0","3.0","2.1","","","","1.0"
"4818","BiCuSeO","BiCuSeO","0.0","0.0","0.0","0.0","0.0","0.0","0.0","0.0","0.0","0.0","0.0","0.0","0.0","0.0","0.0","0.0","0.0","0.0","0.0","0.0","0.0","0.0","0.0","0.0","0.0","0.0","0.0","0.0","0.0","0.0","0.0","0.0","0.0","0.0","0.0","0.0","0.0","0.25","0.0","0.0","0.0","0.0","0.0","0.25","0.0","0.0","0.25","0.0","0.0","0.0","0.0","0.0","0.0","0.0","0.0","0.0","0.0","0.0","0.0","0.0","0.25","0.0","0.0","0.0","0.0","250.0","164.0","8.0","1.54","","","","1.0"
"4819","Bi0.98Pb0.02CuSeO","Bi0.98Pb0.02CuSeO","0.0","0.0","0.0","0.0","0.0","0.0","0.0","0.0","0.0","0.0","0.0","0.0","0.0","0.0","0.0","0.0","0.0","0.0","0.0","0.0","0.0","0.0","0.0","0.0","0.0","0.0","0.0","0.0","0.0","0.0","0.0","0.0","0.0","0.0","0.0","0.0","0.0","0.25","0.005","0.0","0.0","0.0","0.0","0.25","0.0","0.0","0.245","0.0","0.0","0.0","0.0","0.0","0.0","0.0","0.0","0.0","0.0","0.0","0.0","0.0","0.25","0.0","0.0","0.0","0.0","50.0","40.0","120913.0","3.91","","","","1.0"
"4820","Bi0.98Pb0.02CuSeO","Bi0.98Pb0.02CuSeO","0.0","0.0","0.0","0.0","0.0","0.0","0.0","0.0","0.0","0.0","0.0","0.0","0.0","0.0","0.0","0.0","0.0","0.0","0.0","0.0","0.0","0.0","0.0","0.0","0.0","0.0","0.0","0.0","0.0","0.0","0.0","0.0","0.0","0.0","0.0","0.0","0.0","0.25","0.005","0.0","0.0","0.0","0.0","0.25","0.0","0.0","0.245","0.0","0.0","0.0","0.0","0.0","0.0","0.0","0.0","0.0","0.0","0.0","0.0","0.0","0.25","0.0","0.0","0.0","0.0","100.0","79.0","86851.0","2.64","","","","1.0"
"4821","Bi0.98Pb0.02CuSeO","Bi0.98Pb0.02CuSeO","0.0","0.0","0.0","0.0","0.0","0.0","0.0","0.0","0.0","0.0","0.0","0.0","0.0","0.0","0.0","0.0","0.0","0.0","0.0","0.0","0.0","0.0","0.0","0.0","0.0","0.0","0.0","0.0","0.0","0.0","0.0","0.0","0.0","0.0","0.0","0.0","0.0","0.25","0.005","0.0","0.0","0.0","0.0","0.25","0.0","0.0","0.245","0.0","0.0","0.0","0.0","0.0","0.0","0.0","0.0","0.0","0.0","0.0","0.0","0.0","0.25","0.0","0.0","0.0","0.0","150.0","129.0","51795.0","2.1","","","","1.0"
"4822","Bi0.98Pb0.02CuSeO","Bi0.98Pb0.02CuSeO","0.0","0.0","0.0","0.0","0.0","0.0","0.0","0.0","0.0","0.0","0.0","0.0","0.0","0.0","0.0","0.0","0.0","0.0","0.0","0.0","0.0","0.0","0.0","0.0","0.0","0.0","0.0","0.0","0.0","0.0","0.0","0.0","0.0","0.0","0.0","0.0","0.0","0.25","0.005","0.0","0.0","0.0","0.0","0.25","0.0","0.0","0.245","0.0","0.0","0.0","0.0","0.0","0.0","0.0","0.0","0.0","0.0","0.0","0.0","0.0","0.25","0.0","0.0","0.0","0.0","250.0","204.0","22230.0","1.72","","","","1.0"
"4823","Bi0.96Pb0.04CuSeO","Bi0.96Pb0.04CuSeO","0.0","0.0","0.0","0.0","0.0","0.0","0.0","0.0","0.0","0.0","0.0","0.0","0.0","0.0","0.0","0.0","0.0","0.0","0.0","0.0","0.0","0.0","0.0","0.0","0.0","0.0","0.0","0.0","0.0","0.0","0.0","0.0","0.0","0.0","0.0","0.0","0.0","0.25","0.01","0.0","0.0","0.0","0.0","0.25","0.0","0.0","0.24","0.0","0.0","0.0","0.0","0.0","0.0","0.0","0.0","0.0","0.0","0.0","0.0","0.0","0.25","0.0","0.0","0.0","0.0","50.0","30.0","213745.0","2.79","","","","1.0"
"4824","Bi0.96Pb0.04CuSeO","Bi0.96Pb0.04CuSeO","0.0","0.0","0.0","0.0","0.0","0.0","0.0","0.0","0.0","0.0","0.0","0.0","0.0","0.0","0.0","0.0","0.0","0.0","0.0","0.0","0.0","0.0","0.0","0.0","0.0","0.0","0.0","0.0","0.0","0.0","0.0","0.0","0.0","0.0","0.0","0.0","0.0","0.25","0.01","0.0","0.0","0.0","0.0","0.25","0.0","0.0","0.24","0.0","0.0","0.0","0.0","0.0","0.0","0.0","0.0","0.0","0.0","0.0","0.0","0.0","0.25","0.0","0.0","0.0","0.0","100.0","58.0","149712.0","2.34","","","","1.0"
"4825","Bi0.96Pb0.04CuSeO","Bi0.96Pb0.04CuSeO","0.0","0.0","0.0","0.0","0.0","0.0","0.0","0.0","0.0","0.0","0.0","0.0","0.0","0.0","0.0","0.0","0.0","0.0","0.0","0.0","0.0","0.0","0.0","0.0","0.0","0.0","0.0","0.0","0.0","0.0","0.0","0.0","0.0","0.0","0.0","0.0","0.0","0.25","0.01","0.0","0.0","0.0","0.0","0.25","0.0","0.0","0.24","0.0","0.0","0.0","0.0","0.0","0.0","0.0","0.0","0.0","0.0","0.0","0.0","0.0","0.25","0.0","0.0","0.0","0.0","150.0","94.0","100000.0","2.05","","","","1.0"
"4826","Bi0.96Pb0.04CuSeO","Bi0.96Pb0.04CuSeO","0.0","0.0","0.0","0.0","0.0","0.0","0.0","0.0","0.0","0.0","0.0","0.0","0.0","0.0","0.0","0.0","0.0","0.0","0.0","0.0","0.0","0.0","0.0","0.0","0.0","0.0","0.0","0.0","0.0","0.0","0.0","0.0","0.0","0.0","0.0","0.0","0.0","0.25","0.01","0.0","0.0","0.0","0.0","0.25","0.0","0.0","0.24","0.0","0.0","0.0","0.0","0.0","0.0","0.0","0.0","0.0","0.0","0.0","0.0","0.0","0.25","0.0","0.0","0.0","0.0","250.0","157.0","48270.0","1.71","","","","1.0"
"4827","Bi0.94Pb0.06CuSeO","Bi0.94Pb0.06CuSeO","0.0","0.0","0.0","0.0","0.0","0.0","0.0","0.0","0.0","0.0","0.0","0.0","0.0","0.0","0.0","0.0","0.0","0.0","0.0","0.0","0.0","0.0","0.0","0.0","0.0","0.0","0.0","0.0","0.0","0.0","0.0","0.0","0.0","0.0","0.0","0.0","0.0","0.25","0.015","0.0","0.0","0.0","0.0","0.25","0.0","0.0","0.235","0.0","0.0","0.0","0.0","0.0","0.0","0.0","0.0","0.0","0.0","0.0","0.0","0.0","0.25","0.0","0.0","0.0","0.0","50.0","26.0","189824.0","2.17","","","","1.0"
"4828","Bi0.94Pb0.06CuSeO","Bi0.94Pb0.06CuSeO","0.0","0.0","0.0","0.0","0.0","0.0","0.0","0.0","0.0","0.0","0.0","0.0","0.0","0.0","0.0","0.0","0.0","0.0","0.0","0.0","0.0","0.0","0.0","0.0","0.0","0.0","0.0","0.0","0.0","0.0","0.0","0.0","0.0","0.0","0.0","0.0","0.0","0.25","0.015","0.0","0.0","0.0","0.0","0.25","0.0","0.0","0.235","0.0","0.0","0.0","0.0","0.0","0.0","0.0","0.0","0.0","0.0","0.0","0.0","0.0","0.25","0.0","0.0","0.0","0.0","100.0","47.0","136151.0","2.17","","","","1.0"
"4829","Bi0.94Pb0.06CuSeO","Bi0.94Pb0.06CuSeO","0.0","0.0","0.0","0.0","0.0","0.0","0.0","0.0","0.0","0.0","0.0","0.0","0.0","0.0","0.0","0.0","0.0","0.0","0.0","0.0","0.0","0.0","0.0","0.0","0.0","0.0","0.0","0.0","0.0","0.0","0.0","0.0","0.0","0.0","0.0","0.0","0.0","0.25","0.015","0.0","0.0","0.0","0.0","0.25","0.0","0.0","0.235","0.0","0.0","0.0","0.0","0.0","0.0","0.0","0.0","0.0","0.0","0.0","0.0","0.0","0.25","0.0","0.0","0.0","0.0","150.0","72.0","100000.0","1.94","","","","1.0"
"4830","Bi0.94Pb0.06CuSeO","Bi0.94Pb0.06CuSeO","0.0","0.0","0.0","0.0","0.0","0.0","0.0","0.0","0.0","0.0","0.0","0.0","0.0","0.0","0.0","0.0","0.0","0.0","0.0","0.0","0.0","0.0","0.0","0.0","0.0","0.0","0.0","0.0","0.0","0.0","0.0","0.0","0.0","0.0","0.0","0.0","0.0","0.25","0.015","0.0","0.0","0.0","0.0","0.25","0.0","0.0","0.235","0.0","0.0","0.0","0.0","0.0","0.0","0.0","0.0","0.0","0.0","0.0","0.0","0.0","0.25","0.0","0.0","0.0","0.0","250.0","111.0","58250.0","1.72","","","","1.0"
"4831","Bi0.92Pb0.08CuSeO","Bi0.92Pb0.08CuSeO","0.0","0.0","0.0","0.0","0.0","0.0","0.0","0.0","0.0","0.0","0.0","0.0","0.0","0.0","0.0","0.0","0.0","0.0","0.0","0.0","0.0","0.0","0.0","0.0","0.0","0.0","0.0","0.0","0.0","0.0","0.0","0.0","0.0","0.0","0.0","0.0","0.0","0.25","0.02","0.0","0.0","0.0","0.0","0.25","0.0","0.0","0.23","0.0","0.0","0.0","0.0","0.0","0.0","0.0","0.0","0.0","0.0","0.0","0.0","0.0","0.25","0.0","0.0","0.0","0.0","50.0","24.0","252384.0","2.0","","","","1.0"
"4832","Bi0.92Pb0.08CuSeO","Bi0.92Pb0.08CuSeO","0.0","0.0","0.0","0.0","0.0","0.0","0.0","0.0","0.0","0.0","0.0","0.0","0.0","0.0","0.0","0.0","0.0","0.0","0.0","0.0","0.0","0.0","0.0","0.0","0.0","0.0","0.0","0.0","0.0","0.0","0.0","0.0","0.0","0.0","0.0","0.0","0.0","0.25","0.02","0.0","0.0","0.0","0.0","0.25","0.0","0.0","0.23","0.0","0.0","0.0","0.0","0.0","0.0","0.0","0.0","0.0","0.0","0.0","0.0","0.0","0.25","0.0","0.0","0.0","0.0","100.0","40.0","189824.0","2.1","","","","1.0"
"4833","Bi0.92Pb0.08CuSeO","Bi0.92Pb0.08CuSeO","0.0","0.0","0.0","0.0","0.0","0.0","0.0","0.0","0.0","0.0","0.0","0.0","0.0","0.0","0.0","0.0","0.0","0.0","0.0","0.0","0.0","0.0","0.0","0.0","0.0","0.0","0.0","0.0","0.0","0.0","0.0","0.0","0.0","0.0","0.0","0.0","0.0","0.25","0.02","0.0","0.0","0.0","0.0","0.25","0.0","0.0","0.23","0.0","0.0","0.0","0.0","0.0","0.0","0.0","0.0","0.0","0.0","0.0","0.0","0.0","0.25","0.0","0.0","0.0","0.0","150.0","57.0","142771.0","2.05","","","","1.0"
"4834","Bi0.92Pb0.08CuSeO","Bi0.92Pb0.08CuSeO","0.0","0.0","0.0","0.0","0.0","0.0","0.0","0.0","0.0","0.0","0.0","0.0","0.0","0.0","0.0","0.0","0.0","0.0","0.0","0.0","0.0","0.0","0.0","0.0","0.0","0.0","0.0","0.0","0.0","0.0","0.0","0.0","0.0","0.0","0.0","0.0","0.0","0.25","0.02","0.0","0.0","0.0","0.0","0.25","0.0","0.0","0.23","0.0","0.0","0.0","0.0","0.0","0.0","0.0","0.0","0.0","0.0","0.0","0.0","0.0","0.25","0.0","0.0","0.0","0.0","250.0","88.0","88916.0","2.0","","","","1.0"
"4835","Bi0.9Pb0.1CuSeO","Bi0.9Pb0.1CuSeO","0.0","0.0","0.0","0.0","0.0","0.0","0.0","0.0","0.0","0.0","0.0","0.0","0.0","0.0","0.0","0.0","0.0","0.0","0.0","0.0","0.0","0.0","0.0","0.0","0.0","0.0","0.0","0.0","0.0","0.0","0.0","0.0","0.0","0.0","0.0","0.0","0.0","0.25","0.025","0.0","0.0","0.0","0.0","0.25","0.0","0.0","0.225","0.0","0.0","0.0","0.0","0.0","0.0","0.0","0.0","0.0","0.0","0.0","0.0","0.0","0.25","0.0","0.0","0.0","0.0","50.0","26.0","246463.0","2.04","","","","1.0"
"4836","Bi0.9Pb0.1CuSeO","Bi0.9Pb0.1CuSeO","0.0","0.0","0.0","0.0","0.0","0.0","0.0","0.0","0.0","0.0","0.0","0.0","0.0","0.0","0.0","0.0","0.0","0.0","0.0","0.0","0.0","0.0","0.0","0.0","0.0","0.0","0.0","0.0","0.0","0.0","0.0","0.0","0.0","0.0","0.0","0.0","0.0","0.25","0.025","0.0","0.0","0.0","0.0","0.25","0.0","0.0","0.225","0.0","0.0","0.0","0.0","0.0","0.0","0.0","0.0","0.0","0.0","0.0","0.0","0.0","0.25","0.0","0.0","0.0","0.0","100.0","41.0","189824.0","2.17","","","","1.0"
"4837","Bi0.9Pb0.1CuSeO","Bi0.9Pb0.1CuSeO","0.0","0.0","0.0","0.0","0.0","0.0","0.0","0.0","0.0","0.0","0.0","0.0","0.0","0.0","0.0","0.0","0.0","0.0","0.0","0.0","0.0","0.0","0.0","0.0","0.0","0.0","0.0","0.0","0.0","0.0","0.0","0.0","0.0","0.0","0.0","0.0","0.0","0.25","0.025","0.0","0.0","0.0","0.0","0.25","0.0","0.0","0.225","0.0","0.0","0.0","0.0","0.0","0.0","0.0","0.0","0.0","0.0","0.0","0.0","0.0","0.25","0.0","0.0","0.0","0.0","150.0","55.0","149712.0","2.17","","","","1.0"
"4838","Bi0.9Pb0.1CuSeO","Bi0.9Pb0.1CuSeO","0.0","0.0","0.0","0.0","0.0","0.0","0.0","0.0","0.0","0.0","0.0","0.0","0.0","0.0","0.0","0.0","0.0","0.0","0.0","0.0","0.0","0.0","0.0","0.0","0.0","0.0","0.0","0.0","0.0","0.0","0.0","0.0","0.0","0.0","0.0","0.0","0.0","0.25","0.025","0.0","0.0","0.0","0.0","0.25","0.0","0.0","0.225","0.0","0.0","0.0","0.0","0.0","0.0","0.0","0.0","0.0","0.0","0.0","0.0","0.0","0.25","0.0","0.0","0.0","0.0","250.0","81.0","97650.0","2.1","","","","1.0"
"4839","Mg3.5Gd0.01Sb2","Mg3.5Gd0.01Sb2","0.0","0.0","0.0","0.0","0.0","0.0","0.0","0.0","0.0","0.0","0.0","0.0","0.0","0.0","0.0","0.0","0.0","0.0","0.0","0.0","0.0","0.0","0.0","0.0","0.0","0.0","0.0","0.0","0.0","0.6352087114337568","0.0","0.0","0.0","0.0","0.0","0.0","0.0","0.0","0.0","0.0","0.0018148820326678767","0.0","0.0","0.0","0.0","0.3629764065335753","0.0","0.0","0.0","0.0","0.0","0.0","0.0","0.0","0.0","0.0","0.0","0.0","0.0","0.0","0.0","0.0","0.0","0.0","0.0","300.0","-240.0","5971.0","1.19","","","","1.0"
"4840","Mg3.5Gd0.01Sb2","Mg3.5Gd0.01Sb2","0.0","0.0","0.0","0.0","0.0","0.0","0.0","0.0","0.0","0.0","0.0","0.0","0.0","0.0","0.0","0.0","0.0","0.0","0.0","0.0","0.0","0.0","0.0","0.0","0.0","0.0","0.0","0.0","0.0","0.6352087114337568","0.0","0.0","0.0","0.0","0.0","0.0","0.0","0.0","0.0","0.0","0.0018148820326678767","0.0","0.0","0.0","0.0","0.3629764065335753","0.0","0.0","0.0","0.0","0.0","0.0","0.0","0.0","0.0","0.0","0.0","0.0","0.0","0.0","0.0","0.0","0.0","0.0","0.0","400.0","-254.0","6918.0","1.01","","","","1.0"
"4841","Mg3.5Gd0.01Sb2","Mg3.5Gd0.01Sb2","0.0","0.0","0.0","0.0","0.0","0.0","0.0","0.0","0.0","0.0","0.0","0.0","0.0","0.0","0.0","0.0","0.0","0.0","0.0","0.0","0.0","0.0","0.0","0.0","0.0","0.0","0.0","0.0","0.0","0.6352087114337568","0.0","0.0","0.0","0.0","0.0","0.0","0.0","0.0","0.0","0.0","0.0018148820326678767","0.0","0.0","0.0","0.0","0.3629764065335753","0.0","0.0","0.0","0.0","0.0","0.0","0.0","0.0","0.0","0.0","0.0","0.0","0.0","0.0","0.0","0.0","0.0","0.0","0.0","500.0","-286.0","6711.0","0.88","","","","1.0"
"4842","Mg3.5Gd0.01Sb2","Mg3.5Gd0.01Sb2","0.0","0.0","0.0","0.0","0.0","0.0","0.0","0.0","0.0","0.0","0.0","0.0","0.0","0.0","0.0","0.0","0.0","0.0","0.0","0.0","0.0","0.0","0.0","0.0","0.0","0.0","0.0","0.0","0.0","0.6352087114337568","0.0","0.0","0.0","0.0","0.0","0.0","0.0","0.0","0.0","0.0","0.0018148820326678767","0.0","0.0","0.0","0.0","0.3629764065335753","0.0","0.0","0.0","0.0","0.0","0.0","0.0","0.0","0.0","0.0","0.0","0.0","0.0","0.0","0.0","0.0","0.0","0.0","0.0","600.0","-309.0","5926.0","0.79","","","","1.0"
"4843","Mg3.5Gd0.01Sb2","Mg3.5Gd0.01Sb2","0.0","0.0","0.0","0.0","0.0","0.0","0.0","0.0","0.0","0.0","0.0","0.0","0.0","0.0","0.0","0.0","0.0","0.0","0.0","0.0","0.0","0.0","0.0","0.0","0.0","0.0","0.0","0.0","0.0","0.6352087114337568","0.0","0.0","0.0","0.0","0.0","0.0","0.0","0.0","0.0","0.0","0.0018148820326678767","0.0","0.0","0.0","0.0","0.3629764065335753","0.0","0.0","0.0","0.0","0.0","0.0","0.0","0.0","0.0","0.0","0.0","0.0","0.0","0.0","0.0","0.0","0.0","0.0","0.0","700.0","-324.0","5062.0","0.73","","","","1.0"
"4844","Mg3.5Gd0.02Sb2","Mg3.5Gd0.02Sb2","0.0","0.0","0.0","0.0","0.0","0.0","0.0","0.0","0.0","0.0","0.0","0.0","0.0","0.0","0.0","0.0","0.0","0.0","0.0","0.0","0.0","0.0","0.0","0.0","0.0","0.0","0.0","0.0","0.0","0.6340579710144928","0.0","0.0","0.0","0.0","0.0","0.0","0.0","0.0","0.0","0.0","0.003623188405797102","0.0","0.0","0.0","0.0","0.3623188405797102","0.0","0.0","0.0","0.0","0.0","0.0","0.0","0.0","0.0","0.0","0.0","0.0","0.0","0.0","0.0","0.0","0.0","0.0","0.0","300.0","-220.0","11583.0","1.14","","","","1.0"
"4845","Mg3.5Gd0.02Sb2","Mg3.5Gd0.02Sb2","0.0","0.0","0.0","0.0","0.0","0.0","0.0","0.0","0.0","0.0","0.0","0.0","0.0","0.0","0.0","0.0","0.0","0.0","0.0","0.0","0.0","0.0","0.0","0.0","0.0","0.0","0.0","0.0","0.0","0.6340579710144928","0.0","0.0","0.0","0.0","0.0","0.0","0.0","0.0","0.0","0.0","0.003623188405797102","0.0","0.0","0.0","0.0","0.3623188405797102","0.0","0.0","0.0","0.0","0.0","0.0","0.0","0.0","0.0","0.0","0.0","0.0","0.0","0.0","0.0","0.0","0.0","0.0","0.0","400.0","-241.0","12249.0","0.99","","","","1.0"
"4846","Mg3.5Gd0.02Sb2","Mg3.5Gd0.02Sb2","0.0","0.0","0.0","0.0","0.0","0.0","0.0","0.0","0.0","0.0","0.0","0.0","0.0","0.0","0.0","0.0","0.0","0.0","0.0","0.0","0.0","0.0","0.0","0.0","0.0","0.0","0.0","0.0","0.0","0.6340579710144928","0.0","0.0","0.0","0.0","0.0","0.0","0.0","0.0","0.0","0.0","0.003623188405797102","0.0","0.0","0.0","0.0","0.3623188405797102","0.0","0.0","0.0","0.0","0.0","0.0","0.0","0.0","0.0","0.0","0.0","0.0","0.0","0.0","0.0","0.0","0.0","0.0","0.0","500.0","-274.0","10926.0","0.85","","","","1.0"
"4847","Mg3.5Gd0.02Sb2","Mg3.5Gd0.02Sb2","0.0","0.0","0.0","0.0","0.0","0.0","0.0","0.0","0.0","0.0","0.0","0.0","0.0","0.0","0.0","0.0","0.0","0.0","0.0","0.0","0.0","0.0","0.0","0.0","0.0","0.0","0.0","0.0","0.0","0.6340579710144928","0.0","0.0","0.0","0.0","0.0","0.0","0.0","0.0","0.0","0.0","0.003623188405797102","0.0","0.0","0.0","0.0","0.3623188405797102","0.0","0.0","0.0","0.0","0.0","0.0","0.0","0.0","0.0","0.0","0.0","0.0","0.0","0.0","0.0","0.0","0.0","0.0","0.0","600.0","-295.0","9147.0","0.77","","","","1.0"
"4848","Mg3.5Gd0.02Sb2","Mg3.5Gd0.02Sb2","0.0","0.0","0.0","0.0","0.0","0.0","0.0","0.0","0.0","0.0","0.0","0.0","0.0","0.0","0.0","0.0","0.0","0.0","0.0","0.0","0.0","0.0","0.0","0.0","0.0","0.0","0.0","0.0","0.0","0.6340579710144928","0.0","0.0","0.0","0.0","0.0","0.0","0.0","0.0","0.0","0.0","0.003623188405797102","0.0","0.0","0.0","0.0","0.3623188405797102","0.0","0.0","0.0","0.0","0.0","0.0","0.0","0.0","0.0","0.0","0.0","0.0","0.0","0.0","0.0","0.0","0.0","0.0","0.0","700.0","-319.0","7279.0","0.69","","","","1.0"
"4849","Mg3.5Gd0.03Sb2","Mg3.5Gd0.03Sb2","0.0","0.0","0.0","0.0","0.0","0.0","0.0","0.0","0.0","0.0","0.0","0.0","0.0","0.0","0.0","0.0","0.0","0.0","0.0","0.0","0.0","0.0","0.0","0.0","0.0","0.0","0.0","0.0","0.0","0.6329113924050633","0.0","0.0","0.0","0.0","0.0","0.0","0.0","0.0","0.0","0.0","0.0054249547920434","0.0","0.0","0.0","0.0","0.36166365280289337","0.0","0.0","0.0","0.0","0.0","0.0","0.0","0.0","0.0","0.0","0.0","0.0","0.0","0.0","0.0","0.0","0.0","0.0","0.0","300.0","-198.0","19493.0","1.08","","","","1.0"
"4850","Mg3.5Gd0.03Sb2","Mg3.5Gd0.03Sb2","0.0","0.0","0.0","0.0","0.0","0.0","0.0","0.0","0.0","0.0","0.0","0.0","0.0","0.0","0.0","0.0","0.0","0.0","0.0","0.0","0.0","0.0","0.0","0.0","0.0","0.0","0.0","0.0","0.0","0.6329113924050633","0.0","0.0","0.0","0.0","0.0","0.0","0.0","0.0","0.0","0.0","0.0054249547920434","0.0","0.0","0.0","0.0","0.36166365280289337","0.0","0.0","0.0","0.0","0.0","0.0","0.0","0.0","0.0","0.0","0.0","0.0","0.0","0.0","0.0","0.0","0.0","0.0","0.0","400.0","-221.0","19150.0","0.99","","","","1.0"
"4851","Mg3.5Gd0.03Sb2","Mg3.5Gd0.03Sb2","0.0","0.0","0.0","0.0","0.0","0.0","0.0","0.0","0.0","0.0","0.0","0.0","0.0","0.0","0.0","0.0","0.0","0.0","0.0","0.0","0.0","0.0","0.0","0.0","0.0","0.0","0.0","0.0","0.0","0.6329113924050633","0.0","0.0","0.0","0.0","0.0","0.0","0.0","0.0","0.0","0.0","0.0054249547920434","0.0","0.0","0.0","0.0","0.36166365280289337","0.0","0.0","0.0","0.0","0.0","0.0","0.0","0.0","0.0","0.0","0.0","0.0","0.0","0.0","0.0","0.0","0.0","0.0","0.0","500.0","-254.0","16667.0","0.86","","","","1.0"
"4852","Mg3.5Gd0.03Sb2","Mg3.5Gd0.03Sb2","0.0","0.0","0.0","0.0","0.0","0.0","0.0","0.0","0.0","0.0","0.0","0.0","0.0","0.0","0.0","0.0","0.0","0.0","0.0","0.0","0.0","0.0","0.0","0.0","0.0","0.0","0.0","0.0","0.0","0.6329113924050633","0.0","0.0","0.0","0.0","0.0","0.0","0.0","0.0","0.0","0.0","0.0054249547920434","0.0","0.0","0.0","0.0","0.36166365280289337","0.0","0.0","0.0","0.0","0.0","0.0","0.0","0.0","0.0","0.0","0.0","0.0","0.0","0.0","0.0","0.0","0.0","0.0","0.0","600.0","-273.0","13942.0","0.76","","","","1.0"
"4853","Mg3.5Gd0.03Sb2","Mg3.5Gd0.03Sb2","0.0","0.0","0.0","0.0","0.0","0.0","0.0","0.0","0.0","0.0","0.0","0.0","0.0","0.0","0.0","0.0","0.0","0.0","0.0","0.0","0.0","0.0","0.0","0.0","0.0","0.0","0.0","0.0","0.0","0.6329113924050633","0.0","0.0","0.0","0.0","0.0","0.0","0.0","0.0","0.0","0.0","0.0054249547920434","0.0","0.0","0.0","0.0","0.36166365280289337","0.0","0.0","0.0","0.0","0.0","0.0","0.0","0.0","0.0","0.0","0.0","0.0","0.0","0.0","0.0","0.0","0.0","0.0","0.0","700.0","-292.0","11122.0","0.66","","","","1.0"
"4854","Mg3.5Gd0.04Sb2","Mg3.5Gd0.04Sb2","0.0","0.0","0.0","0.0","0.0","0.0","0.0","0.0","0.0","0.0","0.0","0.0","0.0","0.0","0.0","0.0","0.0","0.0","0.0","0.0","0.0","0.0","0.0","0.0","0.0","0.0","0.0","0.0","0.0","0.631768953068592","0.0","0.0","0.0","0.0","0.0","0.0","0.0","0.0","0.0","0.0","0.007220216606498195","0.0","0.0","0.0","0.0","0.36101083032490977","0.0","0.0","0.0","0.0","0.0","0.0","0.0","0.0","0.0","0.0","0.0","0.0","0.0","0.0","0.0","0.0","0.0","0.0","0.0","300.0","-220.0","15045.0","1.1","","","","1.0"
"4855","Mg3.5Gd0.04Sb2","Mg3.5Gd0.04Sb2","0.0","0.0","0.0","0.0","0.0","0.0","0.0","0.0","0.0","0.0","0.0","0.0","0.0","0.0","0.0","0.0","0.0","0.0","0.0","0.0","0.0","0.0","0.0","0.0","0.0","0.0","0.0","0.0","0.0","0.631768953068592","0.0","0.0","0.0","0.0","0.0","0.0","0.0","0.0","0.0","0.0","0.007220216606498195","0.0","0.0","0.0","0.0","0.36101083032490977","0.0","0.0","0.0","0.0","0.0","0.0","0.0","0.0","0.0","0.0","0.0","0.0","0.0","0.0","0.0","0.0","0.0","0.0","0.0","400.0","-250.0","14893.0","0.91","","","","1.0"
"4856","Mg3.5Gd0.04Sb2","Mg3.5Gd0.04Sb2","0.0","0.0","0.0","0.0","0.0","0.0","0.0","0.0","0.0","0.0","0.0","0.0","0.0","0.0","0.0","0.0","0.0","0.0","0.0","0.0","0.0","0.0","0.0","0.0","0.0","0.0","0.0","0.0","0.0","0.631768953068592","0.0","0.0","0.0","0.0","0.0","0.0","0.0","0.0","0.0","0.0","0.007220216606498195","0.0","0.0","0.0","0.0","0.36101083032490977","0.0","0.0","0.0","0.0","0.0","0.0","0.0","0.0","0.0","0.0","0.0","0.0","0.0","0.0","0.0","0.0","0.0","0.0","0.0","500.0","-278.0","13524.0","0.81","","","","1.0"
"4857","Mg3.5Gd0.04Sb2","Mg3.5Gd0.04Sb2","0.0","0.0","0.0","0.0","0.0","0.0","0.0","0.0","0.0","0.0","0.0","0.0","0.0","0.0","0.0","0.0","0.0","0.0","0.0","0.0","0.0","0.0","0.0","0.0","0.0","0.0","0.0","0.0","0.0","0.631768953068592","0.0","0.0","0.0","0.0","0.0","0.0","0.0","0.0","0.0","0.0","0.007220216606498195","0.0","0.0","0.0","0.0","0.36101083032490977","0.0","0.0","0.0","0.0","0.0","0.0","0.0","0.0","0.0","0.0","0.0","0.0","0.0","0.0","0.0","0.0","0.0","0.0","0.0","600.0","-291.0","12405.0","0.71","","","","1.0"
"4858","Mg3.5Gd0.04Sb2","Mg3.5Gd0.04Sb2","0.0","0.0","0.0","0.0","0.0","0.0","0.0","0.0","0.0","0.0","0.0","0.0","0.0","0.0","0.0","0.0","0.0","0.0","0.0","0.0","0.0","0.0","0.0","0.0","0.0","0.0","0.0","0.0","0.0","0.631768953068592","0.0","0.0","0.0","0.0","0.0","0.0","0.0","0.0","0.0","0.0","0.007220216606498195","0.0","0.0","0.0","0.0","0.36101083032490977","0.0","0.0","0.0","0.0","0.0","0.0","0.0","0.0","0.0","0.0","0.0","0.0","0.0","0.0","0.0","0.0","0.0","0.0","0.0","700.0","-304.0","11322.0","0.63","","","","1.0"
"4859","Mg3.5Gd0.035Sb2","Mg3.5Gd0.035Sb2","0.0","0.0","0.0","0.0","0.0","0.0","0.0","0.0","0.0","0.0","0.0","0.0","0.0","0.0","0.0","0.0","0.0","0.0","0.0","0.0","0.0","0.0","0.0","0.0","0.0","0.0","0.0","0.0","0.0","0.6323396567299007","0.0","0.0","0.0","0.0","0.0","0.0","0.0","0.0","0.0","0.0","0.006323396567299007","0.0","0.0","0.0","0.0","0.36133694670280037","0.0","0.0","0.0","0.0","0.0","0.0","0.0","0.0","0.0","0.0","0.0","0.0","0.0","0.0","0.0","0.0","0.0","0.0","0.0","300.0","-190.0","21413.0","1.19","","","","1.0"
"4860","Mg3.5Gd0.035Sb2","Mg3.5Gd0.035Sb2","0.0","0.0","0.0","0.0","0.0","0.0","0.0","0.0","0.0","0.0","0.0","0.0","0.0","0.0","0.0","0.0","0.0","0.0","0.0","0.0","0.0","0.0","0.0","0.0","0.0","0.0","0.0","0.0","0.0","0.6323396567299007","0.0","0.0","0.0","0.0","0.0","0.0","0.0","0.0","0.0","0.0","0.006323396567299007","0.0","0.0","0.0","0.0","0.36133694670280037","0.0","0.0","0.0","0.0","0.0","0.0","0.0","0.0","0.0","0.0","0.0","0.0","0.0","0.0","0.0","0.0","0.0","0.0","0.0","400.0","-208.0","20665.0","1.04","","","","1.0"
"4861","Mg3.5Gd0.035Sb2","Mg3.5Gd0.035Sb2","0.0","0.0","0.0","0.0","0.0","0.0","0.0","0.0","0.0","0.0","0.0","0.0","0.0","0.0","0.0","0.0","0.0","0.0","0.0","0.0","0.0","0.0","0.0","0.0","0.0","0.0","0.0","0.0","0.0","0.6323396567299007","0.0","0.0","0.0","0.0","0.0","0.0","0.0","0.0","0.0","0.0","0.006323396567299007","0.0","0.0","0.0","0.0","0.36133694670280037","0.0","0.0","0.0","0.0","0.0","0.0","0.0","0.0","0.0","0.0","0.0","0.0","0.0","0.0","0.0","0.0","0.0","0.0","0.0","500.0","-235.0","17972.0","0.93","","","","1.0"
"4862","Mg3.5Gd0.035Sb2","Mg3.5Gd0.035Sb2","0.0","0.0","0.0","0.0","0.0","0.0","0.0","0.0","0.0","0.0","0.0","0.0","0.0","0.0","0.0","0.0","0.0","0.0","0.0","0.0","0.0","0.0","0.0","0.0","0.0","0.0","0.0","0.0","0.0","0.6323396567299007","0.0","0.0","0.0","0.0","0.0","0.0","0.0","0.0","0.0","0.0","0.006323396567299007","0.0","0.0","0.0","0.0","0.36133694670280037","0.0","0.0","0.0","0.0","0.0","0.0","0.0","0.0","0.0","0.0","0.0","0.0","0.0","0.0","0.0","0.0","0.0","0.0","0.0","600.0","-255.0","14931.0","0.82","","","","1.0"
"4863","Mg3.5Gd0.035Sb2","Mg3.5Gd0.035Sb2","0.0","0.0","0.0","0.0","0.0","0.0","0.0","0.0","0.0","0.0","0.0","0.0","0.0","0.0","0.0","0.0","0.0","0.0","0.0","0.0","0.0","0.0","0.0","0.0","0.0","0.0","0.0","0.0","0.0","0.6323396567299007","0.0","0.0","0.0","0.0","0.0","0.0","0.0","0.0","0.0","0.0","0.006323396567299007","0.0","0.0","0.0","0.0","0.36133694670280037","0.0","0.0","0.0","0.0","0.0","0.0","0.0","0.0","0.0","0.0","0.0","0.0","0.0","0.0","0.0","0.0","0.0","0.0","0.0","700.0","-275.0","12156.0","0.7","","","","1.0"
"4864","Mg3.5Gd0.045Sb2","Mg3.5Gd0.045Sb2","0.0","0.0","0.0","0.0","0.0","0.0","0.0","0.0","0.0","0.0","0.0","0.0","0.0","0.0","0.0","0.0","0.0","0.0","0.0","0.0","0.0","0.0","0.0","0.0","0.0","0.0","0.0","0.0","0.0","0.6311992786293958","0.0","0.0","0.0","0.0","0.0","0.0","0.0","0.0","0.0","0.0","0.008115419296663661","0.0","0.0","0.0","0.0","0.3606853020739405","0.0","0.0","0.0","0.0","0.0","0.0","0.0","0.0","0.0","0.0","0.0","0.0","0.0","0.0","0.0","0.0","0.0","0.0","0.0","300.0","-196.0","23049.0","1.21","","","","1.0"
"4865","Mg3.5Gd0.045Sb2","Mg3.5Gd0.045Sb2","0.0","0.0","0.0","0.0","0.0","0.0","0.0","0.0","0.0","0.0","0.0","0.0","0.0","0.0","0.0","0.0","0.0","0.0","0.0","0.0","0.0","0.0","0.0","0.0","0.0","0.0","0.0","0.0","0.0","0.6311992786293958","0.0","0.0","0.0","0.0","0.0","0.0","0.0","0.0","0.0","0.0","0.008115419296663661","0.0","0.0","0.0","0.0","0.3606853020739405","0.0","0.0","0.0","0.0","0.0","0.0","0.0","0.0","0.0","0.0","0.0","0.0","0.0","0.0","0.0","0.0","0.0","0.0","0.0","400.0","-214.0","22244.0","1.04","","","","1.0"
"4866","Mg3.5Gd0.045Sb2","Mg3.5Gd0.045Sb2","0.0","0.0","0.0","0.0","0.0","0.0","0.0","0.0","0.0","0.0","0.0","0.0","0.0","0.0","0.0","0.0","0.0","0.0","0.0","0.0","0.0","0.0","0.0","0.0","0.0","0.0","0.0","0.0","0.0","0.6311992786293958","0.0","0.0","0.0","0.0","0.0","0.0","0.0","0.0","0.0","0.0","0.008115419296663661","0.0","0.0","0.0","0.0","0.3606853020739405","0.0","0.0","0.0","0.0","0.0","0.0","0.0","0.0","0.0","0.0","0.0","0.0","0.0","0.0","0.0","0.0","0.0","0.0","0.0","500.0","-244.0","19592.0","0.94","","","","1.0"
"4867","Mg3.5Gd0.045Sb2","Mg3.5Gd0.045Sb2","0.0","0.0","0.0","0.0","0.0","0.0","0.0","0.0","0.0","0.0","0.0","0.0","0.0","0.0","0.0","0.0","0.0","0.0","0.0","0.0","0.0","0.0","0.0","0.0","0.0","0.0","0.0","0.0","0.0","0.6311992786293958","0.0","0.0","0.0","0.0","0.0","0.0","0.0","0.0","0.0","0.0","0.008115419296663661","0.0","0.0","0.0","0.0","0.3606853020739405","0.0","0.0","0.0","0.0","0.0","0.0","0.0","0.0","0.0","0.0","0.0","0.0","0.0","0.0","0.0","0.0","0.0","0.0","0.0","600.0","-257.0","17082.0","0.85","","","","1.0"
"4868","Mg3.5Gd0.045Sb2","Mg3.5Gd0.045Sb2","0.0","0.0","0.0","0.0","0.0","0.0","0.0","0.0","0.0","0.0","0.0","0.0","0.0","0.0","0.0","0.0","0.0","0.0","0.0","0.0","0.0","0.0","0.0","0.0","0.0","0.0","0.0","0.0","0.0","0.6311992786293958","0.0","0.0","0.0","0.0","0.0","0.0","0.0","0.0","0.0","0.0","0.008115419296663661","0.0","0.0","0.0","0.0","0.3606853020739405","0.0","0.0","0.0","0.0","0.0","0.0","0.0","0.0","0.0","0.0","0.0","0.0","0.0","0.0","0.0","0.0","0.0","0.0","0.0","700.0","-271.0","14631.0","0.76","","","","1.0"
"4869","Mg3.5Gd0.03Sb1.97Te0.03","Mg3.5Gd0.03Sb1.97Te0.03","0.0","0.0","0.0","0.0","0.0","0.0","0.0","0.0","0.0","0.0","0.0","0.0","0.0","0.0","0.0","0.0","0.0","0.005424954792043399","0.0","0.0","0.0","0.0","0.0","0.0","0.0","0.0","0.0","0.0","0.0","0.6329113924050632","0.0","0.0","0.0","0.0","0.0","0.0","0.0","0.0","0.0","0.0","0.005424954792043399","0.0","0.0","0.0","0.0","0.3562386980108499","0.0","0.0","0.0","0.0","0.0","0.0","0.0","0.0","0.0","0.0","0.0","0.0","0.0","0.0","0.0","0.0","0.0","0.0","0.0","300.0","-215.0","18956.0","1.0","","","","0.9999999999999999"
"4870","Mg3.5Gd0.03Sb1.97Te0.03","Mg3.5Gd0.03Sb1.97Te0.03","0.0","0.0","0.0","0.0","0.0","0.0","0.0","0.0","0.0","0.0","0.0","0.0","0.0","0.0","0.0","0.0","0.0","0.005424954792043399","0.0","0.0","0.0","0.0","0.0","0.0","0.0","0.0","0.0","0.0","0.0","0.6329113924050632","0.0","0.0","0.0","0.0","0.0","0.0","0.0","0.0","0.0","0.0","0.005424954792043399","0.0","0.0","0.0","0.0","0.3562386980108499","0.0","0.0","0.0","0.0","0.0","0.0","0.0","0.0","0.0","0.0","0.0","0.0","0.0","0.0","0.0","0.0","0.0","0.0","0.0","400.0","-224.0","19198.0","0.87","","","","0.9999999999999999"
