Repository: anilkunwar/thermoelectrics

# Machine learning assisted design of thermoelectrics

a. Machine Learning

# Fetching the upto date data of thermoelectricity (Informatics)

# Featurization:

The computer code to convert the multicomponent chemical formula and temperature row into composition-temperature feature vector
Binary alloys/compunds with upload from json files
Multicomponent alloys/compunds with upload from json files

# Informatics approach to classify p-type and n-type thermoelectric materials

Basic Illustrative Tutorials
Querying the Abstracts on the Materials Science, Applied Physics and Condensed Matter Physics on Keyterms Specific to Thermoelectrics
NER analysis for material type classification

File: machine_learning/vae_regression/latent_space_exploration/thermoelectric_materials.csv (part 66 of 71)
"","Formula","modformula","In","Tl","La","Sr","Mn","Ni","Ru","Pd","Hf","Cs","Sc","Co","Si","Fe","Li","Cl","Yb","Te","N","Ti","Cd","Zr","Y","Ga","Cr","Pr","Tm","Br","Ca","Mg","Rb","Au","Nd","Ce","Ho","I","Ba","Se","Pb","Ge","Gd","Tb","Dy","Cu","Na","Sb","Bi","P","As","Sm","Zn","Al","Sn","Ag","Nb","Mo","V","S","K","Lu","O","Eu","Ta","B","Er","temperature(K)","seebeck_coefficient(μV/K)","electrical_conductivity(S/m)","thermal_conductivity(W/mK)","power_factor(W/mK2)","ZT","reference","sum_elements"
"4871","Mg3.5Gd0.03Sb1.97Te0.03","Mg3.5Gd0.03Sb1.97Te0.03","0.0","0.0","0.0","0.0","0.0","0.0","0.0","0.0","0.0","0.0","0.0","0.0","0.0","0.0","0.0","0.0","0.0","0.005424954792043399","0.0","0.0","0.0","0.0","0.0","0.0","0.0","0.0","0.0","0.0","0.0","0.6329113924050632","0.0","0.0","0.0","0.0","0.0","0.0","0.0","0.0","0.0","0.0","0.005424954792043399","0.0","0.0","0.0","0.0","0.3562386980108499","0.0","0.0","0.0","0.0","0.0","0.0","0.0","0.0","0.0","0.0","0.0","0.0","0.0","0.0","0.0","0.0","0.0","0.0","0.0","500.0","-252.0","17655.0","0.78","","","","0.9999999999999999"
"4872","Mg3.5Gd0.03Sb1.97Te0.03","Mg3.5Gd0.03Sb1.97Te0.03","0.0","0.0","0.0","0.0","0.0","0.0","0.0","0.0","0.0","0.0","0.0","0.0","0.0","0.0","0.0","0.0","0.0","0.005424954792043399","0.0","0.0","0.0","0.0","0.0","0.0","0.0","0.0","0.0","0.0","0.0","0.6329113924050632","0.0","0.0","0.0","0.0","0.0","0.0","0.0","0.0","0.0","0.0","0.005424954792043399","0.0","0.0","0.0","0.0","0.3562386980108499","0.0","0.0","0.0","0.0","0.0","0.0","0.0","0.0","0.0","0.0","0.0","0.0","0.0","0.0","0.0","0.0","0.0","0.0","0.0","600.0","-267.0","15432.0","0.67","","","","0.9999999999999999"
"4873","Mg3.5Gd0.03Sb1.97Te0.03","Mg3.5Gd0.03Sb1.97Te0.03","0.0","0.0","0.0","0.0","0.0","0.0","0.0","0.0","0.0","0.0","0.0","0.0","0.0","0.0","0.0","0.0","0.0","0.005424954792043399","0.0","0.0","0.0","0.0","0.0","0.0","0.0","0.0","0.0","0.0","0.0","0.6329113924050632","0.0","0.0","0.0","0.0","0.0","0.0","0.0","0.0","0.0","0.0","0.005424954792043399","0.0","0.0","0.0","0.0","0.3562386980108499","0.0","0.0","0.0","0.0","0.0","0.0","0.0","0.0","0.0","0.0","0.0","0.0","0.0","0.0","0.0","0.0","0.0","0.0","0.0","700.0","-280.0","13218.0","0.63","","","","0.9999999999999999"
"4874","Mg3.5Gd0.04Sb1.97Te0.03","Mg3.5Gd0.04Sb1.97Te0.03","0.0","0.0","0.0","0.0","0.0","0.0","0.0","0.0","0.0","0.0","0.0","0.0","0.0","0.0","0.0","0.0","0.0","0.005415162454873646","0.0","0.0","0.0","0.0","0.0","0.0","0.0","0.0","0.0","0.0","0.0","0.631768953068592","0.0","0.0","0.0","0.0","0.0","0.0","0.0","0.0","0.0","0.0","0.007220216606498195","0.0","0.0","0.0","0.0","0.3555956678700361","0.0","0.0","0.0","0.0","0.0","0.0","0.0","0.0","0.0","0.0","0.0","0.0","0.0","0.0","0.0","0.0","0.0","0.0","0.0","300.0","-183.0","20045.0","0.95","","","","0.9999999999999999"
"4875","Mg3.5Gd0.04Sb1.97Te0.03","Mg3.5Gd0.04Sb1.97Te0.03","0.0","0.0","0.0","0.0","0.0","0.0","0.0","0.0","0.0","0.0","0.0","0.0","0.0","0.0","0.0","0.0","0.0","0.005415162454873646","0.0","0.0","0.0","0.0","0.0","0.0","0.0","0.0","0.0","0.0","0.0","0.631768953068592","0.0","0.0","0.0","0.0","0.0","0.0","0.0","0.0","0.0","0.0","0.007220216606498195","0.0","0.0","0.0","0.0","0.3555956678700361","0.0","0.0","0.0","0.0","0.0","0.0","0.0","0.0","0.0","0.0","0.0","0.0","0.0","0.0","0.0","0.0","0.0","0.0","0.0","400.0","-201.0","21143.0","0.84","","","","0.9999999999999999"
"4876","Mg3.5Gd0.04Sb1.97Te0.03","Mg3.5Gd0.04Sb1.97Te0.03","0.0","0.0","0.0","0.0","0.0","0.0","0.0","0.0","0.0","0.0","0.0","0.0","0.0","0.0","0.0","0.0","0.0","0.005415162454873646","0.0","0.0","0.0","0.0","0.0","0.0","0.0","0.0","0.0","0.0","0.0","0.631768953068592","0.0","0.0","0.0","0.0","0.0","0.0","0.0","0.0","0.0","0.0","0.007220216606498195","0.0","0.0","0.0","0.0","0.3555956678700361","0.0","0.0","0.0","0.0","0.0","0.0","0.0","0.0","0.0","0.0","0.0","0.0","0.0","0.0","0.0","0.0","0.0","0.0","0.0","500.0","-227.0","20147.0","0.79","","","","0.9999999999999999"
"4877","Mg3.5Gd0.04Sb1.97Te0.03","Mg3.5Gd0.04Sb1.97Te0.03","0.0","0.0","0.0","0.0","0.0","0.0","0.0","0.0","0.0","0.0","0.0","0.0","0.0","0.0","0.0","0.0","0.0","0.005415162454873646","0.0","0.0","0.0","0.0","0.0","0.0","0.0","0.0","0.0","0.0","0.0","0.631768953068592","0.0","0.0","0.0","0.0","0.0","0.0","0.0","0.0","0.0","0.0","0.007220216606498195","0.0","0.0","0.0","0.0","0.3555956678700361","0.0","0.0","0.0","0.0","0.0","0.0","0.0","0.0","0.0","0.0","0.0","0.0","0.0","0.0","0.0","0.0","0.0","0.0","0.0","600.0","-239.0","18575.0","0.71","","","","0.9999999999999999"
"4878","Mg3.5Gd0.04Sb1.97Te0.03","Mg3.5Gd0.04Sb1.97Te0.03","0.0","0.0","0.0","0.0","0.0","0.0","0.0","0.0","0.0","0.0","0.0","0.0","0.0","0.0","0.0","0.0","0.0","0.005415162454873646","0.0","0.0","0.0","0.0","0.0","0.0","0.0","0.0","0.0","0.0","0.0","0.631768953068592","0.0","0.0","0.0","0.0","0.0","0.0","0.0","0.0","0.0","0.0","0.007220216606498195","0.0","0.0","0.0","0.0","0.3555956678700361","0.0","0.0","0.0","0.0","0.0","0.0","0.0","0.0","0.0","0.0","0.0","0.0","0.0","0.0","0.0","0.0","0.0","0.0","0.0","700.0","-254.0","16527.0","0.61","","","","0.9999999999999999"
"4879","Mg3.5Ho0.01Sb2","Mg3.5Ho0.01Sb2","0.0","0.0","0.0","0.0","0.0","0.0","0.0","0.0","0.0","0.0","0.0","0.0","0.0","0.0","0.0","0.0","0.0","0.0","0.0","0.0","0.0","0.0","0.0","0.0","0.0","0.0","0.0","0.0","0.0","0.6352087114337568","0.0","0.0","0.0","0.0","0.0018148820326678767","0.0","0.0","0.0","0.0","0.0","0.0","0.0","0.0","0.0","0.0","0.3629764065335753","0.0","0.0","0.0","0.0","0.0","0.0","0.0","0.0","0.0","0.0","0.0","0.0","0.0","0.0","0.0","0.0","0.0","0.0","0.0","300.0","-199.0","2217.0","1.12","","","","1.0"
"4880","Mg3.5Ho0.01Sb2","Mg3.5Ho0.01Sb2","0.0","0.0","0.0","0.0","0.0","0.0","0.0","0.0","0.0","0.0","0.0","0.0","0.0","0.0","0.0","0.0","0.0","0.0","0.0","0.0","0.0","0.0","0.0","0.0","0.0","0.0","0.0","0.0","0.0","0.6352087114337568","0.0","0.0","0.0","0.0","0.0018148820326678767","0.0","0.0","0.0","0.0","0.0","0.0","0.0","0.0","0.0","0.0","0.3629764065335753","0.0","0.0","0.0","0.0","0.0","0.0","0.0","0.0","0.0","0.0","0.0","0.0","0.0","0.0","0.0","0.0","0.0","0.0","0.0","400.0","-246.0","2632.0","0.99","","","","1.0"
"4881","Mg3.5Ho0.01Sb2","Mg3.5Ho0.01Sb2","0.0","0.0","0.0","0.0","0.0","0.0","0.0","0.0","0.0","0.0","0.0","0.0","0.0","0.0","0.0","0.0","0.0","0.0","0.0","0.0","0.0","0.0","0.0","0.0","0.0","0.0","0.0","0.0","0.0","0.6352087114337568","0.0","0.0","0.0","0.0","0.0018148820326678767","0.0","0.0","0.0","0.0","0.0","0.0","0.0","0.0","0.0","0.0","0.3629764065335753","0.0","0.0","0.0","0.0","0.0","0.0","0.0","0.0","0.0","0.0","0.0","0.0","0.0","0.0","0.0","0.0","0.0","0.0","0.0","500.0","-290.0","2561.0","0.86","","","","1.0"
"4882","Mg3.5Ho0.01Sb2","Mg3.5Ho0.01Sb2","0.0","0.0","0.0","0.0","0.0","0.0","0.0","0.0","0.0","0.0","0.0","0.0","0.0","0.0","0.0","0.0","0.0","0.0","0.0","0.0","0.0","0.0","0.0","0.0","0.0","0.0","0.0","0.0","0.0","0.6352087114337568","0.0","0.0","0.0","0.0","0.0018148820326678767","0.0","0.0","0.0","0.0","0.0","0.0","0.0","0.0","0.0","0.0","0.3629764065335753","0.0","0.0","0.0","0.0","0.0","0.0","0.0","0.0","0.0","0.0","0.0","0.0","0.0","0.0","0.0","0.0","0.0","0.0","0.0","600.0","-297.0","2308.0","0.77","","","","1.0"
"4883","Mg3.5Ho0.01Sb2","Mg3.5Ho0.01Sb2","0.0","0.0","0.0","0.0","0.0","0.0","0.0","0.0","0.0","0.0","0.0","0.0","0.0","0.0","0.0","0.0","0.0","0.0","0.0","0.0","0.0","0.0","0.0","0.0","0.0","0.0","0.0","0.0","0.0","0.6352087114337568","0.0","0.0","0.0","0.0","0.0018148820326678767","0.0","0.0","0.0","0.0","0.0","0.0","0.0","0.0","0.0","0.0","0.3629764065335753","0.0","0.0","0.0","0.0","0.0","0.0","0.0","0.0","0.0","0.0","0.0","0.0","0.0","0.0","0.0","0.0","0.0","0.0","0.0","700.0","-317.0","2139.0","0.7","","","","1.0"
"4884","Mg3.5Ho0.02Sb2","Mg3.5Ho0.02Sb2","0.0","0.0","0.0","0.0","0.0","0.0","0.0","0.0","0.0","0.0","0.0","0.0","0.0","0.0","0.0","0.0","0.0","0.0","0.0","0.0","0.0","0.0","0.0","0.0","0.0","0.0","0.0","0.0","0.0","0.6340579710144928","0.0","0.0","0.0","0.0","0.003623188405797102","0.0","0.0","0.0","0.0","0.0","0.0","0.0","0.0","0.0","0.0","0.3623188405797102","0.0","0.0","0.0","0.0","0.0","0.0","0.0","0.0","0.0","0.0","0.0","0.0","0.0","0.0","0.0","0.0","0.0","0.0","0.0","300.0","-194.0","11239.0","1.25","","","","1.0"
"4885","Mg3.5Ho0.02Sb2","Mg3.5Ho0.02Sb2","0.0","0.0","0.0","0.0","0.0","0.0","0.0","0.0","0.0","0.0","0.0","0.0","0.0","0.0","0.0","0.0","0.0","0.0","0.0","0.0","0.0","0.0","0.0","0.0","0.0","0.0","0.0","0.0","0.0","0.6340579710144928","0.0","0.0","0.0","0.0","0.003623188405797102","0.0","0.0","0.0","0.0","0.0","0.0","0.0","0.0","0.0","0.0","0.3623188405797102","0.0","0.0","0.0","0.0","0.0","0.0","0.0","0.0","0.0","0.0","0.0","0.0","0.0","0.0","0.0","0.0","0.0","0.0","0.0","400.0","-250.0","11744.0","1.07","","","","1.0"
"4886","Mg3.5Ho0.02Sb2","Mg3.5Ho0.02Sb2","0.0","0.0","0.0","0.0","0.0","0.0","0.0","0.0","0.0","0.0","0.0","0.0","0.0","0.0","0.0","0.0","0.0","0.0","0.0","0.0","0.0","0.0","0.0","0.0","0.0","0.0","0.0","0.0","0.0","0.6340579710144928","0.0","0.0","0.0","0.0","0.003623188405797102","0.0","0.0","0.0","0.0","0.0","0.0","0.0","0.0","0.0","0.0","0.3623188405797102","0.0","0.0","0.0","0.0","0.0","0.0","0.0","0.0","0.0","0.0","0.0","0.0","0.0","0.0","0.0","0.0","0.0","0.0","0.0","500.0","-289.0","10129.0","0.93","","","","1.0"
"4887","Mg3.5Ho0.02Sb2","Mg3.5Ho0.02Sb2","0.0","0.0","0.0","0.0","0.0","0.0","0.0","0.0","0.0","0.0","0.0","0.0","0.0","0.0","0.0","0.0","0.0","0.0","0.0","0.0","0.0","0.0","0.0","0.0","0.0","0.0","0.0","0.0","0.0","0.6340579710144928","0.0","0.0","0.0","0.0","0.003623188405797102","0.0","0.0","0.0","0.0","0.0","0.0","0.0","0.0","0.0","0.0","0.3623188405797102","0.0","0.0","0.0","0.0","0.0","0.0","0.0","0.0","0.0","0.0","0.0","0.0","0.0","0.0","0.0","0.0","0.0","0.0","0.0","600.0","-314.0","8261.0","0.83","","","","1.0"
"4888","Mg3.5Ho0.02Sb2","Mg3.5Ho0.02Sb2","0.0","0.0","0.0","0.0","0.0","0.0","0.0","0.0","0.0","0.0","0.0","0.0","0.0","0.0","0.0","0.0","0.0","0.0","0.0","0.0","0.0","0.0","0.0","0.0","0.0","0.0","0.0","0.0","0.0","0.6340579710144928","0.0","0.0","0.0","0.0","0.003623188405797102","0.0","0.0","0.0","0.0","0.0","0.0","0.0","0.0","0.0","0.0","0.3623188405797102","0.0","0.0","0.0","0.0","0.0","0.0","0.0","0.0","0.0","0.0","0.0","0.0","0.0","0.0","0.0","0.0","0.0","0.0","0.0","700.0","-334.0","6819.0","0.72","","","","1.0"
"4889","Mg3.5Ho0.03Sb2","Mg3.5Ho0.03Sb2","0.0","0.0","0.0","0.0","0.0","0.0","0.0","0.0","0.0","0.0","0.0","0.0","0.0","0.0","0.0","0.0","0.0","0.0","0.0","0.0","0.0","0.0","0.0","0.0","0.0","0.0","0.0","0.0","0.0","0.6329113924050633","0.0","0.0","0.0","0.0","0.0054249547920434","0.0","0.0","0.0","0.0","0.0","0.0","0.0","0.0","0.0","0.0","0.36166365280289337","0.0","0.0","0.0","0.0","0.0","0.0","0.0","0.0","0.0","0.0","0.0","0.0","0.0","0.0","0.0","0.0","0.0","0.0","0.0","300.0","-193.0","16695.0","1.24","","","","1.0"
"4890","Mg3.5Ho0.03Sb2","Mg3.5Ho0.03Sb2","0.0","0.0","0.0","0.0","0.0","0.0","0.0","0.0","0.0","0.0","0.0","0.0","0.0","0.0","0.0","0.0","0.0","0.0","0.0","0.0","0.0","0.0","0.0","0.0","0.0","0.0","0.0","0.0","0.0","0.6329113924050633","0.0","0.0","0.0","0.0","0.0054249547920434","0.0","0.0","0.0","0.0","0.0","0.0","0.0","0.0","0.0","0.0","0.36166365280289337","0.0","0.0","0.0","0.0","0.0","0.0","0.0","0.0","0.0","0.0","0.0","0.0","0.0","0.0","0.0","0.0","0.0","0.0","0.0","400.0","-220.0","15724.0","1.04","","","","1.0"
"4891","Mg3.5Ho0.03Sb2","Mg3.5Ho0.03Sb2","0.0","0.0","0.0","0.0","0.0","0.0","0.0","0.0","0.0","0.0","0.0","0.0","0.0","0.0","0.0","0.0","0.0","0.0","0.0","0.0","0.0","0.0","0.0","0.0","0.0","0.0","0.0","0.0","0.0","0.6329113924050633","0.0","0.0","0.0","0.0","0.0054249547920434","0.0","0.0","0.0","0.0","0.0","0.0","0.0","0.0","0.0","0.0","0.36166365280289337","0.0","0.0","0.0","0.0","0.0","0.0","0.0","0.0","0.0","0.0","0.0","0.0","0.0","0.0","0.0","0.0","0.0","0.0","0.0","500.0","-258.0","13030.0","0.92","","","","1.0"
"4892","Mg3.5Ho0.03Sb2","Mg3.5Ho0.03Sb2","0.0","0.0","0.0","0.0","0.0","0.0","0.0","0.0","0.0","0.0","0.0","0.0","0.0","0.0","0.0","0.0","0.0","0.0","0.0","0.0","0.0","0.0","0.0","0.0","0.0","0.0","0.0","0.0","0.0","0.6329113924050633","0.0","0.0","0.0","0.0","0.0054249547920434","0.0","0.0","0.0","0.0","0.0","0.0","0.0","0.0","0.0","0.0","0.36166365280289337","0.0","0.0","0.0","0.0","0.0","0.0","0.0","0.0","0.0","0.0","0.0","0.0","0.0","0.0","0.0","0.0","0.0","0.0","0.0","600.0","-283.0","10251.0","0.81","","","","1.0"
"4893","Mg3.5Ho0.03Sb2","Mg3.5Ho0.03Sb2","0.0","0.0","0.0","0.0","0.0","0.0","0.0","0.0","0.0","0.0","0.0","0.0","0.0","0.0","0.0","0.0","0.0","0.0","0.0","0.0","0.0","0.0","0.0","0.0","0.0","0.0","0.0","0.0","0.0","0.6329113924050633","0.0","0.0","0.0","0.0","0.0054249547920434","0.0","0.0","0.0","0.0","0.0","0.0","0.0","0.0","0.0","0.0","0.36166365280289337","0.0","0.0","0.0","0.0","0.0","0.0","0.0","0.0","0.0","0.0","0.0","0.0","0.0","0.0","0.0","0.0","0.0","0.0","0.0","700.0","-304.0","8261.0","0.74","","","","1.0"
"4894","Mg3.5Ho0.04Sb2","Mg3.5Ho0.04Sb2","0.0","0.0","0.0","0.0","0.0","0.0","0.0","0.0","0.0","0.0","0.0","0.0","0.0","0.0","0.0","0.0","0.0","0.0","0.0","0.0","0.0","0.0","0.0","0.0","0.0","0.0","0.0","0.0","0.0","0.631768953068592","0.0","0.0","0.0","0.0","0.007220216606498195","0.0","0.0","0.0","0.0","0.0","0.0","0.0","0.0","0.0","0.0","0.36101083032490977","0.0","0.0","0.0","0.0","0.0","0.0","0.0","0.0","0.0","0.0","0.0","0.0","0.0","0.0","0.0","0.0","0.0","0.0","0.0","300.0","-189.0","19512.0","1.34","","","","1.0"
"4895","Mg3.5Ho0.04Sb2","Mg3.5Ho0.04Sb2","0.0","0.0","0.0","0.0","0.0","0.0","0.0","0.0","0.0","0.0","0.0","0.0","0.0","0.0","0.0","0.0","0.0","0.0","0.0","0.0","0.0","0.0","0.0","0.0","0.0","0.0","0.0","0.0","0.0","0.631768953068592","0.0","0.0","0.0","0.0","0.007220216606498195","0.0","0.0","0.0","0.0","0.0","0.0","0.0","0.0","0.0","0.0","0.36101083032490977","0.0","0.0","0.0","0.0","0.0","0.0","0.0","0.0","0.0","0.0","0.0","0.0","0.0","0.0","0.0","0.0","0.0","0.0","0.0","400.0","-226.0","18673.0","1.14","","","","1.0"
"4896","Mg3.5Ho0.04Sb2","Mg3.5Ho0.04Sb2","0.0","0.0","0.0","0.0","0.0","0.0","0.0","0.0","0.0","0.0","0.0","0.0","0.0","0.0","0.0","0.0","0.0","0.0","0.0","0.0","0.0","0.0","0.0","0.0","0.0","0.0","0.0","0.0","0.0","0.631768953068592","0.0","0.0","0.0","0.0","0.007220216606498195","0.0","0.0","0.0","0.0","0.0","0.0","0.0","0.0","0.0","0.0","0.36101083032490977","0.0","0.0","0.0","0.0","0.0","0.0","0.0","0.0","0.0","0.0","0.0","0.0","0.0","0.0","0.0","0.0","0.0","0.0","0.0","500.0","-268.0","15290.0","0.97","","","","1.0"
"4897","Mg3.5Ho0.04Sb2","Mg3.5Ho0.04Sb2","0.0","0.0","0.0","0.0","0.0","0.0","0.0","0.0","0.0","0.0","0.0","0.0","0.0","0.0","0.0","0.0","0.0","0.0","0.0","0.0","0.0","0.0","0.0","0.0","0.0","0.0","0.0","0.0","0.0","0.631768953068592","0.0","0.0","0.0","0.0","0.007220216606498195","0.0","0.0","0.0","0.0","0.0","0.0","0.0","0.0","0.0","0.0","0.36101083032490977","0.0","0.0","0.0","0.0","0.0","0.0","0.0","0.0","0.0","0.0","0.0","0.0","0.0","0.0","0.0","0.0","0.0","0.0","0.0","600.0","-293.0","12029.0","0.83","","","","1.0"
"4898","Mg3.5Ho0.04Sb2","Mg3.5Ho0.04Sb2","0.0","0.0","0.0","0.0","0.0","0.0","0.0","0.0","0.0","0.0","0.0","0.0","0.0","0.0","0.0","0.0","0.0","0.0","0.0","0.0","0.0","0.0","0.0","0.0","0.0","0.0","0.0","0.0","0.0","0.631768953068592","0.0","0.0","0.0","0.0","0.007220216606498195","0.0","0.0","0.0","0.0","0.0","0.0","0.0","0.0","0.0","0.0","0.36101083032490977","0.0","0.0","0.0","0.0","0.0","0.0","0.0","0.0","0.0","0.0","0.0","0.0","0.0","0.0","0.0","0.0","0.0","0.0","0.0","700.0","-310.0","9655.0","0.72","","","","1.0"
"4899","Mg3.5Ho0.01Sb1.97Te0.03","Mg3.5Ho0.01Sb1.97Te0.03","0.0","0.0","0.0","0.0","0.0","0.0","0.0","0.0","0.0","0.0","0.0","0.0","0.0","0.0","0.0","0.0","0.0","0.0054446460980036296","0.0","0.0","0.0","0.0","0.0","0.0","0.0","0.0","0.0","0.0","0.0","0.6352087114337568","0.0","0.0","0.0","0.0","0.0018148820326678767","0.0","0.0","0.0","0.0","0.0","0.0","0.0","0.0","0.0","0.0","0.3575317604355717","0.0","0.0","0.0","0.0","0.0","0.0","0.0","0.0","0.0","0.0","0.0","0.0","0.0","0.0","0.0","0.0","0.0","0.0","0.0","300.0","-214.0","19512.0","1.14","","","","1.0"
"4900","Mg3.5Ho0.01Sb1.97Te0.03","Mg3.5Ho0.01Sb1.97Te0.03","0.0","0.0","0.0","0.0","0.0","0.0","0.0","0.0","0.0","0.0","0.0","0.0","0.0","0.0","0.0","0.0","0.0","0.0054446460980036296","0.0","0.0","0.0","0.0","0.0","0.0","0.0","0.0","0.0","0.0","0.0","0.6352087114337568","0.0","0.0","0.0","0.0","0.0018148820326678767","0.0","0.0","0.0","0.0","0.0","0.0","0.0","0.0","0.0","0.0","0.3575317604355717","0.0","0.0","0.0","0.0","0.0","0.0","0.0","0.0","0.0","0.0","0.0","0.0","0.0","0.0","0.0","0.0","0.0","0.0","0.0","400.0","-234.0","17869.0","0.99","","","","1.0"
"4901","Mg3.5Ho0.01Sb1.97Te0.03","Mg3.5Ho0.01Sb1.97Te0.03","0.0","0.0","0.0","0.0","0.0","0.0","0.0","0.0","0.0","0.0","0.0","0.0","0.0","0.0","0.0","0.0","0.0","0.0054446460980036296","0.0","0.0","0.0","0.0","0.0","0.0","0.0","0.0","0.0","0.0","0.0","0.6352087114337568","0.0","0.0","0.0","0.0","0.0018148820326678767","0.0","0.0","0.0","0.0","0.0","0.0","0.0","0.0","0.0","0.0","0.3575317604355717","0.0","0.0","0.0","0.0","0.0","0.0","0.0","0.0","0.0","0.0","0.0","0.0","0.0","0.0","0.0","0.0","0.0","0.0","0.0","500.0","-261.0","15661.0","0.87","","","","1.0"
"4902","Mg3.5Ho0.01Sb1.97Te0.03","Mg3.5Ho0.01Sb1.97Te0.03","0.0","0.0","0.0","0.0","0.0","0.0","0.0","0.0","0.0","0.0","0.0","0.0","0.0","0.0","0.0","0.0","0.0","0.0054446460980036296","0.0","0.0","0.0","0.0","0.0","0.0","0.0","0.0","0.0","0.0","0.0","0.6352087114337568","0.0","0.0","0.0","0.0","0.0018148820326678767","0.0","0.0","0.0","0.0","0.0","0.0","0.0","0.0","0.0","0.0","0.3575317604355717","0.0","0.0","0.0","0.0","0.0","0.0","0.0","0.0","0.0","0.0","0.0","0.0","0.0","0.0","0.0","0.0","0.0","0.0","0.0","600.0","-282.0","12875.0","0.79","","","","1.0"
"4903","Mg3.5Ho0.01Sb1.97Te0.03","Mg3.5Ho0.01Sb1.97Te0.03","0.0","0.0","0.0","0.0","0.0","0.0","0.0","0.0","0.0","0.0","0.0","0.0","0.0","0.0","0.0","0.0","0.0","0.0054446460980036296","0.0","0.0","0.0","0.0","0.0","0.0","0.0","0.0","0.0","0.0","0.0","0.6352087114337568","0.0","0.0","0.0","0.0","0.0018148820326678767","0.0","0.0","0.0","0.0","0.0","0.0","0.0","0.0","0.0","0.0","0.3575317604355717","0.0","0.0","0.0","0.0","0.0","0.0","0.0","0.0","0.0","0.0","0.0","0.0","0.0","0.0","0.0","0.0","0.0","0.0","0.0","700.0","-298.0","10755.0","0.73","","","","1.0"
"4904","Mg3.5Ho0.02Sb1.97Te0.03","Mg3.5Ho0.02Sb1.97Te0.03","0.0","0.0","0.0","0.0","0.0","0.0","0.0","0.0","0.0","0.0","0.0","0.0","0.0","0.0","0.0","0.0","0.0","0.005434782608695651","0.0","0.0","0.0","0.0","0.0","0.0","0.0","0.0","0.0","0.0","0.0","0.6340579710144927","0.0","0.0","0.0","0.0","0.003623188405797101","0.0","0.0","0.0","0.0","0.0","0.0","0.0","0.0","0.0","0.0","0.35688405797101447","0.0","0.0","0.0","0.0","0.0","0.0","0.0","0.0","0.0","0.0","0.0","0.0","0.0","0.0","0.0","0.0","0.0","0.0","0.0","300.0","-218.0","25916.0","1.14","","","","1.0"
"4905","Mg3.5Ho0.02Sb1.97Te0.03","Mg3.5Ho0.02Sb1.97Te0.03","0.0","0.0","0.0","0.0","0.0","0.0","0.0","0.0","0.0","0.0","0.0","0.0","0.0","0.0","0.0","0.0","0.0","0.005434782608695651","0.0","0.0","0.0","0.0","0.0","0.0","0.0","0.0","0.0","0.0","0.0","0.6340579710144927","0.0","0.0","0.0","0.0","0.003623188405797101","0.0","0.0","0.0","0.0","0.0","0.0","0.0","0.0","0.0","0.0","0.35688405797101447","0.0","0.0","0.0","0.0","0.0","0.0","0.0","0.0","0.0","0.0","0.0","0.0","0.0","0.0","0.0","0.0","0.0","0.0","0.0","400.0","-225.0","22442.0","0.98","","","","1.0"
"4906","Mg3.5Ho0.02Sb1.97Te0.03","Mg3.5Ho0.02Sb1.97Te0.03","0.0","0.0","0.0","0.0","0.0","0.0","0.0","0.0","0.0","0.0","0.0","0.0","0.0","0.0","0.0","0.0","0.0","0.005434782608695651","0.0","0.0","0.0","0.0","0.0","0.0","0.0","0.0","0.0","0.0","0.0","0.6340579710144927","0.0","0.0","0.0","0.0","0.003623188405797101","0.0","0.0","0.0","0.0","0.0","0.0","0.0","0.0","0.0","0.0","0.35688405797101447","0.0","0.0","0.0","0.0","0.0","0.0","0.0","0.0","0.0","0.0","0.0","0.0","0.0","0.0","0.0","0.0","0.0","0.0","0.0","500.0","-253.0","19279.0","0.89","","","","1.0"
"4907","Mg3.5Ho0.02Sb1.97Te0.03","Mg3.5Ho0.02Sb1.97Te0.03","0.0","0.0","0.0","0.0","0.0","0.0","0.0","0.0","0.0","0.0","0.0","0.0","0.0","0.0","0.0","0.0","0.0","0.005434782608695651","0.0","0.0","0.0","0.0","0.0","0.0","0.0","0.0","0.0","0.0","0.0","0.6340579710144927","0.0","0.0","0.0","0.0","0.003623188405797101","0.0","0.0","0.0","0.0","0.0","0.0","0.0","0.0","0.0","0.0","0.35688405797101447","0.0","0.0","0.0","0.0","0.0","0.0","0.0","0.0","0.0","0.0","0.0","0.0","0.0","0.0","0.0","0.0","0.0","0.0","0.0","600.0","-268.0","16496.0","0.82","","","","1.0"
"4908","Mg3.5Ho0.02Sb1.97Te0.03","Mg3.5Ho0.02Sb1.97Te0.03","0.0","0.0","0.0","0.0","0.0","0.0","0.0","0.0","0.0","0.0","0.0","0.0","0.0","0.0","0.0","0.0","0.0","0.005434782608695651","0.0","0.0","0.0","0.0","0.0","0.0","0.0","0.0","0.0","0.0","0.0","0.6340579710144927","0.0","0.0","0.0","0.0","0.003623188405797101","0.0","0.0","0.0","0.0","0.0","0.0","0.0","0.0","0.0","0.0","0.35688405797101447","0.0","0.0","0.0","0.0","0.0","0.0","0.0","0.0","0.0","0.0","0.0","0.0","0.0","0.0","0.0","0.0","0.0","0.0","0.0","700.0","-281.0","14059.0","0.78","","","","1.0"
"4909","Mg3.5Ho0.03Sb1.97Te0.03","Mg3.5Ho0.03Sb1.97Te0.03","0.0","0.0","0.0","0.0","0.0","0.0","0.0","0.0","0.0","0.0","0.0","0.0","0.0","0.0","0.0","0.0","0.0","0.005424954792043399","0.0","0.0","0.0","0.0","0.0","0.0","0.0","0.0","0.0","0.0","0.0","0.6329113924050632","0.0","0.0","0.0","0.0","0.005424954792043399","0.0","0.0","0.0","0.0","0.0","0.0","0.0","0.0","0.0","0.0","0.3562386980108499","0.0","0.0","0.0","0.0","0.0","0.0","0.0","0.0","0.0","0.0","0.0","0.0","0.0","0.0","0.0","0.0","0.0","0.0","0.0","300.0","-200.0","27081.0","1.16","","","","0.9999999999999999"
"4910","Mg3.5Ho0.03Sb1.97Te0.03","Mg3.5Ho0.03Sb1.97Te0.03","0.0","0.0","0.0","0.0","0.0","0.0","0.0","0.0","0.0","0.0","0.0","0.0","0.0","0.0","0.0","0.0","0.0","0.005424954792043399","0.0","0.0","0.0","0.0","0.0","0.0","0.0","0.0","0.0","0.0","0.0","0.6329113924050632","0.0","0.0","0.0","0.0","0.005424954792043399","0.0","0.0","0.0","0.0","0.0","0.0","0.0","0.0","0.0","0.0","0.3562386980108499","0.0","0.0","0.0","0.0","0.0","0.0","0.0","0.0","0.0","0.0","0.0","0.0","0.0","0.0","0.0","0.0","0.0","0.0","0.0","400.0","-209.0","23829.0","0.96","","","","0.9999999999999999"
"4911","Mg3.5Ho0.03Sb1.97Te0.03","Mg3.5Ho0.03Sb1.97Te0.03","0.0","0.0","0.0","0.0","0.0","0.0","0.0","0.0","0.0","0.0","0.0","0.0","0.0","0.0","0.0","0.0","0.0","0.005424954792043399","0.0","0.0","0.0","0.0","0.0","0.0","0.0","0.0","0.0","0.0","0.0","0.6329113924050632","0.0","0.0","0.0","0.0","0.005424954792043399","0.0","0.0","0.0","0.0","0.0","0.0","0.0","0.0","0.0","0.0","0.3562386980108499","0.0","0.0","0.0","0.0","0.0","0.0","0.0","0.0","0.0","0.0","0.0","0.0","0.0","0.0","0.0","0.0","0.0","0.0","0.0","500.0","-235.0","21306.0","0.88","","","","0.9999999999999999"
"4912","Mg3.5Ho0.03Sb1.97Te0.03","Mg3.5Ho0.03Sb1.97Te0.03","0.0","0.0","0.0","0.0","0.0","0.0","0.0","0.0","0.0","0.0","0.0","0.0","0.0","0.0","0.0","0.0","0.0","0.005424954792043399","0.0","0.0","0.0","0.0","0.0","0.0","0.0","0.0","0.0","0.0","0.0","0.6329113924050632","0.0","0.0","0.0","0.0","0.005424954792043399","0.0","0.0","0.0","0.0","0.0","0.0","0.0","0.0","0.0","0.0","0.3562386980108499","0.0","0.0","0.0","0.0","0.0","0.0","0.0","0.0","0.0","0.0","0.0","0.0","0.0","0.0","0.0","0.0","0.0","0.0","0.0","600.0","-246.0","18974.0","0.82","","","","0.9999999999999999"
"4913","Mg3.5Ho0.03Sb1.97Te0.03","Mg3.5Ho0.03Sb1.97Te0.03","0.0","0.0","0.0","0.0","0.0","0.0","0.0","0.0","0.0","0.0","0.0","0.0","0.0","0.0","0.0","0.0","0.0","0.005424954792043399","0.0","0.0","0.0","0.0","0.0","0.0","0.0","0.0","0.0","0.0","0.0","0.6329113924050632","0.0","0.0","0.0","0.0","0.005424954792043399","0.0","0.0","0.0","0.0","0.0","0.0","0.0","0.0","0.0","0.0","0.3562386980108499","0.0","0.0","0.0","0.0","0.0","0.0","0.0","0.0","0.0","0.0","0.0","0.0","0.0","0.0","0.0","0.0","0.0","0.0","0.0","700.0","-256.0","16667.0","0.75","","","","0.9999999999999999"
"4914","Mg3.5Ho0.04Sb1.97Te0.03","Mg3.5Ho0.04Sb1.97Te0.03","0.0","0.0","0.0","0.0","0.0","0.0","0.0","0.0","0.0","0.0","0.0","0.0","0.0","0.0","0.0","0.0","0.0","0.005415162454873646","0.0","0.0","0.0","0.0","0.0","0.0","0.0","0.0","0.0","0.0","0.0","0.631768953068592","0.0","0.0","0.0","0.0","0.007220216606498195","0.0","0.0","0.0","0.0","0.0","0.0","0.0","0.0","0.0","0.0","0.3555956678700361","0.0","0.0","0.0","0.0","0.0","0.0","0.0","0.0","0.0","0.0","0.0","0.0","0.0","0.0","0.0","0.0","0.0","0.0","0.0","300.0","-206.0","27189.0","1.18","","","","0.9999999999999999"
"4915","Mg3.5Ho0.04Sb1.97Te0.03","Mg3.5Ho0.04Sb1.97Te0.03","0.0","0.0","0.0","0.0","0.0","0.0","0.0","0.0","0.0","0.0","0.0","0.0","0.0","0.0","0.0","0.0","0.0","0.005415162454873646","0.0","0.0","0.0","0.0","0.0","0.0","0.0","0.0","0.0","0.0","0.0","0.631768953068592","0.0","0.0","0.0","0.0","0.007220216606498195","0.0","0.0","0.0","0.0","0.0","0.0","0.0","0.0","0.0","0.0","0.3555956678700361","0.0","0.0","0.0","0.0","0.0","0.0","0.0","0.0","0.0","0.0","0.0","0.0","0.0","0.0","0.0","0.0","0.0","0.0","0.0","400.0","-211.0","24310.0","0.99","","","","0.9999999999999999"
"4916","Mg3.5Ho0.04Sb1.97Te0.03","Mg3.5Ho0.04Sb1.97Te0.03","0.0","0.0","0.0","0.0","0.0","0.0","0.0","0.0","0.0","0.0","0.0","0.0","0.0","0.0","0.0","0.0","0.0","0.005415162454873646","0.0","0.0","0.0","0.0","0.0","0.0","0.0","0.0","0.0","0.0","0.0","0.631768953068592","0.0","0.0","0.0","0.0","0.007220216606498195","0.0","0.0","0.0","0.0","0.0","0.0","0.0","0.0","0.0","0.0","0.3555956678700361","0.0","0.0","0.0","0.0","0.0","0.0","0.0","0.0","0.0","0.0","0.0","0.0","0.0","0.0","0.0","0.0","0.0","0.0","0.0","500.0","-237.0","21450.0","0.91","","","","0.9999999999999999"
"4917","Mg3.5Ho0.04Sb1.97Te0.03","Mg3.5Ho0.04Sb1.97Te0.03","0.0","0.0","0.0","0.0","0.0","0.0","0.0","0.0","0.0","0.0","0.0","0.0","0.0","0.0","0.0","0.0","0.0","0.005415162454873646","0.0","0.0","0.0","0.0","0.0","0.0","0.0","0.0","0.0","0.0","0.0","0.631768953068592","0.0","0.0","0.0","0.0","0.007220216606498195","0.0","0.0","0.0","0.0","0.0","0.0","0.0","0.0","0.0","0.0","0.3555956678700361","0.0","0.0","0.0","0.0","0.0","0.0","0.0","0.0","0.0","0.0","0.0","0.0","0.0","0.0","0.0","0.0","0.0","0.0","0.0","600.0","-254.0","18676.0","0.84","","","","0.9999999999999999"
"4918","Mg3.5Ho0.04Sb1.97Te0.03","Mg3.5Ho0.04Sb1.97Te0.03","0.0","0.0","0.0","0.0","0.0","0.0","0.0","0.0","0.0","0.0","0.0","0.0","0.0","0.0","0.0","0.0","0.0","0.005415162454873646","0.0","0.0","0.0","0.0","0.0","0.0","0.0","0.0","0.0","0.0","0.0","0.631768953068592","0.0","0.0","0.0","0.0","0.007220216606498195","0.0","0.0","0.0","0.0","0.0","0.0","0.0","0.0","0.0","0.0","0.3555956678700361","0.0","0.0","0.0","0.0","0.0","0.0","0.0","0.0","0.0","0.0","0.0","0.0","0.0","0.0","0.0","0.0","0.0","0.0","0.0","700.0","-266.0","16150.0","0.75","","","","0.9999999999999999"
"4919","AgCuTe","AgCuTe","0.0","0.0","0.0","0.0","0.0","0.0","0.0","0.0","0.0","0.0","0.0","0.0","0.0","0.0","0.0","0.0","0.0","0.3333333333333333","0.0","0.0","0.0","0.0","0.0","0.0","0.0","0.0","0.0","0.0","0.0","0.0","0.0","0.0","0.0","0.0","0.0","0.0","0.0","0.0","0.0","0.0","0.0","0.0","0.0","0.3333333333333333","0.0","0.0","0.0","0.0","0.0","0.0","0.0","0.0","0.0","0.3333333333333333","0.0","0.0","0.0","0.0","0.0","0.0","0.0","0.0","0.0","0.0","0.0","320.0","65.0","75588.0","1.07","","","","1.0"
"4920","AgCuTe","AgCuTe","0.0","0.0","0.0","0.0","0.0","0.0","0.0","0.0","0.0","0.0","0.0","0.0","0.0","0.0","0.0","0.0","0.0","0.3333333333333333","0.0","0.0","0.0","0.0","0.0","0.0","0.0","0.0","0.0","0.0","0.0","0.0","0.0","0.0","0.0","0.0","0.0","0.0","0.0","0.0","0.0","0.0","0.0","0.0","0.0","0.3333333333333333","0.0","0.0","0.0","0.0","0.0","0.0","0.0","0.0","0.0","0.3333333333333333","0.0","0.0","0.0","0.0","0.0","0.0","0.0","0.0","0.0","0.0","0.0","422.0","120.0","24175.0","0.6","","","","1.0"
"4921","AgCuTe","AgCuTe","0.0","0.0","0.0","0.0","0.0","0.0","0.0","0.0","0.0","0.0","0.0","0.0","0.0","0.0","0.0","0.0","0.0","0.3333333333333333","0.0","0.0","0.0","0.0","0.0","0.0","0.0","0.0","0.0","0.0","0.0","0.0","0.0","0.0","0.0","0.0","0.0","0.0","0.0","0.0","0.0","0.0","0.0","0.0","0.0","0.3333333333333333","0.0","0.0","0.0","0.0","0.0","0.0","0.0","0.0","0.0","0.3333333333333333","0.0","0.0","0.0","0.0","0.0","0.0","0.0","0.0","0.0","0.0","0.0","522.0","255.0","9806.0","0.47","","","","1.0"
"4922","AgCuTe","AgCuTe","0.0","0.0","0.0","0.0","0.0","0.0","0.0","0.0","0.0","0.0","0.0","0.0","0.0","0.0","0.0","0.0","0.0","0.3333333333333333","0.0","0.0","0.0","0.0","0.0","0.0","0.0","0.0","0.0","0.0","0.0","0.0","0.0","0.0","0.0","0.0","0.0","0.0","0.0","0.0","0.0","0.0","0.0","0.0","0.0","0.3333333333333333","0.0","0.0","0.0","0.0","0.0","0.0","0.0","0.0","0.0","0.3333333333333333","0.0","0.0","0.0","0.0","0.0","0.0","0.0","0.0","0.0","0.0","0.0","623.0","252.0","9320.0","0.52","","","","1.0"
"4923","AgCuTe","AgCuTe","0.0","0.0","0.0","0.0","0.0","0.0","0.0","0.0","0.0","0.0","0.0","0.0","0.0","0.0","0.0","0.0","0.0","0.3333333333333333","0.0","0.0","0.0","0.0","0.0","0.0","0.0","0.0","0.0","0.0","0.0","0.0","0.0","0.0","0.0","0.0","0.0","0.0","0.0","0.0","0.0","0.0","0.0","0.0","0.0","0.3333333333333333","0.0","0.0","0.0","0.0","0.0","0.0","0.0","0.0","0.0","0.3333333333333333","0.0","0.0","0.0","0.0","0.0","0.0","0.0","0.0","0.0","0.0","0.0","723.0","250.0","9029.0","0.55","","","","1.0"
"4924","AgCuTe0.9Se0.1","AgCuTe0.9Se0.1","0.0","0.0","0.0","0.0","0.0","0.0","0.0","0.0","0.0","0.0","0.0","0.0","0.0","0.0","0.0","0.0","0.0","0.3","0.0","0.0","0.0","0.0","0.0","0.0","0.0","0.0","0.0","0.0","0.0","0.0","0.0","0.0","0.0","0.0","0.0","0.0","0.0","0.03333333333333333","0.0","0.0","0.0","0.0","0.0","0.3333333333333333","0.0","0.0","0.0","0.0","0.0","0.0","0.0","0.0","0.0","0.3333333333333333","0.0","0.0","0.0","0.0","0.0","0.0","0.0","0.0","0.0","0.0","0.0","320.0","172.0","34854.0","0.45","","","","1.0"
"4925","AgCuTe0.9Se0.1","AgCuTe0.9Se0.1","0.0","0.0","0.0","0.0","0.0","0.0","0.0","0.0","0.0","0.0","0.0","0.0","0.0","0.0","0.0","0.0","0.0","0.3","0.0","0.0","0.0","0.0","0.0","0.0","0.0","0.0","0.0","0.0","0.0","0.0","0.0","0.0","0.0","0.0","0.0","0.0","0.0","0.03333333333333333","0.0","0.0","0.0","0.0","0.0","0.3333333333333333","0.0","0.0","0.0","0.0","0.0","0.0","0.0","0.0","0.0","0.3333333333333333","0.0","0.0","0.0","0.0","0.0","0.0","0.0","0.0","0.0","0.0","0.0","422.0","181.0","24078.0","0.36","","","","1.0"
"4926","AgCuTe0.9Se0.1","AgCuTe0.9Se0.1","0.0","0.0","0.0","0.0","0.0","0.0","0.0","0.0","0.0","0.0","0.0","0.0","0.0","0.0","0.0","0.0","0.0","0.3","0.0","0.0","0.0","0.0","0.0","0.0","0.0","0.0","0.0","0.0","0.0","0.0","0.0","0.0","0.0","0.0","0.0","0.0","0.0","0.03333333333333333","0.0","0.0","0.0","0.0","0.0","0.3333333333333333","0.0","0.0","0.0","0.0","0.0","0.0","0.0","0.0","0.0","0.3333333333333333","0.0","0.0","0.0","0.0","0.0","0.0","0.0","0.0","0.0","0.0","0.0","522.0","195.0","23786.0","0.38","","","","1.0"
"4927","AgCuTe0.9Se0.1","AgCuTe0.9Se0.1","0.0","0.0","0.0","0.0","0.0","0.0","0.0","0.0","0.0","0.0","0.0","0.0","0.0","0.0","0.0","0.0","0.0","0.3","0.0","0.0","0.0","0.0","0.0","0.0","0.0","0.0","0.0","0.0","0.0","0.0","0.0","0.0","0.0","0.0","0.0","0.0","0.0","0.03333333333333333","0.0","0.0","0.0","0.0","0.0","0.3333333333333333","0.0","0.0","0.0","0.0","0.0","0.0","0.0","0.0","0.0","0.3333333333333333","0.0","0.0","0.0","0.0","0.0","0.0","0.0","0.0","0.0","0.0","0.0","623.0","214.0","21650.0","0.55","","","","1.0"
"4928","AgCuTe0.9Se0.1","AgCuTe0.9Se0.1","0.0","0.0","0.0","0.0","0.0","0.0","0.0","0.0","0.0","0.0","0.0","0.0","0.0","0.0","0.0","0.0","0.0","0.3","0.0","0.0","0.0","0.0","0.0","0.0","0.0","0.0","0.0","0.0","0.0","0.0","0.0","0.0","0.0","0.0","0.0","0.0","0.0","0.03333333333333333","0.0","0.0","0.0","0.0","0.0","0.3333333333333333","0.0","0.0","0.0","0.0","0.0","0.0","0.0","0.0","0.0","0.3333333333333333","0.0","0.0","0.0","0.0","0.0","0.0","0.0","0.0","0.0","0.0","0.0","723.0","226.0","17864.0","0.58","","","","1.0"
"4929","AgCuTe0.8Se0.2","AgCuTe0.8Se0.2","0.0","0.0","0.0","0.0","0.0","0.0","0.0","0.0","0.0","0.0","0.0","0.0","0.0","0.0","0.0","0.0","0.0","0.26666666666666666","0.0","0.0","0.0","0.0","0.0","0.0","0.0","0.0","0.0","0.0","0.0","0.0","0.0","0.0","0.0","0.0","0.0","0.0","0.0","0.06666666666666667","0.0","0.0","0.0","0.0","0.0","0.3333333333333333","0.0","0.0","0.0","0.0","0.0","0.0","0.0","0.0","0.0","0.3333333333333333","0.0","0.0","0.0","0.0","0.0","0.0","0.0","0.0","0.0","0.0","0.0","320.0","97.0","29515.0","0.63","","","","1.0"
"4930","AgCuTe0.8Se0.2","AgCuTe0.8Se0.2","0.0","0.0","0.0","0.0","0.0","0.0","0.0","0.0","0.0","0.0","0.0","0.0","0.0","0.0","0.0","0.0","0.0","0.26666666666666666","0.0","0.0","0.0","0.0","0.0","0.0","0.0","0.0","0.0","0.0","0.0","0.0","0.0","0.0","0.0","0.0","0.0","0.0","0.0","0.06666666666666667","0.0","0.0","0.0","0.0","0.0","0.3333333333333333","0.0","0.0","0.0","0.0","0.0","0.0","0.0","0.0","0.0","0.3333333333333333","0.0","0.0","0.0","0.0","0.0","0.0","0.0","0.0","0.0","0.0","0.0","422.0","162.0","14757.0","0.4","","","","1.0"
"4931","AgCuTe0.8Se0.2","AgCuTe0.8Se0.2","0.0","0.0","0.0","0.0","0.0","0.0","0.0","0.0","0.0","0.0","0.0","0.0","0.0","0.0","0.0","0.0","0.0","0.26666666666666666","0.0","0.0","0.0","0.0","0.0","0.0","0.0","0.0","0.0","0.0","0.0","0.0","0.0","0.0","0.0","0.0","0.0","0.0","0.0","0.06666666666666667","0.0","0.0","0.0","0.0","0.0","0.3333333333333333","0.0","0.0","0.0","0.0","0.0","0.0","0.0","0.0","0.0","0.3333333333333333","0.0","0.0","0.0","0.0","0.0","0.0","0.0","0.0","0.0","0.0","0.0","522.0","179.0","23107.0","0.49","","","","1.0"
"4932","AgCuTe0.8Se0.2","AgCuTe0.8Se0.2","0.0","0.0","0.0","0.0","0.0","0.0","0.0","0.0","0.0","0.0","0.0","0.0","0.0","0.0","0.0","0.0","0.0","0.26666666666666666","0.0","0.0","0.0","0.0","0.0","0.0","0.0","0.0","0.0","0.0","0.0","0.0","0.0","0.0","0.0","0.0","0.0","0.0","0.0","0.06666666666666667","0.0","0.0","0.0","0.0","0.0","0.3333333333333333","0.0","0.0","0.0","0.0","0.0","0.0","0.0","0.0","0.0","0.3333333333333333","0.0","0.0","0.0","0.0","0.0","0.0","0.0","0.0","0.0","0.0","0.0","623.0","178.0","24854.0","0.56","","","","1.0"
"4933","AgCuTe0.8Se0.2","AgCuTe0.8Se0.2","0.0","0.0","0.0","0.0","0.0","0.0","0.0","0.0","0.0","0.0","0.0","0.0","0.0","0.0","0.0","0.0","0.0","0.26666666666666666","0.0","0.0","0.0","0.0","0.0","0.0","0.0","0.0","0.0","0.0","0.0","0.0","0.0","0.0","0.0","0.0","0.0","0.0","0.0","0.06666666666666667","0.0","0.0","0.0","0.0","0.0","0.3333333333333333","0.0","0.0","0.0","0.0","0.0","0.0","0.0","0.0","0.0","0.3333333333333333","0.0","0.0","0.0","0.0","0.0","0.0","0.0","0.0","0.0","0.0","0.0","723.0","180.0","28835.0","0.61","","","","1.0"
"4934","AgCuTe0.7Se0.3","AgCuTe0.7Se0.3","0.0","0.0","0.0","0.0","0.0","0.0","0.0","0.0","0.0","0.0","0.0","0.0","0.0","0.0","0.0","0.0","0.0","0.2333333333333333","0.0","0.0","0.0","0.0","0.0","0.0","0.0","0.0","0.0","0.0","0.0","0.0","0.0","0.0","0.0","0.0","0.0","0.0","0.0","0.09999999999999999","0.0","0.0","0.0","0.0","0.0","0.3333333333333333","0.0","0.0","0.0","0.0","0.0","0.0","0.0","0.0","0.0","0.3333333333333333","0.0","0.0","0.0","0.0","0.0","0.0","0.0","0.0","0.0","0.0","0.0","320.0","200.0","20194.0","0.47","","","","1.0"
"4935","AgCuTe0.7Se0.3","AgCuTe0.7Se0.3","0.0","0.0","0.0","0.0","0.0","0.0","0.0","0.0","0.0","0.0","0.0","0.0","0.0","0.0","0.0","0.0","0.0","0.2333333333333333","0.0","0.0","0.0","0.0","0.0","0.0","0.0","0.0","0.0","0.0","0.0","0.0","0.0","0.0","0.0","0.0","0.0","0.0","0.0","0.09999999999999999","0.0","0.0","0.0","0.0","0.0","0.3333333333333333","0.0","0.0","0.0","0.0","0.0","0.0","0.0","0.0","0.0","0.3333333333333333","0.0","0.0","0.0","0.0","0.0","0.0","0.0","0.0","0.0","0.0","0.0","422.0","192.0","14854.0","0.32","","","","1.0"
"4936","AgCuTe0.7Se0.3","AgCuTe0.7Se0.3","0.0","0.0","0.0","0.0","0.0","0.0","0.0","0.0","0.0","0.0","0.0","0.0","0.0","0.0","0.0","0.0","0.0","0.2333333333333333","0.0","0.0","0.0","0.0","0.0","0.0","0.0","0.0","0.0","0.0","0.0","0.0","0.0","0.0","0.0","0.0","0.0","0.0","0.0","0.09999999999999999","0.0","0.0","0.0","0.0","0.0","0.3333333333333333","0.0","0.0","0.0","0.0","0.0","0.0","0.0","0.0","0.0","0.3333333333333333","0.0","0.0","0.0","0.0","0.0","0.0","0.0","0.0","0.0","0.0","0.0","522.0","231.0","13301.0","0.37","","","","1.0"
"4937","AgCuTe0.7Se0.3","AgCuTe0.7Se0.3","0.0","0.0","0.0","0.0","0.0","0.0","0.0","0.0","0.0","0.0","0.0","0.0","0.0","0.0","0.0","0.0","0.0","0.2333333333333333","0.0","0.0","0.0","0.0","0.0","0.0","0.0","0.0","0.0","0.0","0.0","0.0","0.0","0.0","0.0","0.0","0.0","0.0","0.0","0.09999999999999999","0.0","0.0","0.0","0.0","0.0","0.3333333333333333","0.0","0.0","0.0","0.0","0.0","0.0","0.0","0.0","0.0","0.3333333333333333","0.0","0.0","0.0","0.0","0.0","0.0","0.0","0.0","0.0","0.0","0.0","623.0","250.0","11650.0","0.43","","","","1.0"
"4938","AgCuTe0.7Se0.3","AgCuTe0.7Se0.3","0.0","0.0","0.0","0.0","0.0","0.0","0.0","0.0","0.0","0.0","0.0","0.0","0.0","0.0","0.0","0.0","0.0","0.2333333333333333","0.0","0.0","0.0","0.0","0.0","0.0","0.0","0.0","0.0","0.0","0.0","0.0","0.0","0.0","0.0","0.0","0.0","0.0","0.0","0.09999999999999999","0.0","0.0","0.0","0.0","0.0","0.3333333333333333","0.0","0.0","0.0","0.0","0.0","0.0","0.0","0.0","0.0","0.3333333333333333","0.0","0.0","0.0","0.0","0.0","0.0","0.0","0.0","0.0","0.0","0.0","723.0","254.0","10146.0","0.51","","","","1.0"
"4939","AgCuTe0.6Se0.4","AgCuTe0.6Se0.4","0.0","0.0","0.0","0.0","0.0","0.0","0.0","0.0","0.0","0.0","0.0","0.0","0.0","0.0","0.0","0.0","0.0","0.19999999999999998","0.0","0.0","0.0","0.0","0.0","0.0","0.0","0.0","0.0","0.0","0.0","0.0","0.0","0.0","0.0","0.0","0.0","0.0","0.0","0.13333333333333333","0.0","0.0","0.0","0.0","0.0","0.3333333333333333","0.0","0.0","0.0","0.0","0.0","0.0","0.0","0.0","0.0","0.3333333333333333","0.0","0.0","0.0","0.0","0.0","0.0","0.0","0.0","0.0","0.0","0.0","320.0","219.0","11068.0","0.54","","","","1.0"
"4940","AgCuTe0.6Se0.4","AgCuTe0.6Se0.4","0.0","0.0","0.0","0.0","0.0","0.0","0.0","0.0","0.0","0.0","0.0","0.0","0.0","0.0","0.0","0.0","0.0","0.19999999999999998","0.0","0.0","0.0","0.0","0.0","0.0","0.0","0.0","0.0","0.0","0.0","0.0","0.0","0.0","0.0","0.0","0.0","0.0","0.0","0.13333333333333333","0.0","0.0","0.0","0.0","0.0","0.3333333333333333","0.0","0.0","0.0","0.0","0.0","0.0","0.0","0.0","0.0","0.3333333333333333","0.0","0.0","0.0","0.0","0.0","0.0","0.0","0.0","0.0","0.0","0.0","422.0","218.0","8835.0","0.3","","","","1.0"
"4941","AgCuTe0.6Se0.4","AgCuTe0.6Se0.4","0.0","0.0","0.0","0.0","0.0","0.0","0.0","0.0","0.0","0.0","0.0","0.0","0.0","0.0","0.0","0.0","0.0","0.19999999999999998","0.0","0.0","0.0","0.0","0.0","0.0","0.0","0.0","0.0","0.0","0.0","0.0","0.0","0.0","0.0","0.0","0.0","0.0","0.0","0.13333333333333333","0.0","0.0","0.0","0.0","0.0","0.3333333333333333","0.0","0.0","0.0","0.0","0.0","0.0","0.0","0.0","0.0","0.3333333333333333","0.0","0.0","0.0","0.0","0.0","0.0","0.0","0.0","0.0","0.0","0.0","522.0","246.0","8155.0","0.38","","","","1.0"
"4942","AgCuTe0.6Se0.4","AgCuTe0.6Se0.4","0.0","0.0","0.0","0.0","0.0","0.0","0.0","0.0","0.0","0.0","0.0","0.0","0.0","0.0","0.0","0.0","0.0","0.19999999999999998","0.0","0.0","0.0","0.0","0.0","0.0","0.0","0.0","0.0","0.0","0.0","0.0","0.0","0.0","0.0","0.0","0.0","0.0","0.0","0.13333333333333333","0.0","0.0","0.0","0.0","0.0","0.3333333333333333","0.0","0.0","0.0","0.0","0.0","0.0","0.0","0.0","0.0","0.3333333333333333","0.0","0.0","0.0","0.0","0.0","0.0","0.0","0.0","0.0","0.0","0.0","623.0","251.0","7184.0","0.5","","","","1.0"
"4943","AgCuTe0.6Se0.4","AgCuTe0.6Se0.4","0.0","0.0","0.0","0.0","0.0","0.0","0.0","0.0","0.0","0.0","0.0","0.0","0.0","0.0","0.0","0.0","0.0","0.19999999999999998","0.0","0.0","0.0","0.0","0.0","0.0","0.0","0.0","0.0","0.0","0.0","0.0","0.0","0.0","0.0","0.0","0.0","0.0","0.0","0.13333333333333333","0.0","0.0","0.0","0.0","0.0","0.3333333333333333","0.0","0.0","0.0","0.0","0.0","0.0","0.0","0.0","0.0","0.3333333333333333","0.0","0.0","0.0","0.0","0.0","0.0","0.0","0.0","0.0","0.0","0.0","723.0","258.0","6699.0","0.64","","","","1.0"
