Repository: anilkunwar/thermoelectrics

# Machine learning assisted design of thermoelectrics

a. Machine Learning

# Fetching the upto date data of thermoelectricity (Informatics)

# Featurization:

The computer code to convert the multicomponent chemical formula and temperature row into composition-temperature feature vector
Binary alloys/compunds with upload from json files
Multicomponent alloys/compunds with upload from json files

# Informatics approach to classify p-type and n-type thermoelectric materials

Basic Illustrative Tutorials
Querying the Abstracts on the Materials Science, Applied Physics and Condensed Matter Physics on Keyterms Specific to Thermoelectrics
NER analysis for material type classification

File: machine_learning/vae_regression/latent_space_exploration/thermoelectric_materials.csv (part 67 of 71)
"","Formula","modformula","In","Tl","La","Sr","Mn","Ni","Ru","Pd","Hf","Cs","Sc","Co","Si","Fe","Li","Cl","Yb","Te","N","Ti","Cd","Zr","Y","Ga","Cr","Pr","Tm","Br","Ca","Mg","Rb","Au","Nd","Ce","Ho","I","Ba","Se","Pb","Ge","Gd","Tb","Dy","Cu","Na","Sb","Bi","P","As","Sm","Zn","Al","Sn","Ag","Nb","Mo","V","S","K","Lu","O","Eu","Ta","B","Er","temperature(K)","seebeck_coefficient(μV/K)","electrical_conductivity(S/m)","thermal_conductivity(W/mK)","power_factor(W/mK2)","ZT","reference","sum_elements"
"4944","AgCuTe0.5Se0.5","AgCuTe0.5Se0.5","0.0","0.0","0.0","0.0","0.0","0.0","0.0","0.0","0.0","0.0","0.0","0.0","0.0","0.0","0.0","0.0","0.0","0.16666666666666666","0.0","0.0","0.0","0.0","0.0","0.0","0.0","0.0","0.0","0.0","0.0","0.0","0.0","0.0","0.0","0.0","0.0","0.0","0.0","0.16666666666666666","0.0","0.0","0.0","0.0","0.0","0.3333333333333333","0.0","0.0","0.0","0.0","0.0","0.0","0.0","0.0","0.0","0.3333333333333333","0.0","0.0","0.0","0.0","0.0","0.0","0.0","0.0","0.0","0.0","0.0","320.0","97.0","5534.0","0.34","","","","1.0"
"4945","AgCuTe0.5Se0.5","AgCuTe0.5Se0.5","0.0","0.0","0.0","0.0","0.0","0.0","0.0","0.0","0.0","0.0","0.0","0.0","0.0","0.0","0.0","0.0","0.0","0.16666666666666666","0.0","0.0","0.0","0.0","0.0","0.0","0.0","0.0","0.0","0.0","0.0","0.0","0.0","0.0","0.0","0.0","0.0","0.0","0.0","0.16666666666666666","0.0","0.0","0.0","0.0","0.0","0.3333333333333333","0.0","0.0","0.0","0.0","0.0","0.0","0.0","0.0","0.0","0.3333333333333333","0.0","0.0","0.0","0.0","0.0","0.0","0.0","0.0","0.0","0.0","0.0","422.0","146.0","2715.0","0.23","","","","1.0"
"4946","AgCuTe0.5Se0.5","AgCuTe0.5Se0.5","0.0","0.0","0.0","0.0","0.0","0.0","0.0","0.0","0.0","0.0","0.0","0.0","0.0","0.0","0.0","0.0","0.0","0.16666666666666666","0.0","0.0","0.0","0.0","0.0","0.0","0.0","0.0","0.0","0.0","0.0","0.0","0.0","0.0","0.0","0.0","0.0","0.0","0.0","0.16666666666666666","0.0","0.0","0.0","0.0","0.0","0.3333333333333333","0.0","0.0","0.0","0.0","0.0","0.0","0.0","0.0","0.0","0.3333333333333333","0.0","0.0","0.0","0.0","0.0","0.0","0.0","0.0","0.0","0.0","0.0","522.0","161.0","1845.0","0.3","","","","1.0"
"4947","AgCuTe0.5Se0.5","AgCuTe0.5Se0.5","0.0","0.0","0.0","0.0","0.0","0.0","0.0","0.0","0.0","0.0","0.0","0.0","0.0","0.0","0.0","0.0","0.0","0.16666666666666666","0.0","0.0","0.0","0.0","0.0","0.0","0.0","0.0","0.0","0.0","0.0","0.0","0.0","0.0","0.0","0.0","0.0","0.0","0.0","0.16666666666666666","0.0","0.0","0.0","0.0","0.0","0.3333333333333333","0.0","0.0","0.0","0.0","0.0","0.0","0.0","0.0","0.0","0.3333333333333333","0.0","0.0","0.0","0.0","0.0","0.0","0.0","0.0","0.0","0.0","0.0","623.0","156.0","2913.0","0.38","","","","1.0"
"4948","AgCuTe0.5Se0.5","AgCuTe0.5Se0.5","0.0","0.0","0.0","0.0","0.0","0.0","0.0","0.0","0.0","0.0","0.0","0.0","0.0","0.0","0.0","0.0","0.0","0.16666666666666666","0.0","0.0","0.0","0.0","0.0","0.0","0.0","0.0","0.0","0.0","0.0","0.0","0.0","0.0","0.0","0.0","0.0","0.0","0.0","0.16666666666666666","0.0","0.0","0.0","0.0","0.0","0.3333333333333333","0.0","0.0","0.0","0.0","0.0","0.0","0.0","0.0","0.0","0.3333333333333333","0.0","0.0","0.0","0.0","0.0","0.0","0.0","0.0","0.0","0.0","0.0","723.0","150.0","3883.0","0.49","","","","1.0"
"4949","Mg2Sn0.995Sb0.005","Mg2Sn0.995Sb0.005","0.0","0.0","0.0","0.0","0.0","0.0","0.0","0.0","0.0","0.0","0.0","0.0","0.0","0.0","0.0","0.0","0.0","0.0","0.0","0.0","0.0","0.0","0.0","0.0","0.0","0.0","0.0","0.0","0.0","0.6666666666666666","0.0","0.0","0.0","0.0","0.0","0.0","0.0","0.0","0.0","0.0","0.0","0.0","0.0","0.0","0.0","0.0016666666666666668","0.0","0.0","0.0","0.0","0.0","0.0","0.33166666666666667","0.0","0.0","0.0","0.0","0.0","0.0","0.0","0.0","0.0","0.0","0.0","0.0","350.0","-148.0","195614.0","5.11","","","","1.0"
"4950","Mg2Sn0.995Sb0.005","Mg2Sn0.995Sb0.005","0.0","0.0","0.0","0.0","0.0","0.0","0.0","0.0","0.0","0.0","0.0","0.0","0.0","0.0","0.0","0.0","0.0","0.0","0.0","0.0","0.0","0.0","0.0","0.0","0.0","0.0","0.0","0.0","0.0","0.6666666666666666","0.0","0.0","0.0","0.0","0.0","0.0","0.0","0.0","0.0","0.0","0.0","0.0","0.0","0.0","0.0","0.0016666666666666668","0.0","0.0","0.0","0.0","0.0","0.0","0.33166666666666667","0.0","0.0","0.0","0.0","0.0","0.0","0.0","0.0","0.0","0.0","0.0","0.0","444.0","-170.0","138596.0","4.08","","","","1.0"
"4951","Mg2Sn0.995Sb0.005","Mg2Sn0.995Sb0.005","0.0","0.0","0.0","0.0","0.0","0.0","0.0","0.0","0.0","0.0","0.0","0.0","0.0","0.0","0.0","0.0","0.0","0.0","0.0","0.0","0.0","0.0","0.0","0.0","0.0","0.0","0.0","0.0","0.0","0.6666666666666666","0.0","0.0","0.0","0.0","0.0","0.0","0.0","0.0","0.0","0.0","0.0","0.0","0.0","0.0","0.0","0.0016666666666666668","0.0","0.0","0.0","0.0","0.0","0.0","0.33166666666666667","0.0","0.0","0.0","0.0","0.0","0.0","0.0","0.0","0.0","0.0","0.0","0.0","544.0","-188.0","102632.0","4.11","","","","1.0"
"4952","Mg2Sn0.995Sb0.005","Mg2Sn0.995Sb0.005","0.0","0.0","0.0","0.0","0.0","0.0","0.0","0.0","0.0","0.0","0.0","0.0","0.0","0.0","0.0","0.0","0.0","0.0","0.0","0.0","0.0","0.0","0.0","0.0","0.0","0.0","0.0","0.0","0.0","0.6666666666666666","0.0","0.0","0.0","0.0","0.0","0.0","0.0","0.0","0.0","0.0","0.0","0.0","0.0","0.0","0.0","0.0016666666666666668","0.0","0.0","0.0","0.0","0.0","0.0","0.33166666666666667","0.0","0.0","0.0","0.0","0.0","0.0","0.0","0.0","0.0","0.0","0.0","0.0","646.0","-187.0","104380.0","4.3","","","","1.0"
"4953","Mg2Sn0.99Sb0.01","Mg2Sn0.99Sb0.01","0.0","0.0","0.0","0.0","0.0","0.0","0.0","0.0","0.0","0.0","0.0","0.0","0.0","0.0","0.0","0.0","0.0","0.0","0.0","0.0","0.0","0.0","0.0","0.0","0.0","0.0","0.0","0.0","0.0","0.6666666666666666","0.0","0.0","0.0","0.0","0.0","0.0","0.0","0.0","0.0","0.0","0.0","0.0","0.0","0.0","0.0","0.0033333333333333335","0.0","0.0","0.0","0.0","0.0","0.0","0.33","0.0","0.0","0.0","0.0","0.0","0.0","0.0","0.0","0.0","0.0","0.0","0.0","350.0","-113.0","349107.0","6.0","","","","0.9999999999999999"
"4954","Mg2Sn0.99Sb0.01","Mg2Sn0.99Sb0.01","0.0","0.0","0.0","0.0","0.0","0.0","0.0","0.0","0.0","0.0","0.0","0.0","0.0","0.0","0.0","0.0","0.0","0.0","0.0","0.0","0.0","0.0","0.0","0.0","0.0","0.0","0.0","0.0","0.0","0.6666666666666666","0.0","0.0","0.0","0.0","0.0","0.0","0.0","0.0","0.0","0.0","0.0","0.0","0.0","0.0","0.0","0.0033333333333333335","0.0","0.0","0.0","0.0","0.0","0.0","0.33","0.0","0.0","0.0","0.0","0.0","0.0","0.0","0.0","0.0","0.0","0.0","0.0","444.0","-133.0","289400.0","4.78","","","","0.9999999999999999"
"4955","Mg2Sn0.99Sb0.01","Mg2Sn0.99Sb0.01","0.0","0.0","0.0","0.0","0.0","0.0","0.0","0.0","0.0","0.0","0.0","0.0","0.0","0.0","0.0","0.0","0.0","0.0","0.0","0.0","0.0","0.0","0.0","0.0","0.0","0.0","0.0","0.0","0.0","0.6666666666666666","0.0","0.0","0.0","0.0","0.0","0.0","0.0","0.0","0.0","0.0","0.0","0.0","0.0","0.0","0.0","0.0033333333333333335","0.0","0.0","0.0","0.0","0.0","0.0","0.33","0.0","0.0","0.0","0.0","0.0","0.0","0.0","0.0","0.0","0.0","0.0","0.0","544.0","-153.0","216814.0","4.65","","","","0.9999999999999999"
"4956","Mg2Sn0.99Sb0.01","Mg2Sn0.99Sb0.01","0.0","0.0","0.0","0.0","0.0","0.0","0.0","0.0","0.0","0.0","0.0","0.0","0.0","0.0","0.0","0.0","0.0","0.0","0.0","0.0","0.0","0.0","0.0","0.0","0.0","0.0","0.0","0.0","0.0","0.6666666666666666","0.0","0.0","0.0","0.0","0.0","0.0","0.0","0.0","0.0","0.0","0.0","0.0","0.0","0.0","0.0","0.0033333333333333335","0.0","0.0","0.0","0.0","0.0","0.0","0.33","0.0","0.0","0.0","0.0","0.0","0.0","0.0","0.0","0.0","0.0","0.0","0.0","646.0","-171.0","167544.0","4.43","","","","0.9999999999999999"
"4957","Mg2Sn0.98Sb0.02","Mg2Sn0.98Sb0.02","0.0","0.0","0.0","0.0","0.0","0.0","0.0","0.0","0.0","0.0","0.0","0.0","0.0","0.0","0.0","0.0","0.0","0.0","0.0","0.0","0.0","0.0","0.0","0.0","0.0","0.0","0.0","0.0","0.0","0.6666666666666666","0.0","0.0","0.0","0.0","0.0","0.0","0.0","0.0","0.0","0.0","0.0","0.0","0.0","0.0","0.0","0.006666666666666667","0.0","0.0","0.0","0.0","0.0","0.0","0.32666666666666666","0.0","0.0","0.0","0.0","0.0","0.0","0.0","0.0","0.0","0.0","0.0","0.0","350.0","-86.0","460177.0","7.1","","","","1.0"
"4958","Mg2Sn0.98Sb0.02","Mg2Sn0.98Sb0.02","0.0","0.0","0.0","0.0","0.0","0.0","0.0","0.0","0.0","0.0","0.0","0.0","0.0","0.0","0.0","0.0","0.0","0.0","0.0","0.0","0.0","0.0","0.0","0.0","0.0","0.0","0.0","0.0","0.0","0.6666666666666666","0.0","0.0","0.0","0.0","0.0","0.0","0.0","0.0","0.0","0.0","0.0","0.0","0.0","0.0","0.0","0.006666666666666667","0.0","0.0","0.0","0.0","0.0","0.0","0.32666666666666666","0.0","0.0","0.0","0.0","0.0","0.0","0.0","0.0","0.0","0.0","0.0","0.0","444.0","-99.0","346429.0","5.73","","","","1.0"
"4959","Mg2Sn0.98Sb0.02","Mg2Sn0.98Sb0.02","0.0","0.0","0.0","0.0","0.0","0.0","0.0","0.0","0.0","0.0","0.0","0.0","0.0","0.0","0.0","0.0","0.0","0.0","0.0","0.0","0.0","0.0","0.0","0.0","0.0","0.0","0.0","0.0","0.0","0.6666666666666666","0.0","0.0","0.0","0.0","0.0","0.0","0.0","0.0","0.0","0.0","0.0","0.0","0.0","0.0","0.0","0.006666666666666667","0.0","0.0","0.0","0.0","0.0","0.0","0.32666666666666666","0.0","0.0","0.0","0.0","0.0","0.0","0.0","0.0","0.0","0.0","0.0","0.0","544.0","-117.0","304464.0","5.17","","","","1.0"
"4960","Mg2Sn0.98Sb0.02","Mg2Sn0.98Sb0.02","0.0","0.0","0.0","0.0","0.0","0.0","0.0","0.0","0.0","0.0","0.0","0.0","0.0","0.0","0.0","0.0","0.0","0.0","0.0","0.0","0.0","0.0","0.0","0.0","0.0","0.0","0.0","0.0","0.0","0.6666666666666666","0.0","0.0","0.0","0.0","0.0","0.0","0.0","0.0","0.0","0.0","0.0","0.0","0.0","0.0","0.0","0.006666666666666667","0.0","0.0","0.0","0.0","0.0","0.0","0.32666666666666666","0.0","0.0","0.0","0.0","0.0","0.0","0.0","0.0","0.0","0.0","0.0","0.0","646.0","-141.0","229200.0","4.67","","","","1.0"
"4961","Ag8SiSe6","Ag8SiSe6","0.0","0.0","0.0","0.0","0.0","0.0","0.0","0.0","0.0","0.0","0.0","0.0","0.06666666666666667","0.0","0.0","0.0","0.0","0.0","0.0","0.0","0.0","0.0","0.0","0.0","0.0","0.0","0.0","0.0","0.0","0.0","0.0","0.0","0.0","0.0","0.0","0.0","0.0","0.4","0.0","0.0","0.0","0.0","0.0","0.0","0.0","0.0","0.0","0.0","0.0","0.0","0.0","0.0","0.0","0.5333333333333333","0.0","0.0","0.0","0.0","0.0","0.0","0.0","0.0","0.0","0.0","0.0","298.0","-152.0","68519.0","0.68","","","","1.0"
"4962","Ag8SiSe6","Ag8SiSe6","0.0","0.0","0.0","0.0","0.0","0.0","0.0","0.0","0.0","0.0","0.0","0.0","0.06666666666666667","0.0","0.0","0.0","0.0","0.0","0.0","0.0","0.0","0.0","0.0","0.0","0.0","0.0","0.0","0.0","0.0","0.0","0.0","0.0","0.0","0.0","0.0","0.0","0.0","0.4","0.0","0.0","0.0","0.0","0.0","0.0","0.0","0.0","0.0","0.0","0.0","0.0","0.0","0.0","0.0","0.5333333333333333","0.0","0.0","0.0","0.0","0.0","0.0","0.0","0.0","0.0","0.0","0.0","343.0","-145.0","79144.0","0.74","","","","1.0"
"4963","Ag8SiSe6","Ag8SiSe6","0.0","0.0","0.0","0.0","0.0","0.0","0.0","0.0","0.0","0.0","0.0","0.0","0.06666666666666667","0.0","0.0","0.0","0.0","0.0","0.0","0.0","0.0","0.0","0.0","0.0","0.0","0.0","0.0","0.0","0.0","0.0","0.0","0.0","0.0","0.0","0.0","0.0","0.0","0.4","0.0","0.0","0.0","0.0","0.0","0.0","0.0","0.0","0.0","0.0","0.0","0.0","0.0","0.0","0.0","0.5333333333333333","0.0","0.0","0.0","0.0","0.0","0.0","0.0","0.0","0.0","0.0","0.0","398.0","-140.0","90520.0","0.79","","","","1.0"
"4964","Ag8SiSe6","Ag8SiSe6","0.0","0.0","0.0","0.0","0.0","0.0","0.0","0.0","0.0","0.0","0.0","0.0","0.06666666666666667","0.0","0.0","0.0","0.0","0.0","0.0","0.0","0.0","0.0","0.0","0.0","0.0","0.0","0.0","0.0","0.0","0.0","0.0","0.0","0.0","0.0","0.0","0.0","0.0","0.4","0.0","0.0","0.0","0.0","0.0","0.0","0.0","0.0","0.0","0.0","0.0","0.0","0.0","0.0","0.0","0.5333333333333333","0.0","0.0","0.0","0.0","0.0","0.0","0.0","0.0","0.0","0.0","0.0","423.0","-98.0","56923.0","0.54","","","","1.0"
"4965","Ag8SiSe6","Ag8SiSe6","0.0","0.0","0.0","0.0","0.0","0.0","0.0","0.0","0.0","0.0","0.0","0.0","0.06666666666666667","0.0","0.0","0.0","0.0","0.0","0.0","0.0","0.0","0.0","0.0","0.0","0.0","0.0","0.0","0.0","0.0","0.0","0.0","0.0","0.0","0.0","0.0","0.0","0.0","0.4","0.0","0.0","0.0","0.0","0.0","0.0","0.0","0.0","0.0","0.0","0.0","0.0","0.0","0.0","0.0","0.5333333333333333","0.0","0.0","0.0","0.0","0.0","0.0","0.0","0.0","0.0","0.0","0.0","473.0","-104.0","53237.0","0.52","","","","1.0"
"4966","Ag8SiSe6","Ag8SiSe6","0.0","0.0","0.0","0.0","0.0","0.0","0.0","0.0","0.0","0.0","0.0","0.0","0.06666666666666667","0.0","0.0","0.0","0.0","0.0","0.0","0.0","0.0","0.0","0.0","0.0","0.0","0.0","0.0","0.0","0.0","0.0","0.0","0.0","0.0","0.0","0.0","0.0","0.0","0.4","0.0","0.0","0.0","0.0","0.0","0.0","0.0","0.0","0.0","0.0","0.0","0.0","0.0","0.0","0.0","0.5333333333333333","0.0","0.0","0.0","0.0","0.0","0.0","0.0","0.0","0.0","0.0","0.0","298.0","-162.0","42390.0","0.55","","","","1.0"
"4967","Ag8SiSe6","Ag8SiSe6","0.0","0.0","0.0","0.0","0.0","0.0","0.0","0.0","0.0","0.0","0.0","0.0","0.06666666666666667","0.0","0.0","0.0","0.0","0.0","0.0","0.0","0.0","0.0","0.0","0.0","0.0","0.0","0.0","0.0","0.0","0.0","0.0","0.0","0.0","0.0","0.0","0.0","0.0","0.4","0.0","0.0","0.0","0.0","0.0","0.0","0.0","0.0","0.0","0.0","0.0","0.0","0.0","0.0","0.0","0.5333333333333333","0.0","0.0","0.0","0.0","0.0","0.0","0.0","0.0","0.0","0.0","0.0","343.0","-157.0","48613.0","0.61","","","","1.0"
"4968","Ag8SiSe6","Ag8SiSe6","0.0","0.0","0.0","0.0","0.0","0.0","0.0","0.0","0.0","0.0","0.0","0.0","0.06666666666666667","0.0","0.0","0.0","0.0","0.0","0.0","0.0","0.0","0.0","0.0","0.0","0.0","0.0","0.0","0.0","0.0","0.0","0.0","0.0","0.0","0.0","0.0","0.0","0.0","0.4","0.0","0.0","0.0","0.0","0.0","0.0","0.0","0.0","0.0","0.0","0.0","0.0","0.0","0.0","0.0","0.5333333333333333","0.0","0.0","0.0","0.0","0.0","0.0","0.0","0.0","0.0","0.0","0.0","398.0","-154.0","54412.0","0.66","","","","1.0"
"4969","Ag8SiSe6","Ag8SiSe6","0.0","0.0","0.0","0.0","0.0","0.0","0.0","0.0","0.0","0.0","0.0","0.0","0.06666666666666667","0.0","0.0","0.0","0.0","0.0","0.0","0.0","0.0","0.0","0.0","0.0","0.0","0.0","0.0","0.0","0.0","0.0","0.0","0.0","0.0","0.0","0.0","0.0","0.0","0.4","0.0","0.0","0.0","0.0","0.0","0.0","0.0","0.0","0.0","0.0","0.0","0.0","0.0","0.0","0.0","0.5333333333333333","0.0","0.0","0.0","0.0","0.0","0.0","0.0","0.0","0.0","0.0","0.0","423.0","-108.0","37927.0","0.47","","","","1.0"
"4970","Ag8SiSe6","Ag8SiSe6","0.0","0.0","0.0","0.0","0.0","0.0","0.0","0.0","0.0","0.0","0.0","0.0","0.06666666666666667","0.0","0.0","0.0","0.0","0.0","0.0","0.0","0.0","0.0","0.0","0.0","0.0","0.0","0.0","0.0","0.0","0.0","0.0","0.0","0.0","0.0","0.0","0.0","0.0","0.4","0.0","0.0","0.0","0.0","0.0","0.0","0.0","0.0","0.0","0.0","0.0","0.0","0.0","0.0","0.0","0.5333333333333333","0.0","0.0","0.0","0.0","0.0","0.0","0.0","0.0","0.0","0.0","0.0","473.0","-114.0","35006.0","0.44","","","","1.0"
"4971","Ag8SiSe6","Ag8SiSe6","0.0","0.0","0.0","0.0","0.0","0.0","0.0","0.0","0.0","0.0","0.0","0.0","0.06666666666666667","0.0","0.0","0.0","0.0","0.0","0.0","0.0","0.0","0.0","0.0","0.0","0.0","0.0","0.0","0.0","0.0","0.0","0.0","0.0","0.0","0.0","0.0","0.0","0.0","0.4","0.0","0.0","0.0","0.0","0.0","0.0","0.0","0.0","0.0","0.0","0.0","0.0","0.0","0.0","0.0","0.5333333333333333","0.0","0.0","0.0","0.0","0.0","0.0","0.0","0.0","0.0","0.0","0.0","298.0","-158.0","51658.0","0.56","","","","1.0"
"4972","Ag8SiSe6","Ag8SiSe6","0.0","0.0","0.0","0.0","0.0","0.0","0.0","0.0","0.0","0.0","0.0","0.0","0.06666666666666667","0.0","0.0","0.0","0.0","0.0","0.0","0.0","0.0","0.0","0.0","0.0","0.0","0.0","0.0","0.0","0.0","0.0","0.0","0.0","0.0","0.0","0.0","0.0","0.0","0.4","0.0","0.0","0.0","0.0","0.0","0.0","0.0","0.0","0.0","0.0","0.0","0.0","0.0","0.0","0.0","0.5333333333333333","0.0","0.0","0.0","0.0","0.0","0.0","0.0","0.0","0.0","0.0","0.0","343.0","-152.0","58847.0","0.62","","","","1.0"
"4973","Ag8SiSe6","Ag8SiSe6","0.0","0.0","0.0","0.0","0.0","0.0","0.0","0.0","0.0","0.0","0.0","0.0","0.06666666666666667","0.0","0.0","0.0","0.0","0.0","0.0","0.0","0.0","0.0","0.0","0.0","0.0","0.0","0.0","0.0","0.0","0.0","0.0","0.0","0.0","0.0","0.0","0.0","0.0","0.4","0.0","0.0","0.0","0.0","0.0","0.0","0.0","0.0","0.0","0.0","0.0","0.0","0.0","0.0","0.0","0.5333333333333333","0.0","0.0","0.0","0.0","0.0","0.0","0.0","0.0","0.0","0.0","0.0","398.0","-148.0","65198.0","0.67","","","","1.0"
"4974","Ag8SiSe6","Ag8SiSe6","0.0","0.0","0.0","0.0","0.0","0.0","0.0","0.0","0.0","0.0","0.0","0.0","0.06666666666666667","0.0","0.0","0.0","0.0","0.0","0.0","0.0","0.0","0.0","0.0","0.0","0.0","0.0","0.0","0.0","0.0","0.0","0.0","0.0","0.0","0.0","0.0","0.0","0.0","0.4","0.0","0.0","0.0","0.0","0.0","0.0","0.0","0.0","0.0","0.0","0.0","0.0","0.0","0.0","0.0","0.5333333333333333","0.0","0.0","0.0","0.0","0.0","0.0","0.0","0.0","0.0","0.0","0.0","423.0","-105.0","42571.0","0.49","","","","1.0"
"4975","Ag8SiSe6","Ag8SiSe6","0.0","0.0","0.0","0.0","0.0","0.0","0.0","0.0","0.0","0.0","0.0","0.0","0.06666666666666667","0.0","0.0","0.0","0.0","0.0","0.0","0.0","0.0","0.0","0.0","0.0","0.0","0.0","0.0","0.0","0.0","0.0","0.0","0.0","0.0","0.0","0.0","0.0","0.0","0.4","0.0","0.0","0.0","0.0","0.0","0.0","0.0","0.0","0.0","0.0","0.0","0.0","0.0","0.0","0.0","0.5333333333333333","0.0","0.0","0.0","0.0","0.0","0.0","0.0","0.0","0.0","0.0","0.0","473.0","-110.0","39318.0","0.46","","","","1.0"
"4976","Ag8SiSe6","Ag8SiSe6","0.0","0.0","0.0","0.0","0.0","0.0","0.0","0.0","0.0","0.0","0.0","0.0","0.06666666666666667","0.0","0.0","0.0","0.0","0.0","0.0","0.0","0.0","0.0","0.0","0.0","0.0","0.0","0.0","0.0","0.0","0.0","0.0","0.0","0.0","0.0","0.0","0.0","0.0","0.4","0.0","0.0","0.0","0.0","0.0","0.0","0.0","0.0","0.0","0.0","0.0","0.0","0.0","0.0","0.0","0.5333333333333333","0.0","0.0","0.0","0.0","0.0","0.0","0.0","0.0","0.0","0.0","0.0","298.0","-166.0","39526.0","0.51","","","","1.0"
"4977","Ag8SiSe6","Ag8SiSe6","0.0","0.0","0.0","0.0","0.0","0.0","0.0","0.0","0.0","0.0","0.0","0.0","0.06666666666666667","0.0","0.0","0.0","0.0","0.0","0.0","0.0","0.0","0.0","0.0","0.0","0.0","0.0","0.0","0.0","0.0","0.0","0.0","0.0","0.0","0.0","0.0","0.0","0.0","0.4","0.0","0.0","0.0","0.0","0.0","0.0","0.0","0.0","0.0","0.0","0.0","0.0","0.0","0.0","0.0","0.5333333333333333","0.0","0.0","0.0","0.0","0.0","0.0","0.0","0.0","0.0","0.0","0.0","343.0","-163.0","45083.0","0.57","","","","1.0"
"4978","Ag8SiSe6","Ag8SiSe6","0.0","0.0","0.0","0.0","0.0","0.0","0.0","0.0","0.0","0.0","0.0","0.0","0.06666666666666667","0.0","0.0","0.0","0.0","0.0","0.0","0.0","0.0","0.0","0.0","0.0","0.0","0.0","0.0","0.0","0.0","0.0","0.0","0.0","0.0","0.0","0.0","0.0","0.0","0.4","0.0","0.0","0.0","0.0","0.0","0.0","0.0","0.0","0.0","0.0","0.0","0.0","0.0","0.0","0.0","0.5333333333333333","0.0","0.0","0.0","0.0","0.0","0.0","0.0","0.0","0.0","0.0","0.0","398.0","-159.0","50338.0","0.6","","","","1.0"
"4979","Ag8SiSe6","Ag8SiSe6","0.0","0.0","0.0","0.0","0.0","0.0","0.0","0.0","0.0","0.0","0.0","0.0","0.06666666666666667","0.0","0.0","0.0","0.0","0.0","0.0","0.0","0.0","0.0","0.0","0.0","0.0","0.0","0.0","0.0","0.0","0.0","0.0","0.0","0.0","0.0","0.0","0.0","0.0","0.4","0.0","0.0","0.0","0.0","0.0","0.0","0.0","0.0","0.0","0.0","0.0","0.0","0.0","0.0","0.0","0.5333333333333333","0.0","0.0","0.0","0.0","0.0","0.0","0.0","0.0","0.0","0.0","0.0","423.0","-113.0","35047.0","0.45","","","","1.0"
"4980","Ag8SiSe6","Ag8SiSe6","0.0","0.0","0.0","0.0","0.0","0.0","0.0","0.0","0.0","0.0","0.0","0.0","0.06666666666666667","0.0","0.0","0.0","0.0","0.0","0.0","0.0","0.0","0.0","0.0","0.0","0.0","0.0","0.0","0.0","0.0","0.0","0.0","0.0","0.0","0.0","0.0","0.0","0.0","0.4","0.0","0.0","0.0","0.0","0.0","0.0","0.0","0.0","0.0","0.0","0.0","0.0","0.0","0.0","0.0","0.5333333333333333","0.0","0.0","0.0","0.0","0.0","0.0","0.0","0.0","0.0","0.0","0.0","473.0","-119.0","32051.0","0.42","","","","1.0"
"4981","GeSe","GeSe","0.0","0.0","0.0","0.0","0.0","0.0","0.0","0.0","0.0","0.0","0.0","0.0","0.0","0.0","0.0","0.0","0.0","0.0","0.0","0.0","0.0","0.0","0.0","0.0","0.0","0.0","0.0","0.0","0.0","0.0","0.0","0.0","0.0","0.0","0.0","0.0","0.0","0.5","0.0","0.5","0.0","0.0","0.0","0.0","0.0","0.0","0.0","0.0","0.0","0.0","0.0","0.0","0.0","0.0","0.0","0.0","0.0","0.0","0.0","0.0","0.0","0.0","0.0","0.0","0.0","326.0","774.0","3.0","2.84","","","","1.0"
"4982","GeSe","GeSe","0.0","0.0","0.0","0.0","0.0","0.0","0.0","0.0","0.0","0.0","0.0","0.0","0.0","0.0","0.0","0.0","0.0","0.0","0.0","0.0","0.0","0.0","0.0","0.0","0.0","0.0","0.0","0.0","0.0","0.0","0.0","0.0","0.0","0.0","0.0","0.0","0.0","0.5","0.0","0.5","0.0","0.0","0.0","0.0","0.0","0.0","0.0","0.0","0.0","0.0","0.0","0.0","0.0","0.0","0.0","0.0","0.0","0.0","0.0","0.0","0.0","0.0","0.0","0.0","0.0","424.0","738.0","16.0","2.01","","","","1.0"
"4983","GeSe","GeSe","0.0","0.0","0.0","0.0","0.0","0.0","0.0","0.0","0.0","0.0","0.0","0.0","0.0","0.0","0.0","0.0","0.0","0.0","0.0","0.0","0.0","0.0","0.0","0.0","0.0","0.0","0.0","0.0","0.0","0.0","0.0","0.0","0.0","0.0","0.0","0.0","0.0","0.5","0.0","0.5","0.0","0.0","0.0","0.0","0.0","0.0","0.0","0.0","0.0","0.0","0.0","0.0","0.0","0.0","0.0","0.0","0.0","0.0","0.0","0.0","0.0","0.0","0.0","0.0","0.0","524.0","841.0","15.0","1.46","","","","1.0"
"4984","GeSe","GeSe","0.0","0.0","0.0","0.0","0.0","0.0","0.0","0.0","0.0","0.0","0.0","0.0","0.0","0.0","0.0","0.0","0.0","0.0","0.0","0.0","0.0","0.0","0.0","0.0","0.0","0.0","0.0","0.0","0.0","0.0","0.0","0.0","0.0","0.0","0.0","0.0","0.0","0.5","0.0","0.5","0.0","0.0","0.0","0.0","0.0","0.0","0.0","0.0","0.0","0.0","0.0","0.0","0.0","0.0","0.0","0.0","0.0","0.0","0.0","0.0","0.0","0.0","0.0","0.0","0.0","623.0","743.0","53.0","1.14","","","","1.0"
"4985","GeSe","GeSe","0.0","0.0","0.0","0.0","0.0","0.0","0.0","0.0","0.0","0.0","0.0","0.0","0.0","0.0","0.0","0.0","0.0","0.0","0.0","0.0","0.0","0.0","0.0","0.0","0.0","0.0","0.0","0.0","0.0","0.0","0.0","0.0","0.0","0.0","0.0","0.0","0.0","0.5","0.0","0.5","0.0","0.0","0.0","0.0","0.0","0.0","0.0","0.0","0.0","0.0","0.0","0.0","0.0","0.0","0.0","0.0","0.0","0.0","0.0","0.0","0.0","0.0","0.0","0.0","0.0","673.0","688.0","115.0","0.99","","","","1.0"
"4986","GeSe","GeSe","0.0","0.0","0.0","0.0","0.0","0.0","0.0","0.0","0.0","0.0","0.0","0.0","0.0","0.0","0.0","0.0","0.0","0.0","0.0","0.0","0.0","0.0","0.0","0.0","0.0","0.0","0.0","0.0","0.0","0.0","0.0","0.0","0.0","0.0","0.0","0.0","0.0","0.5","0.0","0.5","0.0","0.0","0.0","0.0","0.0","0.0","0.0","0.0","0.0","0.0","0.0","0.0","0.0","0.0","0.0","0.0","0.0","0.0","0.0","0.0","0.0","0.0","0.0","0.0","0.0","723.0","629.0","231.0","0.87","","","","1.0"
"4987","GeSe","GeSe","0.0","0.0","0.0","0.0","0.0","0.0","0.0","0.0","0.0","0.0","0.0","0.0","0.0","0.0","0.0","0.0","0.0","0.0","0.0","0.0","0.0","0.0","0.0","0.0","0.0","0.0","0.0","0.0","0.0","0.0","0.0","0.0","0.0","0.0","0.0","0.0","0.0","0.5","0.0","0.5","0.0","0.0","0.0","0.0","0.0","0.0","0.0","0.0","0.0","0.0","0.0","0.0","0.0","0.0","0.0","0.0","0.0","0.0","0.0","0.0","0.0","0.0","0.0","0.0","0.0","772.0","522.0","400.0","0.76","","","","1.0"
"4988","GeSe0.95Te0.05","GeSe0.95Te0.05","0.0","0.0","0.0","0.0","0.0","0.0","0.0","0.0","0.0","0.0","0.0","0.0","0.0","0.0","0.0","0.0","0.0","0.025","0.0","0.0","0.0","0.0","0.0","0.0","0.0","0.0","0.0","0.0","0.0","0.0","0.0","0.0","0.0","0.0","0.0","0.0","0.0","0.475","0.0","0.5","0.0","0.0","0.0","0.0","0.0","0.0","0.0","0.0","0.0","0.0","0.0","0.0","0.0","0.0","0.0","0.0","0.0","0.0","0.0","0.0","0.0","0.0","0.0","0.0","0.0","326.0","634.0","12.0","1.91","","","","1.0"
"4989","GeSe0.95Te0.05","GeSe0.95Te0.05","0.0","0.0","0.0","0.0","0.0","0.0","0.0","0.0","0.0","0.0","0.0","0.0","0.0","0.0","0.0","0.0","0.0","0.025","0.0","0.0","0.0","0.0","0.0","0.0","0.0","0.0","0.0","0.0","0.0","0.0","0.0","0.0","0.0","0.0","0.0","0.0","0.0","0.475","0.0","0.5","0.0","0.0","0.0","0.0","0.0","0.0","0.0","0.0","0.0","0.0","0.0","0.0","0.0","0.0","0.0","0.0","0.0","0.0","0.0","0.0","0.0","0.0","0.0","0.0","0.0","430.0","595.0","55.0","1.42","","","","1.0"
"4990","GeSe0.95Te0.05","GeSe0.95Te0.05","0.0","0.0","0.0","0.0","0.0","0.0","0.0","0.0","0.0","0.0","0.0","0.0","0.0","0.0","0.0","0.0","0.0","0.025","0.0","0.0","0.0","0.0","0.0","0.0","0.0","0.0","0.0","0.0","0.0","0.0","0.0","0.0","0.0","0.0","0.0","0.0","0.0","0.475","0.0","0.5","0.0","0.0","0.0","0.0","0.0","0.0","0.0","0.0","0.0","0.0","0.0","0.0","0.0","0.0","0.0","0.0","0.0","0.0","0.0","0.0","0.0","0.0","0.0","0.0","0.0","535.0","599.0","63.0","1.06","","","","1.0"
"4991","GeSe0.95Te0.05","GeSe0.95Te0.05","0.0","0.0","0.0","0.0","0.0","0.0","0.0","0.0","0.0","0.0","0.0","0.0","0.0","0.0","0.0","0.0","0.0","0.025","0.0","0.0","0.0","0.0","0.0","0.0","0.0","0.0","0.0","0.0","0.0","0.0","0.0","0.0","0.0","0.0","0.0","0.0","0.0","0.475","0.0","0.5","0.0","0.0","0.0","0.0","0.0","0.0","0.0","0.0","0.0","0.0","0.0","0.0","0.0","0.0","0.0","0.0","0.0","0.0","0.0","0.0","0.0","0.0","0.0","0.0","0.0","633.0","567.0","135.0","0.86","","","","1.0"
"4992","GeSe0.95Te0.05","GeSe0.95Te0.05","0.0","0.0","0.0","0.0","0.0","0.0","0.0","0.0","0.0","0.0","0.0","0.0","0.0","0.0","0.0","0.0","0.0","0.025","0.0","0.0","0.0","0.0","0.0","0.0","0.0","0.0","0.0","0.0","0.0","0.0","0.0","0.0","0.0","0.0","0.0","0.0","0.0","0.475","0.0","0.5","0.0","0.0","0.0","0.0","0.0","0.0","0.0","0.0","0.0","0.0","0.0","0.0","0.0","0.0","0.0","0.0","0.0","0.0","0.0","0.0","0.0","0.0","0.0","0.0","0.0","681.0","552.0","239.0","0.76","","","","1.0"
"4993","GeSe0.95Te0.05","GeSe0.95Te0.05","0.0","0.0","0.0","0.0","0.0","0.0","0.0","0.0","0.0","0.0","0.0","0.0","0.0","0.0","0.0","0.0","0.0","0.025","0.0","0.0","0.0","0.0","0.0","0.0","0.0","0.0","0.0","0.0","0.0","0.0","0.0","0.0","0.0","0.0","0.0","0.0","0.0","0.475","0.0","0.5","0.0","0.0","0.0","0.0","0.0","0.0","0.0","0.0","0.0","0.0","0.0","0.0","0.0","0.0","0.0","0.0","0.0","0.0","0.0","0.0","0.0","0.0","0.0","0.0","0.0","725.0","533.0","400.0","0.69","","","","1.0"
"4994","GeSe0.95Te0.05","GeSe0.95Te0.05","0.0","0.0","0.0","0.0","0.0","0.0","0.0","0.0","0.0","0.0","0.0","0.0","0.0","0.0","0.0","0.0","0.0","0.025","0.0","0.0","0.0","0.0","0.0","0.0","0.0","0.0","0.0","0.0","0.0","0.0","0.0","0.0","0.0","0.0","0.0","0.0","0.0","0.475","0.0","0.5","0.0","0.0","0.0","0.0","0.0","0.0","0.0","0.0","0.0","0.0","0.0","0.0","0.0","0.0","0.0","0.0","0.0","0.0","0.0","0.0","0.0","0.0","0.0","0.0","0.0","778.0","471.0","800.0","0.63","","","","1.0"
"4995","GeSe0.9Te0.1","GeSe0.9Te0.1","0.0","0.0","0.0","0.0","0.0","0.0","0.0","0.0","0.0","0.0","0.0","0.0","0.0","0.0","0.0","0.0","0.0","0.05","0.0","0.0","0.0","0.0","0.0","0.0","0.0","0.0","0.0","0.0","0.0","0.0","0.0","0.0","0.0","0.0","0.0","0.0","0.0","0.45","0.0","0.5","0.0","0.0","0.0","0.0","0.0","0.0","0.0","0.0","0.0","0.0","0.0","0.0","0.0","0.0","0.0","0.0","0.0","0.0","0.0","0.0","0.0","0.0","0.0","0.0","0.0","320.0","75.0","2974.0","1.93","","","","1.0"
"4996","GeSe0.9Te0.1","GeSe0.9Te0.1","0.0","0.0","0.0","0.0","0.0","0.0","0.0","0.0","0.0","0.0","0.0","0.0","0.0","0.0","0.0","0.0","0.0","0.05","0.0","0.0","0.0","0.0","0.0","0.0","0.0","0.0","0.0","0.0","0.0","0.0","0.0","0.0","0.0","0.0","0.0","0.0","0.0","0.45","0.0","0.5","0.0","0.0","0.0","0.0","0.0","0.0","0.0","0.0","0.0","0.0","0.0","0.0","0.0","0.0","0.0","0.0","0.0","0.0","0.0","0.0","0.0","0.0","0.0","0.0","0.0","430.0","105.0","2584.0","1.53","","","","1.0"
"4997","GeSe0.9Te0.1","GeSe0.9Te0.1","0.0","0.0","0.0","0.0","0.0","0.0","0.0","0.0","0.0","0.0","0.0","0.0","0.0","0.0","0.0","0.0","0.0","0.05","0.0","0.0","0.0","0.0","0.0","0.0","0.0","0.0","0.0","0.0","0.0","0.0","0.0","0.0","0.0","0.0","0.0","0.0","0.0","0.45","0.0","0.5","0.0","0.0","0.0","0.0","0.0","0.0","0.0","0.0","0.0","0.0","0.0","0.0","0.0","0.0","0.0","0.0","0.0","0.0","0.0","0.0","0.0","0.0","0.0","0.0","0.0","530.0","130.0","2245.0","1.22","","","","1.0"
"4998","GeSe0.9Te0.1","GeSe0.9Te0.1","0.0","0.0","0.0","0.0","0.0","0.0","0.0","0.0","0.0","0.0","0.0","0.0","0.0","0.0","0.0","0.0","0.0","0.05","0.0","0.0","0.0","0.0","0.0","0.0","0.0","0.0","0.0","0.0","0.0","0.0","0.0","0.0","0.0","0.0","0.0","0.0","0.0","0.45","0.0","0.5","0.0","0.0","0.0","0.0","0.0","0.0","0.0","0.0","0.0","0.0","0.0","0.0","0.0","0.0","0.0","0.0","0.0","0.0","0.0","0.0","0.0","0.0","0.0","0.0","0.0","630.0","118.0","3000.0","1.22","","","","1.0"
"4999","GeSe0.9Te0.1","GeSe0.9Te0.1","0.0","0.0","0.0","0.0","0.0","0.0","0.0","0.0","0.0","0.0","0.0","0.0","0.0","0.0","0.0","0.0","0.0","0.05","0.0","0.0","0.0","0.0","0.0","0.0","0.0","0.0","0.0","0.0","0.0","0.0","0.0","0.0","0.0","0.0","0.0","0.0","0.0","0.45","0.0","0.5","0.0","0.0","0.0","0.0","0.0","0.0","0.0","0.0","0.0","0.0","0.0","0.0","0.0","0.0","0.0","0.0","0.0","0.0","0.0","0.0","0.0","0.0","0.0","0.0","0.0","678.0","137.0","3304.0","1.05","","","","1.0"
"5000","GeSe0.9Te0.1","GeSe0.9Te0.1","0.0","0.0","0.0","0.0","0.0","0.0","0.0","0.0","0.0","0.0","0.0","0.0","0.0","0.0","0.0","0.0","0.0","0.05","0.0","0.0","0.0","0.0","0.0","0.0","0.0","0.0","0.0","0.0","0.0","0.0","0.0","0.0","0.0","0.0","0.0","0.0","0.0","0.45","0.0","0.5","0.0","0.0","0.0","0.0","0.0","0.0","0.0","0.0","0.0","0.0","0.0","0.0","0.0","0.0","0.0","0.0","0.0","0.0","0.0","0.0","0.0","0.0","0.0","0.0","0.0","728.0","159.0","3483.0","0.84","","","","1.0"
"5001","GeSe0.9Te0.1","GeSe0.9Te0.1","0.0","0.0","0.0","0.0","0.0","0.0","0.0","0.0","0.0","0.0","0.0","0.0","0.0","0.0","0.0","0.0","0.0","0.05","0.0","0.0","0.0","0.0","0.0","0.0","0.0","0.0","0.0","0.0","0.0","0.0","0.0","0.0","0.0","0.0","0.0","0.0","0.0","0.45","0.0","0.5","0.0","0.0","0.0","0.0","0.0","0.0","0.0","0.0","0.0","0.0","0.0","0.0","0.0","0.0","0.0","0.0","0.0","0.0","0.0","0.0","0.0","0.0","0.0","0.0","0.0","776.0","185.0","4153.0","0.78","","","","1.0"
"5002","GeSe0.85Te0.15","GeSe0.85Te0.15","0.0","0.0","0.0","0.0","0.0","0.0","0.0","0.0","0.0","0.0","0.0","0.0","0.0","0.0","0.0","0.0","0.0","0.075","0.0","0.0","0.0","0.0","0.0","0.0","0.0","0.0","0.0","0.0","0.0","0.0","0.0","0.0","0.0","0.0","0.0","0.0","0.0","0.425","0.0","0.5","0.0","0.0","0.0","0.0","0.0","0.0","0.0","0.0","0.0","0.0","0.0","0.0","0.0","0.0","0.0","0.0","0.0","0.0","0.0","0.0","0.0","0.0","0.0","0.0","0.0","320.0","15.0","88059.0","2.0","","","","1.0"
"5003","GeSe0.85Te0.15","GeSe0.85Te0.15","0.0","0.0","0.0","0.0","0.0","0.0","0.0","0.0","0.0","0.0","0.0","0.0","0.0","0.0","0.0","0.0","0.0","0.075","0.0","0.0","0.0","0.0","0.0","0.0","0.0","0.0","0.0","0.0","0.0","0.0","0.0","0.0","0.0","0.0","0.0","0.0","0.0","0.425","0.0","0.5","0.0","0.0","0.0","0.0","0.0","0.0","0.0","0.0","0.0","0.0","0.0","0.0","0.0","0.0","0.0","0.0","0.0","0.0","0.0","0.0","0.0","0.0","0.0","0.0","0.0","430.0","22.0","73881.0","1.89","","","","1.0"
"5004","GeSe0.85Te0.15","GeSe0.85Te0.15","0.0","0.0","0.0","0.0","0.0","0.0","0.0","0.0","0.0","0.0","0.0","0.0","0.0","0.0","0.0","0.0","0.0","0.075","0.0","0.0","0.0","0.0","0.0","0.0","0.0","0.0","0.0","0.0","0.0","0.0","0.0","0.0","0.0","0.0","0.0","0.0","0.0","0.425","0.0","0.5","0.0","0.0","0.0","0.0","0.0","0.0","0.0","0.0","0.0","0.0","0.0","0.0","0.0","0.0","0.0","0.0","0.0","0.0","0.0","0.0","0.0","0.0","0.0","0.0","0.0","530.0","28.0","59328.0","1.72","","","","1.0"
"5005","GeSe0.85Te0.15","GeSe0.85Te0.15","0.0","0.0","0.0","0.0","0.0","0.0","0.0","0.0","0.0","0.0","0.0","0.0","0.0","0.0","0.0","0.0","0.0","0.075","0.0","0.0","0.0","0.0","0.0","0.0","0.0","0.0","0.0","0.0","0.0","0.0","0.0","0.0","0.0","0.0","0.0","0.0","0.0","0.425","0.0","0.5","0.0","0.0","0.0","0.0","0.0","0.0","0.0","0.0","0.0","0.0","0.0","0.0","0.0","0.0","0.0","0.0","0.0","0.0","0.0","0.0","0.0","0.0","0.0","0.0","0.0","630.0","37.0","53358.0","1.68","","","","1.0"
"5006","GeSe0.85Te0.15","GeSe0.85Te0.15","0.0","0.0","0.0","0.0","0.0","0.0","0.0","0.0","0.0","0.0","0.0","0.0","0.0","0.0","0.0","0.0","0.0","0.075","0.0","0.0","0.0","0.0","0.0","0.0","0.0","0.0","0.0","0.0","0.0","0.0","0.0","0.0","0.0","0.0","0.0","0.0","0.0","0.425","0.0","0.5","0.0","0.0","0.0","0.0","0.0","0.0","0.0","0.0","0.0","0.0","0.0","0.0","0.0","0.0","0.0","0.0","0.0","0.0","0.0","0.0","0.0","0.0","0.0","0.0","0.0","678.0","40.0","55597.0","1.73","","","","1.0"
"5007","GeSe0.85Te0.15","GeSe0.85Te0.15","0.0","0.0","0.0","0.0","0.0","0.0","0.0","0.0","0.0","0.0","0.0","0.0","0.0","0.0","0.0","0.0","0.0","0.075","0.0","0.0","0.0","0.0","0.0","0.0","0.0","0.0","0.0","0.0","0.0","0.0","0.0","0.0","0.0","0.0","0.0","0.0","0.0","0.425","0.0","0.5","0.0","0.0","0.0","0.0","0.0","0.0","0.0","0.0","0.0","0.0","0.0","0.0","0.0","0.0","0.0","0.0","0.0","0.0","0.0","0.0","0.0","0.0","0.0","0.0","0.0","728.0","71.0","27985.0","1.58","","","","1.0"
"5008","GeSe0.85Te0.15","GeSe0.85Te0.15","0.0","0.0","0.0","0.0","0.0","0.0","0.0","0.0","0.0","0.0","0.0","0.0","0.0","0.0","0.0","0.0","0.0","0.075","0.0","0.0","0.0","0.0","0.0","0.0","0.0","0.0","0.0","0.0","0.0","0.0","0.0","0.0","0.0","0.0","0.0","0.0","0.0","0.425","0.0","0.5","0.0","0.0","0.0","0.0","0.0","0.0","0.0","0.0","0.0","0.0","0.0","0.0","0.0","0.0","0.0","0.0","0.0","0.0","0.0","0.0","0.0","0.0","0.0","0.0","0.0","776.0","123.0","20522.0","1.07","","","","1.0"
"5009","GeSe0.8Te0.2","GeSe0.8Te0.2","0.0","0.0","0.0","0.0","0.0","0.0","0.0","0.0","0.0","0.0","0.0","0.0","0.0","0.0","0.0","0.0","0.0","0.1","0.0","0.0","0.0","0.0","0.0","0.0","0.0","0.0","0.0","0.0","0.0","0.0","0.0","0.0","0.0","0.0","0.0","0.0","0.0","0.4","0.0","0.5","0.0","0.0","0.0","0.0","0.0","0.0","0.0","0.0","0.0","0.0","0.0","0.0","0.0","0.0","0.0","0.0","0.0","0.0","0.0","0.0","0.0","0.0","0.0","0.0","0.0","320.0","15.0","108955.0","2.01","","","","1.0"
"5010","GeSe0.8Te0.2","GeSe0.8Te0.2","0.0","0.0","0.0","0.0","0.0","0.0","0.0","0.0","0.0","0.0","0.0","0.0","0.0","0.0","0.0","0.0","0.0","0.1","0.0","0.0","0.0","0.0","0.0","0.0","0.0","0.0","0.0","0.0","0.0","0.0","0.0","0.0","0.0","0.0","0.0","0.0","0.0","0.4","0.0","0.5","0.0","0.0","0.0","0.0","0.0","0.0","0.0","0.0","0.0","0.0","0.0","0.0","0.0","0.0","0.0","0.0","0.0","0.0","0.0","0.0","0.0","0.0","0.0","0.0","0.0","430.0","22.0","91045.0","1.88","","","","1.0"
"5011","GeSe0.8Te0.2","GeSe0.8Te0.2","0.0","0.0","0.0","0.0","0.0","0.0","0.0","0.0","0.0","0.0","0.0","0.0","0.0","0.0","0.0","0.0","0.0","0.1","0.0","0.0","0.0","0.0","0.0","0.0","0.0","0.0","0.0","0.0","0.0","0.0","0.0","0.0","0.0","0.0","0.0","0.0","0.0","0.4","0.0","0.5","0.0","0.0","0.0","0.0","0.0","0.0","0.0","0.0","0.0","0.0","0.0","0.0","0.0","0.0","0.0","0.0","0.0","0.0","0.0","0.0","0.0","0.0","0.0","0.0","0.0","530.0","27.0","71642.0","1.73","","","","1.0"
"5012","GeSe0.8Te0.2","GeSe0.8Te0.2","0.0","0.0","0.0","0.0","0.0","0.0","0.0","0.0","0.0","0.0","0.0","0.0","0.0","0.0","0.0","0.0","0.0","0.1","0.0","0.0","0.0","0.0","0.0","0.0","0.0","0.0","0.0","0.0","0.0","0.0","0.0","0.0","0.0","0.0","0.0","0.0","0.0","0.4","0.0","0.5","0.0","0.0","0.0","0.0","0.0","0.0","0.0","0.0","0.0","0.0","0.0","0.0","0.0","0.0","0.0","0.0","0.0","0.0","0.0","0.0","0.0","0.0","0.0","0.0","0.0","630.0","36.0","66418.0","1.76","","","","1.0"
"5013","GeSe0.8Te0.2","GeSe0.8Te0.2","0.0","0.0","0.0","0.0","0.0","0.0","0.0","0.0","0.0","0.0","0.0","0.0","0.0","0.0","0.0","0.0","0.0","0.1","0.0","0.0","0.0","0.0","0.0","0.0","0.0","0.0","0.0","0.0","0.0","0.0","0.0","0.0","0.0","0.0","0.0","0.0","0.0","0.4","0.0","0.5","0.0","0.0","0.0","0.0","0.0","0.0","0.0","0.0","0.0","0.0","0.0","0.0","0.0","0.0","0.0","0.0","0.0","0.0","0.0","0.0","0.0","0.0","0.0","0.0","0.0","678.0","39.0","74254.0","1.91","","","","1.0"
"5014","GeSe0.8Te0.2","GeSe0.8Te0.2","0.0","0.0","0.0","0.0","0.0","0.0","0.0","0.0","0.0","0.0","0.0","0.0","0.0","0.0","0.0","0.0","0.0","0.1","0.0","0.0","0.0","0.0","0.0","0.0","0.0","0.0","0.0","0.0","0.0","0.0","0.0","0.0","0.0","0.0","0.0","0.0","0.0","0.4","0.0","0.5","0.0","0.0","0.0","0.0","0.0","0.0","0.0","0.0","0.0","0.0","0.0","0.0","0.0","0.0","0.0","0.0","0.0","0.0","0.0","0.0","0.0","0.0","0.0","0.0","0.0","728.0","69.0","57090.0","1.79","","","","1.0"
"5015","GeSe0.8Te0.2","GeSe0.8Te0.2","0.0","0.0","0.0","0.0","0.0","0.0","0.0","0.0","0.0","0.0","0.0","0.0","0.0","0.0","0.0","0.0","0.0","0.1","0.0","0.0","0.0","0.0","0.0","0.0","0.0","0.0","0.0","0.0","0.0","0.0","0.0","0.0","0.0","0.0","0.0","0.0","0.0","0.4","0.0","0.5","0.0","0.0","0.0","0.0","0.0","0.0","0.0","0.0","0.0","0.0","0.0","0.0","0.0","0.0","0.0","0.0","0.0","0.0","0.0","0.0","0.0","0.0","0.0","0.0","0.0","776.0","121.0","43284.0","1.25","","","","1.0"
"5016","GeSe0.75Te0.25","GeSe0.75Te0.25","0.0","0.0","0.0","0.0","0.0","0.0","0.0","0.0","0.0","0.0","0.0","0.0","0.0","0.0","0.0","0.0","0.0","0.125","0.0","0.0","0.0","0.0","0.0","0.0","0.0","0.0","0.0","0.0","0.0","0.0","0.0","0.0","0.0","0.0","0.0","0.0","0.0","0.375","0.0","0.5","0.0","0.0","0.0","0.0","0.0","0.0","0.0","0.0","0.0","0.0","0.0","0.0","0.0","0.0","0.0","0.0","0.0","0.0","0.0","0.0","0.0","0.0","0.0","0.0","0.0","320.0","14.0","99254.0","1.68","","","","1.0"
"5017","GeSe0.75Te0.25","GeSe0.75Te0.25","0.0","0.0","0.0","0.0","0.0","0.0","0.0","0.0","0.0","0.0","0.0","0.0","0.0","0.0","0.0","0.0","0.0","0.125","0.0","0.0","0.0","0.0","0.0","0.0","0.0","0.0","0.0","0.0","0.0","0.0","0.0","0.0","0.0","0.0","0.0","0.0","0.0","0.375","0.0","0.5","0.0","0.0","0.0","0.0","0.0","0.0","0.0","0.0","0.0","0.0","0.0","0.0","0.0","0.0","0.0","0.0","0.0","0.0","0.0","0.0","0.0","0.0","0.0","0.0","0.0","430.0","21.0","83955.0","1.63","","","","1.0"
"5018","GeSe0.75Te0.25","GeSe0.75Te0.25","0.0","0.0","0.0","0.0","0.0","0.0","0.0","0.0","0.0","0.0","0.0","0.0","0.0","0.0","0.0","0.0","0.0","0.125","0.0","0.0","0.0","0.0","0.0","0.0","0.0","0.0","0.0","0.0","0.0","0.0","0.0","0.0","0.0","0.0","0.0","0.0","0.0","0.375","0.0","0.5","0.0","0.0","0.0","0.0","0.0","0.0","0.0","0.0","0.0","0.0","0.0","0.0","0.0","0.0","0.0","0.0","0.0","0.0","0.0","0.0","0.0","0.0","0.0","0.0","0.0","530.0","27.0","64552.0","1.51","","","","1.0"
"5019","GeSe0.75Te0.25","GeSe0.75Te0.25","0.0","0.0","0.0","0.0","0.0","0.0","0.0","0.0","0.0","0.0","0.0","0.0","0.0","0.0","0.0","0.0","0.0","0.125","0.0","0.0","0.0","0.0","0.0","0.0","0.0","0.0","0.0","0.0","0.0","0.0","0.0","0.0","0.0","0.0","0.0","0.0","0.0","0.375","0.0","0.5","0.0","0.0","0.0","0.0","0.0","0.0","0.0","0.0","0.0","0.0","0.0","0.0","0.0","0.0","0.0","0.0","0.0","0.0","0.0","0.0","0.0","0.0","0.0","0.0","0.0","630.0","36.0","60821.0","1.52","","","","1.0"
"5020","GeSe0.75Te0.25","GeSe0.75Te0.25","0.0","0.0","0.0","0.0","0.0","0.0","0.0","0.0","0.0","0.0","0.0","0.0","0.0","0.0","0.0","0.0","0.0","0.125","0.0","0.0","0.0","0.0","0.0","0.0","0.0","0.0","0.0","0.0","0.0","0.0","0.0","0.0","0.0","0.0","0.0","0.0","0.0","0.375","0.0","0.5","0.0","0.0","0.0","0.0","0.0","0.0","0.0","0.0","0.0","0.0","0.0","0.0","0.0","0.0","0.0","0.0","0.0","0.0","0.0","0.0","0.0","0.0","0.0","0.0","0.0","678.0","39.0","72388.0","1.68","","","","1.0"
"5021","GeSe0.75Te0.25","GeSe0.75Te0.25","0.0","0.0","0.0","0.0","0.0","0.0","0.0","0.0","0.0","0.0","0.0","0.0","0.0","0.0","0.0","0.0","0.0","0.125","0.0","0.0","0.0","0.0","0.0","0.0","0.0","0.0","0.0","0.0","0.0","0.0","0.0","0.0","0.0","0.0","0.0","0.0","0.0","0.375","0.0","0.5","0.0","0.0","0.0","0.0","0.0","0.0","0.0","0.0","0.0","0.0","0.0","0.0","0.0","0.0","0.0","0.0","0.0","0.0","0.0","0.0","0.0","0.0","0.0","0.0","0.0","728.0","88.0","66791.0","1.76","","","","1.0"
"5022","GeSe0.75Te0.25","GeSe0.75Te0.25","0.0","0.0","0.0","0.0","0.0","0.0","0.0","0.0","0.0","0.0","0.0","0.0","0.0","0.0","0.0","0.0","0.0","0.125","0.0","0.0","0.0","0.0","0.0","0.0","0.0","0.0","0.0","0.0","0.0","0.0","0.0","0.0","0.0","0.0","0.0","0.0","0.0","0.375","0.0","0.5","0.0","0.0","0.0","0.0","0.0","0.0","0.0","0.0","0.0","0.0","0.0","0.0","0.0","0.0","0.0","0.0","0.0","0.0","0.0","0.0","0.0","0.0","0.0","0.0","0.0","776.0","121.0","60821.0","1.21","","","","1.0"
"5023","GeSe0.7Te0.3","GeSe0.7Te0.3","0.0","0.0","0.0","0.0","0.0","0.0","0.0","0.0","0.0","0.0","0.0","0.0","0.0","0.0","0.0","0.0","0.0","0.15","0.0","0.0","0.0","0.0","0.0","0.0","0.0","0.0","0.0","0.0","0.0","0.0","0.0","0.0","0.0","0.0","0.0","0.0","0.0","0.35","0.0","0.5","0.0","0.0","0.0","0.0","0.0","0.0","0.0","0.0","0.0","0.0","0.0","0.0","0.0","0.0","0.0","0.0","0.0","0.0","0.0","0.0","0.0","0.0","0.0","0.0","0.0","320.0","14.0","101119.0","1.64","","","","1.0"
"5024","GeSe0.7Te0.3","GeSe0.7Te0.3","0.0","0.0","0.0","0.0","0.0","0.0","0.0","0.0","0.0","0.0","0.0","0.0","0.0","0.0","0.0","0.0","0.0","0.15","0.0","0.0","0.0","0.0","0.0","0.0","0.0","0.0","0.0","0.0","0.0","0.0","0.0","0.0","0.0","0.0","0.0","0.0","0.0","0.35","0.0","0.5","0.0","0.0","0.0","0.0","0.0","0.0","0.0","0.0","0.0","0.0","0.0","0.0","0.0","0.0","0.0","0.0","0.0","0.0","0.0","0.0","0.0","0.0","0.0","0.0","0.0","430.0","20.0","85075.0","1.61","","","","1.0"
