Repository: anilkunwar/thermoelectrics

# Machine learning assisted design of thermoelectrics

a. Machine Learning

# Fetching the upto date data of thermoelectricity (Informatics)

# Featurization:

The computer code to convert the multicomponent chemical formula and temperature row into composition-temperature feature vector
Binary alloys/compunds with upload from json files
Multicomponent alloys/compunds with upload from json files

# Informatics approach to classify p-type and n-type thermoelectric materials

Basic Illustrative Tutorials
Querying the Abstracts on the Materials Science, Applied Physics and Condensed Matter Physics on Keyterms Specific to Thermoelectrics
NER analysis for material type classification

File: machine_learning/vae_regression/latent_space_exploration/thermoelectric_materials.csv (part 68 of 71)
"","Formula","modformula","In","Tl","La","Sr","Mn","Ni","Ru","Pd","Hf","Cs","Sc","Co","Si","Fe","Li","Cl","Yb","Te","N","Ti","Cd","Zr","Y","Ga","Cr","Pr","Tm","Br","Ca","Mg","Rb","Au","Nd","Ce","Ho","I","Ba","Se","Pb","Ge","Gd","Tb","Dy","Cu","Na","Sb","Bi","P","As","Sm","Zn","Al","Sn","Ag","Nb","Mo","V","S","K","Lu","O","Eu","Ta","B","Er","temperature(K)","seebeck_coefficient(μV/K)","electrical_conductivity(S/m)","thermal_conductivity(W/mK)","power_factor(W/mK2)","ZT","reference","sum_elements"
"5025","GeSe0.7Te0.3","GeSe0.7Te0.3","0.0","0.0","0.0","0.0","0.0","0.0","0.0","0.0","0.0","0.0","0.0","0.0","0.0","0.0","0.0","0.0","0.0","0.15","0.0","0.0","0.0","0.0","0.0","0.0","0.0","0.0","0.0","0.0","0.0","0.0","0.0","0.0","0.0","0.0","0.0","0.0","0.0","0.35","0.0","0.5","0.0","0.0","0.0","0.0","0.0","0.0","0.0","0.0","0.0","0.0","0.0","0.0","0.0","0.0","0.0","0.0","0.0","0.0","0.0","0.0","0.0","0.0","0.0","0.0","0.0","530.0","26.0","64179.0","1.49","","","","1.0"
"5026","GeSe0.7Te0.3","GeSe0.7Te0.3","0.0","0.0","0.0","0.0","0.0","0.0","0.0","0.0","0.0","0.0","0.0","0.0","0.0","0.0","0.0","0.0","0.0","0.15","0.0","0.0","0.0","0.0","0.0","0.0","0.0","0.0","0.0","0.0","0.0","0.0","0.0","0.0","0.0","0.0","0.0","0.0","0.0","0.35","0.0","0.5","0.0","0.0","0.0","0.0","0.0","0.0","0.0","0.0","0.0","0.0","0.0","0.0","0.0","0.0","0.0","0.0","0.0","0.0","0.0","0.0","0.0","0.0","0.0","0.0","0.0","630.0","35.0","61940.0","1.56","","","","1.0"
"5027","GeSe0.7Te0.3","GeSe0.7Te0.3","0.0","0.0","0.0","0.0","0.0","0.0","0.0","0.0","0.0","0.0","0.0","0.0","0.0","0.0","0.0","0.0","0.0","0.15","0.0","0.0","0.0","0.0","0.0","0.0","0.0","0.0","0.0","0.0","0.0","0.0","0.0","0.0","0.0","0.0","0.0","0.0","0.0","0.35","0.0","0.5","0.0","0.0","0.0","0.0","0.0","0.0","0.0","0.0","0.0","0.0","0.0","0.0","0.0","0.0","0.0","0.0","0.0","0.0","0.0","0.0","0.0","0.0","0.0","0.0","0.0","678.0","40.0","72388.0","1.7","","","","1.0"
"5028","GeSe0.7Te0.3","GeSe0.7Te0.3","0.0","0.0","0.0","0.0","0.0","0.0","0.0","0.0","0.0","0.0","0.0","0.0","0.0","0.0","0.0","0.0","0.0","0.15","0.0","0.0","0.0","0.0","0.0","0.0","0.0","0.0","0.0","0.0","0.0","0.0","0.0","0.0","0.0","0.0","0.0","0.0","0.0","0.35","0.0","0.5","0.0","0.0","0.0","0.0","0.0","0.0","0.0","0.0","0.0","0.0","0.0","0.0","0.0","0.0","0.0","0.0","0.0","0.0","0.0","0.0","0.0","0.0","0.0","0.0","0.0","728.0","101.0","72201.0","1.75","","","","1.0"
"5029","GeSe0.7Te0.3","GeSe0.7Te0.3","0.0","0.0","0.0","0.0","0.0","0.0","0.0","0.0","0.0","0.0","0.0","0.0","0.0","0.0","0.0","0.0","0.0","0.15","0.0","0.0","0.0","0.0","0.0","0.0","0.0","0.0","0.0","0.0","0.0","0.0","0.0","0.0","0.0","0.0","0.0","0.0","0.0","0.35","0.0","0.5","0.0","0.0","0.0","0.0","0.0","0.0","0.0","0.0","0.0","0.0","0.0","0.0","0.0","0.0","0.0","0.0","0.0","0.0","0.0","0.0","0.0","0.0","0.0","0.0","0.0","776.0","120.0","70149.0","1.32","","","","1.0"
"5030","GeSe0.65Te0.35","GeSe0.65Te0.35","0.0","0.0","0.0","0.0","0.0","0.0","0.0","0.0","0.0","0.0","0.0","0.0","0.0","0.0","0.0","0.0","0.0","0.175","0.0","0.0","0.0","0.0","0.0","0.0","0.0","0.0","0.0","0.0","0.0","0.0","0.0","0.0","0.0","0.0","0.0","0.0","0.0","0.325","0.0","0.5","0.0","0.0","0.0","0.0","0.0","0.0","0.0","0.0","0.0","0.0","0.0","0.0","0.0","0.0","0.0","0.0","0.0","0.0","0.0","0.0","0.0","0.0","0.0","0.0","0.0","320.0","12.0","131716.0","1.89","","","","1.0"
"5031","GeSe0.65Te0.35","GeSe0.65Te0.35","0.0","0.0","0.0","0.0","0.0","0.0","0.0","0.0","0.0","0.0","0.0","0.0","0.0","0.0","0.0","0.0","0.0","0.175","0.0","0.0","0.0","0.0","0.0","0.0","0.0","0.0","0.0","0.0","0.0","0.0","0.0","0.0","0.0","0.0","0.0","0.0","0.0","0.325","0.0","0.5","0.0","0.0","0.0","0.0","0.0","0.0","0.0","0.0","0.0","0.0","0.0","0.0","0.0","0.0","0.0","0.0","0.0","0.0","0.0","0.0","0.0","0.0","0.0","0.0","0.0","430.0","18.0","110075.0","1.86","","","","1.0"
"5032","GeSe0.65Te0.35","GeSe0.65Te0.35","0.0","0.0","0.0","0.0","0.0","0.0","0.0","0.0","0.0","0.0","0.0","0.0","0.0","0.0","0.0","0.0","0.0","0.175","0.0","0.0","0.0","0.0","0.0","0.0","0.0","0.0","0.0","0.0","0.0","0.0","0.0","0.0","0.0","0.0","0.0","0.0","0.0","0.325","0.0","0.5","0.0","0.0","0.0","0.0","0.0","0.0","0.0","0.0","0.0","0.0","0.0","0.0","0.0","0.0","0.0","0.0","0.0","0.0","0.0","0.0","0.0","0.0","0.0","0.0","0.0","530.0","24.0","85450.0","1.75","","","","1.0"
"5033","GeSe0.65Te0.35","GeSe0.65Te0.35","0.0","0.0","0.0","0.0","0.0","0.0","0.0","0.0","0.0","0.0","0.0","0.0","0.0","0.0","0.0","0.0","0.0","0.175","0.0","0.0","0.0","0.0","0.0","0.0","0.0","0.0","0.0","0.0","0.0","0.0","0.0","0.0","0.0","0.0","0.0","0.0","0.0","0.325","0.0","0.5","0.0","0.0","0.0","0.0","0.0","0.0","0.0","0.0","0.0","0.0","0.0","0.0","0.0","0.0","0.0","0.0","0.0","0.0","0.0","0.0","0.0","0.0","0.0","0.0","0.0","630.0","34.0","80597.0","1.76","","","","1.0"
"5034","GeSe0.65Te0.35","GeSe0.65Te0.35","0.0","0.0","0.0","0.0","0.0","0.0","0.0","0.0","0.0","0.0","0.0","0.0","0.0","0.0","0.0","0.0","0.0","0.175","0.0","0.0","0.0","0.0","0.0","0.0","0.0","0.0","0.0","0.0","0.0","0.0","0.0","0.0","0.0","0.0","0.0","0.0","0.0","0.325","0.0","0.5","0.0","0.0","0.0","0.0","0.0","0.0","0.0","0.0","0.0","0.0","0.0","0.0","0.0","0.0","0.0","0.0","0.0","0.0","0.0","0.0","0.0","0.0","0.0","0.0","0.0","678.0","40.0","89925.0","1.87","","","","1.0"
"5035","GeSe0.65Te0.35","GeSe0.65Te0.35","0.0","0.0","0.0","0.0","0.0","0.0","0.0","0.0","0.0","0.0","0.0","0.0","0.0","0.0","0.0","0.0","0.0","0.175","0.0","0.0","0.0","0.0","0.0","0.0","0.0","0.0","0.0","0.0","0.0","0.0","0.0","0.0","0.0","0.0","0.0","0.0","0.0","0.325","0.0","0.5","0.0","0.0","0.0","0.0","0.0","0.0","0.0","0.0","0.0","0.0","0.0","0.0","0.0","0.0","0.0","0.0","0.0","0.0","0.0","0.0","0.0","0.0","0.0","0.0","0.0","728.0","112.0","93657.0","1.98","","","","1.0"
"5036","GeSe0.65Te0.35","GeSe0.65Te0.35","0.0","0.0","0.0","0.0","0.0","0.0","0.0","0.0","0.0","0.0","0.0","0.0","0.0","0.0","0.0","0.0","0.0","0.175","0.0","0.0","0.0","0.0","0.0","0.0","0.0","0.0","0.0","0.0","0.0","0.0","0.0","0.0","0.0","0.0","0.0","0.0","0.0","0.325","0.0","0.5","0.0","0.0","0.0","0.0","0.0","0.0","0.0","0.0","0.0","0.0","0.0","0.0","0.0","0.0","0.0","0.0","0.0","0.0","0.0","0.0","0.0","0.0","0.0","0.0","0.0","776.0","123.0","86194.0","1.61","","","","1.0"
"5037","GeSe0.6Te0.4","GeSe0.6Te0.4","0.0","0.0","0.0","0.0","0.0","0.0","0.0","0.0","0.0","0.0","0.0","0.0","0.0","0.0","0.0","0.0","0.0","0.2","0.0","0.0","0.0","0.0","0.0","0.0","0.0","0.0","0.0","0.0","0.0","0.0","0.0","0.0","0.0","0.0","0.0","0.0","0.0","0.3","0.0","0.5","0.0","0.0","0.0","0.0","0.0","0.0","0.0","0.0","0.0","0.0","0.0","0.0","0.0","0.0","0.0","0.0","0.0","0.0","0.0","0.0","0.0","0.0","0.0","0.0","0.0","320.0","51.0","203731.0","2.96","","","","1.0"
"5038","GeSe0.6Te0.4","GeSe0.6Te0.4","0.0","0.0","0.0","0.0","0.0","0.0","0.0","0.0","0.0","0.0","0.0","0.0","0.0","0.0","0.0","0.0","0.0","0.2","0.0","0.0","0.0","0.0","0.0","0.0","0.0","0.0","0.0","0.0","0.0","0.0","0.0","0.0","0.0","0.0","0.0","0.0","0.0","0.3","0.0","0.5","0.0","0.0","0.0","0.0","0.0","0.0","0.0","0.0","0.0","0.0","0.0","0.0","0.0","0.0","0.0","0.0","0.0","0.0","0.0","0.0","0.0","0.0","0.0","0.0","0.0","430.0","71.0","168519.0","2.64","","","","1.0"
"5039","GeSe0.6Te0.4","GeSe0.6Te0.4","0.0","0.0","0.0","0.0","0.0","0.0","0.0","0.0","0.0","0.0","0.0","0.0","0.0","0.0","0.0","0.0","0.0","0.2","0.0","0.0","0.0","0.0","0.0","0.0","0.0","0.0","0.0","0.0","0.0","0.0","0.0","0.0","0.0","0.0","0.0","0.0","0.0","0.3","0.0","0.5","0.0","0.0","0.0","0.0","0.0","0.0","0.0","0.0","0.0","0.0","0.0","0.0","0.0","0.0","0.0","0.0","0.0","0.0","0.0","0.0","0.0","0.0","0.0","0.0","0.0","530.0","94.0","133209.0","2.11","","","","1.0"
"5040","GeSe0.6Te0.4","GeSe0.6Te0.4","0.0","0.0","0.0","0.0","0.0","0.0","0.0","0.0","0.0","0.0","0.0","0.0","0.0","0.0","0.0","0.0","0.0","0.2","0.0","0.0","0.0","0.0","0.0","0.0","0.0","0.0","0.0","0.0","0.0","0.0","0.0","0.0","0.0","0.0","0.0","0.0","0.0","0.3","0.0","0.5","0.0","0.0","0.0","0.0","0.0","0.0","0.0","0.0","0.0","0.0","0.0","0.0","0.0","0.0","0.0","0.0","0.0","0.0","0.0","0.0","0.0","0.0","0.0","0.0","0.0","630.0","100.0","144776.0","2.18","","","","1.0"
"5041","GeSe0.6Te0.4","GeSe0.6Te0.4","0.0","0.0","0.0","0.0","0.0","0.0","0.0","0.0","0.0","0.0","0.0","0.0","0.0","0.0","0.0","0.0","0.0","0.2","0.0","0.0","0.0","0.0","0.0","0.0","0.0","0.0","0.0","0.0","0.0","0.0","0.0","0.0","0.0","0.0","0.0","0.0","0.0","0.3","0.0","0.5","0.0","0.0","0.0","0.0","0.0","0.0","0.0","0.0","0.0","0.0","0.0","0.0","0.0","0.0","0.0","0.0","0.0","0.0","0.0","0.0","0.0","0.0","0.0","0.0","0.0","678.0","110.0","131343.0","2.75","","","","1.0"
"5042","GeSe0.6Te0.4","GeSe0.6Te0.4","0.0","0.0","0.0","0.0","0.0","0.0","0.0","0.0","0.0","0.0","0.0","0.0","0.0","0.0","0.0","0.0","0.0","0.2","0.0","0.0","0.0","0.0","0.0","0.0","0.0","0.0","0.0","0.0","0.0","0.0","0.0","0.0","0.0","0.0","0.0","0.0","0.0","0.3","0.0","0.5","0.0","0.0","0.0","0.0","0.0","0.0","0.0","0.0","0.0","0.0","0.0","0.0","0.0","0.0","0.0","0.0","0.0","0.0","0.0","0.0","0.0","0.0","0.0","0.0","0.0","728.0","122.0","115672.0","2.26","","","","1.0"
"5043","GeSe0.6Te0.4","GeSe0.6Te0.4","0.0","0.0","0.0","0.0","0.0","0.0","0.0","0.0","0.0","0.0","0.0","0.0","0.0","0.0","0.0","0.0","0.0","0.2","0.0","0.0","0.0","0.0","0.0","0.0","0.0","0.0","0.0","0.0","0.0","0.0","0.0","0.0","0.0","0.0","0.0","0.0","0.0","0.3","0.0","0.5","0.0","0.0","0.0","0.0","0.0","0.0","0.0","0.0","0.0","0.0","0.0","0.0","0.0","0.0","0.0","0.0","0.0","0.0","0.0","0.0","0.0","0.0","0.0","0.0","0.0","776.0","133.0","101866.0","2.13","","","","1.0"
"5044","GeSe0.55Te0.45","GeSe0.55Te0.45","0.0","0.0","0.0","0.0","0.0","0.0","0.0","0.0","0.0","0.0","0.0","0.0","0.0","0.0","0.0","0.0","0.0","0.225","0.0","0.0","0.0","0.0","0.0","0.0","0.0","0.0","0.0","0.0","0.0","0.0","0.0","0.0","0.0","0.0","0.0","0.0","0.0","0.275","0.0","0.5","0.0","0.0","0.0","0.0","0.0","0.0","0.0","0.0","0.0","0.0","0.0","0.0","0.0","0.0","0.0","0.0","0.0","0.0","0.0","0.0","0.0","0.0","0.0","0.0","0.0","320.0","50.0","222761.0","2.74","","","","1.0"
"5045","GeSe0.55Te0.45","GeSe0.55Te0.45","0.0","0.0","0.0","0.0","0.0","0.0","0.0","0.0","0.0","0.0","0.0","0.0","0.0","0.0","0.0","0.0","0.0","0.225","0.0","0.0","0.0","0.0","0.0","0.0","0.0","0.0","0.0","0.0","0.0","0.0","0.0","0.0","0.0","0.0","0.0","0.0","0.0","0.275","0.0","0.5","0.0","0.0","0.0","0.0","0.0","0.0","0.0","0.0","0.0","0.0","0.0","0.0","0.0","0.0","0.0","0.0","0.0","0.0","0.0","0.0","0.0","0.0","0.0","0.0","0.0","430.0","71.0","181852.0","2.47","","","","1.0"
"5046","GeSe0.55Te0.45","GeSe0.55Te0.45","0.0","0.0","0.0","0.0","0.0","0.0","0.0","0.0","0.0","0.0","0.0","0.0","0.0","0.0","0.0","0.0","0.0","0.225","0.0","0.0","0.0","0.0","0.0","0.0","0.0","0.0","0.0","0.0","0.0","0.0","0.0","0.0","0.0","0.0","0.0","0.0","0.0","0.275","0.0","0.5","0.0","0.0","0.0","0.0","0.0","0.0","0.0","0.0","0.0","0.0","0.0","0.0","0.0","0.0","0.0","0.0","0.0","0.0","0.0","0.0","0.0","0.0","0.0","0.0","0.0","530.0","94.0","144403.0","2.11","","","","1.0"
"5047","GeSe0.55Te0.45","GeSe0.55Te0.45","0.0","0.0","0.0","0.0","0.0","0.0","0.0","0.0","0.0","0.0","0.0","0.0","0.0","0.0","0.0","0.0","0.0","0.225","0.0","0.0","0.0","0.0","0.0","0.0","0.0","0.0","0.0","0.0","0.0","0.0","0.0","0.0","0.0","0.0","0.0","0.0","0.0","0.275","0.0","0.5","0.0","0.0","0.0","0.0","0.0","0.0","0.0","0.0","0.0","0.0","0.0","0.0","0.0","0.0","0.0","0.0","0.0","0.0","0.0","0.0","0.0","0.0","0.0","0.0","0.0","630.0","102.0","150741.0","1.89","","","","1.0"
"5048","GeSe0.55Te0.45","GeSe0.55Te0.45","0.0","0.0","0.0","0.0","0.0","0.0","0.0","0.0","0.0","0.0","0.0","0.0","0.0","0.0","0.0","0.0","0.0","0.225","0.0","0.0","0.0","0.0","0.0","0.0","0.0","0.0","0.0","0.0","0.0","0.0","0.0","0.0","0.0","0.0","0.0","0.0","0.0","0.275","0.0","0.5","0.0","0.0","0.0","0.0","0.0","0.0","0.0","0.0","0.0","0.0","0.0","0.0","0.0","0.0","0.0","0.0","0.0","0.0","0.0","0.0","0.0","0.0","0.0","0.0","0.0","678.0","111.0","137313.0","2.45","","","","1.0"
"5049","GeSe0.55Te0.45","GeSe0.55Te0.45","0.0","0.0","0.0","0.0","0.0","0.0","0.0","0.0","0.0","0.0","0.0","0.0","0.0","0.0","0.0","0.0","0.0","0.225","0.0","0.0","0.0","0.0","0.0","0.0","0.0","0.0","0.0","0.0","0.0","0.0","0.0","0.0","0.0","0.0","0.0","0.0","0.0","0.275","0.0","0.5","0.0","0.0","0.0","0.0","0.0","0.0","0.0","0.0","0.0","0.0","0.0","0.0","0.0","0.0","0.0","0.0","0.0","0.0","0.0","0.0","0.0","0.0","0.0","0.0","0.0","728.0","121.0","121269.0","2.28","","","","1.0"
"5050","GeSe0.55Te0.45","GeSe0.55Te0.45","0.0","0.0","0.0","0.0","0.0","0.0","0.0","0.0","0.0","0.0","0.0","0.0","0.0","0.0","0.0","0.0","0.0","0.225","0.0","0.0","0.0","0.0","0.0","0.0","0.0","0.0","0.0","0.0","0.0","0.0","0.0","0.0","0.0","0.0","0.0","0.0","0.0","0.275","0.0","0.5","0.0","0.0","0.0","0.0","0.0","0.0","0.0","0.0","0.0","0.0","0.0","0.0","0.0","0.0","0.0","0.0","0.0","0.0","0.0","0.0","0.0","0.0","0.0","0.0","0.0","776.0","133.0","107836.0","2.14","","","","1.0"
"5051","GeSe0.5Te0.5","GeSe0.5Te0.5","0.0","0.0","0.0","0.0","0.0","0.0","0.0","0.0","0.0","0.0","0.0","0.0","0.0","0.0","0.0","0.0","0.0","0.25","0.0","0.0","0.0","0.0","0.0","0.0","0.0","0.0","0.0","0.0","0.0","0.0","0.0","0.0","0.0","0.0","0.0","0.0","0.0","0.25","0.0","0.5","0.0","0.0","0.0","0.0","0.0","0.0","0.0","0.0","0.0","0.0","0.0","0.0","0.0","0.0","0.0","0.0","0.0","0.0","0.0","0.0","0.0","0.0","0.0","0.0","0.0","320.0","46.0","241791.0","2.96","","","","1.0"
"5052","GeSe0.5Te0.5","GeSe0.5Te0.5","0.0","0.0","0.0","0.0","0.0","0.0","0.0","0.0","0.0","0.0","0.0","0.0","0.0","0.0","0.0","0.0","0.0","0.25","0.0","0.0","0.0","0.0","0.0","0.0","0.0","0.0","0.0","0.0","0.0","0.0","0.0","0.0","0.0","0.0","0.0","0.0","0.0","0.25","0.0","0.5","0.0","0.0","0.0","0.0","0.0","0.0","0.0","0.0","0.0","0.0","0.0","0.0","0.0","0.0","0.0","0.0","0.0","0.0","0.0","0.0","0.0","0.0","0.0","0.0","0.0","430.0","66.0","196667.0","2.65","","","","1.0"
"5053","GeSe0.5Te0.5","GeSe0.5Te0.5","0.0","0.0","0.0","0.0","0.0","0.0","0.0","0.0","0.0","0.0","0.0","0.0","0.0","0.0","0.0","0.0","0.0","0.25","0.0","0.0","0.0","0.0","0.0","0.0","0.0","0.0","0.0","0.0","0.0","0.0","0.0","0.0","0.0","0.0","0.0","0.0","0.0","0.25","0.0","0.5","0.0","0.0","0.0","0.0","0.0","0.0","0.0","0.0","0.0","0.0","0.0","0.0","0.0","0.0","0.0","0.0","0.0","0.0","0.0","0.0","0.0","0.0","0.0","0.0","0.0","530.0","89.0","157407.0","2.27","","","","1.0"
"5054","GeSe0.5Te0.5","GeSe0.5Te0.5","0.0","0.0","0.0","0.0","0.0","0.0","0.0","0.0","0.0","0.0","0.0","0.0","0.0","0.0","0.0","0.0","0.0","0.25","0.0","0.0","0.0","0.0","0.0","0.0","0.0","0.0","0.0","0.0","0.0","0.0","0.0","0.0","0.0","0.0","0.0","0.0","0.0","0.25","0.0","0.5","0.0","0.0","0.0","0.0","0.0","0.0","0.0","0.0","0.0","0.0","0.0","0.0","0.0","0.0","0.0","0.0","0.0","0.0","0.0","0.0","0.0","0.0","0.0","0.0","0.0","630.0","102.0","157222.0","2.03","","","","1.0"
"5055","GeSe0.5Te0.5","GeSe0.5Te0.5","0.0","0.0","0.0","0.0","0.0","0.0","0.0","0.0","0.0","0.0","0.0","0.0","0.0","0.0","0.0","0.0","0.0","0.25","0.0","0.0","0.0","0.0","0.0","0.0","0.0","0.0","0.0","0.0","0.0","0.0","0.0","0.0","0.0","0.0","0.0","0.0","0.0","0.25","0.0","0.5","0.0","0.0","0.0","0.0","0.0","0.0","0.0","0.0","0.0","0.0","0.0","0.0","0.0","0.0","0.0","0.0","0.0","0.0","0.0","0.0","0.0","0.0","0.0","0.0","0.0","678.0","111.0","144776.0","2.61","","","","1.0"
"5056","GeSe0.5Te0.5","GeSe0.5Te0.5","0.0","0.0","0.0","0.0","0.0","0.0","0.0","0.0","0.0","0.0","0.0","0.0","0.0","0.0","0.0","0.0","0.0","0.25","0.0","0.0","0.0","0.0","0.0","0.0","0.0","0.0","0.0","0.0","0.0","0.0","0.0","0.0","0.0","0.0","0.0","0.0","0.0","0.25","0.0","0.5","0.0","0.0","0.0","0.0","0.0","0.0","0.0","0.0","0.0","0.0","0.0","0.0","0.0","0.0","0.0","0.0","0.0","0.0","0.0","0.0","0.0","0.0","0.0","0.0","0.0","728.0","121.0","128731.0","2.45","","","","1.0"
"5057","GeSe0.5Te0.5","GeSe0.5Te0.5","0.0","0.0","0.0","0.0","0.0","0.0","0.0","0.0","0.0","0.0","0.0","0.0","0.0","0.0","0.0","0.0","0.0","0.25","0.0","0.0","0.0","0.0","0.0","0.0","0.0","0.0","0.0","0.0","0.0","0.0","0.0","0.0","0.0","0.0","0.0","0.0","0.0","0.25","0.0","0.5","0.0","0.0","0.0","0.0","0.0","0.0","0.0","0.0","0.0","0.0","0.0","0.0","0.0","0.0","0.0","0.0","0.0","0.0","0.0","0.0","0.0","0.0","0.0","0.0","0.0","776.0","133.0","113806.0","2.31","","","","1.0"
"5058","(CuI)0.003Bi2Te3","CuI0.0","0.0","0.0","0.0","0.0","0.0","0.0","0.0","0.0","0.0","0.0","0.0","0.0","0.0","0.0","0.0","0.0","0.0","0.0","0.0","0.0","0.0","0.0","0.0","0.0","0.0","0.0","0.0","0.0","0.0","0.0","0.0","0.0","0.0","0.0","0.0","0.0","0.0","0.0","0.0","0.0","0.0","0.0","0.0","1.0","0.0","0.0","0.0","0.0","0.0","0.0","0.0","0.0","0.0","0.0","0.0","0.0","0.0","0.0","0.0","0.0","0.0","0.0","0.0","0.0","0.0","325.0","-157.0","132444.0","1.41","","","","1.0"
"5059","(CuI)0.003Bi2Te3","CuI0.0","0.0","0.0","0.0","0.0","0.0","0.0","0.0","0.0","0.0","0.0","0.0","0.0","0.0","0.0","0.0","0.0","0.0","0.0","0.0","0.0","0.0","0.0","0.0","0.0","0.0","0.0","0.0","0.0","0.0","0.0","0.0","0.0","0.0","0.0","0.0","0.0","0.0","0.0","0.0","0.0","0.0","0.0","0.0","1.0","0.0","0.0","0.0","0.0","0.0","0.0","0.0","0.0","0.0","0.0","0.0","0.0","0.0","0.0","0.0","0.0","0.0","0.0","0.0","0.0","0.0","371.0","-166.0","109029.0","1.36","","","","1.0"
"5060","(CuI)0.003Bi2Te3","CuI0.0","0.0","0.0","0.0","0.0","0.0","0.0","0.0","0.0","0.0","0.0","0.0","0.0","0.0","0.0","0.0","0.0","0.0","0.0","0.0","0.0","0.0","0.0","0.0","0.0","0.0","0.0","0.0","0.0","0.0","0.0","0.0","0.0","0.0","0.0","0.0","0.0","0.0","0.0","0.0","0.0","0.0","0.0","0.0","1.0","0.0","0.0","0.0","0.0","0.0","0.0","0.0","0.0","0.0","0.0","0.0","0.0","0.0","0.0","0.0","0.0","0.0","0.0","0.0","0.0","0.0","420.0","-171.0","93431.0","1.39","","","","1.0"
"5061","(CuI)0.003Bi2Te3","CuI0.0","0.0","0.0","0.0","0.0","0.0","0.0","0.0","0.0","0.0","0.0","0.0","0.0","0.0","0.0","0.0","0.0","0.0","0.0","0.0","0.0","0.0","0.0","0.0","0.0","0.0","0.0","0.0","0.0","0.0","0.0","0.0","0.0","0.0","0.0","0.0","0.0","0.0","0.0","0.0","0.0","0.0","0.0","0.0","1.0","0.0","0.0","0.0","0.0","0.0","0.0","0.0","0.0","0.0","0.0","0.0","0.0","0.0","0.0","0.0","0.0","0.0","0.0","0.0","0.0","0.0","470.0","-169.0","84100.0","1.45","","","","1.0"
"5062","(CuI)0.003Bi2Te3","CuI0.0","0.0","0.0","0.0","0.0","0.0","0.0","0.0","0.0","0.0","0.0","0.0","0.0","0.0","0.0","0.0","0.0","0.0","0.0","0.0","0.0","0.0","0.0","0.0","0.0","0.0","0.0","0.0","0.0","0.0","0.0","0.0","0.0","0.0","0.0","0.0","0.0","0.0","0.0","0.0","0.0","0.0","0.0","0.0","1.0","0.0","0.0","0.0","0.0","0.0","0.0","0.0","0.0","0.0","0.0","0.0","0.0","0.0","0.0","0.0","0.0","0.0","0.0","0.0","0.0","0.0","519.0","-162.0","81218.0","1.58","","","","1.0"
"5063","(CuI)0.003Bi2Te3","CuI0.0","0.0","0.0","0.0","0.0","0.0","0.0","0.0","0.0","0.0","0.0","0.0","0.0","0.0","0.0","0.0","0.0","0.0","0.0","0.0","0.0","0.0","0.0","0.0","0.0","0.0","0.0","0.0","0.0","0.0","0.0","0.0","0.0","0.0","0.0","0.0","0.0","0.0","0.0","0.0","0.0","0.0","0.0","0.0","1.0","0.0","0.0","0.0","0.0","0.0","0.0","0.0","0.0","0.0","0.0","0.0","0.0","0.0","0.0","0.0","0.0","0.0","0.0","0.0","0.0","0.0","568.0","-151.0","79900.0","1.73","","","","1.0"
"5064","Mg2Zn0.96Sb2","Mg2Zn0.96Sb2","0.0","0.0","0.0","0.0","0.0","0.0","0.0","0.0","0.0","0.0","0.0","0.0","0.0","0.0","0.0","0.0","0.0","0.0","0.0","0.0","0.0","0.0","0.0","0.0","0.0","0.0","0.0","0.0","0.0","0.40322580645161293","0.0","0.0","0.0","0.0","0.0","0.0","0.0","0.0","0.0","0.0","0.0","0.0","0.0","0.0","0.0","0.40322580645161293","0.0","0.0","0.0","0.0","0.1935483870967742","0.0","0.0","0.0","0.0","0.0","0.0","0.0","0.0","0.0","0.0","0.0","0.0","0.0","0.0","300.0","289.0","3013.0","0.68","","","","1.0"
"5065","Mg2Zn0.96Sb2","Mg2Zn0.96Sb2","0.0","0.0","0.0","0.0","0.0","0.0","0.0","0.0","0.0","0.0","0.0","0.0","0.0","0.0","0.0","0.0","0.0","0.0","0.0","0.0","0.0","0.0","0.0","0.0","0.0","0.0","0.0","0.0","0.0","0.40322580645161293","0.0","0.0","0.0","0.0","0.0","0.0","0.0","0.0","0.0","0.0","0.0","0.0","0.0","0.0","0.0","0.40322580645161293","0.0","0.0","0.0","0.0","0.1935483870967742","0.0","0.0","0.0","0.0","0.0","0.0","0.0","0.0","0.0","0.0","0.0","0.0","0.0","0.0","373.0","289.0","3411.0","0.63","","","","1.0"
"5066","Mg2Zn0.96Sb2","Mg2Zn0.96Sb2","0.0","0.0","0.0","0.0","0.0","0.0","0.0","0.0","0.0","0.0","0.0","0.0","0.0","0.0","0.0","0.0","0.0","0.0","0.0","0.0","0.0","0.0","0.0","0.0","0.0","0.0","0.0","0.0","0.0","0.40322580645161293","0.0","0.0","0.0","0.0","0.0","0.0","0.0","0.0","0.0","0.0","0.0","0.0","0.0","0.0","0.0","0.40322580645161293","0.0","0.0","0.0","0.0","0.1935483870967742","0.0","0.0","0.0","0.0","0.0","0.0","0.0","0.0","0.0","0.0","0.0","0.0","0.0","0.0","473.0","245.0","5695.0","0.65","","","","1.0"
"5067","Mg2Zn0.96Sb2","Mg2Zn0.96Sb2","0.0","0.0","0.0","0.0","0.0","0.0","0.0","0.0","0.0","0.0","0.0","0.0","0.0","0.0","0.0","0.0","0.0","0.0","0.0","0.0","0.0","0.0","0.0","0.0","0.0","0.0","0.0","0.0","0.0","0.40322580645161293","0.0","0.0","0.0","0.0","0.0","0.0","0.0","0.0","0.0","0.0","0.0","0.0","0.0","0.0","0.0","0.40322580645161293","0.0","0.0","0.0","0.0","0.1935483870967742","0.0","0.0","0.0","0.0","0.0","0.0","0.0","0.0","0.0","0.0","0.0","0.0","0.0","0.0","573.0","208.0","9503.0","0.73","","","","1.0"
"5068","Mg2Zn0.96Sb2","Mg2Zn0.96Sb2","0.0","0.0","0.0","0.0","0.0","0.0","0.0","0.0","0.0","0.0","0.0","0.0","0.0","0.0","0.0","0.0","0.0","0.0","0.0","0.0","0.0","0.0","0.0","0.0","0.0","0.0","0.0","0.0","0.0","0.40322580645161293","0.0","0.0","0.0","0.0","0.0","0.0","0.0","0.0","0.0","0.0","0.0","0.0","0.0","0.0","0.0","0.40322580645161293","0.0","0.0","0.0","0.0","0.1935483870967742","0.0","0.0","0.0","0.0","0.0","0.0","0.0","0.0","0.0","0.0","0.0","0.0","0.0","0.0","673.0","183.0","14934.0","0.85","","","","1.0"
"5069","Mg2Zn0.96Sb2","Mg2Zn0.96Sb2","0.0","0.0","0.0","0.0","0.0","0.0","0.0","0.0","0.0","0.0","0.0","0.0","0.0","0.0","0.0","0.0","0.0","0.0","0.0","0.0","0.0","0.0","0.0","0.0","0.0","0.0","0.0","0.0","0.0","0.40322580645161293","0.0","0.0","0.0","0.0","0.0","0.0","0.0","0.0","0.0","0.0","0.0","0.0","0.0","0.0","0.0","0.40322580645161293","0.0","0.0","0.0","0.0","0.1935483870967742","0.0","0.0","0.0","0.0","0.0","0.0","0.0","0.0","0.0","0.0","0.0","0.0","0.0","0.0","773.0","160.0","20921.0","0.96","","","","1.0"
"5070","Mg2Zn0.98Sb2","Mg2Zn0.98Sb2","0.0","0.0","0.0","0.0","0.0","0.0","0.0","0.0","0.0","0.0","0.0","0.0","0.0","0.0","0.0","0.0","0.0","0.0","0.0","0.0","0.0","0.0","0.0","0.0","0.0","0.0","0.0","0.0","0.0","0.4016064257028112","0.0","0.0","0.0","0.0","0.0","0.0","0.0","0.0","0.0","0.0","0.0","0.0","0.0","0.0","0.0","0.4016064257028112","0.0","0.0","0.0","0.0","0.1967871485943775","0.0","0.0","0.0","0.0","0.0","0.0","0.0","0.0","0.0","0.0","0.0","0.0","0.0","0.0","300.0","278.0","5364.0","0.76","","","","0.9999999999999998"
"5071","Mg2Zn0.98Sb2","Mg2Zn0.98Sb2","0.0","0.0","0.0","0.0","0.0","0.0","0.0","0.0","0.0","0.0","0.0","0.0","0.0","0.0","0.0","0.0","0.0","0.0","0.0","0.0","0.0","0.0","0.0","0.0","0.0","0.0","0.0","0.0","0.0","0.4016064257028112","0.0","0.0","0.0","0.0","0.0","0.0","0.0","0.0","0.0","0.0","0.0","0.0","0.0","0.0","0.0","0.4016064257028112","0.0","0.0","0.0","0.0","0.1967871485943775","0.0","0.0","0.0","0.0","0.0","0.0","0.0","0.0","0.0","0.0","0.0","0.0","0.0","0.0","373.0","297.0","4570.0","0.67","","","","0.9999999999999998"
"5072","Mg2Zn0.98Sb2","Mg2Zn0.98Sb2","0.0","0.0","0.0","0.0","0.0","0.0","0.0","0.0","0.0","0.0","0.0","0.0","0.0","0.0","0.0","0.0","0.0","0.0","0.0","0.0","0.0","0.0","0.0","0.0","0.0","0.0","0.0","0.0","0.0","0.4016064257028112","0.0","0.0","0.0","0.0","0.0","0.0","0.0","0.0","0.0","0.0","0.0","0.0","0.0","0.0","0.0","0.4016064257028112","0.0","0.0","0.0","0.0","0.1967871485943775","0.0","0.0","0.0","0.0","0.0","0.0","0.0","0.0","0.0","0.0","0.0","0.0","0.0","0.0","473.0","284.0","5132.0","0.67","","","","0.9999999999999998"
"5073","Mg2Zn0.98Sb2","Mg2Zn0.98Sb2","0.0","0.0","0.0","0.0","0.0","0.0","0.0","0.0","0.0","0.0","0.0","0.0","0.0","0.0","0.0","0.0","0.0","0.0","0.0","0.0","0.0","0.0","0.0","0.0","0.0","0.0","0.0","0.0","0.0","0.4016064257028112","0.0","0.0","0.0","0.0","0.0","0.0","0.0","0.0","0.0","0.0","0.0","0.0","0.0","0.0","0.0","0.4016064257028112","0.0","0.0","0.0","0.0","0.1967871485943775","0.0","0.0","0.0","0.0","0.0","0.0","0.0","0.0","0.0","0.0","0.0","0.0","0.0","0.0","573.0","242.0","7649.0","0.74","","","","0.9999999999999998"
"5074","Mg2Zn0.98Sb2","Mg2Zn0.98Sb2","0.0","0.0","0.0","0.0","0.0","0.0","0.0","0.0","0.0","0.0","0.0","0.0","0.0","0.0","0.0","0.0","0.0","0.0","0.0","0.0","0.0","0.0","0.0","0.0","0.0","0.0","0.0","0.0","0.0","0.4016064257028112","0.0","0.0","0.0","0.0","0.0","0.0","0.0","0.0","0.0","0.0","0.0","0.0","0.0","0.0","0.0","0.4016064257028112","0.0","0.0","0.0","0.0","0.1967871485943775","0.0","0.0","0.0","0.0","0.0","0.0","0.0","0.0","0.0","0.0","0.0","0.0","0.0","0.0","673.0","208.0","12632.0","0.84","","","","0.9999999999999998"
"5075","Mg2Zn0.98Sb2","Mg2Zn0.98Sb2","0.0","0.0","0.0","0.0","0.0","0.0","0.0","0.0","0.0","0.0","0.0","0.0","0.0","0.0","0.0","0.0","0.0","0.0","0.0","0.0","0.0","0.0","0.0","0.0","0.0","0.0","0.0","0.0","0.0","0.4016064257028112","0.0","0.0","0.0","0.0","0.0","0.0","0.0","0.0","0.0","0.0","0.0","0.0","0.0","0.0","0.0","0.4016064257028112","0.0","0.0","0.0","0.0","0.1967871485943775","0.0","0.0","0.0","0.0","0.0","0.0","0.0","0.0","0.0","0.0","0.0","0.0","0.0","0.0","773.0","186.0","18618.0","0.97","","","","0.9999999999999998"
"5076","Mg2ZnSb2","Mg2ZnSb2","0.0","0.0","0.0","0.0","0.0","0.0","0.0","0.0","0.0","0.0","0.0","0.0","0.0","0.0","0.0","0.0","0.0","0.0","0.0","0.0","0.0","0.0","0.0","0.0","0.0","0.0","0.0","0.0","0.0","0.4","0.0","0.0","0.0","0.0","0.0","0.0","0.0","0.0","0.0","0.0","0.0","0.0","0.0","0.0","0.0","0.4","0.0","0.0","0.0","0.0","0.2","0.0","0.0","0.0","0.0","0.0","0.0","0.0","0.0","0.0","0.0","0.0","0.0","0.0","0.0","300.0","428.0","662.0","0.73","","","","1.0"
"5077","Mg2ZnSb2","Mg2ZnSb2","0.0","0.0","0.0","0.0","0.0","0.0","0.0","0.0","0.0","0.0","0.0","0.0","0.0","0.0","0.0","0.0","0.0","0.0","0.0","0.0","0.0","0.0","0.0","0.0","0.0","0.0","0.0","0.0","0.0","0.4","0.0","0.0","0.0","0.0","0.0","0.0","0.0","0.0","0.0","0.0","0.0","0.0","0.0","0.0","0.0","0.4","0.0","0.0","0.0","0.0","0.2","0.0","0.0","0.0","0.0","0.0","0.0","0.0","0.0","0.0","0.0","0.0","0.0","0.0","0.0","373.0","346.0","729.0","0.69","","","","1.0"
"5078","Mg2ZnSb2","Mg2ZnSb2","0.0","0.0","0.0","0.0","0.0","0.0","0.0","0.0","0.0","0.0","0.0","0.0","0.0","0.0","0.0","0.0","0.0","0.0","0.0","0.0","0.0","0.0","0.0","0.0","0.0","0.0","0.0","0.0","0.0","0.4","0.0","0.0","0.0","0.0","0.0","0.0","0.0","0.0","0.0","0.0","0.0","0.0","0.0","0.0","0.0","0.4","0.0","0.0","0.0","0.0","0.2","0.0","0.0","0.0","0.0","0.0","0.0","0.0","0.0","0.0","0.0","0.0","0.0","0.0","0.0","473.0","150.0","1523.0","0.74","","","","1.0"
"5079","Mg2ZnSb2","Mg2ZnSb2","0.0","0.0","0.0","0.0","0.0","0.0","0.0","0.0","0.0","0.0","0.0","0.0","0.0","0.0","0.0","0.0","0.0","0.0","0.0","0.0","0.0","0.0","0.0","0.0","0.0","0.0","0.0","0.0","0.0","0.4","0.0","0.0","0.0","0.0","0.0","0.0","0.0","0.0","0.0","0.0","0.0","0.0","0.0","0.0","0.0","0.4","0.0","0.0","0.0","0.0","0.2","0.0","0.0","0.0","0.0","0.0","0.0","0.0","0.0","0.0","0.0","0.0","0.0","0.0","0.0","573.0","100.0","3179.0","0.87","","","","1.0"
"5080","Mg2ZnSb2","Mg2ZnSb2","0.0","0.0","0.0","0.0","0.0","0.0","0.0","0.0","0.0","0.0","0.0","0.0","0.0","0.0","0.0","0.0","0.0","0.0","0.0","0.0","0.0","0.0","0.0","0.0","0.0","0.0","0.0","0.0","0.0","0.4","0.0","0.0","0.0","0.0","0.0","0.0","0.0","0.0","0.0","0.0","0.0","0.0","0.0","0.0","0.0","0.4","0.0","0.0","0.0","0.0","0.2","0.0","0.0","0.0","0.0","0.0","0.0","0.0","0.0","0.0","0.0","0.0","0.0","0.0","0.0","673.0","105.0","5629.0","1.03","","","","1.0"
"5081","Mg2ZnSb2","Mg2ZnSb2","0.0","0.0","0.0","0.0","0.0","0.0","0.0","0.0","0.0","0.0","0.0","0.0","0.0","0.0","0.0","0.0","0.0","0.0","0.0","0.0","0.0","0.0","0.0","0.0","0.0","0.0","0.0","0.0","0.0","0.4","0.0","0.0","0.0","0.0","0.0","0.0","0.0","0.0","0.0","0.0","0.0","0.0","0.0","0.0","0.0","0.4","0.0","0.0","0.0","0.0","0.2","0.0","0.0","0.0","0.0","0.0","0.0","0.0","0.0","0.0","0.0","0.0","0.0","0.0","0.0","773.0","120.0","8974.0","1.19","","","","1.0"
"5082","Mg2Zn1.02Sb2","Mg2Zn1.02Sb2","0.0","0.0","0.0","0.0","0.0","0.0","0.0","0.0","0.0","0.0","0.0","0.0","0.0","0.0","0.0","0.0","0.0","0.0","0.0","0.0","0.0","0.0","0.0","0.0","0.0","0.0","0.0","0.0","0.0","0.39840637450199207","0.0","0.0","0.0","0.0","0.0","0.0","0.0","0.0","0.0","0.0","0.0","0.0","0.0","0.0","0.0","0.39840637450199207","0.0","0.0","0.0","0.0","0.20318725099601595","0.0","0.0","0.0","0.0","0.0","0.0","0.0","0.0","0.0","0.0","0.0","0.0","0.0","0.0","300.0","412.0","662.0","0.71","","","","1.0"
"5083","Mg2Zn1.02Sb2","Mg2Zn1.02Sb2","0.0","0.0","0.0","0.0","0.0","0.0","0.0","0.0","0.0","0.0","0.0","0.0","0.0","0.0","0.0","0.0","0.0","0.0","0.0","0.0","0.0","0.0","0.0","0.0","0.0","0.0","0.0","0.0","0.0","0.39840637450199207","0.0","0.0","0.0","0.0","0.0","0.0","0.0","0.0","0.0","0.0","0.0","0.0","0.0","0.0","0.0","0.39840637450199207","0.0","0.0","0.0","0.0","0.20318725099601595","0.0","0.0","0.0","0.0","0.0","0.0","0.0","0.0","0.0","0.0","0.0","0.0","0.0","0.0","373.0","269.0","894.0","0.68","","","","1.0"
"5084","Mg2Zn1.02Sb2","Mg2Zn1.02Sb2","0.0","0.0","0.0","0.0","0.0","0.0","0.0","0.0","0.0","0.0","0.0","0.0","0.0","0.0","0.0","0.0","0.0","0.0","0.0","0.0","0.0","0.0","0.0","0.0","0.0","0.0","0.0","0.0","0.0","0.39840637450199207","0.0","0.0","0.0","0.0","0.0","0.0","0.0","0.0","0.0","0.0","0.0","0.0","0.0","0.0","0.0","0.39840637450199207","0.0","0.0","0.0","0.0","0.20318725099601595","0.0","0.0","0.0","0.0","0.0","0.0","0.0","0.0","0.0","0.0","0.0","0.0","0.0","0.0","473.0","97.0","2052.0","0.73","","","","1.0"
"5085","Mg2Zn1.02Sb2","Mg2Zn1.02Sb2","0.0","0.0","0.0","0.0","0.0","0.0","0.0","0.0","0.0","0.0","0.0","0.0","0.0","0.0","0.0","0.0","0.0","0.0","0.0","0.0","0.0","0.0","0.0","0.0","0.0","0.0","0.0","0.0","0.0","0.39840637450199207","0.0","0.0","0.0","0.0","0.0","0.0","0.0","0.0","0.0","0.0","0.0","0.0","0.0","0.0","0.0","0.39840637450199207","0.0","0.0","0.0","0.0","0.20318725099601595","0.0","0.0","0.0","0.0","0.0","0.0","0.0","0.0","0.0","0.0","0.0","0.0","0.0","0.0","573.0","72.0","4172.0","0.85","","","","1.0"
"5086","Mg2Zn1.02Sb2","Mg2Zn1.02Sb2","0.0","0.0","0.0","0.0","0.0","0.0","0.0","0.0","0.0","0.0","0.0","0.0","0.0","0.0","0.0","0.0","0.0","0.0","0.0","0.0","0.0","0.0","0.0","0.0","0.0","0.0","0.0","0.0","0.0","0.39840637450199207","0.0","0.0","0.0","0.0","0.0","0.0","0.0","0.0","0.0","0.0","0.0","0.0","0.0","0.0","0.0","0.39840637450199207","0.0","0.0","0.0","0.0","0.20318725099601595","0.0","0.0","0.0","0.0","0.0","0.0","0.0","0.0","0.0","0.0","0.0","0.0","0.0","0.0","673.0","89.0","7152.0","1.0","","","","1.0"
"5087","Mg2Zn1.02Sb2","Mg2Zn1.02Sb2","0.0","0.0","0.0","0.0","0.0","0.0","0.0","0.0","0.0","0.0","0.0","0.0","0.0","0.0","0.0","0.0","0.0","0.0","0.0","0.0","0.0","0.0","0.0","0.0","0.0","0.0","0.0","0.0","0.0","0.39840637450199207","0.0","0.0","0.0","0.0","0.0","0.0","0.0","0.0","0.0","0.0","0.0","0.0","0.0","0.0","0.0","0.39840637450199207","0.0","0.0","0.0","0.0","0.20318725099601595","0.0","0.0","0.0","0.0","0.0","0.0","0.0","0.0","0.0","0.0","0.0","0.0","0.0","0.0","773.0","110.0","11118.0","1.16","","","","1.0"
"5088","Mg2Zn1.04Sb2","Mg2Zn1.04Sb2","0.0","0.0","0.0","0.0","0.0","0.0","0.0","0.0","0.0","0.0","0.0","0.0","0.0","0.0","0.0","0.0","0.0","0.0","0.0","0.0","0.0","0.0","0.0","0.0","0.0","0.0","0.0","0.0","0.0","0.3968253968253968","0.0","0.0","0.0","0.0","0.0","0.0","0.0","0.0","0.0","0.0","0.0","0.0","0.0","0.0","0.0","0.3968253968253968","0.0","0.0","0.0","0.0","0.20634920634920637","0.0","0.0","0.0","0.0","0.0","0.0","0.0","0.0","0.0","0.0","0.0","0.0","0.0","0.0","300.0","434.0","430.0","0.72","","","","1.0"
"5089","Mg2Zn1.04Sb2","Mg2Zn1.04Sb2","0.0","0.0","0.0","0.0","0.0","0.0","0.0","0.0","0.0","0.0","0.0","0.0","0.0","0.0","0.0","0.0","0.0","0.0","0.0","0.0","0.0","0.0","0.0","0.0","0.0","0.0","0.0","0.0","0.0","0.3968253968253968","0.0","0.0","0.0","0.0","0.0","0.0","0.0","0.0","0.0","0.0","0.0","0.0","0.0","0.0","0.0","0.3968253968253968","0.0","0.0","0.0","0.0","0.20634920634920637","0.0","0.0","0.0","0.0","0.0","0.0","0.0","0.0","0.0","0.0","0.0","0.0","0.0","0.0","373.0","318.0","596.0","0.67","","","","1.0"
"5090","Mg2Zn1.04Sb2","Mg2Zn1.04Sb2","0.0","0.0","0.0","0.0","0.0","0.0","0.0","0.0","0.0","0.0","0.0","0.0","0.0","0.0","0.0","0.0","0.0","0.0","0.0","0.0","0.0","0.0","0.0","0.0","0.0","0.0","0.0","0.0","0.0","0.3968253968253968","0.0","0.0","0.0","0.0","0.0","0.0","0.0","0.0","0.0","0.0","0.0","0.0","0.0","0.0","0.0","0.3968253968253968","0.0","0.0","0.0","0.0","0.20634920634920637","0.0","0.0","0.0","0.0","0.0","0.0","0.0","0.0","0.0","0.0","0.0","0.0","0.0","0.0","473.0","132.0","1391.0","0.64","","","","1.0"
"5091","Mg2Zn1.04Sb2","Mg2Zn1.04Sb2","0.0","0.0","0.0","0.0","0.0","0.0","0.0","0.0","0.0","0.0","0.0","0.0","0.0","0.0","0.0","0.0","0.0","0.0","0.0","0.0","0.0","0.0","0.0","0.0","0.0","0.0","0.0","0.0","0.0","0.3968253968253968","0.0","0.0","0.0","0.0","0.0","0.0","0.0","0.0","0.0","0.0","0.0","0.0","0.0","0.0","0.0","0.3968253968253968","0.0","0.0","0.0","0.0","0.20634920634920637","0.0","0.0","0.0","0.0","0.0","0.0","0.0","0.0","0.0","0.0","0.0","0.0","0.0","0.0","573.0","95.0","3013.0","0.69","","","","1.0"
"5092","Mg2Zn1.04Sb2","Mg2Zn1.04Sb2","0.0","0.0","0.0","0.0","0.0","0.0","0.0","0.0","0.0","0.0","0.0","0.0","0.0","0.0","0.0","0.0","0.0","0.0","0.0","0.0","0.0","0.0","0.0","0.0","0.0","0.0","0.0","0.0","0.0","0.3968253968253968","0.0","0.0","0.0","0.0","0.0","0.0","0.0","0.0","0.0","0.0","0.0","0.0","0.0","0.0","0.0","0.3968253968253968","0.0","0.0","0.0","0.0","0.20634920634920637","0.0","0.0","0.0","0.0","0.0","0.0","0.0","0.0","0.0","0.0","0.0","0.0","0.0","0.0","673.0","105.0","5464.0","0.78","","","","1.0"
"5093","Mg2Zn1.04Sb2","Mg2Zn1.04Sb2","0.0","0.0","0.0","0.0","0.0","0.0","0.0","0.0","0.0","0.0","0.0","0.0","0.0","0.0","0.0","0.0","0.0","0.0","0.0","0.0","0.0","0.0","0.0","0.0","0.0","0.0","0.0","0.0","0.0","0.3968253968253968","0.0","0.0","0.0","0.0","0.0","0.0","0.0","0.0","0.0","0.0","0.0","0.0","0.0","0.0","0.0","0.3968253968253968","0.0","0.0","0.0","0.0","0.20634920634920637","0.0","0.0","0.0","0.0","0.0","0.0","0.0","0.0","0.0","0.0","0.0","0.0","0.0","0.0","773.0","122.0","8709.0","0.88","","","","1.0"
"5094","Mg1.98Li0.02Zn0.98Sb2","Mg1.98Li0.02Zn0.98Sb2","0.0","0.0","0.0","0.0","0.0","0.0","0.0","0.0","0.0","0.0","0.0","0.0","0.0","0.0","0.004016064257028112","0.0","0.0","0.0","0.0","0.0","0.0","0.0","0.0","0.0","0.0","0.0","0.0","0.0","0.0","0.3975903614457831","0.0","0.0","0.0","0.0","0.0","0.0","0.0","0.0","0.0","0.0","0.0","0.0","0.0","0.0","0.0","0.4016064257028112","0.0","0.0","0.0","0.0","0.1967871485943775","0.0","0.0","0.0","0.0","0.0","0.0","0.0","0.0","0.0","0.0","0.0","0.0","0.0","0.0","300.0","77.0","100529.0","1.18","","","","1.0"
"5095","Mg1.98Li0.02Zn0.98Sb2","Mg1.98Li0.02Zn0.98Sb2","0.0","0.0","0.0","0.0","0.0","0.0","0.0","0.0","0.0","0.0","0.0","0.0","0.0","0.0","0.004016064257028112","0.0","0.0","0.0","0.0","0.0","0.0","0.0","0.0","0.0","0.0","0.0","0.0","0.0","0.0","0.3975903614457831","0.0","0.0","0.0","0.0","0.0","0.0","0.0","0.0","0.0","0.0","0.0","0.0","0.0","0.0","0.0","0.4016064257028112","0.0","0.0","0.0","0.0","0.1967871485943775","0.0","0.0","0.0","0.0","0.0","0.0","0.0","0.0","0.0","0.0","0.0","0.0","0.0","0.0","373.0","92.0","83598.0","1.13","","","","1.0"
"5096","Mg1.98Li0.02Zn0.98Sb2","Mg1.98Li0.02Zn0.98Sb2","0.0","0.0","0.0","0.0","0.0","0.0","0.0","0.0","0.0","0.0","0.0","0.0","0.0","0.0","0.004016064257028112","0.0","0.0","0.0","0.0","0.0","0.0","0.0","0.0","0.0","0.0","0.0","0.0","0.0","0.0","0.3975903614457831","0.0","0.0","0.0","0.0","0.0","0.0","0.0","0.0","0.0","0.0","0.0","0.0","0.0","0.0","0.0","0.4016064257028112","0.0","0.0","0.0","0.0","0.1967871485943775","0.0","0.0","0.0","0.0","0.0","0.0","0.0","0.0","0.0","0.0","0.0","0.0","0.0","0.0","473.0","111.0","67302.0","1.06","","","","1.0"
"5097","Mg1.98Li0.02Zn0.98Sb2","Mg1.98Li0.02Zn0.98Sb2","0.0","0.0","0.0","0.0","0.0","0.0","0.0","0.0","0.0","0.0","0.0","0.0","0.0","0.0","0.004016064257028112","0.0","0.0","0.0","0.0","0.0","0.0","0.0","0.0","0.0","0.0","0.0","0.0","0.0","0.0","0.3975903614457831","0.0","0.0","0.0","0.0","0.0","0.0","0.0","0.0","0.0","0.0","0.0","0.0","0.0","0.0","0.0","0.4016064257028112","0.0","0.0","0.0","0.0","0.1967871485943775","0.0","0.0","0.0","0.0","0.0","0.0","0.0","0.0","0.0","0.0","0.0","0.0","0.0","0.0","573.0","130.0","55026.0","1.01","","","","1.0"
"5098","Mg1.98Li0.02Zn0.98Sb2","Mg1.98Li0.02Zn0.98Sb2","0.0","0.0","0.0","0.0","0.0","0.0","0.0","0.0","0.0","0.0","0.0","0.0","0.0","0.0","0.004016064257028112","0.0","0.0","0.0","0.0","0.0","0.0","0.0","0.0","0.0","0.0","0.0","0.0","0.0","0.0","0.3975903614457831","0.0","0.0","0.0","0.0","0.0","0.0","0.0","0.0","0.0","0.0","0.0","0.0","0.0","0.0","0.0","0.4016064257028112","0.0","0.0","0.0","0.0","0.1967871485943775","0.0","0.0","0.0","0.0","0.0","0.0","0.0","0.0","0.0","0.0","0.0","0.0","0.0","0.0","673.0","146.0","45820.0","0.99","","","","1.0"
"5099","Mg1.98Li0.02Zn0.98Sb2","Mg1.98Li0.02Zn0.98Sb2","0.0","0.0","0.0","0.0","0.0","0.0","0.0","0.0","0.0","0.0","0.0","0.0","0.0","0.0","0.004016064257028112","0.0","0.0","0.0","0.0","0.0","0.0","0.0","0.0","0.0","0.0","0.0","0.0","0.0","0.0","0.3975903614457831","0.0","0.0","0.0","0.0","0.0","0.0","0.0","0.0","0.0","0.0","0.0","0.0","0.0","0.0","0.0","0.4016064257028112","0.0","0.0","0.0","0.0","0.1967871485943775","0.0","0.0","0.0","0.0","0.0","0.0","0.0","0.0","0.0","0.0","0.0","0.0","0.0","0.0","773.0","158.0","38300.0","1.01","","","","1.0"
"5100","Mg1.98K0.02Zn0.98Sb2","Mg1.98K0.02Zn0.98Sb2","0.0","0.0","0.0","0.0","0.0","0.0","0.0","0.0","0.0","0.0","0.0","0.0","0.0","0.0","0.0","0.0","0.0","0.0","0.0","0.0","0.0","0.0","0.0","0.0","0.0","0.0","0.0","0.0","0.0","0.3975903614457831","0.0","0.0","0.0","0.0","0.0","0.0","0.0","0.0","0.0","0.0","0.0","0.0","0.0","0.0","0.0","0.4016064257028112","0.0","0.0","0.0","0.0","0.1967871485943775","0.0","0.0","0.0","0.0","0.0","0.0","0.0","0.004016064257028112","0.0","0.0","0.0","0.0","0.0","0.0","300.0","206.0","10688.0","0.74","","","","1.0"
"5101","Mg1.98K0.02Zn0.98Sb2","Mg1.98K0.02Zn0.98Sb2","0.0","0.0","0.0","0.0","0.0","0.0","0.0","0.0","0.0","0.0","0.0","0.0","0.0","0.0","0.0","0.0","0.0","0.0","0.0","0.0","0.0","0.0","0.0","0.0","0.0","0.0","0.0","0.0","0.0","0.3975903614457831","0.0","0.0","0.0","0.0","0.0","0.0","0.0","0.0","0.0","0.0","0.0","0.0","0.0","0.0","0.0","0.4016064257028112","0.0","0.0","0.0","0.0","0.1967871485943775","0.0","0.0","0.0","0.0","0.0","0.0","0.0","0.004016064257028112","0.0","0.0","0.0","0.0","0.0","0.0","373.0","237.0","8677.0","0.67","","","","1.0"
"5102","Mg1.98K0.02Zn0.98Sb2","Mg1.98K0.02Zn0.98Sb2","0.0","0.0","0.0","0.0","0.0","0.0","0.0","0.0","0.0","0.0","0.0","0.0","0.0","0.0","0.0","0.0","0.0","0.0","0.0","0.0","0.0","0.0","0.0","0.0","0.0","0.0","0.0","0.0","0.0","0.3975903614457831","0.0","0.0","0.0","0.0","0.0","0.0","0.0","0.0","0.0","0.0","0.0","0.0","0.0","0.0","0.0","0.4016064257028112","0.0","0.0","0.0","0.0","0.1967871485943775","0.0","0.0","0.0","0.0","0.0","0.0","0.0","0.004016064257028112","0.0","0.0","0.0","0.0","0.0","0.0","473.0","255.0","7407.0","0.63","","","","1.0"
"5103","Mg1.98K0.02Zn0.98Sb2","Mg1.98K0.02Zn0.98Sb2","0.0","0.0","0.0","0.0","0.0","0.0","0.0","0.0","0.0","0.0","0.0","0.0","0.0","0.0","0.0","0.0","0.0","0.0","0.0","0.0","0.0","0.0","0.0","0.0","0.0","0.0","0.0","0.0","0.0","0.3975903614457831","0.0","0.0","0.0","0.0","0.0","0.0","0.0","0.0","0.0","0.0","0.0","0.0","0.0","0.0","0.0","0.4016064257028112","0.0","0.0","0.0","0.0","0.1967871485943775","0.0","0.0","0.0","0.0","0.0","0.0","0.0","0.004016064257028112","0.0","0.0","0.0","0.0","0.0","0.0","573.0","234.0","8254.0","0.67","","","","1.0"
