Repository: anilkunwar/thermoelectrics

# Machine learning assisted design of thermoelectrics

a. Machine Learning

# Fetching the upto date data of thermoelectricity (Informatics)

# Featurization:

The computer code to convert the multicomponent chemical formula and temperature row into composition-temperature feature vector
Binary alloys/compunds with upload from json files
Multicomponent alloys/compunds with upload from json files

# Informatics approach to classify p-type and n-type thermoelectric materials

Basic Illustrative Tutorials
Querying the Abstracts on the Materials Science, Applied Physics and Condensed Matter Physics on Keyterms Specific to Thermoelectrics
NER analysis for material type classification

File: machine_learning/vae_regression/latent_space_exploration/thermoelectric_materials.csv (part 69 of 71)
"","Formula","modformula","In","Tl","La","Sr","Mn","Ni","Ru","Pd","Hf","Cs","Sc","Co","Si","Fe","Li","Cl","Yb","Te","N","Ti","Cd","Zr","Y","Ga","Cr","Pr","Tm","Br","Ca","Mg","Rb","Au","Nd","Ce","Ho","I","Ba","Se","Pb","Ge","Gd","Tb","Dy","Cu","Na","Sb","Bi","P","As","Sm","Zn","Al","Sn","Ag","Nb","Mo","V","S","K","Lu","O","Eu","Ta","B","Er","temperature(K)","seebeck_coefficient(μV/K)","electrical_conductivity(S/m)","thermal_conductivity(W/mK)","power_factor(W/mK2)","ZT","reference","sum_elements"
"5104","Mg1.98K0.02Zn0.98Sb2","Mg1.98K0.02Zn0.98Sb2","0.0","0.0","0.0","0.0","0.0","0.0","0.0","0.0","0.0","0.0","0.0","0.0","0.0","0.0","0.0","0.0","0.0","0.0","0.0","0.0","0.0","0.0","0.0","0.0","0.0","0.0","0.0","0.0","0.0","0.3975903614457831","0.0","0.0","0.0","0.0","0.0","0.0","0.0","0.0","0.0","0.0","0.0","0.0","0.0","0.0","0.0","0.4016064257028112","0.0","0.0","0.0","0.0","0.1967871485943775","0.0","0.0","0.0","0.0","0.0","0.0","0.0","0.004016064257028112","0.0","0.0","0.0","0.0","0.0","0.0","673.0","207.0","12063.0","0.76","","","","1.0"
"5105","Mg1.98K0.02Zn0.98Sb2","Mg1.98K0.02Zn0.98Sb2","0.0","0.0","0.0","0.0","0.0","0.0","0.0","0.0","0.0","0.0","0.0","0.0","0.0","0.0","0.0","0.0","0.0","0.0","0.0","0.0","0.0","0.0","0.0","0.0","0.0","0.0","0.0","0.0","0.0","0.3975903614457831","0.0","0.0","0.0","0.0","0.0","0.0","0.0","0.0","0.0","0.0","0.0","0.0","0.0","0.0","0.0","0.4016064257028112","0.0","0.0","0.0","0.0","0.1967871485943775","0.0","0.0","0.0","0.0","0.0","0.0","0.0","0.004016064257028112","0.0","0.0","0.0","0.0","0.0","0.0","773.0","185.0","17143.0","0.87","","","","1.0"
"5106","Mg1.98Ag0.02Zn0.98Sb2","Mg1.98Ag0.02Zn0.98Sb2","0.0","0.0","0.0","0.0","0.0","0.0","0.0","0.0","0.0","0.0","0.0","0.0","0.0","0.0","0.0","0.0","0.0","0.0","0.0","0.0","0.0","0.0","0.0","0.0","0.0","0.0","0.0","0.0","0.0","0.3975903614457831","0.0","0.0","0.0","0.0","0.0","0.0","0.0","0.0","0.0","0.0","0.0","0.0","0.0","0.0","0.0","0.4016064257028112","0.0","0.0","0.0","0.0","0.1967871485943775","0.0","0.0","0.004016064257028112","0.0","0.0","0.0","0.0","0.0","0.0","0.0","0.0","0.0","0.0","0.0","300.0","95.0","62222.0","1.08","","","","1.0"
"5107","Mg1.98Ag0.02Zn0.98Sb2","Mg1.98Ag0.02Zn0.98Sb2","0.0","0.0","0.0","0.0","0.0","0.0","0.0","0.0","0.0","0.0","0.0","0.0","0.0","0.0","0.0","0.0","0.0","0.0","0.0","0.0","0.0","0.0","0.0","0.0","0.0","0.0","0.0","0.0","0.0","0.3975903614457831","0.0","0.0","0.0","0.0","0.0","0.0","0.0","0.0","0.0","0.0","0.0","0.0","0.0","0.0","0.0","0.4016064257028112","0.0","0.0","0.0","0.0","0.1967871485943775","0.0","0.0","0.004016064257028112","0.0","0.0","0.0","0.0","0.0","0.0","0.0","0.0","0.0","0.0","0.0","373.0","114.0","50794.0","1.0","","","","1.0"
"5108","Mg1.98Ag0.02Zn0.98Sb2","Mg1.98Ag0.02Zn0.98Sb2","0.0","0.0","0.0","0.0","0.0","0.0","0.0","0.0","0.0","0.0","0.0","0.0","0.0","0.0","0.0","0.0","0.0","0.0","0.0","0.0","0.0","0.0","0.0","0.0","0.0","0.0","0.0","0.0","0.0","0.3975903614457831","0.0","0.0","0.0","0.0","0.0","0.0","0.0","0.0","0.0","0.0","0.0","0.0","0.0","0.0","0.0","0.4016064257028112","0.0","0.0","0.0","0.0","0.1967871485943775","0.0","0.0","0.004016064257028112","0.0","0.0","0.0","0.0","0.0","0.0","0.0","0.0","0.0","0.0","0.0","473.0","133.0","41693.0","0.94","","","","1.0"
"5109","Mg1.98Ag0.02Zn0.98Sb2","Mg1.98Ag0.02Zn0.98Sb2","0.0","0.0","0.0","0.0","0.0","0.0","0.0","0.0","0.0","0.0","0.0","0.0","0.0","0.0","0.0","0.0","0.0","0.0","0.0","0.0","0.0","0.0","0.0","0.0","0.0","0.0","0.0","0.0","0.0","0.3975903614457831","0.0","0.0","0.0","0.0","0.0","0.0","0.0","0.0","0.0","0.0","0.0","0.0","0.0","0.0","0.0","0.4016064257028112","0.0","0.0","0.0","0.0","0.1967871485943775","0.0","0.0","0.004016064257028112","0.0","0.0","0.0","0.0","0.0","0.0","0.0","0.0","0.0","0.0","0.0","573.0","151.0","34921.0","0.92","","","","1.0"
"5110","Mg1.98Ag0.02Zn0.98Sb2","Mg1.98Ag0.02Zn0.98Sb2","0.0","0.0","0.0","0.0","0.0","0.0","0.0","0.0","0.0","0.0","0.0","0.0","0.0","0.0","0.0","0.0","0.0","0.0","0.0","0.0","0.0","0.0","0.0","0.0","0.0","0.0","0.0","0.0","0.0","0.3975903614457831","0.0","0.0","0.0","0.0","0.0","0.0","0.0","0.0","0.0","0.0","0.0","0.0","0.0","0.0","0.0","0.4016064257028112","0.0","0.0","0.0","0.0","0.1967871485943775","0.0","0.0","0.004016064257028112","0.0","0.0","0.0","0.0","0.0","0.0","0.0","0.0","0.0","0.0","0.0","673.0","162.0","29841.0","0.92","","","","1.0"
"5111","Mg1.98Ag0.02Zn0.98Sb2","Mg1.98Ag0.02Zn0.98Sb2","0.0","0.0","0.0","0.0","0.0","0.0","0.0","0.0","0.0","0.0","0.0","0.0","0.0","0.0","0.0","0.0","0.0","0.0","0.0","0.0","0.0","0.0","0.0","0.0","0.0","0.0","0.0","0.0","0.0","0.3975903614457831","0.0","0.0","0.0","0.0","0.0","0.0","0.0","0.0","0.0","0.0","0.0","0.0","0.0","0.0","0.0","0.4016064257028112","0.0","0.0","0.0","0.0","0.1967871485943775","0.0","0.0","0.004016064257028112","0.0","0.0","0.0","0.0","0.0","0.0","0.0","0.0","0.0","0.0","0.0","773.0","166.0","27513.0","0.97","","","","1.0"
"5112","Mg1.96Li0.04Zn0.98Sb2","Mg1.96Li0.04Zn0.98Sb2","0.0","0.0","0.0","0.0","0.0","0.0","0.0","0.0","0.0","0.0","0.0","0.0","0.0","0.0","0.008032128514056224","0.0","0.0","0.0","0.0","0.0","0.0","0.0","0.0","0.0","0.0","0.0","0.0","0.0","0.0","0.393574297188755","0.0","0.0","0.0","0.0","0.0","0.0","0.0","0.0","0.0","0.0","0.0","0.0","0.0","0.0","0.0","0.4016064257028112","0.0","0.0","0.0","0.0","0.1967871485943775","0.0","0.0","0.0","0.0","0.0","0.0","0.0","0.0","0.0","0.0","0.0","0.0","0.0","0.0","300.0","52.0","153439.0","1.42","","","","0.9999999999999999"
"5113","Mg1.96Li0.04Zn0.98Sb2","Mg1.96Li0.04Zn0.98Sb2","0.0","0.0","0.0","0.0","0.0","0.0","0.0","0.0","0.0","0.0","0.0","0.0","0.0","0.0","0.008032128514056224","0.0","0.0","0.0","0.0","0.0","0.0","0.0","0.0","0.0","0.0","0.0","0.0","0.0","0.0","0.393574297188755","0.0","0.0","0.0","0.0","0.0","0.0","0.0","0.0","0.0","0.0","0.0","0.0","0.0","0.0","0.0","0.4016064257028112","0.0","0.0","0.0","0.0","0.1967871485943775","0.0","0.0","0.0","0.0","0.0","0.0","0.0","0.0","0.0","0.0","0.0","0.0","0.0","0.0","373.0","63.0","127831.0","1.34","","","","0.9999999999999999"
"5114","Mg1.96Li0.04Zn0.98Sb2","Mg1.96Li0.04Zn0.98Sb2","0.0","0.0","0.0","0.0","0.0","0.0","0.0","0.0","0.0","0.0","0.0","0.0","0.0","0.0","0.008032128514056224","0.0","0.0","0.0","0.0","0.0","0.0","0.0","0.0","0.0","0.0","0.0","0.0","0.0","0.0","0.393574297188755","0.0","0.0","0.0","0.0","0.0","0.0","0.0","0.0","0.0","0.0","0.0","0.0","0.0","0.0","0.0","0.4016064257028112","0.0","0.0","0.0","0.0","0.1967871485943775","0.0","0.0","0.0","0.0","0.0","0.0","0.0","0.0","0.0","0.0","0.0","0.0","0.0","0.0","473.0","77.0","103280.0","1.26","","","","0.9999999999999999"
"5115","Mg1.96Li0.04Zn0.98Sb2","Mg1.96Li0.04Zn0.98Sb2","0.0","0.0","0.0","0.0","0.0","0.0","0.0","0.0","0.0","0.0","0.0","0.0","0.0","0.0","0.008032128514056224","0.0","0.0","0.0","0.0","0.0","0.0","0.0","0.0","0.0","0.0","0.0","0.0","0.0","0.0","0.393574297188755","0.0","0.0","0.0","0.0","0.0","0.0","0.0","0.0","0.0","0.0","0.0","0.0","0.0","0.0","0.0","0.4016064257028112","0.0","0.0","0.0","0.0","0.1967871485943775","0.0","0.0","0.0","0.0","0.0","0.0","0.0","0.0","0.0","0.0","0.0","0.0","0.0","0.0","573.0","90.0","84233.0","1.18","","","","0.9999999999999999"
"5116","Mg1.96Li0.04Zn0.98Sb2","Mg1.96Li0.04Zn0.98Sb2","0.0","0.0","0.0","0.0","0.0","0.0","0.0","0.0","0.0","0.0","0.0","0.0","0.0","0.0","0.008032128514056224","0.0","0.0","0.0","0.0","0.0","0.0","0.0","0.0","0.0","0.0","0.0","0.0","0.0","0.0","0.393574297188755","0.0","0.0","0.0","0.0","0.0","0.0","0.0","0.0","0.0","0.0","0.0","0.0","0.0","0.0","0.0","0.4016064257028112","0.0","0.0","0.0","0.0","0.1967871485943775","0.0","0.0","0.0","0.0","0.0","0.0","0.0","0.0","0.0","0.0","0.0","0.0","0.0","0.0","673.0","105.0","70053.0","1.12","","","","0.9999999999999999"
"5117","Mg1.96Li0.04Zn0.98Sb2","Mg1.96Li0.04Zn0.98Sb2","0.0","0.0","0.0","0.0","0.0","0.0","0.0","0.0","0.0","0.0","0.0","0.0","0.0","0.0","0.008032128514056224","0.0","0.0","0.0","0.0","0.0","0.0","0.0","0.0","0.0","0.0","0.0","0.0","0.0","0.0","0.393574297188755","0.0","0.0","0.0","0.0","0.0","0.0","0.0","0.0","0.0","0.0","0.0","0.0","0.0","0.0","0.0","0.4016064257028112","0.0","0.0","0.0","0.0","0.1967871485943775","0.0","0.0","0.0","0.0","0.0","0.0","0.0","0.0","0.0","0.0","0.0","0.0","0.0","0.0","773.0","122.0","58836.0","1.1","","","","0.9999999999999999"
"5118","Ag0.97CrSe2","Ag0.97CrSe2","0.0","0.0","0.0","0.0","0.0","0.0","0.0","0.0","0.0","0.0","0.0","0.0","0.0","0.0","0.0","0.0","0.0","0.0","0.0","0.0","0.0","0.0","0.0","0.0","0.2518891687657431","0.0","0.0","0.0","0.0","0.0","0.0","0.0","0.0","0.0","0.0","0.0","0.0","0.5037783375314862","0.0","0.0","0.0","0.0","0.0","0.0","0.0","0.0","0.0","0.0","0.0","0.0","0.0","0.0","0.0","0.2443324937027708","0.0","0.0","0.0","0.0","0.0","0.0","0.0","0.0","0.0","0.0","0.0","303.0","85.0","26857.0","0.5","","","","1.0"
"5119","Ag0.97CrSe2","Ag0.97CrSe2","0.0","0.0","0.0","0.0","0.0","0.0","0.0","0.0","0.0","0.0","0.0","0.0","0.0","0.0","0.0","0.0","0.0","0.0","0.0","0.0","0.0","0.0","0.0","0.0","0.2518891687657431","0.0","0.0","0.0","0.0","0.0","0.0","0.0","0.0","0.0","0.0","0.0","0.0","0.5037783375314862","0.0","0.0","0.0","0.0","0.0","0.0","0.0","0.0","0.0","0.0","0.0","0.0","0.0","0.0","0.0","0.2443324937027708","0.0","0.0","0.0","0.0","0.0","0.0","0.0","0.0","0.0","0.0","0.0","403.0","97.0","21364.0","0.44","","","","1.0"
"5120","Ag0.97CrSe2","Ag0.97CrSe2","0.0","0.0","0.0","0.0","0.0","0.0","0.0","0.0","0.0","0.0","0.0","0.0","0.0","0.0","0.0","0.0","0.0","0.0","0.0","0.0","0.0","0.0","0.0","0.0","0.2518891687657431","0.0","0.0","0.0","0.0","0.0","0.0","0.0","0.0","0.0","0.0","0.0","0.0","0.5037783375314862","0.0","0.0","0.0","0.0","0.0","0.0","0.0","0.0","0.0","0.0","0.0","0.0","0.0","0.0","0.0","0.2443324937027708","0.0","0.0","0.0","0.0","0.0","0.0","0.0","0.0","0.0","0.0","0.0","503.0","118.0","14157.0","0.41","","","","1.0"
"5121","Ag0.97CrSe2","Ag0.97CrSe2","0.0","0.0","0.0","0.0","0.0","0.0","0.0","0.0","0.0","0.0","0.0","0.0","0.0","0.0","0.0","0.0","0.0","0.0","0.0","0.0","0.0","0.0","0.0","0.0","0.2518891687657431","0.0","0.0","0.0","0.0","0.0","0.0","0.0","0.0","0.0","0.0","0.0","0.0","0.5037783375314862","0.0","0.0","0.0","0.0","0.0","0.0","0.0","0.0","0.0","0.0","0.0","0.0","0.0","0.0","0.0","0.2443324937027708","0.0","0.0","0.0","0.0","0.0","0.0","0.0","0.0","0.0","0.0","0.0","603.0","131.0","12601.0","0.4","","","","1.0"
"5122","Ag0.97CrSe2","Ag0.97CrSe2","0.0","0.0","0.0","0.0","0.0","0.0","0.0","0.0","0.0","0.0","0.0","0.0","0.0","0.0","0.0","0.0","0.0","0.0","0.0","0.0","0.0","0.0","0.0","0.0","0.2518891687657431","0.0","0.0","0.0","0.0","0.0","0.0","0.0","0.0","0.0","0.0","0.0","0.0","0.5037783375314862","0.0","0.0","0.0","0.0","0.0","0.0","0.0","0.0","0.0","0.0","0.0","0.0","0.0","0.0","0.0","0.2443324937027708","0.0","0.0","0.0","0.0","0.0","0.0","0.0","0.0","0.0","0.0","0.0","703.0","144.0","11217.0","0.4","","","","1.0"
"5123","Ag0.97CrSe2","Ag0.97CrSe2","0.0","0.0","0.0","0.0","0.0","0.0","0.0","0.0","0.0","0.0","0.0","0.0","0.0","0.0","0.0","0.0","0.0","0.0","0.0","0.0","0.0","0.0","0.0","0.0","0.2518891687657431","0.0","0.0","0.0","0.0","0.0","0.0","0.0","0.0","0.0","0.0","0.0","0.0","0.5037783375314862","0.0","0.0","0.0","0.0","0.0","0.0","0.0","0.0","0.0","0.0","0.0","0.0","0.0","0.0","0.0","0.2443324937027708","0.0","0.0","0.0","0.0","0.0","0.0","0.0","0.0","0.0","0.0","0.0","753.0","157.0","10000.0","0.4","","","","1.0"
"5124","Ag0.97Cr0.99Sb0.01Se2","Ag0.97Cr0.99Sb0.01Se2","0.0","0.0","0.0","0.0","0.0","0.0","0.0","0.0","0.0","0.0","0.0","0.0","0.0","0.0","0.0","0.0","0.0","0.0","0.0","0.0","0.0","0.0","0.0","0.0","0.24937027707808565","0.0","0.0","0.0","0.0","0.0","0.0","0.0","0.0","0.0","0.0","0.0","0.0","0.5037783375314862","0.0","0.0","0.0","0.0","0.0","0.0","0.0","0.002518891687657431","0.0","0.0","0.0","0.0","0.0","0.0","0.0","0.2443324937027708","0.0","0.0","0.0","0.0","0.0","0.0","0.0","0.0","0.0","0.0","0.0","303.0","79.0","30323.0","0.59","","","","1.0"
"5125","Ag0.97Cr0.99Sb0.01Se2","Ag0.97Cr0.99Sb0.01Se2","0.0","0.0","0.0","0.0","0.0","0.0","0.0","0.0","0.0","0.0","0.0","0.0","0.0","0.0","0.0","0.0","0.0","0.0","0.0","0.0","0.0","0.0","0.0","0.0","0.24937027707808565","0.0","0.0","0.0","0.0","0.0","0.0","0.0","0.0","0.0","0.0","0.0","0.0","0.5037783375314862","0.0","0.0","0.0","0.0","0.0","0.0","0.0","0.002518891687657431","0.0","0.0","0.0","0.0","0.0","0.0","0.0","0.2443324937027708","0.0","0.0","0.0","0.0","0.0","0.0","0.0","0.0","0.0","0.0","0.0","403.0","89.0","19184.0","0.52","","","","1.0"
"5126","Ag0.97Cr0.99Sb0.01Se2","Ag0.97Cr0.99Sb0.01Se2","0.0","0.0","0.0","0.0","0.0","0.0","0.0","0.0","0.0","0.0","0.0","0.0","0.0","0.0","0.0","0.0","0.0","0.0","0.0","0.0","0.0","0.0","0.0","0.0","0.24937027707808565","0.0","0.0","0.0","0.0","0.0","0.0","0.0","0.0","0.0","0.0","0.0","0.0","0.5037783375314862","0.0","0.0","0.0","0.0","0.0","0.0","0.0","0.002518891687657431","0.0","0.0","0.0","0.0","0.0","0.0","0.0","0.2443324937027708","0.0","0.0","0.0","0.0","0.0","0.0","0.0","0.0","0.0","0.0","0.0","503.0","111.0","15016.0","0.51","","","","1.0"
"5127","Ag0.97Cr0.99Sb0.01Se2","Ag0.97Cr0.99Sb0.01Se2","0.0","0.0","0.0","0.0","0.0","0.0","0.0","0.0","0.0","0.0","0.0","0.0","0.0","0.0","0.0","0.0","0.0","0.0","0.0","0.0","0.0","0.0","0.0","0.0","0.24937027707808565","0.0","0.0","0.0","0.0","0.0","0.0","0.0","0.0","0.0","0.0","0.0","0.0","0.5037783375314862","0.0","0.0","0.0","0.0","0.0","0.0","0.0","0.002518891687657431","0.0","0.0","0.0","0.0","0.0","0.0","0.0","0.2443324937027708","0.0","0.0","0.0","0.0","0.0","0.0","0.0","0.0","0.0","0.0","0.0","603.0","132.0","13545.0","0.47","","","","1.0"
"5128","Ag0.97Cr0.99Sb0.01Se2","Ag0.97Cr0.99Sb0.01Se2","0.0","0.0","0.0","0.0","0.0","0.0","0.0","0.0","0.0","0.0","0.0","0.0","0.0","0.0","0.0","0.0","0.0","0.0","0.0","0.0","0.0","0.0","0.0","0.0","0.24937027707808565","0.0","0.0","0.0","0.0","0.0","0.0","0.0","0.0","0.0","0.0","0.0","0.0","0.5037783375314862","0.0","0.0","0.0","0.0","0.0","0.0","0.0","0.002518891687657431","0.0","0.0","0.0","0.0","0.0","0.0","0.0","0.2443324937027708","0.0","0.0","0.0","0.0","0.0","0.0","0.0","0.0","0.0","0.0","0.0","703.0","168.0","10240.0","0.46","","","","1.0"
"5129","Ag0.97Cr0.99Sb0.01Se2","Ag0.97Cr0.99Sb0.01Se2","0.0","0.0","0.0","0.0","0.0","0.0","0.0","0.0","0.0","0.0","0.0","0.0","0.0","0.0","0.0","0.0","0.0","0.0","0.0","0.0","0.0","0.0","0.0","0.0","0.24937027707808565","0.0","0.0","0.0","0.0","0.0","0.0","0.0","0.0","0.0","0.0","0.0","0.0","0.5037783375314862","0.0","0.0","0.0","0.0","0.0","0.0","0.0","0.002518891687657431","0.0","0.0","0.0","0.0","0.0","0.0","0.0","0.2443324937027708","0.0","0.0","0.0","0.0","0.0","0.0","0.0","0.0","0.0","0.0","0.0","753.0","197.0","7556.0","0.46","","","","1.0"
"5130","Ag0.97Cr0.97Sb0.03Se2","Ag0.97Cr0.97Sb0.03Se2","0.0","0.0","0.0","0.0","0.0","0.0","0.0","0.0","0.0","0.0","0.0","0.0","0.0","0.0","0.0","0.0","0.0","0.0","0.0","0.0","0.0","0.0","0.0","0.0","0.2443324937027708","0.0","0.0","0.0","0.0","0.0","0.0","0.0","0.0","0.0","0.0","0.0","0.0","0.5037783375314862","0.0","0.0","0.0","0.0","0.0","0.0","0.0","0.007556675062972292","0.0","0.0","0.0","0.0","0.0","0.0","0.0","0.2443324937027708","0.0","0.0","0.0","0.0","0.0","0.0","0.0","0.0","0.0","0.0","0.0","303.0","74.0","32414.0","0.54","","","","1.0"
"5131","Ag0.97Cr0.97Sb0.03Se2","Ag0.97Cr0.97Sb0.03Se2","0.0","0.0","0.0","0.0","0.0","0.0","0.0","0.0","0.0","0.0","0.0","0.0","0.0","0.0","0.0","0.0","0.0","0.0","0.0","0.0","0.0","0.0","0.0","0.0","0.2443324937027708","0.0","0.0","0.0","0.0","0.0","0.0","0.0","0.0","0.0","0.0","0.0","0.0","0.5037783375314862","0.0","0.0","0.0","0.0","0.0","0.0","0.0","0.007556675062972292","0.0","0.0","0.0","0.0","0.0","0.0","0.0","0.2443324937027708","0.0","0.0","0.0","0.0","0.0","0.0","0.0","0.0","0.0","0.0","0.0","403.0","86.0","21461.0","0.47","","","","1.0"
"5132","Ag0.97Cr0.97Sb0.03Se2","Ag0.97Cr0.97Sb0.03Se2","0.0","0.0","0.0","0.0","0.0","0.0","0.0","0.0","0.0","0.0","0.0","0.0","0.0","0.0","0.0","0.0","0.0","0.0","0.0","0.0","0.0","0.0","0.0","0.0","0.2443324937027708","0.0","0.0","0.0","0.0","0.0","0.0","0.0","0.0","0.0","0.0","0.0","0.0","0.5037783375314862","0.0","0.0","0.0","0.0","0.0","0.0","0.0","0.007556675062972292","0.0","0.0","0.0","0.0","0.0","0.0","0.0","0.2443324937027708","0.0","0.0","0.0","0.0","0.0","0.0","0.0","0.0","0.0","0.0","0.0","503.0","111.0","17091.0","0.45","","","","1.0"
"5133","Ag0.97Cr0.97Sb0.03Se2","Ag0.97Cr0.97Sb0.03Se2","0.0","0.0","0.0","0.0","0.0","0.0","0.0","0.0","0.0","0.0","0.0","0.0","0.0","0.0","0.0","0.0","0.0","0.0","0.0","0.0","0.0","0.0","0.0","0.0","0.2443324937027708","0.0","0.0","0.0","0.0","0.0","0.0","0.0","0.0","0.0","0.0","0.0","0.0","0.5037783375314862","0.0","0.0","0.0","0.0","0.0","0.0","0.0","0.007556675062972292","0.0","0.0","0.0","0.0","0.0","0.0","0.0","0.2443324937027708","0.0","0.0","0.0","0.0","0.0","0.0","0.0","0.0","0.0","0.0","0.0","603.0","129.0","17153.0","0.42","","","","1.0"
"5134","Ag0.97Cr0.97Sb0.03Se2","Ag0.97Cr0.97Sb0.03Se2","0.0","0.0","0.0","0.0","0.0","0.0","0.0","0.0","0.0","0.0","0.0","0.0","0.0","0.0","0.0","0.0","0.0","0.0","0.0","0.0","0.0","0.0","0.0","0.0","0.2443324937027708","0.0","0.0","0.0","0.0","0.0","0.0","0.0","0.0","0.0","0.0","0.0","0.0","0.5037783375314862","0.0","0.0","0.0","0.0","0.0","0.0","0.0","0.007556675062972292","0.0","0.0","0.0","0.0","0.0","0.0","0.0","0.2443324937027708","0.0","0.0","0.0","0.0","0.0","0.0","0.0","0.0","0.0","0.0","0.0","703.0","150.0","15772.0","0.41","","","","1.0"
"5135","Ag0.97Cr0.97Sb0.03Se2","Ag0.97Cr0.97Sb0.03Se2","0.0","0.0","0.0","0.0","0.0","0.0","0.0","0.0","0.0","0.0","0.0","0.0","0.0","0.0","0.0","0.0","0.0","0.0","0.0","0.0","0.0","0.0","0.0","0.0","0.2443324937027708","0.0","0.0","0.0","0.0","0.0","0.0","0.0","0.0","0.0","0.0","0.0","0.0","0.5037783375314862","0.0","0.0","0.0","0.0","0.0","0.0","0.0","0.007556675062972292","0.0","0.0","0.0","0.0","0.0","0.0","0.0","0.2443324937027708","0.0","0.0","0.0","0.0","0.0","0.0","0.0","0.0","0.0","0.0","0.0","753.0","172.0","12983.0","0.41","","","","1.0"
"5136","Ag0.97Cr0.95Sb0.05Se2","Ag0.97Cr0.95Sb0.05Se2","0.0","0.0","0.0","0.0","0.0","0.0","0.0","0.0","0.0","0.0","0.0","0.0","0.0","0.0","0.0","0.0","0.0","0.0","0.0","0.0","0.0","0.0","0.0","0.0","0.23929471032745592","0.0","0.0","0.0","0.0","0.0","0.0","0.0","0.0","0.0","0.0","0.0","0.0","0.5037783375314862","0.0","0.0","0.0","0.0","0.0","0.0","0.0","0.012594458438287156","0.0","0.0","0.0","0.0","0.0","0.0","0.0","0.2443324937027708","0.0","0.0","0.0","0.0","0.0","0.0","0.0","0.0","0.0","0.0","0.0","303.0","83.0","20889.0","0.61","","","","0.9999999999999999"
"5137","Ag0.97Cr0.95Sb0.05Se2","Ag0.97Cr0.95Sb0.05Se2","0.0","0.0","0.0","0.0","0.0","0.0","0.0","0.0","0.0","0.0","0.0","0.0","0.0","0.0","0.0","0.0","0.0","0.0","0.0","0.0","0.0","0.0","0.0","0.0","0.23929471032745592","0.0","0.0","0.0","0.0","0.0","0.0","0.0","0.0","0.0","0.0","0.0","0.0","0.5037783375314862","0.0","0.0","0.0","0.0","0.0","0.0","0.0","0.012594458438287156","0.0","0.0","0.0","0.0","0.0","0.0","0.0","0.2443324937027708","0.0","0.0","0.0","0.0","0.0","0.0","0.0","0.0","0.0","0.0","0.0","403.0","96.0","12240.0","0.52","","","","0.9999999999999999"
"5138","Ag0.97Cr0.95Sb0.05Se2","Ag0.97Cr0.95Sb0.05Se2","0.0","0.0","0.0","0.0","0.0","0.0","0.0","0.0","0.0","0.0","0.0","0.0","0.0","0.0","0.0","0.0","0.0","0.0","0.0","0.0","0.0","0.0","0.0","0.0","0.23929471032745592","0.0","0.0","0.0","0.0","0.0","0.0","0.0","0.0","0.0","0.0","0.0","0.0","0.5037783375314862","0.0","0.0","0.0","0.0","0.0","0.0","0.0","0.012594458438287156","0.0","0.0","0.0","0.0","0.0","0.0","0.0","0.2443324937027708","0.0","0.0","0.0","0.0","0.0","0.0","0.0","0.0","0.0","0.0","0.0","503.0","119.0","9792.0","0.51","","","","0.9999999999999999"
"5139","Ag0.97Cr0.95Sb0.05Se2","Ag0.97Cr0.95Sb0.05Se2","0.0","0.0","0.0","0.0","0.0","0.0","0.0","0.0","0.0","0.0","0.0","0.0","0.0","0.0","0.0","0.0","0.0","0.0","0.0","0.0","0.0","0.0","0.0","0.0","0.23929471032745592","0.0","0.0","0.0","0.0","0.0","0.0","0.0","0.0","0.0","0.0","0.0","0.0","0.5037783375314862","0.0","0.0","0.0","0.0","0.0","0.0","0.0","0.012594458438287156","0.0","0.0","0.0","0.0","0.0","0.0","0.0","0.2443324937027708","0.0","0.0","0.0","0.0","0.0","0.0","0.0","0.0","0.0","0.0","0.0","603.0","136.0","10491.0","0.49","","","","0.9999999999999999"
"5140","Ag0.97Cr0.95Sb0.05Se2","Ag0.97Cr0.95Sb0.05Se2","0.0","0.0","0.0","0.0","0.0","0.0","0.0","0.0","0.0","0.0","0.0","0.0","0.0","0.0","0.0","0.0","0.0","0.0","0.0","0.0","0.0","0.0","0.0","0.0","0.23929471032745592","0.0","0.0","0.0","0.0","0.0","0.0","0.0","0.0","0.0","0.0","0.0","0.0","0.5037783375314862","0.0","0.0","0.0","0.0","0.0","0.0","0.0","0.012594458438287156","0.0","0.0","0.0","0.0","0.0","0.0","0.0","0.2443324937027708","0.0","0.0","0.0","0.0","0.0","0.0","0.0","0.0","0.0","0.0","0.0","703.0","168.0","9109.0","0.46","","","","0.9999999999999999"
"5141","Ag0.97Cr0.95Sb0.05Se2","Ag0.97Cr0.95Sb0.05Se2","0.0","0.0","0.0","0.0","0.0","0.0","0.0","0.0","0.0","0.0","0.0","0.0","0.0","0.0","0.0","0.0","0.0","0.0","0.0","0.0","0.0","0.0","0.0","0.0","0.23929471032745592","0.0","0.0","0.0","0.0","0.0","0.0","0.0","0.0","0.0","0.0","0.0","0.0","0.5037783375314862","0.0","0.0","0.0","0.0","0.0","0.0","0.0","0.012594458438287156","0.0","0.0","0.0","0.0","0.0","0.0","0.0","0.2443324937027708","0.0","0.0","0.0","0.0","0.0","0.0","0.0","0.0","0.0","0.0","0.0","753.0","200.0","6743.0","0.5","","","","0.9999999999999999"
"5142","Ag0.97Cr0.99Bi0.01Se2","Ag0.97Cr0.99Bi0.01Se2","0.0","0.0","0.0","0.0","0.0","0.0","0.0","0.0","0.0","0.0","0.0","0.0","0.0","0.0","0.0","0.0","0.0","0.0","0.0","0.0","0.0","0.0","0.0","0.0","0.24937027707808565","0.0","0.0","0.0","0.0","0.0","0.0","0.0","0.0","0.0","0.0","0.0","0.0","0.5037783375314862","0.0","0.0","0.0","0.0","0.0","0.0","0.0","0.0","0.002518891687657431","0.0","0.0","0.0","0.0","0.0","0.0","0.2443324937027708","0.0","0.0","0.0","0.0","0.0","0.0","0.0","0.0","0.0","0.0","0.0","303.0","78.0","22488.0","0.53","","","","1.0"
"5143","Ag0.97Cr0.99Bi0.01Se2","Ag0.97Cr0.99Bi0.01Se2","0.0","0.0","0.0","0.0","0.0","0.0","0.0","0.0","0.0","0.0","0.0","0.0","0.0","0.0","0.0","0.0","0.0","0.0","0.0","0.0","0.0","0.0","0.0","0.0","0.24937027707808565","0.0","0.0","0.0","0.0","0.0","0.0","0.0","0.0","0.0","0.0","0.0","0.0","0.5037783375314862","0.0","0.0","0.0","0.0","0.0","0.0","0.0","0.0","0.002518891687657431","0.0","0.0","0.0","0.0","0.0","0.0","0.2443324937027708","0.0","0.0","0.0","0.0","0.0","0.0","0.0","0.0","0.0","0.0","0.0","403.0","93.0","16549.0","0.46","","","","1.0"
"5144","Ag0.97Cr0.99Bi0.01Se2","Ag0.97Cr0.99Bi0.01Se2","0.0","0.0","0.0","0.0","0.0","0.0","0.0","0.0","0.0","0.0","0.0","0.0","0.0","0.0","0.0","0.0","0.0","0.0","0.0","0.0","0.0","0.0","0.0","0.0","0.24937027707808565","0.0","0.0","0.0","0.0","0.0","0.0","0.0","0.0","0.0","0.0","0.0","0.0","0.5037783375314862","0.0","0.0","0.0","0.0","0.0","0.0","0.0","0.0","0.002518891687657431","0.0","0.0","0.0","0.0","0.0","0.0","0.2443324937027708","0.0","0.0","0.0","0.0","0.0","0.0","0.0","0.0","0.0","0.0","0.0","503.0","112.0","12368.0","0.45","","","","1.0"
"5145","Ag0.97Cr0.99Bi0.01Se2","Ag0.97Cr0.99Bi0.01Se2","0.0","0.0","0.0","0.0","0.0","0.0","0.0","0.0","0.0","0.0","0.0","0.0","0.0","0.0","0.0","0.0","0.0","0.0","0.0","0.0","0.0","0.0","0.0","0.0","0.24937027707808565","0.0","0.0","0.0","0.0","0.0","0.0","0.0","0.0","0.0","0.0","0.0","0.0","0.5037783375314862","0.0","0.0","0.0","0.0","0.0","0.0","0.0","0.0","0.002518891687657431","0.0","0.0","0.0","0.0","0.0","0.0","0.2443324937027708","0.0","0.0","0.0","0.0","0.0","0.0","0.0","0.0","0.0","0.0","0.0","603.0","125.0","12082.0","0.4","","","","1.0"
"5146","Ag0.97Cr0.99Bi0.01Se2","Ag0.97Cr0.99Bi0.01Se2","0.0","0.0","0.0","0.0","0.0","0.0","0.0","0.0","0.0","0.0","0.0","0.0","0.0","0.0","0.0","0.0","0.0","0.0","0.0","0.0","0.0","0.0","0.0","0.0","0.24937027707808565","0.0","0.0","0.0","0.0","0.0","0.0","0.0","0.0","0.0","0.0","0.0","0.0","0.5037783375314862","0.0","0.0","0.0","0.0","0.0","0.0","0.0","0.0","0.002518891687657431","0.0","0.0","0.0","0.0","0.0","0.0","0.2443324937027708","0.0","0.0","0.0","0.0","0.0","0.0","0.0","0.0","0.0","0.0","0.0","703.0","156.0","9792.0","0.39","","","","1.0"
"5147","Ag0.97Cr0.99Bi0.01Se2","Ag0.97Cr0.99Bi0.01Se2","0.0","0.0","0.0","0.0","0.0","0.0","0.0","0.0","0.0","0.0","0.0","0.0","0.0","0.0","0.0","0.0","0.0","0.0","0.0","0.0","0.0","0.0","0.0","0.0","0.24937027707808565","0.0","0.0","0.0","0.0","0.0","0.0","0.0","0.0","0.0","0.0","0.0","0.0","0.5037783375314862","0.0","0.0","0.0","0.0","0.0","0.0","0.0","0.0","0.002518891687657431","0.0","0.0","0.0","0.0","0.0","0.0","0.2443324937027708","0.0","0.0","0.0","0.0","0.0","0.0","0.0","0.0","0.0","0.0","0.0","753.0","188.0","7618.0","0.4","","","","1.0"
"5148","Ag0.97Cr0.97Bi0.03Se2","Ag0.97Cr0.97Bi0.03Se2","0.0","0.0","0.0","0.0","0.0","0.0","0.0","0.0","0.0","0.0","0.0","0.0","0.0","0.0","0.0","0.0","0.0","0.0","0.0","0.0","0.0","0.0","0.0","0.0","0.2443324937027708","0.0","0.0","0.0","0.0","0.0","0.0","0.0","0.0","0.0","0.0","0.0","0.0","0.5037783375314862","0.0","0.0","0.0","0.0","0.0","0.0","0.0","0.0","0.007556675062972292","0.0","0.0","0.0","0.0","0.0","0.0","0.2443324937027708","0.0","0.0","0.0","0.0","0.0","0.0","0.0","0.0","0.0","0.0","0.0","303.0","78.0","24870.0","0.49","","","","1.0"
"5149","Ag0.97Cr0.97Bi0.03Se2","Ag0.97Cr0.97Bi0.03Se2","0.0","0.0","0.0","0.0","0.0","0.0","0.0","0.0","0.0","0.0","0.0","0.0","0.0","0.0","0.0","0.0","0.0","0.0","0.0","0.0","0.0","0.0","0.0","0.0","0.2443324937027708","0.0","0.0","0.0","0.0","0.0","0.0","0.0","0.0","0.0","0.0","0.0","0.0","0.5037783375314862","0.0","0.0","0.0","0.0","0.0","0.0","0.0","0.0","0.007556675062972292","0.0","0.0","0.0","0.0","0.0","0.0","0.2443324937027708","0.0","0.0","0.0","0.0","0.0","0.0","0.0","0.0","0.0","0.0","0.0","403.0","85.0","18008.0","0.43","","","","1.0"
"5150","Ag0.97Cr0.97Bi0.03Se2","Ag0.97Cr0.97Bi0.03Se2","0.0","0.0","0.0","0.0","0.0","0.0","0.0","0.0","0.0","0.0","0.0","0.0","0.0","0.0","0.0","0.0","0.0","0.0","0.0","0.0","0.0","0.0","0.0","0.0","0.2443324937027708","0.0","0.0","0.0","0.0","0.0","0.0","0.0","0.0","0.0","0.0","0.0","0.0","0.5037783375314862","0.0","0.0","0.0","0.0","0.0","0.0","0.0","0.0","0.007556675062972292","0.0","0.0","0.0","0.0","0.0","0.0","0.2443324937027708","0.0","0.0","0.0","0.0","0.0","0.0","0.0","0.0","0.0","0.0","0.0","503.0","106.0","15260.0","0.41","","","","1.0"
"5151","Ag0.97Cr0.97Bi0.03Se2","Ag0.97Cr0.97Bi0.03Se2","0.0","0.0","0.0","0.0","0.0","0.0","0.0","0.0","0.0","0.0","0.0","0.0","0.0","0.0","0.0","0.0","0.0","0.0","0.0","0.0","0.0","0.0","0.0","0.0","0.2443324937027708","0.0","0.0","0.0","0.0","0.0","0.0","0.0","0.0","0.0","0.0","0.0","0.0","0.5037783375314862","0.0","0.0","0.0","0.0","0.0","0.0","0.0","0.0","0.007556675062972292","0.0","0.0","0.0","0.0","0.0","0.0","0.2443324937027708","0.0","0.0","0.0","0.0","0.0","0.0","0.0","0.0","0.0","0.0","0.0","603.0","120.0","15410.0","0.4","","","","1.0"
"5152","Ag0.97Cr0.97Bi0.03Se2","Ag0.97Cr0.97Bi0.03Se2","0.0","0.0","0.0","0.0","0.0","0.0","0.0","0.0","0.0","0.0","0.0","0.0","0.0","0.0","0.0","0.0","0.0","0.0","0.0","0.0","0.0","0.0","0.0","0.0","0.2443324937027708","0.0","0.0","0.0","0.0","0.0","0.0","0.0","0.0","0.0","0.0","0.0","0.0","0.5037783375314862","0.0","0.0","0.0","0.0","0.0","0.0","0.0","0.0","0.007556675062972292","0.0","0.0","0.0","0.0","0.0","0.0","0.2443324937027708","0.0","0.0","0.0","0.0","0.0","0.0","0.0","0.0","0.0","0.0","0.0","703.0","152.0","12877.0","0.4","","","","1.0"
"5153","Ag0.97Cr0.97Bi0.03Se2","Ag0.97Cr0.97Bi0.03Se2","0.0","0.0","0.0","0.0","0.0","0.0","0.0","0.0","0.0","0.0","0.0","0.0","0.0","0.0","0.0","0.0","0.0","0.0","0.0","0.0","0.0","0.0","0.0","0.0","0.2443324937027708","0.0","0.0","0.0","0.0","0.0","0.0","0.0","0.0","0.0","0.0","0.0","0.0","0.5037783375314862","0.0","0.0","0.0","0.0","0.0","0.0","0.0","0.0","0.007556675062972292","0.0","0.0","0.0","0.0","0.0","0.0","0.2443324937027708","0.0","0.0","0.0","0.0","0.0","0.0","0.0","0.0","0.0","0.0","0.0","753.0","181.0","10468.0","0.4","","","","1.0"
"5154","Ag0.97Cr0.95Bi0.05Se2","Ag0.97Cr0.95Bi0.05Se2","0.0","0.0","0.0","0.0","0.0","0.0","0.0","0.0","0.0","0.0","0.0","0.0","0.0","0.0","0.0","0.0","0.0","0.0","0.0","0.0","0.0","0.0","0.0","0.0","0.23929471032745592","0.0","0.0","0.0","0.0","0.0","0.0","0.0","0.0","0.0","0.0","0.0","0.0","0.5037783375314862","0.0","0.0","0.0","0.0","0.0","0.0","0.0","0.0","0.012594458438287156","0.0","0.0","0.0","0.0","0.0","0.0","0.2443324937027708","0.0","0.0","0.0","0.0","0.0","0.0","0.0","0.0","0.0","0.0","0.0","303.0","88.0","21364.0","0.54","","","","0.9999999999999999"
"5155","Ag0.97Cr0.95Bi0.05Se2","Ag0.97Cr0.95Bi0.05Se2","0.0","0.0","0.0","0.0","0.0","0.0","0.0","0.0","0.0","0.0","0.0","0.0","0.0","0.0","0.0","0.0","0.0","0.0","0.0","0.0","0.0","0.0","0.0","0.0","0.23929471032745592","0.0","0.0","0.0","0.0","0.0","0.0","0.0","0.0","0.0","0.0","0.0","0.0","0.5037783375314862","0.0","0.0","0.0","0.0","0.0","0.0","0.0","0.0","0.012594458438287156","0.0","0.0","0.0","0.0","0.0","0.0","0.2443324937027708","0.0","0.0","0.0","0.0","0.0","0.0","0.0","0.0","0.0","0.0","0.0","403.0","97.0","14780.0","0.47","","","","0.9999999999999999"
"5156","Ag0.97Cr0.95Bi0.05Se2","Ag0.97Cr0.95Bi0.05Se2","0.0","0.0","0.0","0.0","0.0","0.0","0.0","0.0","0.0","0.0","0.0","0.0","0.0","0.0","0.0","0.0","0.0","0.0","0.0","0.0","0.0","0.0","0.0","0.0","0.23929471032745592","0.0","0.0","0.0","0.0","0.0","0.0","0.0","0.0","0.0","0.0","0.0","0.0","0.5037783375314862","0.0","0.0","0.0","0.0","0.0","0.0","0.0","0.0","0.012594458438287156","0.0","0.0","0.0","0.0","0.0","0.0","0.2443324937027708","0.0","0.0","0.0","0.0","0.0","0.0","0.0","0.0","0.0","0.0","0.0","503.0","116.0","12020.0","0.47","","","","0.9999999999999999"
"5157","Ag0.97Cr0.95Bi0.05Se2","Ag0.97Cr0.95Bi0.05Se2","0.0","0.0","0.0","0.0","0.0","0.0","0.0","0.0","0.0","0.0","0.0","0.0","0.0","0.0","0.0","0.0","0.0","0.0","0.0","0.0","0.0","0.0","0.0","0.0","0.23929471032745592","0.0","0.0","0.0","0.0","0.0","0.0","0.0","0.0","0.0","0.0","0.0","0.0","0.5037783375314862","0.0","0.0","0.0","0.0","0.0","0.0","0.0","0.0","0.012594458438287156","0.0","0.0","0.0","0.0","0.0","0.0","0.2443324937027708","0.0","0.0","0.0","0.0","0.0","0.0","0.0","0.0","0.0","0.0","0.0","603.0","127.0","12336.0","0.46","","","","0.9999999999999999"
"5158","Ag0.97Cr0.95Bi0.05Se2","Ag0.97Cr0.95Bi0.05Se2","0.0","0.0","0.0","0.0","0.0","0.0","0.0","0.0","0.0","0.0","0.0","0.0","0.0","0.0","0.0","0.0","0.0","0.0","0.0","0.0","0.0","0.0","0.0","0.0","0.23929471032745592","0.0","0.0","0.0","0.0","0.0","0.0","0.0","0.0","0.0","0.0","0.0","0.0","0.5037783375314862","0.0","0.0","0.0","0.0","0.0","0.0","0.0","0.0","0.012594458438287156","0.0","0.0","0.0","0.0","0.0","0.0","0.2443324937027708","0.0","0.0","0.0","0.0","0.0","0.0","0.0","0.0","0.0","0.0","0.0","703.0","163.0","8902.0","0.46","","","","0.9999999999999999"
"5159","Ag0.97Cr0.95Bi0.05Se2","Ag0.97Cr0.95Bi0.05Se2","0.0","0.0","0.0","0.0","0.0","0.0","0.0","0.0","0.0","0.0","0.0","0.0","0.0","0.0","0.0","0.0","0.0","0.0","0.0","0.0","0.0","0.0","0.0","0.0","0.23929471032745592","0.0","0.0","0.0","0.0","0.0","0.0","0.0","0.0","0.0","0.0","0.0","0.0","0.5037783375314862","0.0","0.0","0.0","0.0","0.0","0.0","0.0","0.0","0.012594458438287156","0.0","0.0","0.0","0.0","0.0","0.0","0.2443324937027708","0.0","0.0","0.0","0.0","0.0","0.0","0.0","0.0","0.0","0.0","0.0","753.0","188.0","6601.0","0.46","","","","0.9999999999999999"
"5160","SnTe","SnTe","0.0","0.0","0.0","0.0","0.0","0.0","0.0","0.0","0.0","0.0","0.0","0.0","0.0","0.0","0.0","0.0","0.0","0.5","0.0","0.0","0.0","0.0","0.0","0.0","0.0","0.0","0.0","0.0","0.0","0.0","0.0","0.0","0.0","0.0","0.0","0.0","0.0","0.0","0.0","0.0","0.0","0.0","0.0","0.0","0.0","0.0","0.0","0.0","0.0","0.0","0.0","0.0","0.5","0.0","0.0","0.0","0.0","0.0","0.0","0.0","0.0","0.0","0.0","0.0","0.0","323.0","37.0","761798.0","8.13","","","","1.0"
"5161","SnTe","SnTe","0.0","0.0","0.0","0.0","0.0","0.0","0.0","0.0","0.0","0.0","0.0","0.0","0.0","0.0","0.0","0.0","0.0","0.5","0.0","0.0","0.0","0.0","0.0","0.0","0.0","0.0","0.0","0.0","0.0","0.0","0.0","0.0","0.0","0.0","0.0","0.0","0.0","0.0","0.0","0.0","0.0","0.0","0.0","0.0","0.0","0.0","0.0","0.0","0.0","0.0","0.0","0.0","0.5","0.0","0.0","0.0","0.0","0.0","0.0","0.0","0.0","0.0","0.0","0.0","0.0","423.0","41.0","562921.0","7.55","","","","1.0"
"5162","SnTe","SnTe","0.0","0.0","0.0","0.0","0.0","0.0","0.0","0.0","0.0","0.0","0.0","0.0","0.0","0.0","0.0","0.0","0.0","0.5","0.0","0.0","0.0","0.0","0.0","0.0","0.0","0.0","0.0","0.0","0.0","0.0","0.0","0.0","0.0","0.0","0.0","0.0","0.0","0.0","0.0","0.0","0.0","0.0","0.0","0.0","0.0","0.0","0.0","0.0","0.0","0.0","0.0","0.0","0.5","0.0","0.0","0.0","0.0","0.0","0.0","0.0","0.0","0.0","0.0","0.0","0.0","523.0","50.0","421348.0","6.7","","","","1.0"
"5163","SnTe","SnTe","0.0","0.0","0.0","0.0","0.0","0.0","0.0","0.0","0.0","0.0","0.0","0.0","0.0","0.0","0.0","0.0","0.0","0.5","0.0","0.0","0.0","0.0","0.0","0.0","0.0","0.0","0.0","0.0","0.0","0.0","0.0","0.0","0.0","0.0","0.0","0.0","0.0","0.0","0.0","0.0","0.0","0.0","0.0","0.0","0.0","0.0","0.0","0.0","0.0","0.0","0.0","0.0","0.5","0.0","0.0","0.0","0.0","0.0","0.0","0.0","0.0","0.0","0.0","0.0","0.0","623.0","64.0","320225.0","5.63","","","","1.0"
"5164","SnTe","SnTe","0.0","0.0","0.0","0.0","0.0","0.0","0.0","0.0","0.0","0.0","0.0","0.0","0.0","0.0","0.0","0.0","0.0","0.5","0.0","0.0","0.0","0.0","0.0","0.0","0.0","0.0","0.0","0.0","0.0","0.0","0.0","0.0","0.0","0.0","0.0","0.0","0.0","0.0","0.0","0.0","0.0","0.0","0.0","0.0","0.0","0.0","0.0","0.0","0.0","0.0","0.0","0.0","0.5","0.0","0.0","0.0","0.0","0.0","0.0","0.0","0.0","0.0","0.0","0.0","0.0","723.0","82.0","241573.0","4.61","","","","1.0"
"5165","Sn0.985In0.015Te","Sn0.985In0.015Te","0.0075","0.0","0.0","0.0","0.0","0.0","0.0","0.0","0.0","0.0","0.0","0.0","0.0","0.0","0.0","0.0","0.0","0.5","0.0","0.0","0.0","0.0","0.0","0.0","0.0","0.0","0.0","0.0","0.0","0.0","0.0","0.0","0.0","0.0","0.0","0.0","0.0","0.0","0.0","0.0","0.0","0.0","0.0","0.0","0.0","0.0","0.0","0.0","0.0","0.0","0.0","0.0","0.4925","0.0","0.0","0.0","0.0","0.0","0.0","0.0","0.0","0.0","0.0","0.0","0.0","323.0","53.0","559551.0","6.38","","","","1.0"
"5166","Sn0.985In0.015Te","Sn0.985In0.015Te","0.0075","0.0","0.0","0.0","0.0","0.0","0.0","0.0","0.0","0.0","0.0","0.0","0.0","0.0","0.0","0.0","0.0","0.5","0.0","0.0","0.0","0.0","0.0","0.0","0.0","0.0","0.0","0.0","0.0","0.0","0.0","0.0","0.0","0.0","0.0","0.0","0.0","0.0","0.0","0.0","0.0","0.0","0.0","0.0","0.0","0.0","0.0","0.0","0.0","0.0","0.0","0.0","0.4925","0.0","0.0","0.0","0.0","0.0","0.0","0.0","0.0","0.0","0.0","0.0","0.0","423.0","64.0","420230.0","5.72","","","","1.0"
"5167","Sn0.985In0.015Te","Sn0.985In0.015Te","0.0075","0.0","0.0","0.0","0.0","0.0","0.0","0.0","0.0","0.0","0.0","0.0","0.0","0.0","0.0","0.0","0.0","0.5","0.0","0.0","0.0","0.0","0.0","0.0","0.0","0.0","0.0","0.0","0.0","0.0","0.0","0.0","0.0","0.0","0.0","0.0","0.0","0.0","0.0","0.0","0.0","0.0","0.0","0.0","0.0","0.0","0.0","0.0","0.0","0.0","0.0","0.0","0.4925","0.0","0.0","0.0","0.0","0.0","0.0","0.0","0.0","0.0","0.0","0.0","0.0","523.0","76.0","316854.0","5.06","","","","1.0"
"5168","Sn0.985In0.015Te","Sn0.985In0.015Te","0.0075","0.0","0.0","0.0","0.0","0.0","0.0","0.0","0.0","0.0","0.0","0.0","0.0","0.0","0.0","0.0","0.0","0.5","0.0","0.0","0.0","0.0","0.0","0.0","0.0","0.0","0.0","0.0","0.0","0.0","0.0","0.0","0.0","0.0","0.0","0.0","0.0","0.0","0.0","0.0","0.0","0.0","0.0","0.0","0.0","0.0","0.0","0.0","0.0","0.0","0.0","0.0","0.4925","0.0","0.0","0.0","0.0","0.0","0.0","0.0","0.0","0.0","0.0","0.0","0.0","623.0","91.0","246067.0","4.29","","","","1.0"
"5169","Sn0.985In0.015Te","Sn0.985In0.015Te","0.0075","0.0","0.0","0.0","0.0","0.0","0.0","0.0","0.0","0.0","0.0","0.0","0.0","0.0","0.0","0.0","0.0","0.5","0.0","0.0","0.0","0.0","0.0","0.0","0.0","0.0","0.0","0.0","0.0","0.0","0.0","0.0","0.0","0.0","0.0","0.0","0.0","0.0","0.0","0.0","0.0","0.0","0.0","0.0","0.0","0.0","0.0","0.0","0.0","0.0","0.0","0.0","0.4925","0.0","0.0","0.0","0.0","0.0","0.0","0.0","0.0","0.0","0.0","0.0","0.0","723.0","107.0","189326.0","3.68","","","","1.0"
"5170","(Sn0.985In0.015Te)0.95(AgCl)0.05","Sn0.93575In0.014249999999999999Te0.0","0.015","0.0","0.0","0.0","0.0","0.0","0.0","0.0","0.0","0.0","0.0","0.0","0.0","0.0","0.0","0.0","0.0","0.0","0.0","0.0","0.0","0.0","0.0","0.0","0.0","0.0","0.0","0.0","0.0","0.0","0.0","0.0","0.0","0.0","0.0","0.0","0.0","0.0","0.0","0.0","0.0","0.0","0.0","0.0","0.0","0.0","0.0","0.0","0.0","0.0","0.0","0.0","0.985","0.0","0.0","0.0","0.0","0.0","0.0","0.0","0.0","0.0","0.0","0.0","0.0","323.0","51.0","577528.0","5.57","","","","1.0"
"5171","(Sn0.985In0.015Te)0.95(AgCl)0.05","Sn0.93575In0.014249999999999999Te0.0","0.015","0.0","0.0","0.0","0.0","0.0","0.0","0.0","0.0","0.0","0.0","0.0","0.0","0.0","0.0","0.0","0.0","0.0","0.0","0.0","0.0","0.0","0.0","0.0","0.0","0.0","0.0","0.0","0.0","0.0","0.0","0.0","0.0","0.0","0.0","0.0","0.0","0.0","0.0","0.0","0.0","0.0","0.0","0.0","0.0","0.0","0.0","0.0","0.0","0.0","0.0","0.0","0.985","0.0","0.0","0.0","0.0","0.0","0.0","0.0","0.0","0.0","0.0","0.0","0.0","423.0","63.0","478652.0","5.19","","","","1.0"
"5172","(Sn0.985In0.015Te)0.95(AgCl)0.05","Sn0.93575In0.014249999999999999Te0.0","0.015","0.0","0.0","0.0","0.0","0.0","0.0","0.0","0.0","0.0","0.0","0.0","0.0","0.0","0.0","0.0","0.0","0.0","0.0","0.0","0.0","0.0","0.0","0.0","0.0","0.0","0.0","0.0","0.0","0.0","0.0","0.0","0.0","0.0","0.0","0.0","0.0","0.0","0.0","0.0","0.0","0.0","0.0","0.0","0.0","0.0","0.0","0.0","0.0","0.0","0.0","0.0","0.985","0.0","0.0","0.0","0.0","0.0","0.0","0.0","0.0","0.0","0.0","0.0","0.0","523.0","77.0","371910.0","4.7","","","","1.0"
"5173","(Sn0.985In0.015Te)0.95(AgCl)0.05","Sn0.93575In0.014249999999999999Te0.0","0.015","0.0","0.0","0.0","0.0","0.0","0.0","0.0","0.0","0.0","0.0","0.0","0.0","0.0","0.0","0.0","0.0","0.0","0.0","0.0","0.0","0.0","0.0","0.0","0.0","0.0","0.0","0.0","0.0","0.0","0.0","0.0","0.0","0.0","0.0","0.0","0.0","0.0","0.0","0.0","0.0","0.0","0.0","0.0","0.0","0.0","0.0","0.0","0.0","0.0","0.0","0.0","0.985","0.0","0.0","0.0","0.0","0.0","0.0","0.0","0.0","0.0","0.0","0.0","0.0","623.0","92.0","278652.0","4.03","","","","1.0"
"5174","(Sn0.985In0.015Te)0.95(AgCl)0.05","Sn0.93575In0.014249999999999999Te0.0","0.015","0.0","0.0","0.0","0.0","0.0","0.0","0.0","0.0","0.0","0.0","0.0","0.0","0.0","0.0","0.0","0.0","0.0","0.0","0.0","0.0","0.0","0.0","0.0","0.0","0.0","0.0","0.0","0.0","0.0","0.0","0.0","0.0","0.0","0.0","0.0","0.0","0.0","0.0","0.0","0.0","0.0","0.0","0.0","0.0","0.0","0.0","0.0","0.0","0.0","0.0","0.0","0.985","0.0","0.0","0.0","0.0","0.0","0.0","0.0","0.0","0.0","0.0","0.0","0.0","723.0","107.0","222472.0","3.63","","","","1.0"
"5175","(Sn0.985In0.015Te)0.9(AgCl)0.1","Sn0.8865In0.0135Te0.0","0.015000000000000001","0.0","0.0","0.0","0.0","0.0","0.0","0.0","0.0","0.0","0.0","0.0","0.0","0.0","0.0","0.0","0.0","0.0","0.0","0.0","0.0","0.0","0.0","0.0","0.0","0.0","0.0","0.0","0.0","0.0","0.0","0.0","0.0","0.0","0.0","0.0","0.0","0.0","0.0","0.0","0.0","0.0","0.0","0.0","0.0","0.0","0.0","0.0","0.0","0.0","0.0","0.0","0.9850000000000001","0.0","0.0","0.0","0.0","0.0","0.0","0.0","0.0","0.0","0.0","0.0","0.0","323.0","57.0","464045.0","3.89","","","","1.0"
"5176","(Sn0.985In0.015Te)0.9(AgCl)0.1","Sn0.8865In0.0135Te0.0","0.015000000000000001","0.0","0.0","0.0","0.0","0.0","0.0","0.0","0.0","0.0","0.0","0.0","0.0","0.0","0.0","0.0","0.0","0.0","0.0","0.0","0.0","0.0","0.0","0.0","0.0","0.0","0.0","0.0","0.0","0.0","0.0","0.0","0.0","0.0","0.0","0.0","0.0","0.0","0.0","0.0","0.0","0.0","0.0","0.0","0.0","0.0","0.0","0.0","0.0","0.0","0.0","0.0","0.9850000000000001","0.0","0.0","0.0","0.0","0.0","0.0","0.0","0.0","0.0","0.0","0.0","0.0","423.0","70.0","365169.0","3.58","","","","1.0"
