Repository: anilkunwar/thermoelectrics

# Machine learning assisted design of thermoelectrics

a. Machine Learning

# Fetching the upto date data of thermoelectricity (Informatics)

# Featurization:

The computer code to convert the multicomponent chemical formula and temperature row into composition-temperature feature vector
Binary alloys/compunds with upload from json files
Multicomponent alloys/compunds with upload from json files
Multicomponent alloys/compounds vectorization with file update (for number of components >=2)
Multicomponent alloys/compounds vectorization with file update (for number of components >=1, applies to both pure  and multicomponent systems)
Interactive Multicomponent Alloys/Compounds Vectorization

# VAE-with regressor for determination of Seebeck Coefficient

# Advanced Models

# Web App (for Model A trained using PyTorch):

Data visualization for Model A (MA) training using PyTorch (Interface for User Uploaded Data):
Web app interface for Seebeck Coefficient Prediction:
Web app for Data Visualization with Seebeck Coefficient Prediction
with t-SNE and UMAP based visualizations [![machinelearningthermoelectricity](https://img.shields.io/badge/TEtsneUMAPSeebeckPyTorch-streamlit-red)](https://thermoelectricity-vaepredictormodel1.streamlit.app/)

with t-SNE and UMAP based visualizations for larger datasets  [![machinelearningthermoelectricity](https://img.shields.io/badge/TEtsneUMAPSeebeck2PyTorch-streamlit-red)](https://thermoelectricity-vaepredictormodel2.streamlit.app/)

with t-SNE and UMAP based finetuned visualizations  [![machinelearningthermoelectricity](https://img.shields.io/badge/TEviztsneUMAPSeebeckPyTorch-streamlit-red)](https://thermoelectricity-vaepredictorenhancedvisualization.streamlit.app/)
How to inspect a sqlite db file: [![machinelearningthermoelectricity](https://img.shields.io/badge/dbinspector-streamlit-red)](https://database-file-reader.streamlit.app/) 

Data imputting in csv file: [![machinelearningthermoelectricity](https://img.shields.io/badge/dataimputting-streamlit-red)]( https://dataimputter-in-csv-documents.streamlit.app/)

# Visualization of the Distribution of Composition and Temperature dependent Seebeck Cofficient (via Attentive Model aided Discovery Learning) 
Robust Attentive Model
Physics informed bias for sign accuracy of n-type and p-type thermoelectrics (changes in the magnitude of the predicted output non-negligible)
Physics constrained bias for sign accuracy of n-type and p-type thermoelectrics (changes in the magnitude of the predicted output negligible)
with periodic table rendering fixed: [![machinelearningthermoelectricity](https://img.shields.io/badge/physicsconstrainedVAERseebeckr1-streamlit-red)]( https://thermodynamically-consistent-vaepredictor.streamlit.app/)

Materials informatics and transformers enforcing physics based bias to VAE-Regressor  (Attentive Model)

# Informatics approach to classify p-type and n-type thermoelectric materials

Basic Illustrative Tutorials
Querying the Abstracts on the Materials Science, Applied Physics and Condensed Matter Physics on Keyterms Specific to Thermoelectrics
NER analysis for material type classification

# Basic Models

# Web App (for Model 1 trained using TF):
Data visualization for Model 1 (M1) training using tf:

# Web App (for Model 2 trained using PyTorch):
Data visualization for Model 2 (M2) training using PyTorch:
b. Phase field model for phase decomposition 

input file for MOOSE software

File: machine_learning/vae_regression/latent_space_visualization/thermoelectric_materials.csv (part 1 of 33)
Unnamed: 0,Formula,modformula,In,Tl,La,Sr,Mn,Ni,Ru,Pd,Hf,Cs,Sc,Co,Si,Fe,Li,Cl,Yb,Te,N,Ti,Cd,Zr,Y,Ga,Cr,Pr,Tm,Br,Ca,Mg,Rb,Au,Nd,Ce,Ho,I,Ba,Se,Pb,Ge,Gd,Tb,Dy,Cu,Na,Sb,Bi,P,As,Sm,Zn,Al,Sn,Ag,Nb,Mo,V,S,K,Lu,O,Eu,Ta,B,Er,temperature(K),seebeck_coefficient(μV/K),electrical_conductivity(S/m),thermal_conductivity(W/mK),power_factor(W/mK2),ZT,reference,sum_elements
0,BiSb(Se0.92Br0.08)3,BiSbSe2.7600000000000002Br0.24,0,0,0,0,0,0,0,0,0,0,0,0,0,0,0,0,0,0,0,0,0,0,0,0,0,0,0,0.048,0,0,0,0,0,0,0,0,0,0.552,0,0,0,0,0,0,0,0.2,0.2,0,0,0,0,0,0,0,0,0,0,0,0,0,0,0,0,0,0,300,-110,27766,0.63,0.00034,0.16,10.1002/adfm.201806558,1
1,BiSb(Se0.92Br0.08)3,BiSbSe2.7600000000000002Br0.24,0,0,0,0,0,0,0,0,0,0,0,0,0,0,0,0,0,0,0,0,0,0,0,0,0,0,0,0.048,0,0,0,0,0,0,0,0,0,0.552,0,0,0,0,0,0,0,0.2,0.2,0,0,0,0,0,0,0,0,0,0,0,0,0,0,0,0,0,0,400,-138,23883,0.57,0.00045,0.32,10.1002/adfm.201806558,1
2,BiSb(Se0.92Br0.08)3,BiSbSe2.7600000000000002Br0.24,0,0,0,0,0,0,0,0,0,0,0,0,0,0,0,0,0,0,0,0,0,0,0,0,0,0,0,0.048,0,0,0,0,0,0,0,0,0,0.552,0,0,0,0,0,0,0,0.2,0.2,0,0,0,0,0,0,0,0,0,0,0,0,0,0,0,0,0,0,500,-163,20850,0.53,0.00055,0.52,10.1002/adfm.201806558,1
3,BiSb(Se0.92Br0.08)3,BiSbSe2.7600000000000002Br0.24,0,0,0,0,0,0,0,0,0,0,0,0,0,0,0,0,0,0,0,0,0,0,0,0,0,0,0,0.048,0,0,0,0,0,0,0,0,0,0.552,0,0,0,0,0,0,0,0.2,0.2,0,0,0,0,0,0,0,0,0,0,0,0,0,0,0,0,0,0,600,-181,19000,0.51,0.00062,0.73,10.1002/adfm.201806558,1
4,BiSb(Se0.92Br0.08)3,BiSbSe2.7600000000000002Br0.24,0,0,0,0,0,0,0,0,0,0,0,0,0,0,0,0,0,0,0,0,0,0,0,0,0,0,0,0.048,0,0,0,0,0,0,0,0,0,0.552,0,0,0,0,0,0,0,0.2,0.2,0,0,0,0,0,0,0,0,0,0,0,0,0,0,0,0,0,0,700,-193,17925,0.5,0.00067,0.94,10.1002/adfm.201806558,1
5,BiSb(Se0.92Br0.08)3,BiSbSe2.7600000000000002Br0.24,0,0,0,0,0,0,0,0,0,0,0,0,0,0,0,0,0,0,0,0,0,0,0,0,0,0,0,0.048,0,0,0,0,0,0,0,0,0,0.552,0,0,0,0,0,0,0,0.2,0.2,0,0,0,0,0,0,0,0,0,0,0,0,0,0,0,0,0,0,800,-203,17340,0.44,0.00071,1.3,10.1002/adfm.201806558,1
6,BiSb(Se0.94Br0.06)3,BiSbSe2.82Br0.18,0,0,0,0,0,0,0,0,0,0,0,0,0,0,0,0,0,0,0,0,0,0,0,0,0,0,0,0.036,0,0,0,0,0,0,0,0,0,0.564,0,0,0,0,0,0,0,0.2,0.2,0,0,0,0,0,0,0,0,0,0,0,0,0,0,0,0,0,0,300,-112,26117,0.64,0.00033,0.15,10.1002/adfm.201806558,1
7,BiSb(Se0.94Br0.06)3,BiSbSe2.82Br0.18,0,0,0,0,0,0,0,0,0,0,0,0,0,0,0,0,0,0,0,0,0,0,0,0,0,0,0,0.036,0,0,0,0,0,0,0,0,0,0.564,0,0,0,0,0,0,0,0.2,0.2,0,0,0,0,0,0,0,0,0,0,0,0,0,0,0,0,0,0,400,-141,22500,0.57,0.00045,0.31,10.1002/adfm.201806558,1
8,BiSb(Se0.94Br0.06)3,BiSbSe2.82Br0.18,0,0,0,0,0,0,0,0,0,0,0,0,0,0,0,0,0,0,0,0,0,0,0,0,0,0,0,0.036,0,0,0,0,0,0,0,0,0,0.564,0,0,0,0,0,0,0,0.2,0.2,0,0,0,0,0,0,0,0,0,0,0,0,0,0,0,0,0,0,500,-169,19362,0.53,0.00055,0.52,10.1002/adfm.201806558,1
9,BiSb(Se0.94Br0.06)3,BiSbSe2.82Br0.18,0,0,0,0,0,0,0,0,0,0,0,0,0,0,0,0,0,0,0,0,0,0,0,0,0,0,0,0.036,0,0,0,0,0,0,0,0,0,0.564,0,0,0,0,0,0,0,0.2,0.2,0,0,0,0,0,0,0,0,0,0,0,0,0,0,0,0,0,0,600,-186,17500,0.51,0.00061,0.71,10.1002/adfm.201806558,1
10,BiSb(Se0.94Br0.06)3,BiSbSe2.82Br0.18,0,0,0,0,0,0,0,0,0,0,0,0,0,0,0,0,0,0,0,0,0,0,0,0,0,0,0,0.036,0,0,0,0,0,0,0,0,0,0.564,0,0,0,0,0,0,0,0.2,0.2,0,0,0,0,0,0,0,0,0,0,0,0,0,0,0,0,0,0,700,-203,16277,0.5,0.00067,0.94,10.1002/adfm.201806558,1
11,BiSb(Se0.94Br0.06)3,BiSbSe2.82Br0.18,0,0,0,0,0,0,0,0,0,0,0,0,0,0,0,0,0,0,0,0,0,0,0,0,0,0,0,0.036,0,0,0,0,0,0,0,0,0,0.564,0,0,0,0,0,0,0,0.2,0.2,0,0,0,0,0,0,0,0,0,0,0,0,0,0,0,0,0,0,800,-219,15479,0.44,0.00074,1.35,10.1002/adfm.201806558,1
12,BiSb(Se0.96Br0.04)3,BiSbSe2.88Br0.12,0,0,0,0,0,0,0,0,0,0,0,0,0,0,0,0,0,0,0,0,0,0,0,0,0,0,0,0.024,0,0,0,0,0,0,0,0,0,0.576,0,0,0,0,0,0,0,0.2,0.2,0,0,0,0,0,0,0,0,0,0,0,0,0,0,0,0,0,0,300,-100,21000,0.65,0.00021,0.12,10.1002/adfm.201806558,1
13,BiSb(Se0.96Br0.04)3,BiSbSe2.88Br0.12,0,0,0,0,0,0,0,0,0,0,0,0,0,0,0,0,0,0,0,0,0,0,0,0,0,0,0,0.024,0,0,0,0,0,0,0,0,0,0.576,0,0,0,0,0,0,0,0.2,0.2,0,0,0,0,0,0,0,0,0,0,0,0,0,0,0,0,0,0,400,-141,19000,0.59,0.00038,0.28,10.1002/adfm.201806558,1
14,BiSb(Se0.96Br0.04)3,BiSbSe2.88Br0.12,0,0,0,0,0,0,0,0,0,0,0,0,0,0,0,0,0,0,0,0,0,0,0,0,0,0,0,0.024,0,0,0,0,0,0,0,0,0,0.576,0,0,0,0,0,0,0,0.2,0.2,0,0,0,0,0,0,0,0,0,0,0,0,0,0,0,0,0,0,500,-169,16436,0.55,0.00047,0.43,10.1002/adfm.201806558,1
15,BiSb(Se0.96Br0.04)3,BiSbSe2.88Br0.12,0,0,0,0,0,0,0,0,0,0,0,0,0,0,0,0,0,0,0,0,0,0,0,0,0,0,0,0.024,0,0,0,0,0,0,0,0,0,0.576,0,0,0,0,0,0,0,0.2,0.2,0,0,0,0,0,0,0,0,0,0,0,0,0,0,0,0,0,0,600,-192,14630,0.53,0.00054,0.63,10.1002/adfm.201806558,1
16,BiSb(Se0.96Br0.04)3,BiSbSe2.88Br0.12,0,0,0,0,0,0,0,0,0,0,0,0,0,0,0,0,0,0,0,0,0,0,0,0,0,0,0,0.024,0,0,0,0,0,0,0,0,0,0.576,0,0,0,0,0,0,0,0.2,0.2,0,0,0,0,0,0,0,0,0,0,0,0,0,0,0,0,0,0,700,-213,13298,0.5,0.0006,0.84,10.1002/adfm.201806558,1
17,BiSb(Se0.96Br0.04)3,BiSbSe2.88Br0.12,0,0,0,0,0,0,0,0,0,0,0,0,0,0,0,0,0,0,0,0,0,0,0,0,0,0,0,0.024,0,0,0,0,0,0,0,0,0,0.576,0,0,0,0,0,0,0,0.2,0.2,0,0,0,0,0,0,0,0,0,0,0,0,0,0,0,0,0,0,800,-228,12500,0.45,0.00065,1.16,10.1002/adfm.201806558,1
18,BiSb(Se0.98Br0.02)3,BiSbSe2.94Br0.06,0,0,0,0,0,0,0,0,0,0,0,0,0,0,0,0,0,0,0,0,0,0,0,0,0,0,0,0.012,0,0,0,0,0,0,0,0,0,0.588,0,0,0,0,0,0,0,0.2,0.2,0,0,0,0,0,0,0,0,0,0,0,0,0,0,0,0,0,0,300,-109,21915,0.68,0.00026,0.12,10.1002/adfm.201806558,1
19,BiSb(Se0.98Br0.02)3,BiSbSe2.94Br0.06,0,0,0,0,0,0,0,0,0,0,0,0,0,0,0,0,0,0,0,0,0,0,0,0,0,0,0,0.012,0,0,0,0,0,0,0,0,0,0.588,0,0,0,0,0,0,0,0.2,0.2,0,0,0,0,0,0,0,0,0,0,0,0,0,0,0,0,0,0,400,-147,19362,0.61,0.00042,0.27,10.1002/adfm.201806558,1
20,BiSb(Se0.98Br0.02)3,BiSbSe2.94Br0.06,0,0,0,0,0,0,0,0,0,0,0,0,0,0,0,0,0,0,0,0,0,0,0,0,0,0,0,0.012,0,0,0,0,0,0,0,0,0,0.588,0,0,0,0,0,0,0,0.2,0.2,0,0,0,0,0,0,0,0,0,0,0,0,0,0,0,0,0,0,500,-173,16702,0.58,0.0005,0.42,10.1002/adfm.201806558,1
21,BiSb(Se0.98Br0.02)3,BiSbSe2.94Br0.06,0,0,0,0,0,0,0,0,0,0,0,0,0,0,0,0,0,0,0,0,0,0,0,0,0,0,0,0.012,0,0,0,0,0,0,0,0,0,0.588,0,0,0,0,0,0,0,0.2,0.2,0,0,0,0,0,0,0,0,0,0,0,0,0,0,0,0,0,0,600,-190,15000,0.56,0.00054,0.58,10.1002/adfm.201806558,1
22,BiSb(Se0.98Br0.02)3,BiSbSe2.94Br0.06,0,0,0,0,0,0,0,0,0,0,0,0,0,0,0,0,0,0,0,0,0,0,0,0,0,0,0,0.012,0,0,0,0,0,0,0,0,0,0.588,0,0,0,0,0,0,0,0.2,0.2,0,0,0,0,0,0,0,0,0,0,0,0,0,0,0,0,0,0,700,-208,13776,0.53,0.0006,0.79,10.1002/adfm.201806558,1
23,BiSb(Se0.98Br0.02)3,BiSbSe2.94Br0.06,0,0,0,0,0,0,0,0,0,0,0,0,0,0,0,0,0,0,0,0,0,0,0,0,0,0,0,0.012,0,0,0,0,0,0,0,0,0,0.588,0,0,0,0,0,0,0,0.2,0.2,0,0,0,0,0,0,0,0,0,0,0,0,0,0,0,0,0,0,800,-229,12128,0.48,0.00064,1.06,10.1002/adfm.201806558,1
24,Cu2.025Cd0.975SnSe4,Cu2.025Cd0.975SnSe4,0,0,0,0,0,0,0,0,0,0,0,0,0,0,0,0,0,0,0,0,0.121875,0,0,0,0,0,0,0,0,0,0,0,0,0,0,0,0,0.5,0,0,0,0,0,0.253125,0,0,0,0,0,0,0,0,0.125,0,0,0,0,0,0,0,0,0,0,0,0,300,173,5362,2.67,0.00016,0.02,10.1002/adma.200900409,1
25,Cu2.025Cd0.975SnSe4,Cu2.025Cd0.975SnSe4,0,0,0,0,0,0,0,0,0,0,0,0,0,0,0,0,0,0,0,0,0.121875,0,0,0,0,0,0,0,0,0,0,0,0,0,0,0,0,0.5,0,0,0,0,0,0.253125,0,0,0,0,0,0,0,0,0.125,0,0,0,0,0,0,0,0,0,0,0,0,350,176,5862,2.24,0.00018,0.03,10.1002/adma.200900409,1
26,Cu2.025Cd0.975SnSe4,Cu2.025Cd0.975SnSe4,0,0,0,0,0,0,0,0,0,0,0,0,0,0,0,0,0,0,0,0,0.121875,0,0,0,0,0,0,0,0,0,0,0,0,0,0,0,0,0.5,0,0,0,0,0,0.253125,0,0,0,0,0,0,0,0,0.125,0,0,0,0,0,0,0,0,0,0,0,0,400,179,6175,1.88,0.0002,0.04,10.1002/adma.200900409,1
27,Cu2.025Cd0.975SnSe4,Cu2.025Cd0.975SnSe4,0,0,0,0,0,0,0,0,0,0,0,0,0,0,0,0,0,0,0,0,0.121875,0,0,0,0,0,0,0,0,0,0,0,0,0,0,0,0,0.5,0,0,0,0,0,0.253125,0,0,0,0,0,0,0,0,0.125,0,0,0,0,0,0,0,0,0,0,0,0,450,183,6552,1.56,0.00022,0.06,10.1002/adma.200900409,1
28,Cu2.025Cd0.975SnSe4,Cu2.025Cd0.975SnSe4,0,0,0,0,0,0,0,0,0,0,0,0,0,0,0,0,0,0,0,0,0.121875,0,0,0,0,0,0,0,0,0,0,0,0,0,0,0,0,0.5,0,0,0,0,0,0.253125,0,0,0,0,0,0,0,0,0.125,0,0,0,0,0,0,0,0,0,0,0,0,500,186,6793,1.31,0.00024,0.09,10.1002/adma.200900409,1
29,Cu2.025Cd0.975SnSe4,Cu2.025Cd0.975SnSe4,0,0,0,0,0,0,0,0,0,0,0,0,0,0,0,0,0,0,0,0,0.121875,0,0,0,0,0,0,0,0,0,0,0,0,0,0,0,0,0.5,0,0,0,0,0,0.253125,0,0,0,0,0,0,0,0,0.125,0,0,0,0,0,0,0,0,0,0,0,0,550,191,7069,1.13,0.00026,0.13,10.1002/adma.200900409,1
30,Cu2.025Cd0.975SnSe4,Cu2.025Cd0.975SnSe4,0,0,0,0,0,0,0,0,0,0,0,0,0,0,0,0,0,0,0,0,0.121875,0,0,0,0,0,0,0,0,0,0,0,0,0,0,0,0,0.5,0,0,0,0,0,0.253125,0,0,0,0,0,0,0,0,0.125,0,0,0,0,0,0,0,0,0,0,0,0,600,195,6879,0.99,0.00026,0.16,10.1002/adma.200900409,1
31,Cu2.025Cd0.975SnSe4,Cu2.025Cd0.975SnSe4,0,0,0,0,0,0,0,0,0,0,0,0,0,0,0,0,0,0,0,0,0.121875,0,0,0,0,0,0,0,0,0,0,0,0,0,0,0,0,0.5,0,0,0,0,0,0.253125,0,0,0,0,0,0,0,0,0.125,0,0,0,0,0,0,0,0,0,0,0,0,650,200,6448,0.85,0.00026,0.2,10.1002/adma.200900409,1
32,Cu2.025Cd0.975SnSe4,Cu2.025Cd0.975SnSe4,0,0,0,0,0,0,0,0,0,0,0,0,0,0,0,0,0,0,0,0,0.121875,0,0,0,0,0,0,0,0,0,0,0,0,0,0,0,0,0.5,0,0,0,0,0,0.253125,0,0,0,0,0,0,0,0,0.125,0,0,0,0,0,0,0,0,0,0,0,0,700,204,6259,0.75,0.00026,0.24,10.1002/adma.200900409,1
33,Cu2.05Cd0.95SnSe4,Cu2.05Cd0.95SnSe4,0,0,0,0,0,0,0,0,0,0,0,0,0,0,0,0,0,0,0,0,0.11875,0,0,0,0,0,0,0,0,0,0,0,0,0,0,0,0,0.5,0,0,0,0,0,0.25625,0,0,0,0,0,0,0,0,0.125,0,0,0,0,0,0,0,0,0,0,0,0,300,142,10750,2.34,0.00022,0.03,10.1002/adma.200900409,1
34,Cu2.05Cd0.95SnSe4,Cu2.05Cd0.95SnSe4,0,0,0,0,0,0,0,0,0,0,0,0,0,0,0,0,0,0,0,0,0.11875,0,0,0,0,0,0,0,0,0,0,0,0,0,0,0,0,0.5,0,0,0,0,0,0.25625,0,0,0,0,0,0,0,0,0.125,0,0,0,0,0,0,0,0,0,0,0,0,350,143,12135,1.95,0.00025,0.04,10.1002/adma.200900409,1
35,Cu2.05Cd0.95SnSe4,Cu2.05Cd0.95SnSe4,0,0,0,0,0,0,0,0,0,0,0,0,0,0,0,0,0,0,0,0,0.11875,0,0,0,0,0,0,0,0,0,0,0,0,0,0,0,0,0.5,0,0,0,0,0,0.25625,0,0,0,0,0,0,0,0,0.125,0,0,0,0,0,0,0,0,0,0,0,0,400,145,13595,1.68,0.00029,0.07,10.1002/adma.200900409,1
36,Cu2.05Cd0.95SnSe4,Cu2.05Cd0.95SnSe4,0,0,0,0,0,0,0,0,0,0,0,0,0,0,0,0,0,0,0,0,0.11875,0,0,0,0,0,0,0,0,0,0,0,0,0,0,0,0,0.5,0,0,0,0,0,0.25625,0,0,0,0,0,0,0,0,0.125,0,0,0,0,0,0,0,0,0,0,0,0,450,147,16236,1.39,0.00035,0.11,10.1002/adma.200900409,1
37,Cu2.05Cd0.95SnSe4,Cu2.05Cd0.95SnSe4,0,0,0,0,0,0,0,0,0,0,0,0,0,0,0,0,0,0,0,0,0.11875,0,0,0,0,0,0,0,0,0,0,0,0,0,0,0,0,0.5,0,0,0,0,0,0.25625,0,0,0,0,0,0,0,0,0.125,0,0,0,0,0,0,0,0,0,0,0,0,500,152,18427,1.15,0.00043,0.19,10.1002/adma.200900409,1
38,Cu2.05Cd0.95SnSe4,Cu2.05Cd0.95SnSe4,0,0,0,0,0,0,0,0,0,0,0,0,0,0,0,0,0,0,0,0,0.11875,0,0,0,0,0,0,0,0,0,0,0,0,0,0,0,0,0.5,0,0,0,0,0,0.25625,0,0,0,0,0,0,0,0,0.125,0,0,0,0,0,0,0,0,0,0,0,0,550,156,18258,0.96,0.00044,0.25,10.1002/adma.200900409,1
39,Cu2.05Cd0.95SnSe4,Cu2.05Cd0.95SnSe4,0,0,0,0,0,0,0,0,0,0,0,0,0,0,0,0,0,0,0,0,0.11875,0,0,0,0,0,0,0,0,0,0,0,0,0,0,0,0,0.5,0,0,0,0,0,0.25625,0,0,0,0,0,0,0,0,0.125,0,0,0,0,0,0,0,0,0,0,0,0,600,161,16910,0.83,0.00044,0.31,10.1002/adma.200900409,1
40,Cu2.05Cd0.95SnSe4,Cu2.05Cd0.95SnSe4,0,0,0,0,0,0,0,0,0,0,0,0,0,0,0,0,0,0,0,0,0.11875,0,0,0,0,0,0,0,0,0,0,0,0,0,0,0,0,0.5,0,0,0,0,0,0.25625,0,0,0,0,0,0,0,0,0.125,0,0,0,0,0,0,0,0,0,0,0,0,650,165,15510,0.7,0.00042,0.39,10.1002/adma.200900409,1
41,Cu2.05Cd0.95SnSe4,Cu2.05Cd0.95SnSe4,0,0,0,0,0,0,0,0,0,0,0,0,0,0,0,0,0,0,0,0,0.11875,0,0,0,0,0,0,0,0,0,0,0,0,0,0,0,0,0.5,0,0,0,0,0,0.25625,0,0,0,0,0,0,0,0,0.125,0,0,0,0,0,0,0,0,0,0,0,0,700,171,14330,0.61,0.00042,0.48,10.1002/adma.200900409,1
42,Cu2.1Cd0.9SnSe4,Cu2.1Cd0.9SnSe4,0,0,0,0,0,0,0,0,0,0,0,0,0,0,0,0,0,0,0,0,0.1125,0,0,0,0,0,0,0,0,0,0,0,0,0,0,0,0,0.5,0,0,0,0,0,0.2625,0,0,0,0,0,0,0,0,0.125,0,0,0,0,0,0,0,0,0,0,0,0,300,130,20517,2.05,0.00034,0.05,10.1002/adma.200900409,1
43,Cu2.1Cd0.9SnSe4,Cu2.1Cd0.9SnSe4,0,0,0,0,0,0,0,0,0,0,0,0,0,0,0,0,0,0,0,0,0.1125,0,0,0,0,0,0,0,0,0,0,0,0,0,0,0,0,0.5,0,0,0,0,0,0.2625,0,0,0,0,0,0,0,0,0.125,0,0,0,0,0,0,0,0,0,0,0,0,350,132,21034,1.71,0.00037,0.07,10.1002/adma.200900409,1
44,Cu2.1Cd0.9SnSe4,Cu2.1Cd0.9SnSe4,0,0,0,0,0,0,0,0,0,0,0,0,0,0,0,0,0,0,0,0,0.1125,0,0,0,0,0,0,0,0,0,0,0,0,0,0,0,0,0.5,0,0,0,0,0,0.2625,0,0,0,0,0,0,0,0,0.125,0,0,0,0,0,0,0,0,0,0,0,0,400,135,22184,1.45,0.0004,0.11,10.1002/adma.200900409,1
45,Cu2.1Cd0.9SnSe4,Cu2.1Cd0.9SnSe4,0,0,0,0,0,0,0,0,0,0,0,0,0,0,0,0,0,0,0,0,0.1125,0,0,0,0,0,0,0,0,0,0,0,0,0,0,0,0,0.5,0,0,0,0,0,0.2625,0,0,0,0,0,0,0,0,0.125,0,0,0,0,0,0,0,0,0,0,0,0,450,139,23908,1.22,0.00046,0.17,10.1002/adma.200900409,1
46,Cu2.1Cd0.9SnSe4,Cu2.1Cd0.9SnSe4,0,0,0,0,0,0,0,0,0,0,0,0,0,0,0,0,0,0,0,0,0.1125,0,0,0,0,0,0,0,0,0,0,0,0,0,0,0,0,0.5,0,0,0,0,0,0.2625,0,0,0,0,0,0,0,0,0.125,0,0,0,0,0,0,0,0,0,0,0,0,500,141,25517,1.01,0.00051,0.25,10.1002/adma.200900409,1
47,Cu2.1Cd0.9SnSe4,Cu2.1Cd0.9SnSe4,0,0,0,0,0,0,0,0,0,0,0,0,0,0,0,0,0,0,0,0,0.1125,0,0,0,0,0,0,0,0,0,0,0,0,0,0,0,0,0.5,0,0,0,0,0,0.2625,0,0,0,0,0,0,0,0,0.125,0,0,0,0,0,0,0,0,0,0,0,0,550,144,24080,0.83,0.0005,0.33,10.1002/adma.200900409,1
48,Cu2.1Cd0.9SnSe4,Cu2.1Cd0.9SnSe4,0,0,0,0,0,0,0,0,0,0,0,0,0,0,0,0,0,0,0,0,0.1125,0,0,0,0,0,0,0,0,0,0,0,0,0,0,0,0,0.5,0,0,0,0,0,0.2625,0,0,0,0,0,0,0,0,0.125,0,0,0,0,0,0,0,0,0,0,0,0,600,148,21900,0.72,0.00048,0.4,10.1002/adma.200900409,1
49,Cu2.1Cd0.9SnSe4,Cu2.1Cd0.9SnSe4,0,0,0,0,0,0,0,0,0,0,0,0,0,0,0,0,0,0,0,0,0.1125,0,0,0,0,0,0,0,0,0,0,0,0,0,0,0,0,0.5,0,0,0,0,0,0.2625,0,0,0,0,0,0,0,0,0.125,0,0,0,0,0,0,0,0,0,0,0,0,650,151,20100,0.6,0.00046,0.5,10.1002/adma.200900409,1
50,Cu2.1Cd0.9SnSe4,Cu2.1Cd0.9SnSe4,0,0,0,0,0,0,0,0,0,0,0,0,0,0,0,0,0,0,0,0,0.1125,0,0,0,0,0,0,0,0,0,0,0,0,0,0,0,0,0.5,0,0,0,0,0,0.2625,0,0,0,0,0,0,0,0,0.125,0,0,0,0,0,0,0,0,0,0,0,0,700,157,18960,0.5,0.00047,0.65,10.1002/adma.200900409,1
51,Cu2CdSnSe4,Cu2CdSnSe4,0,0,0,0,0,0,0,0,0,0,0,0,0,0,0,0,0,0,0,0,0.125,0,0,0,0,0,0,0,0,0,0,0,0,0,0,0,0,0.5,0,0,0,0,0,0.25,0,0,0,0,0,0,0,0,0.125,0,0,0,0,0,0,0,0,0,0,0,0,300,236,2431,2.78,0.00014,0.01,10.1002/adma.200900409,1
52,Cu2CdSnSe4,Cu2CdSnSe4,0,0,0,0,0,0,0,0,0,0,0,0,0,0,0,0,0,0,0,0,0.125,0,0,0,0,0,0,0,0,0,0,0,0,0,0,0,0,0.5,0,0,0,0,0,0.25,0,0,0,0,0,0,0,0,0.125,0,0,0,0,0,0,0,0,0,0,0,0,350,238,2741,2.35,0.00016,0.02,10.1002/adma.200900409,1
53,Cu2CdSnSe4,Cu2CdSnSe4,0,0,0,0,0,0,0,0,0,0,0,0,0,0,0,0,0,0,0,0,0.125,0,0,0,0,0,0,0,0,0,0,0,0,0,0,0,0,0.5,0,0,0,0,0,0.25,0,0,0,0,0,0,0,0,0.125,0,0,0,0,0,0,0,0,0,0,0,0,400,242,3138,2.02,0.00018,0.04,10.1002/adma.200900409,1
54,Cu2CdSnSe4,Cu2CdSnSe4,0,0,0,0,0,0,0,0,0,0,0,0,0,0,0,0,0,0,0,0,0.125,0,0,0,0,0,0,0,0,0,0,0,0,0,0,0,0,0.5,0,0,0,0,0,0.25,0,0,0,0,0,0,0,0,0.125,0,0,0,0,0,0,0,0,0,0,0,0,450,245,3328,1.74,0.0002,0.05,10.1002/adma.200900409,1
55,Cu2CdSnSe4,Cu2CdSnSe4,0,0,0,0,0,0,0,0,0,0,0,0,0,0,0,0,0,0,0,0,0.125,0,0,0,0,0,0,0,0,0,0,0,0,0,0,0,0,0.5,0,0,0,0,0,0.25,0,0,0,0,0,0,0,0,0.125,0,0,0,0,0,0,0,0,0,0,0,0,500,251,3466,1.52,0.00022,0.07,10.1002/adma.200900409,1
56,Cu2CdSnSe4,Cu2CdSnSe4,0,0,0,0,0,0,0,0,0,0,0,0,0,0,0,0,0,0,0,0,0.125,0,0,0,0,0,0,0,0,0,0,0,0,0,0,0,0,0.5,0,0,0,0,0,0.25,0,0,0,0,0,0,0,0,0.125,0,0,0,0,0,0,0,0,0,0,0,0,550,262,3465,1.37,0.00024,0.1,10.1002/adma.200900409,1
57,Cu2CdSnSe4,Cu2CdSnSe4,0,0,0,0,0,0,0,0,0,0,0,0,0,0,0,0,0,0,0,0,0.125,0,0,0,0,0,0,0,0,0,0,0,0,0,0,0,0,0.5,0,0,0,0,0,0.25,0,0,0,0,0,0,0,0,0.125,0,0,0,0,0,0,0,0,0,0,0,0,600,275,3450,1.25,0.00026,0.13,10.1002/adma.200900409,1
58,Cu2CdSnSe4,Cu2CdSnSe4,0,0,0,0,0,0,0,0,0,0,0,0,0,0,0,0,0,0,0,0,0.125,0,0,0,0,0,0,0,0,0,0,0,0,0,0,0,0,0.5,0,0,0,0,0,0.25,0,0,0,0,0,0,0,0,0.125,0,0,0,0,0,0,0,0,0,0,0,0,650,286,3328,1.12,0.00027,0.16,10.1002/adma.200900409,1
59,Cu2CdSnSe4,Cu2CdSnSe4,0,0,0,0,0,0,0,0,0,0,0,0,0,0,0,0,0,0,0,0,0.125,0,0,0,0,0,0,0,0,0,0,0,0,0,0,0,0,0.5,0,0,0,0,0,0.25,0,0,0,0,0,0,0,0,0.125,0,0,0,0,0,0,0,0,0,0,0,0,700,297,3103,1.01,0.00027,0.19,10.1002/adma.200900409,1
60,In4Se2.32Cl0.03,In4Se2.32Cl0.03,0.62992125984252,0,0,0,0,0,0,0,0,0,0,0,0,0,0,0.0047244094488188,0,0,0,0,0,0,0,0,0,0,0,0,0,0,0,0,0,0,0,0,0,0.365354330708661,0,0,0,0,0,0,0,0,0,0,0,0,0,0,0,0,0,0,0,0,0,0,0,0,0,0,0,323,,-213,31000,0.00141,0.37,10.1002/adma.201004739,1
61,In4Se2.32Cl0.03,In4Se2.32Cl0.03,0.62992125984252,0,0,0,0,0,0,0,0,0,0,0,0,0,0,0.0047244094488188,0,0,0,0,0,0,0,0,0,0,0,0,0,0,0,0,0,0,0,0,0,0.365354330708661,0,0,0,0,0,0,0,0,0,0,0,0,0,0,0,0,0,0,0,0,0,0,0,0,0,0,0,698,,-311,10860,0.00105,1.04,10.1002/adma.201004739,1
62,In4Se2.32Cl0.03,In4Se2.32Cl0.03,0.62992125984252,0,0,0,0,0,0,0,0,0,0,0,0,0,0,0.0047244094488188,0,0,0,0,0,0,0,0,0,0,0,0,0,0,0,0,0,0,0,0,0,0.365354330708661,0,0,0,0,0,0,0,0,0,0,0,0,0,0,0,0,0,0,0,0,0,0,0,0,0,0,0,373,,-228,27400,0.00142,0.49,10.1002/adma.201004739,1
63,In4Se2.32Cl0.03,In4Se2.32Cl0.03,0.62992125984252,0,0,0,0,0,0,0,0,0,0,0,0,0,0,0.0047244094488188,0,0,0,0,0,0,0,0,0,0,0,0,0,0,0,0,0,0,0,0,0,0.365354330708661,0,0,0,0,0,0,0,0,0,0,0,0,0,0,0,0,0,0,0,0,0,0,0,0,0,0,0,423,,-246,23400,0.00141,0.6,10.1002/adma.201004739,1
64,In4Se2.32Cl0.03,In4Se2.32Cl0.03,0.62992125984252,0,0,0,0,0,0,0,0,0,0,0,0,0,0,0.0047244094488188,0,0,0,0,0,0,0,0,0,0,0,0,0,0,0,0,0,0,0,0,0,0.365354330708661,0,0,0,0,0,0,0,0,0,0,0,0,0,0,0,0,0,0,0,0,0,0,0,0,0,0,0,473,,-257,19471,0.00128,0.67,10.1002/adma.201004739,1
65,In4Se2.32Cl0.03,In4Se2.32Cl0.03,0.62992125984252,0,0,0,0,0,0,0,0,0,0,0,0,0,0,0.0047244094488188,0,0,0,0,0,0,0,0,0,0,0,0,0,0,0,0,0,0,0,0,0,0.365354330708661,0,0,0,0,0,0,0,0,0,0,0,0,0,0,0,0,0,0,0,0,0,0,0,0,0,0,0,523,,-270,16390,0.00119,0.76,10.1002/adma.201004739,1
66,In4Se2.32Cl0.03,In4Se2.32Cl0.03,0.62992125984252,0,0,0,0,0,0,0,0,0,0,0,0,0,0,0.0047244094488188,0,0,0,0,0,0,0,0,0,0,0,0,0,0,0,0,0,0,0,0,0,0.365354330708661,0,0,0,0,0,0,0,0,0,0,0,0,0,0,0,0,0,0,0,0,0,0,0,0,0,0,0,598,,-293,12460,0.00107,0.86,10.1002/adma.201004739,1
67,In4Se2.32Cl0.03,In4Se2.32Cl0.03,0.62992125984252,0,0,0,0,0,0,0,0,0,0,0,0,0,0,0.0047244094488188,0,0,0,0,0,0,0,0,0,0,0,0,0,0,0,0,0,0,0,0,0,0.365354330708661,0,0,0,0,0,0,0,0,0,0,0,0,0,0,0,0,0,0,0,0,0,0,0,0,0,0,0,623,,-297,12000,0.00106,0.89,10.1002/adma.201004739,1
68,In4Se2.32Cl0.03,In4Se2.32Cl0.03,0.62992125984252,0,0,0,0,0,0,0,0,0,0,0,0,0,0,0.0047244094488188,0,0,0,0,0,0,0,0,0,0,0,0,0,0,0,0,0,0,0,0,0,0.365354330708661,0,0,0,0,0,0,0,0,0,0,0,0,0,0,0,0,0,0,0,0,0,0,0,0,0,0,0,648,,-302,11516,0.00105,0.93,10.1002/adma.201004739,1
69,In4Se2.32Cl0.03,In4Se2.32Cl0.03,0.62992125984252,0,0,0,0,0,0,0,0,0,0,0,0,0,0,0.0047244094488188,0,0,0,0,0,0,0,0,0,0,0,0,0,0,0,0,0,0,0,0,0,0.365354330708661,0,0,0,0,0,0,0,0,0,0,0,0,0,0,0,0,0,0,0,0,0,0,0,0,0,0,0,673,,-306,11180,0.00105,0.97,10.1002/adma.201004739,1
70,In4Se2.67Cl0.03,In4Se2.67Cl0.03,0.597014925373134,0,0,0,0,0,0,0,0,0,0,0,0,0,0,0.0044776119402985,0,0,0,0,0,0,0,0,0,0,0,0,0,0,0,0,0,0,0,0,0,0.398507462686567,0,0,0,0,0,0,0,0,0,0,0,0,0,0,0,0,0,0,0,0,0,0,0,0,0,0,0,323,,-103,105263,0.00112,0.41,10.1002/adma.201004739,1
71,In4Se2.67Cl0.03,In4Se2.67Cl0.03,0.597014925373134,0,0,0,0,0,0,0,0,0,0,0,0,0,0,0.0044776119402985,0,0,0,0,0,0,0,0,0,0,0,0,0,0,0,0,0,0,0,0,0,0.398507462686567,0,0,0,0,0,0,0,0,0,0,0,0,0,0,0,0,0,0,0,0,0,0,0,0,0,0,0,423,,-137,71050,0.00134,0.76,10.1002/adma.201004739,1
72,In4Se2.67Cl0.03,In4Se2.67Cl0.03,0.597014925373134,0,0,0,0,0,0,0,0,0,0,0,0,0,0,0.0044776119402985,0,0,0,0,0,0,0,0,0,0,0,0,0,0,0,0,0,0,0,0,0,0.398507462686567,0,0,0,0,0,0,0,0,0,0,0,0,0,0,0,0,0,0,0,0,0,0,0,0,0,0,0,473,,-151,50000,0.00156,0.79,10.1002/adma.201004739,1
73,In4Se2.67Cl0.03,In4Se2.67Cl0.03,0.597014925373134,0,0,0,0,0,0,0,0,0,0,0,0,0,0,0.0044776119402985,0,0,0,0,0,0,0,0,0,0,0,0,0,0,0,0,0,0,0,0,0,0.398507462686567,0,0,0,0,0,0,0,0,0,0,0,0,0,0,0,0,0,0,0,0,0,0,0,0,0,0,0,523,,-165,40910,0.00117,0.88,10.1002/adma.201004739,1
74,In4Se2.67Cl0.03,In4Se2.67Cl0.03,0.597014925373134,0,0,0,0,0,0,0,0,0,0,0,0,0,0,0.0044776119402985,0,0,0,0,0,0,0,0,0,0,0,0,0,0,0,0,0,0,0,0,0,0.398507462686567,0,0,0,0,0,0,0,0,0,0,0,0,0,0,0,0,0,0,0,0,0,0,0,0,0,0,0,573,,-179,33333,0.00108,1,10.1002/adma.201004739,1
75,In4Se2.67Cl0.03,In4Se2.67Cl0.03,0.597014925373134,0,0,0,0,0,0,0,0,0,0,0,0,0,0,0.0044776119402985,0,0,0,0,0,0,0,0,0,0,0,0,0,0,0,0,0,0,0,0,0,0.398507462686567,0,0,0,0,0,0,0,0,0,0,0,0,0,0,0,0,0,0,0,0,0,0,0,0,0,0,0,598,,-193,31890,0.00119,1.15,10.1002/adma.201004739,1
76,In4Se2.67Cl0.03,In4Se2.67Cl0.03,0.597014925373134,0,0,0,0,0,0,0,0,0,0,0,0,0,0,0.0044776119402985,0,0,0,0,0,0,0,0,0,0,0,0,0,0,0,0,0,0,0,0,0,0.398507462686567,0,0,0,0,0,0,0,0,0,0,0,0,0,0,0,0,0,0,0,0,0,0,0,0,0,0,0,623,,-203,30451,0.00125,1.27,10.1002/adma.201004739,1
77,In4Se2.67Cl0.03,In4Se2.67Cl0.03,0.597014925373134,0,0,0,0,0,0,0,0,0,0,0,0,0,0,0.0044776119402985,0,0,0,0,0,0,0,0,0,0,0,0,0,0,0,0,0,0,0,0,0,0.398507462686567,0,0,0,0,0,0,0,0,0,0,0,0,0,0,0,0,0,0,0,0,0,0,0,0,0,0,0,648,,-208,29137,0.00126,1.36,10.1002/adma.201004739,1
78,In4Se2.67Cl0.03,In4Se2.67Cl0.03,0.597014925373134,0,0,0,0,0,0,0,0,0,0,0,0,0,0,0.0044776119402985,0,0,0,0,0,0,0,0,0,0,0,0,0,0,0,0,0,0,0,0,0,0.398507462686567,0,0,0,0,0,0,0,0,0,0,0,0,0,0,0,0,0,0,0,0,0,0,0,0,0,0,0,698,,-219,26300,0.00126,1.53,10.1002/adma.201004739,1
79,In3.94Pb0.06Se3,In3.94Pb0.06Se3,0.562857142857143,0,0,0,0,0,0,0,0,0,0,0,0,0,0,0,0,0,0,0,0,0,0,0,0,0,0,0,0,0,0,0,0,0,0,0,0,0.428571428571429,0.0085714285714285,0,0,0,0,0,0,0,0,0,0,0,0,0,0,0,0,0,0,0,0,0,0,0,0,0,0,330,-200,7300,1.52,0.00029,0.06,10.1002/adma.201302038,1
80,In3.94Pb0.06Se3,In3.94Pb0.06Se3,0.562857142857143,0,0,0,0,0,0,0,0,0,0,0,0,0,0,0,0,0,0,0,0,0,0,0,0,0,0,0,0,0,0,0,0,0,0,0,0,0.428571428571429,0.0085714285714285,0,0,0,0,0,0,0,0,0,0,0,0,0,0,0,0,0,0,0,0,0,0,0,0,0,0,405,-220,7800,1.35,0.00038,0.11,10.1002/adma.201302038,1
81,In3.94Pb0.06Se3,In3.94Pb0.06Se3,0.562857142857143,0,0,0,0,0,0,0,0,0,0,0,0,0,0,0,0,0,0,0,0,0,0,0,0,0,0,0,0,0,0,0,0,0,0,0,0,0.428571428571429,0.0085714285714285,0,0,0,0,0,0,0,0,0,0,0,0,0,0,0,0,0,0,0,0,0,0,0,0,0,0,480,-256,8700,1.22,0.00057,0.22,10.1002/adma.201302038,1
82,In3.94Pb0.06Se3,In3.94Pb0.06Se3,0.562857142857143,0,0,0,0,0,0,0,0,0,0,0,0,0,0,0,0,0,0,0,0,0,0,0,0,0,0,0,0,0,0,0,0,0,0,0,0,0.428571428571429,0.0085714285714285,0,0,0,0,0,0,0,0,0,0,0,0,0,0,0,0,0,0,0,0,0,0,0,0,0,0,518,-256,8100,1.17,0.00053,0.23,10.1002/adma.201302038,1
83,In3.95Pb0.05Se3,In3.95Pb0.05Se3,0.564285714285714,0,0,0,0,0,0,0,0,0,0,0,0,0,0,0,0,0,0,0,0,0,0,0,0,0,0,0,0,0,0,0,0,0,0,0,0,0.428571428571429,0.0071428571428571,0,0,0,0,0,0,0,0,0,0,0,0,0,0,0,0,0,0,0,0,0,0,0,0,0,0,330,-207,5150,1.06,0.00022,0.07,10.1002/adma.201302038,1
84,In3.95Pb0.05Se3,In3.95Pb0.05Se3,0.564285714285714,0,0,0,0,0,0,0,0,0,0,0,0,0,0,0,0,0,0,0,0,0,0,0,0,0,0,0,0,0,0,0,0,0,0,0,0,0.428571428571429,0.0071428571428571,0,0,0,0,0,0,0,0,0,0,0,0,0,0,0,0,0,0,0,0,0,0,0,0,0,0,405,-230,7500,0.93,0.0004,0.17,10.1002/adma.201302038,1
85,In3.95Pb0.05Se3,In3.95Pb0.05Se3,0.564285714285714,0,0,0,0,0,0,0,0,0,0,0,0,0,0,0,0,0,0,0,0,0,0,0,0,0,0,0,0,0,0,0,0,0,0,0,0,0.428571428571429,0.0071428571428571,0,0,0,0,0,0,0,0,0,0,0,0,0,0,0,0,0,0,0,0,0,0,0,0,0,0,480,-242,11200,0.86,0.00066,0.37,10.1002/adma.201302038,1
86,In3.95Pb0.05Se3,In3.95Pb0.05Se3,0.564285714285714,0,0,0,0,0,0,0,0,0,0,0,0,0,0,0,0,0,0,0,0,0,0,0,0,0,0,0,0,0,0,0,0,0,0,0,0,0.428571428571429,0.0071428571428571,0,0,0,0,0,0,0,0,0,0,0,0,0,0,0,0,0,0,0,0,0,0,0,0,0,0,518,-259,10900,0.81,0.00073,0.47,10.1002/adma.201302038,1
87,In3.96Pb0.04Se3,In3.96Pb0.04Se3,0.565714285714286,0,0,0,0,0,0,0,0,0,0,0,0,0,0,0,0,0,0,0,0,0,0,0,0,0,0,0,0,0,0,0,0,0,0,0,0,0.428571428571429,0.0057142857142857,0,0,0,0,0,0,0,0,0,0,0,0,0,0,0,0,0,0,0,0,0,0,0,0,0,0,330,-192,7000,1.24,0.00026,0.07,10.1002/adma.201302038,1
88,In3.96Pb0.04Se3,In3.96Pb0.04Se3,0.565714285714286,0,0,0,0,0,0,0,0,0,0,0,0,0,0,0,0,0,0,0,0,0,0,0,0,0,0,0,0,0,0,0,0,0,0,0,0,0.428571428571429,0.0057142857142857,0,0,0,0,0,0,0,0,0,0,0,0,0,0,0,0,0,0,0,0,0,0,0,0,0,0,405,-221,8700,1.04,0.00042,0.17,10.1002/adma.201302038,1
89,In3.96Pb0.04Se3,In3.96Pb0.04Se3,0.565714285714286,0,0,0,0,0,0,0,0,0,0,0,0,0,0,0,0,0,0,0,0,0,0,0,0,0,0,0,0,0,0,0,0,0,0,0,0,0.428571428571429,0.0057142857142857,0,0,0,0,0,0,0,0,0,0,0,0,0,0,0,0,0,0,0,0,0,0,0,0,0,0,480,-245,10000,0.91,0.0006,0.32,10.1002/adma.201302038,1
90,In3.96Pb0.04Se3,In3.96Pb0.04Se3,0.565714285714286,0,0,0,0,0,0,0,0,0,0,0,0,0,0,0,0,0,0,0,0,0,0,0,0,0,0,0,0,0,0,0,0,0,0,0,0,0.428571428571429,0.0057142857142857,0,0,0,0,0,0,0,0,0,0,0,0,0,0,0,0,0,0,0,0,0,0,0,0,0,0,518,-272,9500,0.86,0.0007,0.42,10.1002/adma.201302038,1
91,In3.99Pb0.01Se3,In3.99Pb0.01Se3,0.57,0,0,0,0,0,0,0,0,0,0,0,0,0,0,0,0,0,0,0,0,0,0,0,0,0,0,0,0,0,0,0,0,0,0,0,0,0.428571428571429,0.0014285714285714,0,0,0,0,0,0,0,0,0,0,0,0,0,0,0,0,0,0,0,0,0,0,0,0,0,0,330,-206,10000,1.12,0.00042,0.13,10.1002/adma.201302038,1
92,In3.99Pb0.01Se3,In3.99Pb0.01Se3,0.57,0,0,0,0,0,0,0,0,0,0,0,0,0,0,0,0,0,0,0,0,0,0,0,0,0,0,0,0,0,0,0,0,0,0,0,0,0.428571428571429,0.0014285714285714,0,0,0,0,0,0,0,0,0,0,0,0,0,0,0,0,0,0,0,0,0,0,0,0,0,0,405,-221,10700,0.97,0.00052,0.22,10.1002/adma.201302038,1
93,In3.99Pb0.01Se3,In3.99Pb0.01Se3,0.57,0,0,0,0,0,0,0,0,0,0,0,0,0,0,0,0,0,0,0,0,0,0,0,0,0,0,0,0,0,0,0,0,0,0,0,0,0.428571428571429,0.0014285714285714,0,0,0,0,0,0,0,0,0,0,0,0,0,0,0,0,0,0,0,0,0,0,0,0,0,0,480,-242,12247,0.91,0.00072,0.38,10.1002/adma.201302038,1
94,In3.99Pb0.01Se3,In3.99Pb0.01Se3,0.57,0,0,0,0,0,0,0,0,0,0,0,0,0,0,0,0,0,0,0,0,0,0,0,0,0,0,0,0,0,0,0,0,0,0,0,0,0.428571428571429,0.0014285714285714,0,0,0,0,0,0,0,0,0,0,0,0,0,0,0,0,0,0,0,0,0,0,0,0,0,0,518,-252,11111,0.88,0.00071,0.42,10.1002/adma.201302038,1
95,Cu2Se,Cu2Se,0,0,0,0,0,0,0,0,0,0,0,0,0,0,0,0,0,0,0,0,0,0,0,0,0,0,0,0,0,0,0,0,0,0,0,0,0,0.333333333333333,0,0,0,0,0,0.666666666666667,0,0,0,0,0,0,0,0,0,0,0,0,0,0,0,0,0,0,0,0,0,410,85,55023,0.86,0.0004,0.19,10.1002/adma.201302660,1
96,Cu2Se,Cu2Se,0,0,0,0,0,0,0,0,0,0,0,0,0,0,0,0,0,0,0,0,0,0,0,0,0,0,0,0,0,0,0,0,0,0,0,0,0,0.333333333333333,0,0,0,0,0,0.666666666666667,0,0,0,0,0,0,0,0,0,0,0,0,0,0,0,0,0,0,0,0,0,300,92,99586,0.88,0.00084,0.29,10.1002/adma.201302660,1
97,Cu2Se,Cu2Se,0,0,0,0,0,0,0,0,0,0,0,0,0,0,0,0,0,0,0,0,0,0,0,0,0,0,0,0,0,0,0,0,0,0,0,0,0,0.333333333333333,0,0,0,0,0,0.666666666666667,0,0,0,0,0,0,0,0,0,0,0,0,0,0,0,0,0,0,0,0,0,425,118,51060,0.86,0.00071,0.35,10.1002/adma.201302660,1
98,Cu2Se,Cu2Se,0,0,0,0,0,0,0,0,0,0,0,0,0,0,0,0,0,0,0,0,0,0,0,0,0,0,0,0,0,0,0,0,0,0,0,0,0,0.333333333333333,0,0,0,0,0,0.666666666666667,0,0,0,0,0,0,0,0,0,0,0,0,0,0,0,0,0,0,0,0,0,350,101,87320,0.8,0.0009,0.39,10.1002/adma.201302660,1
99,Cu2Se,Cu2Se,0,0,0,0,0,0,0,0,0,0,0,0,0,0,0,0,0,0,0,0,0,0,0,0,0,0,0,0,0,0,0,0,0,0,0,0,0,0.333333333333333,0,0,0,0,0,0.666666666666667,0,0,0,0,0,0,0,0,0,0,0,0,0,0,0,0,0,0,0,0,0,450,126,47255,0.86,0.00075,0.39,10.1002/adma.201302660,1
100,Cu2Se,Cu2Se,0,0,0,0,0,0,0,0,0,0,0,0,0,0,0,0,0,0,0,0,0,0,0,0,0,0,0,0,0,0,0,0,0,0,0,0,0,0.333333333333333,0,0,0,0,0,0.666666666666667,0,0,0,0,0,0,0,0,0,0,0,0,0,0,0,0,0,0,0,0,0,359,104,82534,0.73,0.0009,0.44,10.1002/adma.201302660,1
101,Cu2Se,Cu2Se,0,0,0,0,0,0,0,0,0,0,0,0,0,0,0,0,0,0,0,0,0,0,0,0,0,0,0,0,0,0,0,0,0,0,0,0,0,0.333333333333333,0,0,0,0,0,0.666666666666667,0,0,0,0,0,0,0,0,0,0,0,0,0,0,0,0,0,0,0,0,0,365,107,76750,0.67,0.00089,0.48,10.1002/adma.201302660,1
102,Cu2Se,Cu2Se,0,0,0,0,0,0,0,0,0,0,0,0,0,0,0,0,0,0,0,0,0,0,0,0,0,0,0,0,0,0,0,0,0,0,0,0,0,0.333333333333333,0,0,0,0,0,0.666666666666667,0,0,0,0,0,0,0,0,0,0,0,0,0,0,0,0,0,0,0,0,0,375,115,64785,0.54,0.00085,0.59,10.1002/adma.201302660,1
103,Cu2Se,Cu2Se,0,0,0,0,0,0,0,0,0,0,0,0,0,0,0,0,0,0,0,0,0,0,0,0,0,0,0,0,0,0,0,0,0,0,0,0,0,0.333333333333333,0,0,0,0,0,0.666666666666667,0,0,0,0,0,0,0,0,0,0,0,0,0,0,0,0,0,0,0,0,0,385,127,52850,0.38,0.00086,0.86,10.1002/adma.201302660,1
104,Cu2Se,Cu2Se,0,0,0,0,0,0,0,0,0,0,0,0,0,0,0,0,0,0,0,0,0,0,0,0,0,0,0,0,0,0,0,0,0,0,0,0,0,0.333333333333333,0,0,0,0,0,0.666666666666667,0,0,0,0,0,0,0,0,0,0,0,0,0,0,0,0,0,0,0,0,0,400,167,40986,0.2,0.00114,2.28,10.1002/adma.201302660,1
105,Cu2Se0.92I0.08,Cu2Se0.92I0.08,0,0,0,0,0,0,0,0,0,0,0,0,0,0,0,0,0,0,0,0,0,0,0,0,0,0,0,0,0,0,0,0,0,0,0,0.0266666666666666,0,0.306666666666667,0,0,0,0,0,0.666666666666667,0,0,0,0,0,0,0,0,0,0,0,0,0,0,0,0,0,0,0,0,0,300,145,15720,0.47,0.00033,0.21,10.1002/adma.201302660,1
106,Cu2Se0.92I0.08,Cu2Se0.92I0.08,0,0,0,0,0,0,0,0,0,0,0,0,0,0,0,0,0,0,0,0,0,0,0,0,0,0,0,0,0,0,0,0,0,0,0,0.0266666666666666,0,0.306666666666667,0,0,0,0,0,0.666666666666667,0,0,0,0,0,0,0,0,0,0,0,0,0,0,0,0,0,0,0,0,0,385,180,10760,0.51,0.00035,0.27,10.1002/adma.201302660,1
107,Cu2Se0.92I0.08,Cu2Se0.92I0.08,0,0,0,0,0,0,0,0,0,0,0,0,0,0,0,0,0,0,0,0,0,0,0,0,0,0,0,0,0,0,0,0,0,0,0,0.0266666666666666,0,0.306666666666667,0,0,0,0,0,0.666666666666667,0,0,0,0,0,0,0,0,0,0,0,0,0,0,0,0,0,0,0,0,0,400,186,10472,0.52,0.00036,0.28,10.1002/adma.201302660,1
108,Cu2Se0.92I0.08,Cu2Se0.92I0.08,0,0,0,0,0,0,0,0,0,0,0,0,0,0,0,0,0,0,0,0,0,0,0,0,0,0,0,0,0,0,0,0,0,0,0,0.0266666666666666,0,0.306666666666667,0,0,0,0,0,0.666666666666667,0,0,0,0,0,0,0,0,0,0,0,0,0,0,0,0,0,0,0,0,0,410,190,10278,0.52,0.00037,0.29,10.1002/adma.201302660,1
109,Cu2Se0.92I0.08,Cu2Se0.92I0.08,0,0,0,0,0,0,0,0,0,0,0,0,0,0,0,0,0,0,0,0,0,0,0,0,0,0,0,0,0,0,0,0,0,0,0,0.0266666666666666,0,0.306666666666667,0,0,0,0,0,0.666666666666667,0,0,0,0,0,0,0,0,0,0,0,0,0,0,0,0,0,0,0,0,0,425,198,9940,0.52,0.00039,0.32,10.1002/adma.201302660,1
110,Cu2Se0.92I0.08,Cu2Se0.92I0.08,0,0,0,0,0,0,0,0,0,0,0,0,0,0,0,0,0,0,0,0,0,0,0,0,0,0,0,0,0,0,0,0,0,0,0,0.0266666666666666,0,0.306666666666667,0,0,0,0,0,0.666666666666667,0,0,0,0,0,0,0,0,0,0,0,0,0,0,0,0,0,0,0,0,0,375,175,10900,0.39,0.00033,0.33,10.1002/adma.201302660,1
111,Cu2Se0.92I0.08,Cu2Se0.92I0.08,0,0,0,0,0,0,0,0,0,0,0,0,0,0,0,0,0,0,0,0,0,0,0,0,0,0,0,0,0,0,0,0,0,0,0,0.0266666666666666,0,0.306666666666667,0,0,0,0,0,0.666666666666667,0,0,0,0,0,0,0,0,0,0,0,0,0,0,0,0,0,0,0,0,0,450,209,9353,0.52,0.00041,0.35,10.1002/adma.201302660,1
112,Cu2Se0.92I0.08,Cu2Se0.92I0.08,0,0,0,0,0,0,0,0,0,0,0,0,0,0,0,0,0,0,0,0,0,0,0,0,0,0,0,0,0,0,0,0,0,0,0,0.0266666666666666,0,0.306666666666667,0,0,0,0,0,0.666666666666667,0,0,0,0,0,0,0,0,0,0,0,0,0,0,0,0,0,0,0,0,0,365,155,10657,0.25,0.00026,0.38,10.1002/adma.201302660,1
113,Cu2Se0.92I0.08,Cu2Se0.92I0.08,0,0,0,0,0,0,0,0,0,0,0,0,0,0,0,0,0,0,0,0,0,0,0,0,0,0,0,0,0,0,0,0,0,0,0,0.0266666666666666,0,0.306666666666667,0,0,0,0,0,0.666666666666667,0,0,0,0,0,0,0,0,0,0,0,0,0,0,0,0,0,0,0,0,0,350,175,11446,0.26,0.00035,0.48,10.1002/adma.201302660,1
114,Cu2Se0.92I0.08,Cu2Se0.92I0.08,0,0,0,0,0,0,0,0,0,0,0,0,0,0,0,0,0,0,0,0,0,0,0,0,0,0,0,0,0,0,0,0,0,0,0,0.0266666666666666,0,0.306666666666667,0,0,0,0,0,0.666666666666667,0,0,0,0,0,0,0,0,0,0,0,0,0,0,0,0,0,0,0,0,0,359,191,8986,0.14,0.00033,0.84,10.1002/adma.201302660,1
115,Cu2Se0.96I0.04,Cu2Se0.96I0.04,0,0,0,0,0,0,0,0,0,0,0,0,0,0,0,0,0,0,0,0,0,0,0,0,0,0,0,0,0,0,0,0,0,0,0,0.0133333333333333,0,0.32,0,0,0,0,0,0.666666666666667,0,0,0,0,0,0,0,0,0,0,0,0,0,0,0,0,0,0,0,0,0,300,85,64438,0.74,0.00046,0.19,10.1002/adma.201302660,1
116,Cu2Se0.96I0.04,Cu2Se0.96I0.04,0,0,0,0,0,0,0,0,0,0,0,0,0,0,0,0,0,0,0,0,0,0,0,0,0,0,0,0,0,0,0,0,0,0,0,0.0133333333333333,0,0.32,0,0,0,0,0,0.666666666666667,0,0,0,0,0,0,0,0,0,0,0,0,0,0,0,0,0,0,0,0,0,385,94,40986,0.64,0.00036,0.22,10.1002/adma.201302660,1
117,Cu2Se0.96I0.04,Cu2Se0.96I0.04,0,0,0,0,0,0,0,0,0,0,0,0,0,0,0,0,0,0,0,0,0,0,0,0,0,0,0,0,0,0,0,0,0,0,0,0.0133333333333333,0,0.32,0,0,0,0,0,0.666666666666667,0,0,0,0,0,0,0,0,0,0,0,0,0,0,0,0,0,0,0,0,0,400,112,41410,0.79,0.00052,0.26,10.1002/adma.201302660,1
118,Cu2Se0.96I0.04,Cu2Se0.96I0.04,0,0,0,0,0,0,0,0,0,0,0,0,0,0,0,0,0,0,0,0,0,0,0,0,0,0,0,0,0,0,0,0,0,0,0,0.0133333333333333,0,0.32,0,0,0,0,0,0.666666666666667,0,0,0,0,0,0,0,0,0,0,0,0,0,0,0,0,0,0,0,0,0,410,116,40864,0.79,0.00055,0.28,10.1002/adma.201302660,1
119,Cu2Se0.96I0.04,Cu2Se0.96I0.04,0,0,0,0,0,0,0,0,0,0,0,0,0,0,0,0,0,0,0,0,0,0,0,0,0,0,0,0,0,0,0,0,0,0,0,0.0133333333333333,0,0.32,0,0,0,0,0,0.666666666666667,0,0,0,0,0,0,0,0,0,0,0,0,0,0,0,0,0,0,0,0,0,425,121,39380,0.79,0.00058,0.31,10.1002/adma.201302660,1
120,Cu2Se0.96I0.04,Cu2Se0.96I0.04,0,0,0,0,0,0,0,0,0,0,0,0,0,0,0,0,0,0,0,0,0,0,0,0,0,0,0,0,0,0,0,0,0,0,0,0.0133333333333333,0,0.32,0,0,0,0,0,0.666666666666667,0,0,0,0,0,0,0,0,0,0,0,0,0,0,0,0,0,0,0,0,0,450,129,36963,0.79,0.00062,0.35,10.1002/adma.201302660,1
121,Cu2Se0.96I0.04,Cu2Se0.96I0.04,0,0,0,0,0,0,0,0,0,0,0,0,0,0,0,0,0,0,0,0,0,0,0,0,0,0,0,0,0,0,0,0,0,0,0,0.0133333333333333,0,0.32,0,0,0,0,0,0.666666666666667,0,0,0,0,0,0,0,0,0,0,0,0,0,0,0,0,0,0,0,0,0,350,106,47628,0.5,0.00054,0.38,10.1002/adma.201302660,1
122,Cu2Se0.96I0.04,Cu2Se0.96I0.04,0,0,0,0,0,0,0,0,0,0,0,0,0,0,0,0,0,0,0,0,0,0,0,0,0,0,0,0,0,0,0,0,0,0,0,0.0133333333333333,0,0.32,0,0,0,0,0,0.666666666666667,0,0,0,0,0,0,0,0,0,0,0,0,0,0,0,0,0,0,0,0,0,359,115,40033,0.41,0.00053,0.46,10.1002/adma.201302660,1
123,Cu2Se0.96I0.04,Cu2Se0.96I0.04,0,0,0,0,0,0,0,0,0,0,0,0,0,0,0,0,0,0,0,0,0,0,0,0,0,0,0,0,0,0,0,0,0,0,0,0.0133333333333333,0,0.32,0,0,0,0,0,0.666666666666667,0,0,0,0,0,0,0,0,0,0,0,0,0,0,0,0,0,0,0,0,0,365,120,34927,0.35,0.0005,0.52,10.1002/adma.201302660,1
124,Cu2Se0.96I0.04,Cu2Se0.96I0.04,0,0,0,0,0,0,0,0,0,0,0,0,0,0,0,0,0,0,0,0,0,0,0,0,0,0,0,0,0,0,0,0,0,0,0,0.0133333333333333,0,0.32,0,0,0,0,0,0.666666666666667,0,0,0,0,0,0,0,0,0,0,0,0,0,0,0,0,0,0,0,0,0,375,134,27140,0.25,0.00048,0.74,10.1002/adma.201302660,1
125,TmCuTe2,TmCuTe2,0,0,0,0,0,0,0,0,0,0,0,0,0,0,0,0,0,0.5,0,0,0,0,0,0,0,0,0.25,0,0,0,0,0,0,0,0,0,0,0,0,0,0,0,0,0.25,0,0,0,0,0,0,0,0,0,0,0,0,0,0,0,0,0,0,0,0,0,320,74,95941,1.58,0.00052,0.11,10.1002/chem.201404453,1
126,TmCuTe2,TmCuTe2,0,0,0,0,0,0,0,0,0,0,0,0,0,0,0,0,0,0.5,0,0,0,0,0,0,0,0,0.25,0,0,0,0,0,0,0,0,0,0,0,0,0,0,0,0,0.25,0,0,0,0,0,0,0,0,0,0,0,0,0,0,0,0,0,0,0,0,0,363,83,86200,1.5,0.0006,0.14,10.1002/chem.201404453,1
127,TmCuTe2,TmCuTe2,0,0,0,0,0,0,0,0,0,0,0,0,0,0,0,0,0,0.5,0,0,0,0,0,0,0,0,0.25,0,0,0,0,0,0,0,0,0,0,0,0,0,0,0,0,0.25,0,0,0,0,0,0,0,0,0,0,0,0,0,0,0,0,0,0,0,0,0,410,91,75267,1.39,0.00063,0.19,10.1002/chem.201404453,1
128,TmCuTe2,TmCuTe2,0,0,0,0,0,0,0,0,0,0,0,0,0,0,0,0,0,0.5,0,0,0,0,0,0,0,0,0.25,0,0,0,0,0,0,0,0,0,0,0,0,0,0,0,0,0.25,0,0,0,0,0,0,0,0,0,0,0,0,0,0,0,0,0,0,0,0,0,457,103,66864,1.32,0.0007,0.24,10.1002/chem.201404453,1
129,TmCuTe2,TmCuTe2,0,0,0,0,0,0,0,0,0,0,0,0,0,0,0,0,0,0.5,0,0,0,0,0,0,0,0,0.25,0,0,0,0,0,0,0,0,0,0,0,0,0,0,0,0,0.25,0,0,0,0,0,0,0,0,0,0,0,0,0,0,0,0,0,0,0,0,0,503,110,57326,1.18,0.00069,0.3,10.1002/chem.201404453,1
130,TmCuTe2,TmCuTe2,0,0,0,0,0,0,0,0,0,0,0,0,0,0,0,0,0,0.5,0,0,0,0,0,0,0,0,0.25,0,0,0,0,0,0,0,0,0,0,0,0,0,0,0,0,0.25,0,0,0,0,0,0,0,0,0,0,0,0,0,0,0,0,0,0,0,0,0,600,128,44182,1.16,0.00072,0.37,10.1002/chem.201404453,1
131,TmCuTe2,TmCuTe2,0,0,0,0,0,0,0,0,0,0,0,0,0,0,0,0,0,0.5,0,0,0,0,0,0,0,0,0.25,0,0,0,0,0,0,0,0,0,0,0,0,0,0,0,0,0.25,0,0,0,0,0,0,0,0,0,0,0,0,0,0,0,0,0,0,0,0,0,550,123,48859,1.06,0.00074,0.38,10.1002/chem.201404453,1
132,TmCuTe2,TmCuTe2,0,0,0,0,0,0,0,0,0,0,0,0,0,0,0,0,0,0.5,0,0,0,0,0,0,0,0,0.25,0,0,0,0,0,0,0,0,0,0,0,0,0,0,0,0,0.25,0,0,0,0,0,0,0,0,0,0,0,0,0,0,0,0,0,0,0,0,0,818,180,19177,0.69,0.00062,0.73,10.1002/chem.201404453,1
133,TmCuTe2,TmCuTe2,0,0,0,0,0,0,0,0,0,0,0,0,0,0,0,0,0,0.5,0,0,0,0,0,0,0,0,0.25,0,0,0,0,0,0,0,0,0,0,0,0,0,0,0,0,0.25,0,0,0,0,0,0,0,0,0,0,0,0,0,0,0,0,0,0,0,0,0,720,175,23731,0.71,0.00073,0.74,10.1002/chem.201404453,1
134,Ag8GeTe6,Ag8GeTe6,0,0,0,0,0,0,0,0,0,0,0,0,0,0,0,0,0,0.4,0,0,0,0,0,0,0,0,0,0,0,0,0,0,0,0,0,0,0,0,0,0.0666666666666666,0,0,0,0,0,0,0,0,0,0,0,0,0,0.533333333333333,0,0,0,0,0,0,0,0,0,0,0,329,,519,95,0.00003,0.03,10.1002/pssr.200701302,1
135,Ag8GeTe6,Ag8GeTe6,0,0,0,0,0,0,0,0,0,0,0,0,0,0,0,0,0,0.4,0,0,0,0,0,0,0,0,0,0,0,0,0,0,0,0,0,0,0,0,0,0.0666666666666666,0,0,0,0,0,0,0,0,0,0,0,0,0,0.533333333333333,0,0,0,0,0,0,0,0,0,0,0,413,,467,275,0.00006,0.09,10.1002/pssr.200701302,1
136,Ag8GeTe6,Ag8GeTe6,0,0,0,0,0,0,0,0,0,0,0,0,0,0,0,0,0,0.4,0,0,0,0,0,0,0,0,0,0,0,0,0,0,0,0,0,0,0,0,0,0.0666666666666666,0,0,0,0,0,0,0,0,0,0,0,0,0,0.533333333333333,0,0,0,0,0,0,0,0,0,0,0,509,,366,776,0.0001,0.19,10.1002/pssr.200701302,1
137,Ag8GeTe6,Ag8GeTe6,0,0,0,0,0,0,0,0,0,0,0,0,0,0,0,0,0,0.4,0,0,0,0,0,0,0,0,0,0,0,0,0,0,0,0,0,0,0,0,0,0.0666666666666666,0,0,0,0,0,0,0,0,0,0,0,0,0,0.533333333333333,0,0,0,0,0,0,0,0,0,0,0,607,,324,1760,0.00018,0.37,10.1002/pssr.200701302,1
138,Ag8GeTe6,Ag8GeTe6,0,0,0,0,0,0,0,0,0,0,0,0,0,0,0,0,0,0.4,0,0,0,0,0,0,0,0,0,0,0,0,0,0,0,0,0,0,0,0,0,0.0666666666666666,0,0,0,0,0,0,0,0,0,0,0,0,0,0.533333333333333,0,0,0,0,0,0,0,0,0,0,0,703,,278,3000,0.00023,0.48,10.1002/pssr.200701302,1
139,YbSi2,YbSi2,0,0,0,0,0,0,0,0,0,0,0,0,0.666666666666667,0,0,0,0.333333333333333,0,0,0,0,0,0,0,0,0,0,0,0,0,0,0,0,0,0,0,0,0,0,0,0,0,0,0,0,0,0,0,0,0,0,0,0,0,0,0,0,0,0,0,0,0,0,0,0,522,-37,620500,10.4,0.00084,0.04,10.1002/pssr.201700372,1
140,YbSi2,YbSi2,0,0,0,0,0,0,0,0,0,0,0,0,0.666666666666667,0,0,0,0.333333333333333,0,0,0,0,0,0,0,0,0,0,0,0,0,0,0,0,0,0,0,0,0,0,0,0,0,0,0,0,0,0,0,0,0,0,0,0,0,0,0,0,0,0,0,0,0,0,0,0,475,-40,641000,9.93,0.00101,0.05,10.1002/pssr.201700372,1
141,YbSi2,YbSi2,0,0,0,0,0,0,0,0,0,0,0,0,0.666666666666667,0,0,0,0.333333333333333,0,0,0,0,0,0,0,0,0,0,0,0,0,0,0,0,0,0,0,0,0,0,0,0,0,0,0,0,0,0,0,0,0,0,0,0,0,0,0,0,0,0,0,0,0,0,0,0,426,-44,671200,9.5,0.00128,0.06,10.1002/pssr.201700372,1
142,YbSi2,YbSi2,0,0,0,0,0,0,0,0,0,0,0,0,0.666666666666667,0,0,0,0.333333333333333,0,0,0,0,0,0,0,0,0,0,0,0,0,0,0,0,0,0,0,0,0,0,0,0,0,0,0,0,0,0,0,0,0,0,0,0,0,0,0,0,0,0,0,0,0,0,0,0,377,-46,700000,9.15,0.00149,0.06,10.1002/pssr.201700372,1
143,YbSi2,YbSi2,0,0,0,0,0,0,0,0,0,0,0,0,0.666666666666667,0,0,0,0.333333333333333,0,0,0,0,0,0,0,0,0,0,0,0,0,0,0,0,0,0,0,0,0,0,0,0,0,0,0,0,0,0,0,0,0,0,0,0,0,0,0,0,0,0,0,0,0,0,0,0,330,-51,730100,8.76,0.0019,0.07,10.1002/pssr.201700372,1
144,YbSi2,YbSi2,0,0,0,0,0,0,0,0,0,0,0,0,0.666666666666667,0,0,0,0.333333333333333,0,0,0,0,0,0,0,0,0,0,0,0,0,0,0,0,0,0,0,0,0,0,0,0,0,0,0,0,0,0,0,0,0,0,0,0,0,0,0,0,0,0,0,0,0,0,0,0,300,-53,747000,8.6,0.00207,0.07,10.1002/pssr.201700372,1
145,Sr0.11Ba0.18Co4Sb12.09,Sr0.11Ba0.18Co4Sb12.09,0,0,0,0.0067155067155067,0,0,0,0,0,0,0,0.244200244200244,0,0,0,0,0,0,0,0,0,0,0,0,0,0,0,0,0,0,0,0,0,0,0,0,0.0109890109890109,0,0,0,0,0,0,0,0,0.738095238095238,0,0,0,0,0,0,0,0,0,0,0,0,0,0,0,0,0,0,0,300,-96,401852,4.64,0.0037,0.24,10.1007/s00339-010-5711-3,1
146,Sr0.11Ba0.18Co4Sb12.09,Sr0.11Ba0.18Co4Sb12.09,0,0,0,0.0067155067155067,0,0,0,0,0,0,0,0.244200244200244,0,0,0,0,0,0,0,0,0,0,0,0,0,0,0,0,0,0,0,0,0,0,0,0,0.0109890109890109,0,0,0,0,0,0,0,0,0.738095238095238,0,0,0,0,0,0,0,0,0,0,0,0,0,0,0,0,0,0,0,350,-105,367593,4.45,0.00405,0.32,10.1007/s00339-010-5711-3,1
147,Sr0.11Ba0.18Co4Sb12.09,Sr0.11Ba0.18Co4Sb12.09,0,0,0,0.0067155067155067,0,0,0,0,0,0,0,0.244200244200244,0,0,0,0,0,0,0,0,0,0,0,0,0,0,0,0,0,0,0,0,0,0,0,0,0.0109890109890109,0,0,0,0,0,0,0,0,0.738095238095238,0,0,0,0,0,0,0,0,0,0,0,0,0,0,0,0,0,0,0,400,-115,334722,4.25,0.00443,0.42,10.1007/s00339-010-5711-3,1
148,Sr0.11Ba0.18Co4Sb12.09,Sr0.11Ba0.18Co4Sb12.09,0,0,0,0.0067155067155067,0,0,0,0,0,0,0,0.244200244200244,0,0,0,0,0,0,0,0,0,0,0,0,0,0,0,0,0,0,0,0,0,0,0,0,0.0109890109890109,0,0,0,0,0,0,0,0,0.738095238095238,0,0,0,0,0,0,0,0,0,0,0,0,0,0,0,0,0,0,0,450,-123,309722,4.16,0.00469,0.51,10.1007/s00339-010-5711-3,1
149,Sr0.11Ba0.18Co4Sb12.09,Sr0.11Ba0.18Co4Sb12.09,0,0,0,0.0067155067155067,0,0,0,0,0,0,0,0.244200244200244,0,0,0,0,0,0,0,0,0,0,0,0,0,0,0,0,0,0,0,0,0,0,0,0,0.0109890109890109,0,0,0,0,0,0,0,0,0.738095238095238,0,0,0,0,0,0,0,0,0,0,0,0,0,0,0,0,0,0,0,500,-130,288636,4.06,0.00488,0.6,10.1007/s00339-010-5711-3,1
150,Sr0.11Ba0.18Co4Sb12.09,Sr0.11Ba0.18Co4Sb12.09,0,0,0,0.0067155067155067,0,0,0,0,0,0,0,0.244200244200244,0,0,0,0,0,0,0,0,0,0,0,0,0,0,0,0,0,0,0,0,0,0,0,0,0.0109890109890109,0,0,0,0,0,0,0,0,0.738095238095238,0,0,0,0,0,0,0,0,0,0,0,0,0,0,0,0,0,0,0,550,-137,271364,4,0.00509,0.7,10.1007/s00339-010-5711-3,1
151,Sr0.11Ba0.18Co4Sb12.09,Sr0.11Ba0.18Co4Sb12.09,0,0,0,0.0067155067155067,0,0,0,0,0,0,0,0.244200244200244,0,0,0,0,0,0,0,0,0,0,0,0,0,0,0,0,0,0,0,0,0,0,0,0,0.0109890109890109,0,0,0,0,0,0,0,0,0.738095238095238,0,0,0,0,0,0,0,0,0,0,0,0,0,0,0,0,0,0,0,600,-144,256018,3.93,0.00531,0.81,10.1007/s00339-010-5711-3,1
152,Sr0.11Ba0.18Co4Sb12.09,Sr0.11Ba0.18Co4Sb12.09,0,0,0,0.0067155067155067,0,0,0,0,0,0,0,0.244200244200244,0,0,0,0,0,0,0,0,0,0,0,0,0,0,0,0,0,0,0,0,0,0,0,0,0.0109890109890109,0,0,0,0,0,0,0,0,0.738095238095238,0,0,0,0,0,0,0,0,0,0,0,0,0,0,0,0,0,0,0,650,-149,242593,3.9,0.00539,0.9,10.1007/s00339-010-5711-3,1
153,Sr0.11Ba0.18Co4Sb12.09,Sr0.11Ba0.18Co4Sb12.09,0,0,0,0.0067155067155067,0,0,0,0,0,0,0,0.244200244200244,0,0,0,0,0,0,0,0,0,0,0,0,0,0,0,0,0,0,0,0,0,0,0,0,0.0109890109890109,0,0,0,0,0,0,0,0,0.738095238095238,0,0,0,0,0,0,0,0,0,0,0,0,0,0,0,0,0,0,0,700,-154,231818,3.87,0.0055,0.99,10.1007/s00339-010-5711-3,1
154,Sr0.11Ba0.18Co4Sb12.09,Sr0.11Ba0.18Co4Sb12.09,0,0,0,0.0067155067155067,0,0,0,0,0,0,0,0.244200244200244,0,0,0,0,0,0,0,0,0,0,0,0,0,0,0,0,0,0,0,0,0,0,0,0,0.0109890109890109,0,0,0,0,0,0,0,0,0.738095238095238,0,0,0,0,0,0,0,0,0,0,0,0,0,0,0,0,0,0,0,750,-158,222273,3.9,0.00555,1.07,10.1007/s00339-010-5711-3,1
155,Sr0.11Ba0.18Co4Sb12.09,Sr0.11Ba0.18Co4Sb12.09,0,0,0,0.0067155067155067,0,0,0,0,0,0,0,0.244200244200244,0,0,0,0,0,0,0,0,0,0,0,0,0,0,0,0,0,0,0,0,0,0,0,0,0.0109890109890109,0,0,0,0,0,0,0,0,0.738095238095238,0,0,0,0,0,0,0,0,0,0,0,0,0,0,0,0,0,0,0,800,-161,213636,3.93,0.00554,1.13,10.1007/s00339-010-5711-3,1
156,Sr0.11Ba0.18Co4Sb12.09,Sr0.11Ba0.18Co4Sb12.09,0,0,0,0.0067155067155067,0,0,0,0,0,0,0,0.244200244200244,0,0,0,0,0,0,0,0,0,0,0,0,0,0,0,0,0,0,0,0,0,0,0,0,0.0109890109890109,0,0,0,0,0,0,0,0,0.738095238095238,0,0,0,0,0,0,0,0,0,0,0,0,0,0,0,0,0,0,0,850,-166,206818,3.97,0.0057,1.22,10.1007/s00339-010-5711-3,1
