Repository: anilkunwar/thermoelectrics

# Machine learning assisted design of thermoelectrics

a. Machine Learning

# Fetching the upto date data of thermoelectricity (Informatics)

# Featurization:

The computer code to convert the multicomponent chemical formula and temperature row into composition-temperature feature vector
Binary alloys/compunds with upload from json files
Multicomponent alloys/compunds with upload from json files

# Informatics approach to classify p-type and n-type thermoelectric materials

Basic Illustrative Tutorials
Querying the Abstracts on the Materials Science, Applied Physics and Condensed Matter Physics on Keyterms Specific to Thermoelectrics
NER analysis for material type classification

File: machine_learning/vae_regression/latent_space_visualization/thermoelectric_materials.csv (part 2 of 33)
Unnamed: 0,Formula,modformula,In,Tl,La,Sr,Mn,Ni,Ru,Pd,Hf,Cs,Sc,Co,Si,Fe,Li,Cl,Yb,Te,N,Ti,Cd,Zr,Y,Ga,Cr,Pr,Tm,Br,Ca,Mg,Rb,Au,Nd,Ce,Ho,I,Ba,Se,Pb,Ge,Gd,Tb,Dy,Cu,Na,Sb,Bi,P,As,Sm,Zn,Al,Sn,Ag,Nb,Mo,V,S,K,Lu,O,Eu,Ta,B,Er,temperature(K),seebeck_coefficient(μV/K),electrical_conductivity(S/m),thermal_conductivity(W/mK),power_factor(W/mK2),ZT,reference,sum_elements
157,Sr0.16Yb0.03Co4Sb11.82,Sr0.16Yb0.03Co4Sb11.82,0,0,0,0.0099937539038101,0,0,0,0,0,0,0,0.249843847595253,0,0,0,0,0.0018738288569643,0,0,0,0,0,0,0,0,0,0,0,0,0,0,0,0,0,0,0,0,0,0,0,0,0,0,0,0,0.738288569643973,0,0,0,0,0,0,0,0,0,0,0,0,0,0,0,0,0,0,0,300,-116,296818,4.05,0.00399,0.3,10.1007/s00339-010-5711-3,1
158,Sr0.16Yb0.03Co4Sb11.82,Sr0.16Yb0.03Co4Sb11.82,0,0,0,0.0099937539038101,0,0,0,0,0,0,0,0.249843847595253,0,0,0,0,0.0018738288569643,0,0,0,0,0,0,0,0,0,0,0,0,0,0,0,0,0,0,0,0,0,0,0,0,0,0,0,0,0.738288569643973,0,0,0,0,0,0,0,0,0,0,0,0,0,0,0,0,0,0,0,350,-126,273182,3.9,0.00434,0.39,10.1007/s00339-010-5711-3,1
159,Sr0.16Yb0.03Co4Sb11.82,Sr0.16Yb0.03Co4Sb11.82,0,0,0,0.0099937539038101,0,0,0,0,0,0,0,0.249843847595253,0,0,0,0,0.0018738288569643,0,0,0,0,0,0,0,0,0,0,0,0,0,0,0,0,0,0,0,0,0,0,0,0,0,0,0,0,0.738288569643973,0,0,0,0,0,0,0,0,0,0,0,0,0,0,0,0,0,0,0,400,-136,249091,3.74,0.00461,0.49,10.1007/s00339-010-5711-3,1
160,Sr0.16Yb0.03Co4Sb11.82,Sr0.16Yb0.03Co4Sb11.82,0,0,0,0.0099937539038101,0,0,0,0,0,0,0,0.249843847595253,0,0,0,0,0.0018738288569643,0,0,0,0,0,0,0,0,0,0,0,0,0,0,0,0,0,0,0,0,0,0,0,0,0,0,0,0,0.738288569643973,0,0,0,0,0,0,0,0,0,0,0,0,0,0,0,0,0,0,0,450,-145,225455,3.63,0.00474,0.59,10.1007/s00339-010-5711-3,1
161,Sr0.16Yb0.03Co4Sb11.82,Sr0.16Yb0.03Co4Sb11.82,0,0,0,0.0099937539038101,0,0,0,0,0,0,0,0.249843847595253,0,0,0,0,0.0018738288569643,0,0,0,0,0,0,0,0,0,0,0,0,0,0,0,0,0,0,0,0,0,0,0,0,0,0,0,0,0.738288569643973,0,0,0,0,0,0,0,0,0,0,0,0,0,0,0,0,0,0,0,500,-154,210455,3.5,0.00499,0.71,10.1007/s00339-010-5711-3,1
162,Sr0.16Yb0.03Co4Sb11.82,Sr0.16Yb0.03Co4Sb11.82,0,0,0,0.0099937539038101,0,0,0,0,0,0,0,0.249843847595253,0,0,0,0,0.0018738288569643,0,0,0,0,0,0,0,0,0,0,0,0,0,0,0,0,0,0,0,0,0,0,0,0,0,0,0,0,0.738288569643973,0,0,0,0,0,0,0,0,0,0,0,0,0,0,0,0,0,0,0,550,-161,196364,3.45,0.00509,0.81,10.1007/s00339-010-5711-3,1
163,Sr0.16Yb0.03Co4Sb11.82,Sr0.16Yb0.03Co4Sb11.82,0,0,0,0.0099937539038101,0,0,0,0,0,0,0,0.249843847595253,0,0,0,0,0.0018738288569643,0,0,0,0,0,0,0,0,0,0,0,0,0,0,0,0,0,0,0,0,0,0,0,0,0,0,0,0,0.738288569643973,0,0,0,0,0,0,0,0,0,0,0,0,0,0,0,0,0,0,0,600,-168,185455,3.4,0.00523,0.92,10.1007/s00339-010-5711-3,1
164,Sr0.16Yb0.03Co4Sb11.82,Sr0.16Yb0.03Co4Sb11.82,0,0,0,0.0099937539038101,0,0,0,0,0,0,0,0.249843847595253,0,0,0,0,0.0018738288569643,0,0,0,0,0,0,0,0,0,0,0,0,0,0,0,0,0,0,0,0,0,0,0,0,0,0,0,0,0.738288569643973,0,0,0,0,0,0,0,0,0,0,0,0,0,0,0,0,0,0,0,650,-175,175909,3.4,0.00539,1.03,10.1007/s00339-010-5711-3,1
165,Sr0.16Yb0.03Co4Sb11.82,Sr0.16Yb0.03Co4Sb11.82,0,0,0,0.0099937539038101,0,0,0,0,0,0,0,0.249843847595253,0,0,0,0,0.0018738288569643,0,0,0,0,0,0,0,0,0,0,0,0,0,0,0,0,0,0,0,0,0,0,0,0,0,0,0,0,0.738288569643973,0,0,0,0,0,0,0,0,0,0,0,0,0,0,0,0,0,0,0,700,-180,168182,3.41,0.00545,1.12,10.1007/s00339-010-5711-3,1
166,Sr0.16Yb0.03Co4Sb11.82,Sr0.16Yb0.03Co4Sb11.82,0,0,0,0.0099937539038101,0,0,0,0,0,0,0,0.249843847595253,0,0,0,0,0.0018738288569643,0,0,0,0,0,0,0,0,0,0,0,0,0,0,0,0,0,0,0,0,0,0,0,0,0,0,0,0,0.738288569643973,0,0,0,0,0,0,0,0,0,0,0,0,0,0,0,0,0,0,0,750,-184,160000,3.46,0.00542,1.17,10.1007/s00339-010-5711-3,1
167,Sr0.16Yb0.03Co4Sb11.82,Sr0.16Yb0.03Co4Sb11.82,0,0,0,0.0099937539038101,0,0,0,0,0,0,0,0.249843847595253,0,0,0,0,0.0018738288569643,0,0,0,0,0,0,0,0,0,0,0,0,0,0,0,0,0,0,0,0,0,0,0,0,0,0,0,0,0.738288569643973,0,0,0,0,0,0,0,0,0,0,0,0,0,0,0,0,0,0,0,800,-188,155909,3.5,0.00551,1.26,10.1007/s00339-010-5711-3,1
168,Sr0.16Yb0.03Co4Sb11.82,Sr0.16Yb0.03Co4Sb11.82,0,0,0,0.0099937539038101,0,0,0,0,0,0,0,0.249843847595253,0,0,0,0,0.0018738288569643,0,0,0,0,0,0,0,0,0,0,0,0,0,0,0,0,0,0,0,0,0,0,0,0,0,0,0,0,0.738288569643973,0,0,0,0,0,0,0,0,0,0,0,0,0,0,0,0,0,0,0,850,-189,152273,3.62,0.00544,1.28,10.1007/s00339-010-5711-3,1
169,Sr0.21Co4Sb12.25,Sr0.21Co4Sb12.25,0,0,0,0.0127582017010935,0,0,0,0,0,0,0,0.243013365735115,0,0,0,0,0,0,0,0,0,0,0,0,0,0,0,0,0,0,0,0,0,0,0,0,0,0,0,0,0,0,0,0,0,0.744228432563791,0,0,0,0,0,0,0,0,0,0,0,0,0,0,0,0,0,0,0,300,-126,240000,4.87,0.00381,0.23,10.1007/s00339-010-5711-3,1
170,Sr0.21Co4Sb12.25,Sr0.21Co4Sb12.25,0,0,0,0.0127582017010935,0,0,0,0,0,0,0,0.243013365735115,0,0,0,0,0,0,0,0,0,0,0,0,0,0,0,0,0,0,0,0,0,0,0,0,0,0,0,0,0,0,0,0,0,0.744228432563791,0,0,0,0,0,0,0,0,0,0,0,0,0,0,0,0,0,0,0,350,-136,217727,4.58,0.00403,0.31,10.1007/s00339-010-5711-3,1
171,Sr0.21Co4Sb12.25,Sr0.21Co4Sb12.25,0,0,0,0.0127582017010935,0,0,0,0,0,0,0,0.243013365735115,0,0,0,0,0,0,0,0,0,0,0,0,0,0,0,0,0,0,0,0,0,0,0,0,0,0,0,0,0,0,0,0,0,0.744228432563791,0,0,0,0,0,0,0,0,0,0,0,0,0,0,0,0,0,0,0,400,-147,195454,4.29,0.00422,0.39,10.1007/s00339-010-5711-3,1
172,Sr0.21Co4Sb12.25,Sr0.21Co4Sb12.25,0,0,0,0.0127582017010935,0,0,0,0,0,0,0,0.243013365735115,0,0,0,0,0,0,0,0,0,0,0,0,0,0,0,0,0,0,0,0,0,0,0,0,0,0,0,0,0,0,0,0,0,0.744228432563791,0,0,0,0,0,0,0,0,0,0,0,0,0,0,0,0,0,0,0,450,-156,178636,4.11,0.00435,0.48,10.1007/s00339-010-5711-3,1
173,Sr0.21Co4Sb12.25,Sr0.21Co4Sb12.25,0,0,0,0.0127582017010935,0,0,0,0,0,0,0,0.243013365735115,0,0,0,0,0,0,0,0,0,0,0,0,0,0,0,0,0,0,0,0,0,0,0,0,0,0,0,0,0,0,0,0,0,0.744228432563791,0,0,0,0,0,0,0,0,0,0,0,0,0,0,0,0,0,0,0,500,-162,165455,3.92,0.00434,0.55,10.1007/s00339-010-5711-3,1
174,Sr0.21Co4Sb12.25,Sr0.21Co4Sb12.25,0,0,0,0.0127582017010935,0,0,0,0,0,0,0,0.243013365735115,0,0,0,0,0,0,0,0,0,0,0,0,0,0,0,0,0,0,0,0,0,0,0,0,0,0,0,0,0,0,0,0,0,0.744228432563791,0,0,0,0,0,0,0,0,0,0,0,0,0,0,0,0,0,0,0,550,-170,155000,3.8,0.00448,0.65,10.1007/s00339-010-5711-3,1
175,Sr0.21Co4Sb12.25,Sr0.21Co4Sb12.25,0,0,0,0.0127582017010935,0,0,0,0,0,0,0,0.243013365735115,0,0,0,0,0,0,0,0,0,0,0,0,0,0,0,0,0,0,0,0,0,0,0,0,0,0,0,0,0,0,0,0,0,0.744228432563791,0,0,0,0,0,0,0,0,0,0,0,0,0,0,0,0,0,0,0,600,-176,146364,3.68,0.00453,0.74,10.1007/s00339-010-5711-3,1
176,Sr0.21Co4Sb12.25,Sr0.21Co4Sb12.25,0,0,0,0.0127582017010935,0,0,0,0,0,0,0,0.243013365735115,0,0,0,0,0,0,0,0,0,0,0,0,0,0,0,0,0,0,0,0,0,0,0,0,0,0,0,0,0,0,0,0,0,0.744228432563791,0,0,0,0,0,0,0,0,0,0,0,0,0,0,0,0,0,0,0,650,-184,137273,3.65,0.00465,0.83,10.1007/s00339-010-5711-3,1
177,Sr0.21Co4Sb12.25,Sr0.21Co4Sb12.25,0,0,0,0.0127582017010935,0,0,0,0,0,0,0,0.243013365735115,0,0,0,0,0,0,0,0,0,0,0,0,0,0,0,0,0,0,0,0,0,0,0,0,0,0,0,0,0,0,0,0,0,0.744228432563791,0,0,0,0,0,0,0,0,0,0,0,0,0,0,0,0,0,0,0,700,-188,131818,3.62,0.00466,0.9,10.1007/s00339-010-5711-3,1
178,Sr0.21Co4Sb12.25,Sr0.21Co4Sb12.25,0,0,0,0.0127582017010935,0,0,0,0,0,0,0,0.243013365735115,0,0,0,0,0,0,0,0,0,0,0,0,0,0,0,0,0,0,0,0,0,0,0,0,0,0,0,0,0,0,0,0,0,0.744228432563791,0,0,0,0,0,0,0,0,0,0,0,0,0,0,0,0,0,0,0,750,-192,128182,3.65,0.00473,0.97,10.1007/s00339-010-5711-3,1
179,Sr0.21Co4Sb12.25,Sr0.21Co4Sb12.25,0,0,0,0.0127582017010935,0,0,0,0,0,0,0,0.243013365735115,0,0,0,0,0,0,0,0,0,0,0,0,0,0,0,0,0,0,0,0,0,0,0,0,0,0,0,0,0,0,0,0,0,0.744228432563791,0,0,0,0,0,0,0,0,0,0,0,0,0,0,0,0,0,0,0,800,-193,125000,3.68,0.00466,1.01,10.1007/s00339-010-5711-3,1
180,Sr0.21Co4Sb12.25,Sr0.21Co4Sb12.25,0,0,0,0.0127582017010935,0,0,0,0,0,0,0,0.243013365735115,0,0,0,0,0,0,0,0,0,0,0,0,0,0,0,0,0,0,0,0,0,0,0,0,0,0,0,0,0,0,0,0,0,0.744228432563791,0,0,0,0,0,0,0,0,0,0,0,0,0,0,0,0,0,0,0,850,-193,122273,3.8,0.00455,1.02,10.1007/s00339-010-5711-3,1
181,Sr0.21Yb0.03Co4Sb12.12,Sr0.21Yb0.03Co4Sb12.12,0,0,0,0.0128361858190709,0,0,0,0,0,0,0,0.244498777506112,0,0,0,0,0.0018337408312958,0,0,0,0,0,0,0,0,0,0,0,0,0,0,0,0,0,0,0,0,0,0,0,0,0,0,0,0,0.740831295843521,0,0,0,0,0,0,0,0,0,0,0,0,0,0,0,0,0,0,0,300,-109,342273,4.23,0.00407,0.29,10.1007/s00339-010-5711-3,1
182,Sr0.21Yb0.03Co4Sb12.12,Sr0.21Yb0.03Co4Sb12.12,0,0,0,0.0128361858190709,0,0,0,0,0,0,0,0.244498777506112,0,0,0,0,0.0018337408312958,0,0,0,0,0,0,0,0,0,0,0,0,0,0,0,0,0,0,0,0,0,0,0,0,0,0,0,0,0.740831295843521,0,0,0,0,0,0,0,0,0,0,0,0,0,0,0,0,0,0,0,350,-119,315000,4.08,0.00446,0.38,10.1007/s00339-010-5711-3,1
183,Sr0.21Yb0.03Co4Sb12.12,Sr0.21Yb0.03Co4Sb12.12,0,0,0,0.0128361858190709,0,0,0,0,0,0,0,0.244498777506112,0,0,0,0,0.0018337408312958,0,0,0,0,0,0,0,0,0,0,0,0,0,0,0,0,0,0,0,0,0,0,0,0,0,0,0,0,0.740831295843521,0,0,0,0,0,0,0,0,0,0,0,0,0,0,0,0,0,0,0,400,-127,287273,3.94,0.00463,0.47,10.1007/s00339-010-5711-3,1
184,Sr0.21Yb0.03Co4Sb12.12,Sr0.21Yb0.03Co4Sb12.12,0,0,0,0.0128361858190709,0,0,0,0,0,0,0,0.244498777506112,0,0,0,0,0.0018337408312958,0,0,0,0,0,0,0,0,0,0,0,0,0,0,0,0,0,0,0,0,0,0,0,0,0,0,0,0,0.740831295843521,0,0,0,0,0,0,0,0,0,0,0,0,0,0,0,0,0,0,0,450,-136,260000,3.85,0.00481,0.56,10.1007/s00339-010-5711-3,1
185,Sr0.21Yb0.03Co4Sb12.12,Sr0.21Yb0.03Co4Sb12.12,0,0,0,0.0128361858190709,0,0,0,0,0,0,0,0.244498777506112,0,0,0,0,0.0018337408312958,0,0,0,0,0,0,0,0,0,0,0,0,0,0,0,0,0,0,0,0,0,0,0,0,0,0,0,0,0.740831295843521,0,0,0,0,0,0,0,0,0,0,0,0,0,0,0,0,0,0,0,500,-146,243182,3.77,0.00518,0.69,10.1007/s00339-010-5711-3,1
186,Sr0.21Yb0.03Co4Sb12.12,Sr0.21Yb0.03Co4Sb12.12,0,0,0,0.0128361858190709,0,0,0,0,0,0,0,0.244498777506112,0,0,0,0,0.0018337408312958,0,0,0,0,0,0,0,0,0,0,0,0,0,0,0,0,0,0,0,0,0,0,0,0,0,0,0,0,0.740831295843521,0,0,0,0,0,0,0,0,0,0,0,0,0,0,0,0,0,0,0,550,-153,227273,3.72,0.00532,0.79,10.1007/s00339-010-5711-3,1
187,Sr0.21Yb0.03Co4Sb12.12,Sr0.21Yb0.03Co4Sb12.12,0,0,0,0.0128361858190709,0,0,0,0,0,0,0,0.244498777506112,0,0,0,0,0.0018337408312958,0,0,0,0,0,0,0,0,0,0,0,0,0,0,0,0,0,0,0,0,0,0,0,0,0,0,0,0,0.740831295843521,0,0,0,0,0,0,0,0,0,0,0,0,0,0,0,0,0,0,0,600,-158,214545,3.68,0.00536,0.87,10.1007/s00339-010-5711-3,1
188,Sr0.21Yb0.03Co4Sb12.12,Sr0.21Yb0.03Co4Sb12.12,0,0,0,0.0128361858190709,0,0,0,0,0,0,0,0.244498777506112,0,0,0,0,0.0018337408312958,0,0,0,0,0,0,0,0,0,0,0,0,0,0,0,0,0,0,0,0,0,0,0,0,0,0,0,0,0.740831295843521,0,0,0,0,0,0,0,0,0,0,0,0,0,0,0,0,0,0,0,650,-163,204091,3.64,0.00542,0.97,10.1007/s00339-010-5711-3,1
189,Sr0.21Yb0.03Co4Sb12.12,Sr0.21Yb0.03Co4Sb12.12,0,0,0,0.0128361858190709,0,0,0,0,0,0,0,0.244498777506112,0,0,0,0,0.0018337408312958,0,0,0,0,0,0,0,0,0,0,0,0,0,0,0,0,0,0,0,0,0,0,0,0,0,0,0,0,0.740831295843521,0,0,0,0,0,0,0,0,0,0,0,0,0,0,0,0,0,0,0,700,-170,194091,3.6,0.00561,1.09,10.1007/s00339-010-5711-3,1
190,Sr0.21Yb0.03Co4Sb12.12,Sr0.21Yb0.03Co4Sb12.12,0,0,0,0.0128361858190709,0,0,0,0,0,0,0,0.244498777506112,0,0,0,0,0.0018337408312958,0,0,0,0,0,0,0,0,0,0,0,0,0,0,0,0,0,0,0,0,0,0,0,0,0,0,0,0,0.740831295843521,0,0,0,0,0,0,0,0,0,0,0,0,0,0,0,0,0,0,0,750,-175,186818,3.64,0.00572,1.18,10.1007/s00339-010-5711-3,1
191,Sr0.21Yb0.03Co4Sb12.12,Sr0.21Yb0.03Co4Sb12.12,0,0,0,0.0128361858190709,0,0,0,0,0,0,0,0.244498777506112,0,0,0,0,0.0018337408312958,0,0,0,0,0,0,0,0,0,0,0,0,0,0,0,0,0,0,0,0,0,0,0,0,0,0,0,0,0.740831295843521,0,0,0,0,0,0,0,0,0,0,0,0,0,0,0,0,0,0,0,800,-177,180000,3.67,0.00564,1.23,10.1007/s00339-010-5711-3,1
192,Sr0.21Yb0.03Co4Sb12.12,Sr0.21Yb0.03Co4Sb12.12,0,0,0,0.0128361858190709,0,0,0,0,0,0,0,0.244498777506112,0,0,0,0,0.0018337408312958,0,0,0,0,0,0,0,0,0,0,0,0,0,0,0,0,0,0,0,0,0,0,0,0,0,0,0,0,0.740831295843521,0,0,0,0,0,0,0,0,0,0,0,0,0,0,0,0,0,0,0,850,-183,173636,3.7,0.00581,1.34,10.1007/s00339-010-5711-3,1
193,Yb13CaMnSb11,Yb13CaMnSb11,0,0,0,0,0.0384615384615384,0,0,0,0,0,0,0,0,0,0,0,0.5,0,0,0,0,0,0,0,0,0,0,0,0.0384615384615384,0,0,0,0,0,0,0,0,0,0,0,0,0,0,0,0,0.423076923076923,0,0,0,0,0,0,0,0,0,0,0,0,0,0,0,0,0,0,0,373,62,43100,0.79,0.00017,0.07,10.1007/s11664-010-1149-9,1
194,Yb13CaMnSb11,Yb13CaMnSb11,0,0,0,0,0.0384615384615384,0,0,0,0,0,0,0,0,0,0,0,0.5,0,0,0,0,0,0,0,0,0,0,0,0.0384615384615384,0,0,0,0,0,0,0,0,0,0,0,0,0,0,0,0,0.423076923076923,0,0,0,0,0,0,0,0,0,0,0,0,0,0,0,0,0,0,0,573,109,32400,0.9,0.00038,0.24,10.1007/s11664-010-1149-9,1
195,Yb13CaMnSb11,Yb13CaMnSb11,0,0,0,0,0.0384615384615384,0,0,0,0,0,0,0,0,0,0,0,0.5,0,0,0,0,0,0,0,0,0,0,0,0.0384615384615384,0,0,0,0,0,0,0,0,0,0,0,0,0,0,0,0,0.423076923076923,0,0,0,0,0,0,0,0,0,0,0,0,0,0,0,0,0,0,0,773,154,25000,0.88,0.00059,0.47,10.1007/s11664-010-1149-9,1
196,Yb13CaMnSb11,Yb13CaMnSb11,0,0,0,0,0.0384615384615384,0,0,0,0,0,0,0,0,0,0,0,0.5,0,0,0,0,0,0,0,0,0,0,0,0.0384615384615384,0,0,0,0,0,0,0,0,0,0,0,0,0,0,0,0,0.423076923076923,0,0,0,0,0,0,0,0,0,0,0,0,0,0,0,0,0,0,0,973,177,20300,0.83,0.00063,0.71,10.1007/s11664-010-1149-9,1
197,Yb13CaMnSb11,Yb13CaMnSb11,0,0,0,0,0.0384615384615384,0,0,0,0,0,0,0,0,0,0,0,0.5,0,0,0,0,0,0,0,0,0,0,0,0.0384615384615384,0,0,0,0,0,0,0,0,0,0,0,0,0,0,0,0,0.423076923076923,0,0,0,0,0,0,0,0,0,0,0,0,0,0,0,0,0,0,0,1163,194,18482,0.88,0.0007,0.9,10.1007/s11664-010-1149-9,1
198,Yb14MnSb11,Yb14MnSb11,0,0,0,0,0.0384615384615384,0,0,0,0,0,0,0,0,0,0,0,0.538461538461538,0,0,0,0,0,0,0,0,0,0,0,0,0,0,0,0,0,0,0,0,0,0,0,0,0,0,0,0,0.423076923076923,0,0,0,0,0,0,0,0,0,0,0,0,0,0,0,0,0,0,0,325,53,47966,1,0.00013,0.04,10.1007/s11664-010-1149-9,1
199,Yb14MnSb11,Yb14MnSb11,0,0,0,0,0.0384615384615384,0,0,0,0,0,0,0,0,0,0,0,0.538461538461538,0,0,0,0,0,0,0,0,0,0,0,0,0,0,0,0,0,0,0,0,0,0,0,0,0,0,0,0,0.423076923076923,0,0,0,0,0,0,0,0,0,0,0,0,0,0,0,0,0,0,0,525,84,35500,1.06,0.00025,0.12,10.1007/s11664-010-1149-9,1
200,Yb14MnSb11,Yb14MnSb11,0,0,0,0,0.0384615384615384,0,0,0,0,0,0,0,0,0,0,0,0.538461538461538,0,0,0,0,0,0,0,0,0,0,0,0,0,0,0,0,0,0,0,0,0,0,0,0,0,0,0,0,0.423076923076923,0,0,0,0,0,0,0,0,0,0,0,0,0,0,0,0,0,0,0,725,118,27860,1.03,0.00039,0.27,10.1007/s11664-010-1149-9,1
201,Yb14MnSb11,Yb14MnSb11,0,0,0,0,0.0384615384615384,0,0,0,0,0,0,0,0,0,0,0,0.538461538461538,0,0,0,0,0,0,0,0,0,0,0,0,0,0,0,0,0,0,0,0,0,0,0,0,0,0,0,0,0.423076923076923,0,0,0,0,0,0,0,0,0,0,0,0,0,0,0,0,0,0,0,925,151,23069,0.95,0.00053,0.51,10.1007/s11664-010-1149-9,1
202,Yb14MnSb11,Yb14MnSb11,0,0,0,0,0.0384615384615384,0,0,0,0,0,0,0,0,0,0,0,0.538461538461538,0,0,0,0,0,0,0,0,0,0,0,0,0,0,0,0,0,0,0,0,0,0,0,0,0,0,0,0,0.423076923076923,0,0,0,0,0,0,0,0,0,0,0,0,0,0,0,0,0,0,0,1125,178,19632,0.94,0.00062,0.74,10.1007/s11664-010-1149-9,1
203,FeVSb,FeVSb,0,0,0,0,0,0,0,0,0,0,0,0,0,0.333333333333333,0,0,0,0,0,0,0,0,0,0,0,0,0,0,0,0,0,0,0,0,0,0,0,0,0,0,0,0,0,0,0,0.333333333333333,0,0,0,0,0,0,0,0,0,0,0.333333333333333,0,0,0,0,0,0,0,0,400,-210,104000,8.26,0.00459,0.22,10.1007/s11664-016-4804-y,1
204,FeVSb,FeVSb,0,0,0,0,0,0,0,0,0,0,0,0,0,0.333333333333333,0,0,0,0,0,0,0,0,0,0,0,0,0,0,0,0,0,0,0,0,0,0,0,0,0,0,0,0,0,0,0,0.333333333333333,0,0,0,0,0,0,0,0,0,0,0.333333333333333,0,0,0,0,0,0,0,0,700,-238,44000,6.3,0.00249,0.27,10.1007/s11664-016-4804-y,1
205,FeVSb,FeVSb,0,0,0,0,0,0,0,0,0,0,0,0,0,0.333333333333333,0,0,0,0,0,0,0,0,0,0,0,0,0,0,0,0,0,0,0,0,0,0,0,0,0,0,0,0,0,0,0,0.333333333333333,0,0,0,0,0,0,0,0,0,0,0.333333333333333,0,0,0,0,0,0,0,0,500,-232,72000,7.22,0.00388,0.27,10.1007/s11664-016-4804-y,1
206,FeVSb,FeVSb,0,0,0,0,0,0,0,0,0,0,0,0,0,0.333333333333333,0,0,0,0,0,0,0,0,0,0,0,0,0,0,0,0,0,0,0,0,0,0,0,0,0,0,0,0,0,0,0,0.333333333333333,0,0,0,0,0,0,0,0,0,0,0.333333333333333,0,0,0,0,0,0,0,0,600,-235,52100,6.5,0.00288,0.28,10.1007/s11664-016-4804-y,1
207,Ca3Co3.7Ti0.3O9,Ca3Co3.7Ti0.3O9,0,0,0,0,0,0,0,0,0,0,0,0.23125,0,0,0,0,0,0,0,0.01875,0,0,0,0,0,0,0,0,0.1875,0,0,0,0,0,0,0,0,0,0,0,0,0,0,0,0,0,0,0,0,0,0,0,0,0,0,0,0,0,0,0,0.5625,0,0,0,0,300,178,4300,2.3,0.00014,0.02,10.1016/j.jallcom.2010.04.055,1
208,Ca3Co3.7Ti0.3O9,Ca3Co3.7Ti0.3O9,0,0,0,0,0,0,0,0,0,0,0,0.23125,0,0,0,0,0,0,0,0.01875,0,0,0,0,0,0,0,0,0.1875,0,0,0,0,0,0,0,0,0,0,0,0,0,0,0,0,0,0,0,0,0,0,0,0,0,0,0,0,0,0,0,0.5625,0,0,0,0,500,217,4580,2.17,0.00022,0.05,10.1016/j.jallcom.2010.04.055,1
209,Ca3Co3.7Ti0.3O9,Ca3Co3.7Ti0.3O9,0,0,0,0,0,0,0,0,0,0,0,0.23125,0,0,0,0,0,0,0,0.01875,0,0,0,0,0,0,0,0,0.1875,0,0,0,0,0,0,0,0,0,0,0,0,0,0,0,0,0,0,0,0,0,0,0,0,0,0,0,0,0,0,0,0.5625,0,0,0,0,700,248,5226,2.01,0.00032,0.11,10.1016/j.jallcom.2010.04.055,1
210,Ca3Co3.7Ti0.3O9,Ca3Co3.7Ti0.3O9,0,0,0,0,0,0,0,0,0,0,0,0.23125,0,0,0,0,0,0,0,0.01875,0,0,0,0,0,0,0,0,0.1875,0,0,0,0,0,0,0,0,0,0,0,0,0,0,0,0,0,0,0,0,0,0,0,0,0,0,0,0,0,0,0,0.5625,0,0,0,0,900,276,5920,1.89,0.00045,0.22,10.1016/j.jallcom.2010.04.055,1
211,Ca3Co3.7Ti0.3O9,Ca3Co3.7Ti0.3O9,0,0,0,0,0,0,0,0,0,0,0,0.23125,0,0,0,0,0,0,0,0.01875,0,0,0,0,0,0,0,0,0.1875,0,0,0,0,0,0,0,0,0,0,0,0,0,0,0,0,0,0,0,0,0,0,0,0,0,0,0,0,0,0,0,0.5625,0,0,0,0,1000,281,6050,1.79,0.00048,0.28,10.1016/j.jallcom.2010.04.055,1
212,Ca3Co3.8Ti0.2O9,Ca3Co3.8Ti0.2O9,0,0,0,0,0,0,0,0,0,0,0,0.2375,0,0,0,0,0,0,0,0.0125,0,0,0,0,0,0,0,0,0.1875,0,0,0,0,0,0,0,0,0,0,0,0,0,0,0,0,0,0,0,0,0,0,0,0,0,0,0,0,0,0,0,0.5625,0,0,0,0,300,149,4967,2.49,0.00011,0.01,10.1016/j.jallcom.2010.04.055,1
213,Ca3Co3.8Ti0.2O9,Ca3Co3.8Ti0.2O9,0,0,0,0,0,0,0,0,0,0,0,0.2375,0,0,0,0,0,0,0,0.0125,0,0,0,0,0,0,0,0,0.1875,0,0,0,0,0,0,0,0,0,0,0,0,0,0,0,0,0,0,0,0,0,0,0,0,0,0,0,0,0,0,0,0.5625,0,0,0,0,500,169,5305,2.31,0.00015,0.03,10.1016/j.jallcom.2010.04.055,1
214,Ca3Co3.8Ti0.2O9,Ca3Co3.8Ti0.2O9,0,0,0,0,0,0,0,0,0,0,0,0.2375,0,0,0,0,0,0,0,0.0125,0,0,0,0,0,0,0,0,0.1875,0,0,0,0,0,0,0,0,0,0,0,0,0,0,0,0,0,0,0,0,0,0,0,0,0,0,0,0,0,0,0,0.5625,0,0,0,0,700,203,6054,2.11,0.00025,0.08,10.1016/j.jallcom.2010.04.055,1
215,Ca3Co3.8Ti0.2O9,Ca3Co3.8Ti0.2O9,0,0,0,0,0,0,0,0,0,0,0,0.2375,0,0,0,0,0,0,0,0.0125,0,0,0,0,0,0,0,0,0.1875,0,0,0,0,0,0,0,0,0,0,0,0,0,0,0,0,0,0,0,0,0,0,0,0,0,0,0,0,0,0,0,0.5625,0,0,0,0,900,224,6472,1.99,0.00032,0.15,10.1016/j.jallcom.2010.04.055,1
216,Ca3Co3.8Ti0.2O9,Ca3Co3.8Ti0.2O9,0,0,0,0,0,0,0,0,0,0,0,0.2375,0,0,0,0,0,0,0,0.0125,0,0,0,0,0,0,0,0,0.1875,0,0,0,0,0,0,0,0,0,0,0,0,0,0,0,0,0,0,0,0,0,0,0,0,0,0,0,0,0,0,0,0.5625,0,0,0,0,1000,239,6508,1.92,0.00037,0.19,10.1016/j.jallcom.2010.04.055,1
217,Ca3Co3.9Ti0.1O9,Ca3Co3.9Ti0.1O9,0,0,0,0,0,0,0,0,0,0,0,0.24375,0,0,0,0,0,0,0,0.00625,0,0,0,0,0,0,0,0,0.1875,0,0,0,0,0,0,0,0,0,0,0,0,0,0,0,0,0,0,0,0,0,0,0,0,0,0,0,0,0,0,0,0.5625,0,0,0,0,300,131,5623,2.59,0.0001,0.01,10.1016/j.jallcom.2010.04.055,1
218,Ca3Co3.9Ti0.1O9,Ca3Co3.9Ti0.1O9,0,0,0,0,0,0,0,0,0,0,0,0.24375,0,0,0,0,0,0,0,0.00625,0,0,0,0,0,0,0,0,0.1875,0,0,0,0,0,0,0,0,0,0,0,0,0,0,0,0,0,0,0,0,0,0,0,0,0,0,0,0,0,0,0,0.5625,0,0,0,0,500,149,5964,2.43,0.00013,0.03,10.1016/j.jallcom.2010.04.055,1
219,Ca3Co3.9Ti0.1O9,Ca3Co3.9Ti0.1O9,0,0,0,0,0,0,0,0,0,0,0,0.24375,0,0,0,0,0,0,0,0.00625,0,0,0,0,0,0,0,0,0.1875,0,0,0,0,0,0,0,0,0,0,0,0,0,0,0,0,0,0,0,0,0,0,0,0,0,0,0,0,0,0,0,0.5625,0,0,0,0,700,178,6682,2.26,0.00021,0.07,10.1016/j.jallcom.2010.04.055,1
220,Ca3Co3.9Ti0.1O9,Ca3Co3.9Ti0.1O9,0,0,0,0,0,0,0,0,0,0,0,0.24375,0,0,0,0,0,0,0,0.00625,0,0,0,0,0,0,0,0,0.1875,0,0,0,0,0,0,0,0,0,0,0,0,0,0,0,0,0,0,0,0,0,0,0,0,0,0,0,0,0,0,0,0.5625,0,0,0,0,900,206,7059,2.12,0.0003,0.13,10.1016/j.jallcom.2010.04.055,1
221,Ca3Co3.9Ti0.1O9,Ca3Co3.9Ti0.1O9,0,0,0,0,0,0,0,0,0,0,0,0.24375,0,0,0,0,0,0,0,0.00625,0,0,0,0,0,0,0,0,0.1875,0,0,0,0,0,0,0,0,0,0,0,0,0,0,0,0,0,0,0,0,0,0,0,0,0,0,0,0,0,0,0,0.5625,0,0,0,0,1000,214,7100,2.03,0.00032,0.16,10.1016/j.jallcom.2010.04.055,1
222,Ca3Co4O9,Ca3Co4O9,0,0,0,0,0,0,0,0,0,0,0,0.25,0,0,0,0,0,0,0,0,0,0,0,0,0,0,0,0,0.1875,0,0,0,0,0,0,0,0,0,0,0,0,0,0,0,0,0,0,0,0,0,0,0,0,0,0,0,0,0,0,0,0.5625,0,0,0,0,300,122,6493,2.87,0.0001,0.01,10.1016/j.jallcom.2010.04.055,1
223,Ca3Co4O9,Ca3Co4O9,0,0,0,0,0,0,0,0,0,0,0,0.25,0,0,0,0,0,0,0,0,0,0,0,0,0,0,0,0,0.1875,0,0,0,0,0,0,0,0,0,0,0,0,0,0,0,0,0,0,0,0,0,0,0,0,0,0,0,0,0,0,0,0.5625,0,0,0,0,500,136,6826,2.6,0.00013,0.02,10.1016/j.jallcom.2010.04.055,1
224,Ca3Co4O9,Ca3Co4O9,0,0,0,0,0,0,0,0,0,0,0,0.25,0,0,0,0,0,0,0,0,0,0,0,0,0,0,0,0,0.1875,0,0,0,0,0,0,0,0,0,0,0,0,0,0,0,0,0,0,0,0,0,0,0,0,0,0,0,0,0,0,0,0.5625,0,0,0,0,700,169,7344,2.4,0.00021,0.06,10.1016/j.jallcom.2010.04.055,1
225,Ca3Co4O9,Ca3Co4O9,0,0,0,0,0,0,0,0,0,0,0,0.25,0,0,0,0,0,0,0,0,0,0,0,0,0,0,0,0,0.1875,0,0,0,0,0,0,0,0,0,0,0,0,0,0,0,0,0,0,0,0,0,0,0,0,0,0,0,0,0,0,0,0.5625,0,0,0,0,900,191,7576,2.26,0.00028,0.11,10.1016/j.jallcom.2010.04.055,1
226,Ca3Co4O9,Ca3Co4O9,0,0,0,0,0,0,0,0,0,0,0,0.25,0,0,0,0,0,0,0,0,0,0,0,0,0,0,0,0,0.1875,0,0,0,0,0,0,0,0,0,0,0,0,0,0,0,0,0,0,0,0,0,0,0,0,0,0,0,0,0,0,0,0.5625,0,0,0,0,1000,202,7500,2.21,0.00031,0.13,10.1016/j.jallcom.2010.04.055,1
227,Cu3Sb0.85Ge0.15S4,Cu3Sb0.85Ge0.15S4,0,0,0,0,0,0,0,0,0,0,0,0,0,0,0,0,0,0,0,0,0,0,0,0,0,0,0,0,0,0,0,0,0,0,0,0,0,0,0,0.01875,0,0,0,0.375,0,0.10625,0,0,0,0,0,0,0,0,0,0,0,0.5,0,0,0,0,0,0,0,300,114,51194,2.18,,,,1
228,Cu3Sb0.85Ge0.15S4,Cu3Sb0.85Ge0.15S4,0,0,0,0,0,0,0,0,0,0,0,0,0,0,0,0,0,0,0,0,0,0,0,0,0,0,0,0,0,0,0,0,0,0,0,0,0,0,0,0.01875,0,0,0,0.375,0,0.10625,0,0,0,0,0,0,0,0,0,0,0,0.5,0,0,0,0,0,0,0,373,138,45664,1.79,,,,1
229,Cu3Sb0.85Ge0.15S4,Cu3Sb0.85Ge0.15S4,0,0,0,0,0,0,0,0,0,0,0,0,0,0,0,0,0,0,0,0,0,0,0,0,0,0,0,0,0,0,0,0,0,0,0,0,0,0,0,0.01875,0,0,0,0.375,0,0.10625,0,0,0,0,0,0,0,0,0,0,0,0.5,0,0,0,0,0,0,0,473,163,38100,1.41,,,,1
230,Cu3Sb0.85Ge0.15S4,Cu3Sb0.85Ge0.15S4,0,0,0,0,0,0,0,0,0,0,0,0,0,0,0,0,0,0,0,0,0,0,0,0,0,0,0,0,0,0,0,0,0,0,0,0,0,0,0,0.01875,0,0,0,0.375,0,0.10625,0,0,0,0,0,0,0,0,0,0,0,0.5,0,0,0,0,0,0,0,573,184,31350,1.18,,,,1
231,Cu3Sb0.925Ge0.075S4,Cu3Sb0.925Ge0.075S4,0,0,0,0,0,0,0,0,0,0,0,0,0,0,0,0,0,0,0,0,0,0,0,0,0,0,0,0,0,0,0,0,0,0,0,0,0,0,0,0.009375,0,0,0,0.375,0,0.115625,0,0,0,0,0,0,0,0,0,0,0,0.5,0,0,0,0,0,0,0,300,175,20200,2.04,,,,1
232,Cu3Sb0.925Ge0.075S4,Cu3Sb0.925Ge0.075S4,0,0,0,0,0,0,0,0,0,0,0,0,0,0,0,0,0,0,0,0,0,0,0,0,0,0,0,0,0,0,0,0,0,0,0,0,0,0,0,0.009375,0,0,0,0.375,0,0.115625,0,0,0,0,0,0,0,0,0,0,0,0.5,0,0,0,0,0,0,0,373,198,18700,1.56,,,,1
233,Cu3Sb0.925Ge0.075S4,Cu3Sb0.925Ge0.075S4,0,0,0,0,0,0,0,0,0,0,0,0,0,0,0,0,0,0,0,0,0,0,0,0,0,0,0,0,0,0,0,0,0,0,0,0,0,0,0,0.009375,0,0,0,0.375,0,0.115625,0,0,0,0,0,0,0,0,0,0,0,0.5,0,0,0,0,0,0,0,473,226,16180,1.19,,,,1
234,Cu3Sb0.925Ge0.075S4,Cu3Sb0.925Ge0.075S4,0,0,0,0,0,0,0,0,0,0,0,0,0,0,0,0,0,0,0,0,0,0,0,0,0,0,0,0,0,0,0,0,0,0,0,0,0,0,0,0.009375,0,0,0,0.375,0,0.115625,0,0,0,0,0,0,0,0,0,0,0,0.5,0,0,0,0,0,0,0,573,248,13638,0.96,,,,1
235,Cu3Sb0.95Ge0.05S4,Cu3Sb0.95Ge0.05S4,0,0,0,0,0,0,0,0,0,0,0,0,0,0,0,0,0,0,0,0,0,0,0,0,0,0,0,0,0,0,0,0,0,0,0,0,0,0,0,0.00625,0,0,0,0.375,0,0.11875,0,0,0,0,0,0,0,0,0,0,0,0.5,0,0,0,0,0,0,0,300,208,9368,2,,,,1
236,Cu3Sb0.95Ge0.05S4,Cu3Sb0.95Ge0.05S4,0,0,0,0,0,0,0,0,0,0,0,0,0,0,0,0,0,0,0,0,0,0,0,0,0,0,0,0,0,0,0,0,0,0,0,0,0,0,0,0.00625,0,0,0,0.375,0,0.11875,0,0,0,0,0,0,0,0,0,0,0,0.5,0,0,0,0,0,0,0,373,234,9200,1.54,,,,1
237,Cu3Sb0.95Ge0.05S4,Cu3Sb0.95Ge0.05S4,0,0,0,0,0,0,0,0,0,0,0,0,0,0,0,0,0,0,0,0,0,0,0,0,0,0,0,0,0,0,0,0,0,0,0,0,0,0,0,0.00625,0,0,0,0.375,0,0.11875,0,0,0,0,0,0,0,0,0,0,0,0.5,0,0,0,0,0,0,0,473,268,8355,1.13,,,,1
238,Cu3Sb0.95Ge0.05S4,Cu3Sb0.95Ge0.05S4,0,0,0,0,0,0,0,0,0,0,0,0,0,0,0,0,0,0,0,0,0,0,0,0,0,0,0,0,0,0,0,0,0,0,0,0,0,0,0,0.00625,0,0,0,0.375,0,0.11875,0,0,0,0,0,0,0,0,0,0,0,0.5,0,0,0,0,0,0,0,573,287,7333,0.87,,,,1
239,Cu3Sb0.975Ge0.025S4,Cu3Sb0.975Ge0.025S4,0,0,0,0,0,0,0,0,0,0,0,0,0,0,0,0,0,0,0,0,0,0,0,0,0,0,0,0,0,0,0,0,0,0,0,0,0,0,0,0.003125,0,0,0,0.375,0,0.121875,0,0,0,0,0,0,0,0,0,0,0,0.5,0,0,0,0,0,0,0,300,287,5000,1.92,,,,1
240,Cu3Sb0.975Ge0.025S4,Cu3Sb0.975Ge0.025S4,0,0,0,0,0,0,0,0,0,0,0,0,0,0,0,0,0,0,0,0,0,0,0,0,0,0,0,0,0,0,0,0,0,0,0,0,0,0,0,0.003125,0,0,0,0.375,0,0.121875,0,0,0,0,0,0,0,0,0,0,0,0.5,0,0,0,0,0,0,0,373,308,5210,1.51,,,,1
241,Cu3Sb0.975Ge0.025S4,Cu3Sb0.975Ge0.025S4,0,0,0,0,0,0,0,0,0,0,0,0,0,0,0,0,0,0,0,0,0,0,0,0,0,0,0,0,0,0,0,0,0,0,0,0,0,0,0,0.003125,0,0,0,0.375,0,0.121875,0,0,0,0,0,0,0,0,0,0,0,0.5,0,0,0,0,0,0,0,473,329,4950,1.05,,,,1
242,Cu3Sb0.975Ge0.025S4,Cu3Sb0.975Ge0.025S4,0,0,0,0,0,0,0,0,0,0,0,0,0,0,0,0,0,0,0,0,0,0,0,0,0,0,0,0,0,0,0,0,0,0,0,0,0,0,0,0.003125,0,0,0,0.375,0,0.121875,0,0,0,0,0,0,0,0,0,0,0,0.5,0,0,0,0,0,0,0,573,349,4348,0.8,,,,1
243,Cu3Sb0.9875Ge0.0125S4,Cu3Sb0.9875Ge0.0125S4,0,0,0,0,0,0,0,0,0,0,0,0,0,0,0,0,0,0,0,0,0,0,0,0,0,0,0,0,0,0,0,0,0,0,0,0,0,0,0,0.0015625,0,0,0,0.375,0,0.1234375,0,0,0,0,0,0,0,0,0,0,0,0.5,0,0,0,0,0,0,0,300,352,1580,1.9,,,,1
244,Cu3Sb0.9875Ge0.0125S4,Cu3Sb0.9875Ge0.0125S4,0,0,0,0,0,0,0,0,0,0,0,0,0,0,0,0,0,0,0,0,0,0,0,0,0,0,0,0,0,0,0,0,0,0,0,0,0,0,0,0.0015625,0,0,0,0.375,0,0.1234375,0,0,0,0,0,0,0,0,0,0,0,0.5,0,0,0,0,0,0,0,373,381,1922,1.48,,,,1
245,Cu3Sb0.9875Ge0.0125S4,Cu3Sb0.9875Ge0.0125S4,0,0,0,0,0,0,0,0,0,0,0,0,0,0,0,0,0,0,0,0,0,0,0,0,0,0,0,0,0,0,0,0,0,0,0,0,0,0,0,0.0015625,0,0,0,0.375,0,0.1234375,0,0,0,0,0,0,0,0,0,0,0,0.5,0,0,0,0,0,0,0,473,404,2020,1.07,,,,1
246,Cu3Sb0.9875Ge0.0125S4,Cu3Sb0.9875Ge0.0125S4,0,0,0,0,0,0,0,0,0,0,0,0,0,0,0,0,0,0,0,0,0,0,0,0,0,0,0,0,0,0,0,0,0,0,0,0,0,0,0,0.0015625,0,0,0,0.375,0,0.1234375,0,0,0,0,0,0,0,0,0,0,0,0.5,0,0,0,0,0,0,0,573,424,1891,0.81,,,,1
247,Cu3Sb0.9Ge0.1S4,Cu3Sb0.9Ge0.1S4,0,0,0,0,0,0,0,0,0,0,0,0,0,0,0,0,0,0,0,0,0,0,0,0,0,0,0,0,0,0,0,0,0,0,0,0,0,0,0,0.0125,0,0,0,0.375,0,0.1125,0,0,0,0,0,0,0,0,0,0,0,0.5,0,0,0,0,0,0,0,300,150,28400,2.1,,,,1
248,Cu3Sb0.9Ge0.1S4,Cu3Sb0.9Ge0.1S4,0,0,0,0,0,0,0,0,0,0,0,0,0,0,0,0,0,0,0,0,0,0,0,0,0,0,0,0,0,0,0,0,0,0,0,0,0,0,0,0.0125,0,0,0,0.375,0,0.1125,0,0,0,0,0,0,0,0,0,0,0,0.5,0,0,0,0,0,0,0,373,172,25800,1.7,,,,1
249,Cu3Sb0.9Ge0.1S4,Cu3Sb0.9Ge0.1S4,0,0,0,0,0,0,0,0,0,0,0,0,0,0,0,0,0,0,0,0,0,0,0,0,0,0,0,0,0,0,0,0,0,0,0,0,0,0,0,0.0125,0,0,0,0.375,0,0.1125,0,0,0,0,0,0,0,0,0,0,0,0.5,0,0,0,0,0,0,0,473,202,21544,1.28,,,,1
250,Cu3Sb0.9Ge0.1S4,Cu3Sb0.9Ge0.1S4,0,0,0,0,0,0,0,0,0,0,0,0,0,0,0,0,0,0,0,0,0,0,0,0,0,0,0,0,0,0,0,0,0,0,0,0,0,0,0,0.0125,0,0,0,0.375,0,0.1125,0,0,0,0,0,0,0,0,0,0,0,0.5,0,0,0,0,0,0,0,573,227,17700,1.03,,,,1
251,Cu3SbS4,Cu3SbS4,0,0,0,0,0,0,0,0,0,0,0,0,0,0,0,0,0,0,0,0,0,0,0,0,0,0,0,0,0,0,0,0,0,0,0,0,0,0,0,0,0,0,0,0.375,0,0.125,0,0,0,0,0,0,0,0,0,0,0,0.5,0,0,0,0,0,0,0,300,670,89,1.87,,,,1
252,Cu3SbS4,Cu3SbS4,0,0,0,0,0,0,0,0,0,0,0,0,0,0,0,0,0,0,0,0,0,0,0,0,0,0,0,0,0,0,0,0,0,0,0,0,0,0,0,0,0,0,0,0.375,0,0.125,0,0,0,0,0,0,0,0,0,0,0,0.5,0,0,0,0,0,0,0,373,642,201,1.41,,,,1
253,Cu3SbS4,Cu3SbS4,0,0,0,0,0,0,0,0,0,0,0,0,0,0,0,0,0,0,0,0,0,0,0,0,0,0,0,0,0,0,0,0,0,0,0,0,0,0,0,0,0,0,0,0.375,0,0.125,0,0,0,0,0,0,0,0,0,0,0,0.5,0,0,0,0,0,0,0,473,603,316,1.02,,,,1
254,Cu3SbS4,Cu3SbS4,0,0,0,0,0,0,0,0,0,0,0,0,0,0,0,0,0,0,0,0,0,0,0,0,0,0,0,0,0,0,0,0,0,0,0,0,0,0,0,0,0,0,0,0.375,0,0.125,0,0,0,0,0,0,0,0,0,0,0,0.5,0,0,0,0,0,0,0,573,585,378,0.78,,,,1
255,CuFe0.92In0.08S2,CuFe0.92In0.08S2,0.02,0,0,0,0,0,0,0,0,0,0,0,0,0.23,0,0,0,0,0,0,0,0,0,0,0,0,0,0,0,0,0,0,0,0,0,0,0,0,0,0,0,0,0,0.25,0,0,0,0,0,0,0,0,0,0,0,0,0,0.5,0,0,0,0,0,0,0,300,-382,1785,3.44,,,,1
256,CuFe0.92In0.08S2,CuFe0.92In0.08S2,0.02,0,0,0,0,0,0,0,0,0,0,0,0,0.23,0,0,0,0,0,0,0,0,0,0,0,0,0,0,0,0,0,0,0,0,0,0,0,0,0,0,0,0,0,0.25,0,0,0,0,0,0,0,0,0,0,0,0,0,0.5,0,0,0,0,0,0,0,390,-373,2220,2.83,,,,1
257,CuFe0.92In0.08S2,CuFe0.92In0.08S2,0.02,0,0,0,0,0,0,0,0,0,0,0,0,0.23,0,0,0,0,0,0,0,0,0,0,0,0,0,0,0,0,0,0,0,0,0,0,0,0,0,0,0,0,0,0.25,0,0,0,0,0,0,0,0,0,0,0,0,0,0.5,0,0,0,0,0,0,0,510,-373,2630,2.04,,,,1
258,CuFe0.92In0.08S2,CuFe0.92In0.08S2,0.02,0,0,0,0,0,0,0,0,0,0,0,0,0.23,0,0,0,0,0,0,0,0,0,0,0,0,0,0,0,0,0,0,0,0,0,0,0,0,0,0,0,0,0,0.25,0,0,0,0,0,0,0,0,0,0,0,0,0,0.5,0,0,0,0,0,0,0,600,-379,2507,1.6,,,,1
259,CuFe0.96In0.04S2,CuFe0.96In0.04S2,0.01,0,0,0,0,0,0,0,0,0,0,0,0,0.24,0,0,0,0,0,0,0,0,0,0,0,0,0,0,0,0,0,0,0,0,0,0,0,0,0,0,0,0,0,0.25,0,0,0,0,0,0,0,0,0,0,0,0,0,0.5,0,0,0,0,0,0,0,300,-364,3488,4.23,,,,1
260,CuFe0.96In0.04S2,CuFe0.96In0.04S2,0.01,0,0,0,0,0,0,0,0,0,0,0,0,0.24,0,0,0,0,0,0,0,0,0,0,0,0,0,0,0,0,0,0,0,0,0,0,0,0,0,0,0,0,0,0.25,0,0,0,0,0,0,0,0,0,0,0,0,0,0.5,0,0,0,0,0,0,0,390,-358,3916,3.34,,,,1
261,CuFe0.96In0.04S2,CuFe0.96In0.04S2,0.01,0,0,0,0,0,0,0,0,0,0,0,0,0.24,0,0,0,0,0,0,0,0,0,0,0,0,0,0,0,0,0,0,0,0,0,0,0,0,0,0,0,0,0,0.25,0,0,0,0,0,0,0,0,0,0,0,0,0,0.5,0,0,0,0,0,0,0,510,-355,4244,2.38,,,,1
262,CuFe0.96In0.04S2,CuFe0.96In0.04S2,0.01,0,0,0,0,0,0,0,0,0,0,0,0,0.24,0,0,0,0,0,0,0,0,0,0,0,0,0,0,0,0,0,0,0,0,0,0,0,0,0,0,0,0,0,0.25,0,0,0,0,0,0,0,0,0,0,0,0,0,0.5,0,0,0,0,0,0,0,600,-369,3640,1.86,,,,1
263,CuFe0.98In0.02S2,CuFe0.98In0.02S2,0.005,0,0,0,0,0,0,0,0,0,0,0,0,0.245,0,0,0,0,0,0,0,0,0,0,0,0,0,0,0,0,0,0,0,0,0,0,0,0,0,0,0,0,0,0.25,0,0,0,0,0,0,0,0,0,0,0,0,0,0.5,0,0,0,0,0,0,0,300,-358,4500,5.2,,,,1
264,CuFe0.98In0.02S2,CuFe0.98In0.02S2,0.005,0,0,0,0,0,0,0,0,0,0,0,0,0.245,0,0,0,0,0,0,0,0,0,0,0,0,0,0,0,0,0,0,0,0,0,0,0,0,0,0,0,0,0,0.25,0,0,0,0,0,0,0,0,0,0,0,0,0,0.5,0,0,0,0,0,0,0,390,-349,4715,4,,,,1
265,CuFe0.98In0.02S2,CuFe0.98In0.02S2,0.005,0,0,0,0,0,0,0,0,0,0,0,0,0.245,0,0,0,0,0,0,0,0,0,0,0,0,0,0,0,0,0,0,0,0,0,0,0,0,0,0,0,0,0,0.25,0,0,0,0,0,0,0,0,0,0,0,0,0,0.5,0,0,0,0,0,0,0,510,-353,4800,2.74,,,,1
266,CuFe0.98In0.02S2,CuFe0.98In0.02S2,0.005,0,0,0,0,0,0,0,0,0,0,0,0,0.245,0,0,0,0,0,0,0,0,0,0,0,0,0,0,0,0,0,0,0,0,0,0,0,0,0,0,0,0,0,0.25,0,0,0,0,0,0,0,0,0,0,0,0,0,0.5,0,0,0,0,0,0,0,600,-370,3936,2.15,,,,1
267,CuFeS2,CuFeS2,0,0,0,0,0,0,0,0,0,0,0,0,0,0.25,0,0,0,0,0,0,0,0,0,0,0,0,0,0,0,0,0,0,0,0,0,0,0,0,0,0,0,0,0,0.25,0,0,0,0,0,0,0,0,0,0,0,0,0,0.5,0,0,0,0,0,0,0,300,-362,5270,8.43,,,,1
268,CuFeS2,CuFeS2,0,0,0,0,0,0,0,0,0,0,0,0,0,0.25,0,0,0,0,0,0,0,0,0,0,0,0,0,0,0,0,0,0,0,0,0,0,0,0,0,0,0,0,0,0.25,0,0,0,0,0,0,0,0,0,0,0,0,0,0.5,0,0,0,0,0,0,0,390,-359,5143,5.79,,,,1
269,CuFeS2,CuFeS2,0,0,0,0,0,0,0,0,0,0,0,0,0,0.25,0,0,0,0,0,0,0,0,0,0,0,0,0,0,0,0,0,0,0,0,0,0,0,0,0,0,0,0,0,0.25,0,0,0,0,0,0,0,0,0,0,0,0,0,0.5,0,0,0,0,0,0,0,510,-362,4880,3.51,,,,1
270,CuFeS2,CuFeS2,0,0,0,0,0,0,0,0,0,0,0,0,0,0.25,0,0,0,0,0,0,0,0,0,0,0,0,0,0,0,0,0,0,0,0,0,0,0,0,0,0,0,0,0,0.25,0,0,0,0,0,0,0,0,0,0,0,0,0,0.5,0,0,0,0,0,0,0,600,-380,3914,2.62,,,,1
271,Mg2Cu3In3Te8,Mg2Cu3In3Te8,0.1875,0,0,0,0,0,0,0,0,0,0,0,0,0,0,0,0,0.5,0,0,0,0,0,0,0,0,0,0,0,0.125,0,0,0,0,0,0,0,0,0,0,0,0,0,0.1875,0,0,0,0,0,0,0,0,0,0,0,0,0,0,0,0,0,0,0,0,0,335,311,1483,3.58,0.00014,0.01,https://doi.org/10.1021/acsaem.9b02004,1
272,Mg2Cu3In3Te8,Mg2Cu3In3Te8,0.1875,0,0,0,0,0,0,0,0,0,0,0,0,0,0,0,0,0.5,0,0,0,0,0,0,0,0,0,0,0,0.125,0,0,0,0,0,0,0,0,0,0,0,0,0,0.1875,0,0,0,0,0,0,0,0,0,0,0,0,0,0,0,0,0,0,0,0,0,377,326,1620,2.75,0.00017,0.02,https://doi.org/10.1021/acsaem.9b02004,1
273,Mg2Cu3In3Te8,Mg2Cu3In3Te8,0.1875,0,0,0,0,0,0,0,0,0,0,0,0,0,0,0,0,0.5,0,0,0,0,0,0,0,0,0,0,0,0.125,0,0,0,0,0,0,0,0,0,0,0,0,0,0.1875,0,0,0,0,0,0,0,0,0,0,0,0,0,0,0,0,0,0,0,0,0,427,338,1793,2.31,0.00021,0.04,https://doi.org/10.1021/acsaem.9b02004,1
274,Mg2Cu3In3Te8,Mg2Cu3In3Te8,0.1875,0,0,0,0,0,0,0,0,0,0,0,0,0,0,0,0,0.5,0,0,0,0,0,0,0,0,0,0,0,0.125,0,0,0,0,0,0,0,0,0,0,0,0,0,0.1875,0,0,0,0,0,0,0,0,0,0,0,0,0,0,0,0,0,0,0,0,0,473,334,2275,2.08,0.00025,0.06,https://doi.org/10.1021/acsaem.9b02004,1
275,Mg2Cu3In3Te8,Mg2Cu3In3Te8,0.1875,0,0,0,0,0,0,0,0,0,0,0,0,0,0,0,0,0.5,0,0,0,0,0,0,0,0,0,0,0,0.125,0,0,0,0,0,0,0,0,0,0,0,0,0,0.1875,0,0,0,0,0,0,0,0,0,0,0,0,0,0,0,0,0,0,0,0,0,523,310,3345,1.85,0.00032,0.09,https://doi.org/10.1021/acsaem.9b02004,1
276,Mg2Cu3In3Te8,Mg2Cu3In3Te8,0.1875,0,0,0,0,0,0,0,0,0,0,0,0,0,0,0,0,0.5,0,0,0,0,0,0,0,0,0,0,0,0.125,0,0,0,0,0,0,0,0,0,0,0,0,0,0.1875,0,0,0,0,0,0,0,0,0,0,0,0,0,0,0,0,0,0,0,0,0,572,291,4862,1.73,0.00041,0.14,https://doi.org/10.1021/acsaem.9b02004,1
277,Mg2Cu3In3Te8,Mg2Cu3In3Te8,0.1875,0,0,0,0,0,0,0,0,0,0,0,0,0,0,0,0,0.5,0,0,0,0,0,0,0,0,0,0,0,0.125,0,0,0,0,0,0,0,0,0,0,0,0,0,0.1875,0,0,0,0,0,0,0,0,0,0,0,0,0,0,0,0,0,0,0,0,0,620,283,5950,1.55,0.00048,0.19,https://doi.org/10.1021/acsaem.9b02004,1
278,Mg2Cu3In3Te8,Mg2Cu3In3Te8,0.1875,0,0,0,0,0,0,0,0,0,0,0,0,0,0,0,0,0.5,0,0,0,0,0,0,0,0,0,0,0,0.125,0,0,0,0,0,0,0,0,0,0,0,0,0,0.1875,0,0,0,0,0,0,0,0,0,0,0,0,0,0,0,0,0,0,0,0,0,668,279,6690,1.37,0.00052,0.25,https://doi.org/10.1021/acsaem.9b02004,1
279,Mg2Cu3In3Te8,Mg2Cu3In3Te8,0.1875,0,0,0,0,0,0,0,0,0,0,0,0,0,0,0,0,0.5,0,0,0,0,0,0,0,0,0,0,0,0.125,0,0,0,0,0,0,0,0,0,0,0,0,0,0.1875,0,0,0,0,0,0,0,0,0,0,0,0,0,0,0,0,0,0,0,0,0,720,276,6965,1.2,0.00053,0.32,https://doi.org/10.1021/acsaem.9b02004,1
280,Mg2Cu3In3Te8,Mg2Cu3In3Te8,0.1875,0,0,0,0,0,0,0,0,0,0,0,0,0,0,0,0,0.5,0,0,0,0,0,0,0,0,0,0,0,0.125,0,0,0,0,0,0,0,0,0,0,0,0,0,0.1875,0,0,0,0,0,0,0,0,0,0,0,0,0,0,0,0,0,0,0,0,0,770,267,7700,1,0.00055,0.43,https://doi.org/10.1021/acsaem.9b02004,1
281,Mg2Cu3In3Te8,Mg2Cu3In3Te8,0.1875,0,0,0,0,0,0,0,0,0,0,0,0,0,0,0,0,0.5,0,0,0,0,0,0,0,0,0,0,0,0.125,0,0,0,0,0,0,0,0,0,0,0,0,0,0.1875,0,0,0,0,0,0,0,0,0,0,0,0,0,0,0,0,0,0,0,0,0,866,226,7730,0.5,0.00039,0.5,https://doi.org/10.1021/acsaem.9b02004,1
282,Cu10.5Ni0.5ZnSb4S13,Cu10.5Ni0.5ZnSb4S13,0,0,0,0,0,0.0172413793103448,0,0,0,0,0,0,0,0,0,0,0,0,0,0,0,0,0,0,0,0,0,0,0,0,0,0,0,0,0,0,0,0,0,0,0,0,0,0.362068965517241,0,0.137931034482759,0,0,0,0,0.0344827586206896,0,0,0,0,0,0,0.448275862068966,0,0,0,0,0,0,0,323,168,6860,0.4,0.00019,0.16,10.1021/cm502570b,1
283,Cu10.5Ni0.5ZnSb4S13,Cu10.5Ni0.5ZnSb4S13,0,0,0,0,0,0.0172413793103448,0,0,0,0,0,0,0,0,0,0,0,0,0,0,0,0,0,0,0,0,0,0,0,0,0,0,0,0,0,0,0,0,0,0,0,0,0,0.362068965517241,0,0.137931034482759,0,0,0,0,0.0344827586206896,0,0,0,0,0,0,0.448275862068966,0,0,0,0,0,0,0,420,188,8765,0.45,0.00031,0.29,10.1021/cm502570b,1
284,Cu10.5Ni0.5ZnSb4S13,Cu10.5Ni0.5ZnSb4S13,0,0,0,0,0,0.0172413793103448,0,0,0,0,0,0,0,0,0,0,0,0,0,0,0,0,0,0,0,0,0,0,0,0,0,0,0,0,0,0,0,0,0,0,0,0,0,0.362068965517241,0,0.137931034482759,0,0,0,0,0.0344827586206896,0,0,0,0,0,0,0.448275862068966,0,0,0,0,0,0,0,517,205,10153,0.47,0.00043,0.47,10.1021/cm502570b,1
285,Cu10.5Ni0.5ZnSb4S13,Cu10.5Ni0.5ZnSb4S13,0,0,0,0,0,0.0172413793103448,0,0,0,0,0,0,0,0,0,0,0,0,0,0,0,0,0,0,0,0,0,0,0,0,0,0,0,0,0,0,0,0,0,0,0,0,0,0.362068965517241,0,0.137931034482759,0,0,0,0,0.0344827586206896,0,0,0,0,0,0,0.448275862068966,0,0,0,0,0,0,0,617,221,10590,0.5,0.00052,0.64,10.1021/cm502570b,1
286,Cu10.5Ni0.5ZnSb4S13,Cu10.5Ni0.5ZnSb4S13,0,0,0,0,0,0.0172413793103448,0,0,0,0,0,0,0,0,0,0,0,0,0,0,0,0,0,0,0,0,0,0,0,0,0,0,0,0,0,0,0,0,0,0,0,0,0,0.362068965517241,0,0.137931034482759,0,0,0,0,0.0344827586206896,0,0,0,0,0,0,0.448275862068966,0,0,0,0,0,0,0,715,234,10300,0.5,0.00057,0.81,10.1021/cm502570b,1
287,Cu10.5Ni1.3Zn0.2Sb4S13,Cu10.5Ni1.3Zn0.2Sb4S13,0,0,0,0,0,0.0448275862068965,0,0,0,0,0,0,0,0,0,0,0,0,0,0,0,0,0,0,0,0,0,0,0,0,0,0,0,0,0,0,0,0,0,0,0,0,0,0.362068965517241,0,0.137931034482759,0,0,0,0,0.0068965517241379,0,0,0,0,0,0,0.448275862068966,0,0,0,0,0,0,0,517,177,22570,0.66,0.00071,0.56,10.1021/cm502570b,1
288,Cu10.5Ni1.3Zn0.2Sb4S13,Cu10.5Ni1.3Zn0.2Sb4S13,0,0,0,0,0,0.0448275862068965,0,0,0,0,0,0,0,0,0,0,0,0,0,0,0,0,0,0,0,0,0,0,0,0,0,0,0,0,0,0,0,0,0,0,0,0,0,0.362068965517241,0,0.137931034482759,0,0,0,0,0.0068965517241379,0,0,0,0,0,0,0.448275862068966,0,0,0,0,0,0,0,617,186,24450,0.7,0.00085,0.75,10.1021/cm502570b,1
289,Cu10.5Ni1.3Zn0.2Sb4S13,Cu10.5Ni1.3Zn0.2Sb4S13,0,0,0,0,0,0.0448275862068965,0,0,0,0,0,0,0,0,0,0,0,0,0,0,0,0,0,0,0,0,0,0,0,0,0,0,0,0,0,0,0,0,0,0,0,0,0,0.362068965517241,0,0.137931034482759,0,0,0,0,0.0068965517241379,0,0,0,0,0,0,0.448275862068966,0,0,0,0,0,0,0,715,201,22670,0.73,0.00091,0.89,10.1021/cm502570b,1
290,Cu10.5Ni1.5Sb4S13,Cu10.5Ni1.5Sb4S13,0,0,0,0,0,0.0517241379310344,0,0,0,0,0,0,0,0,0,0,0,0,0,0,0,0,0,0,0,0,0,0,0,0,0,0,0,0,0,0,0,0,0,0,0,0,0,0.362068965517241,0,0.137931034482759,0,0,0,0,0,0,0,0,0,0,0,0.448275862068966,0,0,0,0,0,0,0,323,136,16380,0.63,0.0003,0.16,10.1021/cm502570b,1
291,Cu10.5Ni1.5Sb4S13,Cu10.5Ni1.5Sb4S13,0,0,0,0,0,0.0517241379310344,0,0,0,0,0,0,0,0,0,0,0,0,0,0,0,0,0,0,0,0,0,0,0,0,0,0,0,0,0,0,0,0,0,0,0,0,0,0.362068965517241,0,0.137931034482759,0,0,0,0,0,0,0,0,0,0,0,0.448275862068966,0,0,0,0,0,0,0,420,157,21000,0.68,0.00052,0.32,10.1021/cm502570b,1
292,Cu10.5Ni1.5Sb4S13,Cu10.5Ni1.5Sb4S13,0,0,0,0,0,0.0517241379310344,0,0,0,0,0,0,0,0,0,0,0,0,0,0,0,0,0,0,0,0,0,0,0,0,0,0,0,0,0,0,0,0,0,0,0,0,0,0.362068965517241,0,0.137931034482759,0,0,0,0,0,0,0,0,0,0,0,0.448275862068966,0,0,0,0,0,0,0,517,173,23550,0.72,0.0007,0.51,10.1021/cm502570b,1
293,Cu10.5Ni1.5Sb4S13,Cu10.5Ni1.5Sb4S13,0,0,0,0,0,0.0517241379310344,0,0,0,0,0,0,0,0,0,0,0,0,0,0,0,0,0,0,0,0,0,0,0,0,0,0,0,0,0,0,0,0,0,0,0,0,0,0.362068965517241,0,0.137931034482759,0,0,0,0,0,0,0,0,0,0,0,0.448275862068966,0,0,0,0,0,0,0,617,181,24800,0.76,0.00081,0.65,10.1021/cm502570b,1
294,Cu10.5Ni1.5Sb4S13,Cu10.5Ni1.5Sb4S13,0,0,0,0,0,0.0517241379310344,0,0,0,0,0,0,0,0,0,0,0,0,0,0,0,0,0,0,0,0,0,0,0,0,0,0,0,0,0,0,0,0,0,0,0,0,0,0.362068965517241,0,0.137931034482759,0,0,0,0,0,0,0,0,0,0,0,0.448275862068966,0,0,0,0,0,0,0,715,194,23875,0.79,0.0009,0.81,10.1021/cm502570b,1
295,Cu10.5NiZn0.5Sb4S13,Cu10.5NiZn0.5Sb4S13,0,0,0,0,0,0.0344827586206896,0,0,0,0,0,0,0,0,0,0,0,0,0,0,0,0,0,0,0,0,0,0,0,0,0,0,0,0,0,0,0,0,0,0,0,0,0,0.362068965517241,0,0.137931034482759,0,0,0,0,0.0172413793103448,0,0,0,0,0,0,0.448275862068966,0,0,0,0,0,0,0,323,160,14530,0.5,0.00037,0.24,10.1021/cm502570b,1
296,Cu10.5NiZn0.5Sb4S13,Cu10.5NiZn0.5Sb4S13,0,0,0,0,0,0.0344827586206896,0,0,0,0,0,0,0,0,0,0,0,0,0,0,0,0,0,0,0,0,0,0,0,0,0,0,0,0,0,0,0,0,0,0,0,0,0,0.362068965517241,0,0.137931034482759,0,0,0,0,0.0172413793103448,0,0,0,0,0,0,0.448275862068966,0,0,0,0,0,0,0,420,176,17950,0.52,0.00052,0.44,10.1021/cm502570b,1
297,Cu10.5NiZn0.5Sb4S13,Cu10.5NiZn0.5Sb4S13,0,0,0,0,0,0.0344827586206896,0,0,0,0,0,0,0,0,0,0,0,0,0,0,0,0,0,0,0,0,0,0,0,0,0,0,0,0,0,0,0,0,0,0,0,0,0,0.362068965517241,0,0.137931034482759,0,0,0,0,0.0172413793103448,0,0,0,0,0,0,0.448275862068966,0,0,0,0,0,0,0,517,191,19800,0.55,0.00072,0.68,10.1021/cm502570b,1
298,Cu10.5NiZn0.5Sb4S13,Cu10.5NiZn0.5Sb4S13,0,0,0,0,0,0.0344827586206896,0,0,0,0,0,0,0,0,0,0,0,0,0,0,0,0,0,0,0,0,0,0,0,0,0,0,0,0,0,0,0,0,0,0,0,0,0,0.362068965517241,0,0.137931034482759,0,0,0,0,0.0172413793103448,0,0,0,0,0,0,0.448275862068966,0,0,0,0,0,0,0,715,215,18500,0.55,0.00085,1.03,10.1021/cm502570b,1
299,Ca14MgSb11,Ca14MgSb11,0,0,0,0,0,0,0,0,0,0,0,0,0,0,0,0,0,0,0,0,0,0,0,0,0,0,0,0,0.538461538461538,0.0384615384615384,0,0,0,0,0,0,0,0,0,0,0,0,0,0,0,0.423076923076923,0,0,0,0,0,0,0,0,0,0,0,0,0,0,0,0,0,0,0,400,,121,2620,0.00004,0.03,10.1021/cm504059t,1
300,Ca14MgSb11,Ca14MgSb11,0,0,0,0,0,0,0,0,0,0,0,0,0,0,0,0,0,0,0,0,0,0,0,0,0,0,0,0,0.538461538461538,0.0384615384615384,0,0,0,0,0,0,0,0,0,0,0,0,0,0,0,0.423076923076923,0,0,0,0,0,0,0,0,0,0,0,0,0,0,0,0,0,0,0,600,,130,5400,0.00009,0.08,10.1021/cm504059t,1
301,Ca14MgSb11,Ca14MgSb11,0,0,0,0,0,0,0,0,0,0,0,0,0,0,0,0,0,0,0,0,0,0,0,0,0,0,0,0,0.538461538461538,0.0384615384615384,0,0,0,0,0,0,0,0,0,0,0,0,0,0,0,0.423076923076923,0,0,0,0,0,0,0,0,0,0,0,0,0,0,0,0,0,0,0,700,,139,6250,0.00012,0.13,10.1021/cm504059t,1
302,Ca14MgSb11,Ca14MgSb11,0,0,0,0,0,0,0,0,0,0,0,0,0,0,0,0,0,0,0,0,0,0,0,0,0,0,0,0,0.538461538461538,0.0384615384615384,0,0,0,0,0,0,0,0,0,0,0,0,0,0,0,0.423076923076923,0,0,0,0,0,0,0,0,0,0,0,0,0,0,0,0,0,0,0,800,,150,6818,0.00015,0.18,10.1021/cm504059t,1
303,Ca14MgSb11,Ca14MgSb11,0,0,0,0,0,0,0,0,0,0,0,0,0,0,0,0,0,0,0,0,0,0,0,0,0,0,0,0,0.538461538461538,0.0384615384615384,0,0,0,0,0,0,0,0,0,0,0,0,0,0,0,0.423076923076923,0,0,0,0,0,0,0,0,0,0,0,0,0,0,0,0,0,0,0,900,,160,6840,0.00018,0.23,10.1021/cm504059t,1
304,Ca14MgSb11,Ca14MgSb11,0,0,0,0,0,0,0,0,0,0,0,0,0,0,0,0,0,0,0,0,0,0,0,0,0,0,0,0,0.538461538461538,0.0384615384615384,0,0,0,0,0,0,0,0,0,0,0,0,0,0,0,0.423076923076923,0,0,0,0,0,0,0,0,0,0,0,0,0,0,0,0,0,0,0,1000,,172,6688,0.0002,0.27,10.1021/cm504059t,1
305,Ca14MgSb11,Ca14MgSb11,0,0,0,0,0,0,0,0,0,0,0,0,0,0,0,0,0,0,0,0,0,0,0,0,0,0,0,0,0.538461538461538,0.0384615384615384,0,0,0,0,0,0,0,0,0,0,0,0,0,0,0,0.423076923076923,0,0,0,0,0,0,0,0,0,0,0,0,0,0,0,0,0,0,0,1083,,182,6700,0.00022,0.32,10.1021/cm504059t,1
306,Ca14MgSb11,Ca14MgSb11,0,0,0,0,0,0,0,0,0,0,0,0,0,0,0,0,0,0,0,0,0,0,0,0,0,0,0,0,0.538461538461538,0.0384615384615384,0,0,0,0,0,0,0,0,0,0,0,0,0,0,0,0.423076923076923,0,0,0,0,0,0,0,0,0,0,0,0,0,0,0,0,0,0,0,500,,123,4150,0.00006,0.49,10.1021/cm504059t,1
307,Yb14MgSb11,Yb14MgSb11,0,0,0,0,0,0,0,0,0,0,0,0,0,0,0,0,0.538461538461538,0,0,0,0,0,0,0,0,0,0,0,0,0.0384615384615384,0,0,0,0,0,0,0,0,0,0,0,0,0,0,0,0.423076923076923,0,0,0,0,0,0,0,0,0,0,0,0,0,0,0,0,0,0,0,400,,82,27500,0.00018,0.09,10.1021/cm504059t,1
308,Yb14MgSb11,Yb14MgSb11,0,0,0,0,0,0,0,0,0,0,0,0,0,0,0,0,0.538461538461538,0,0,0,0,0,0,0,0,0,0,0,0,0.0384615384615384,0,0,0,0,0,0,0,0,0,0,0,0,0,0,0,0.423076923076923,0,0,0,0,0,0,0,0,0,0,0,0,0,0,0,0,0,0,0,500,,106,23650,0.00027,0.16,10.1021/cm504059t,1
309,Yb14MgSb11,Yb14MgSb11,0,0,0,0,0,0,0,0,0,0,0,0,0,0,0,0,0.538461538461538,0,0,0,0,0,0,0,0,0,0,0,0,0.0384615384615384,0,0,0,0,0,0,0,0,0,0,0,0,0,0,0,0.423076923076923,0,0,0,0,0,0,0,0,0,0,0,0,0,0,0,0,0,0,0,600,,132,20500,0.00036,0.26,10.1021/cm504059t,1
310,Yb14MgSb11,Yb14MgSb11,0,0,0,0,0,0,0,0,0,0,0,0,0,0,0,0,0.538461538461538,0,0,0,0,0,0,0,0,0,0,0,0,0.0384615384615384,0,0,0,0,0,0,0,0,0,0,0,0,0,0,0,0.423076923076923,0,0,0,0,0,0,0,0,0,0,0,0,0,0,0,0,0,0,0,700,,157,17800,0.00044,0.4,10.1021/cm504059t,1
311,Yb14MgSb11,Yb14MgSb11,0,0,0,0,0,0,0,0,0,0,0,0,0,0,0,0,0.538461538461538,0,0,0,0,0,0,0,0,0,0,0,0,0.0384615384615384,0,0,0,0,0,0,0,0,0,0,0,0,0,0,0,0.423076923076923,0,0,0,0,0,0,0,0,0,0,0,0,0,0,0,0,0,0,0,800,,182,15441,0.00051,0.56,10.1021/cm504059t,1
312,Yb14MgSb11,Yb14MgSb11,0,0,0,0,0,0,0,0,0,0,0,0,0,0,0,0,0.538461538461538,0,0,0,0,0,0,0,0,0,0,0,0,0.0384615384615384,0,0,0,0,0,0,0,0,0,0,0,0,0,0,0,0.423076923076923,0,0,0,0,0,0,0,0,0,0,0,0,0,0,0,0,0,0,0,900,,205,13816,0.00058,0.74,10.1021/cm504059t,1
313,Yb14MgSb11,Yb14MgSb11,0,0,0,0,0,0,0,0,0,0,0,0,0,0,0,0,0.538461538461538,0,0,0,0,0,0,0,0,0,0,0,0,0.0384615384615384,0,0,0,0,0,0,0,0,0,0,0,0,0,0,0,0.423076923076923,0,0,0,0,0,0,0,0,0,0,0,0,0,0,0,0,0,0,0,1000,,224,12800,0.00064,0.91,10.1021/cm504059t,1
