Repository: anilkunwar/thermoelectrics

# Machine learning assisted design of thermoelectrics

a. Machine Learning

# Fetching the upto date data of thermoelectricity (Informatics)

# Featurization:

The computer code to convert the multicomponent chemical formula and temperature row into composition-temperature feature vector
Binary alloys/compunds with upload from json files
Multicomponent alloys/compunds with upload from json files

# Informatics approach to classify p-type and n-type thermoelectric materials

Basic Illustrative Tutorials
Querying the Abstracts on the Materials Science, Applied Physics and Condensed Matter Physics on Keyterms Specific to Thermoelectrics
NER analysis for material type classification

File: machine_learning/vae_regression/latent_space_visualization/thermoelectric_materials.csv (part 3 of 33)
Unnamed: 0,Formula,modformula,In,Tl,La,Sr,Mn,Ni,Ru,Pd,Hf,Cs,Sc,Co,Si,Fe,Li,Cl,Yb,Te,N,Ti,Cd,Zr,Y,Ga,Cr,Pr,Tm,Br,Ca,Mg,Rb,Au,Nd,Ce,Ho,I,Ba,Se,Pb,Ge,Gd,Tb,Dy,Cu,Na,Sb,Bi,P,As,Sm,Zn,Al,Sn,Ag,Nb,Mo,V,S,K,Lu,O,Eu,Ta,B,Er,temperature(K),seebeck_coefficient(μV/K),electrical_conductivity(S/m),thermal_conductivity(W/mK),power_factor(W/mK2),ZT,reference,sum_elements
314,Yb14MgSb11,Yb14MgSb11,0,0,0,0,0,0,0,0,0,0,0,0,0,0,0,0,0.538461538461538,0,0,0,0,0,0,0,0,0,0,0,0,0.0384615384615384,0,0,0,0,0,0,0,0,0,0,0,0,0,0,0,0.423076923076923,0,0,0,0,0,0,0,0,0,0,0,0,0,0,0,0,0,0,0,1083,,237,12050,0.00068,1.03,10.1021/cm504059t,1
315,Ag0.96Nb0.04BiSe2.0,Ag0.96Nb0.04BiSe2.0,0,0,0,0,0,0,0,0,0,0,0,0,0,0,0,0,0,0,0,0,0,0,0,0,0,0,0,0,0,0,0,0,0,0,0,0,0,0.5,0,0,0,0,0,0,0,0,0.25,0,0,0,0,0,0,0.24,0.01,0,0,0,0,0,0,0,0,0,0,296,-85,22100,0.72,0.00016,0.07,10.1021/ja312474n,1
316,Ag0.96Nb0.04BiSe2.0,Ag0.96Nb0.04BiSe2.0,0,0,0,0,0,0,0,0,0,0,0,0,0,0,0,0,0,0,0,0,0,0,0,0,0,0,0,0,0,0,0,0,0,0,0,0,0,0.5,0,0,0,0,0,0,0,0,0.25,0,0,0,0,0,0,0.24,0.01,0,0,0,0,0,0,0,0,0,0,375,-98,24615,0.71,0.00024,0.12,10.1021/ja312474n,1
317,Ag0.98Nb0.02BiSe2.0,Ag0.98Nb0.02BiSe2.0,0,0,0,0,0,0,0,0,0,0,0,0,0,0,0,0,0,0,0,0,0,0,0,0,0,0,0,0,0,0,0,0,0,0,0,0,0,0.5,0,0,0,0,0,0,0,0,0.25,0,0,0,0,0,0,0.245,0.005,0,0,0,0,0,0,0,0,0,0,296,-121,13800,0.7,0.0002,0.09,10.1021/ja312474n,1
318,Ag0.98Nb0.02BiSe2.0,Ag0.98Nb0.02BiSe2.0,0,0,0,0,0,0,0,0,0,0,0,0,0,0,0,0,0,0,0,0,0,0,0,0,0,0,0,0,0,0,0,0,0,0,0,0,0,0.5,0,0,0,0,0,0,0,0,0.25,0,0,0,0,0,0,0.245,0.005,0,0,0,0,0,0,0,0,0,0,375,-138,16000,0.69,0.0003,0.17,10.1021/ja312474n,1
319,Ag0.98Nb0.02BiSe2.0,Ag0.98Nb0.02BiSe2.0,0,0,0,0,0,0,0,0,0,0,0,0,0,0,0,0,0,0,0,0,0,0,0,0,0,0,0,0,0,0,0,0,0,0,0,0,0,0.5,0,0,0,0,0,0,0,0,0.25,0,0,0,0,0,0,0.245,0.005,0,0,0,0,0,0,0,0,0,0,425,-150,14713,0.68,0.00033,0.21,10.1021/ja312474n,1
320,Ag0.98Nb0.02BiSe2.0,Ag0.98Nb0.02BiSe2.0,0,0,0,0,0,0,0,0,0,0,0,0,0,0,0,0,0,0,0,0,0,0,0,0,0,0,0,0,0,0,0,0,0,0,0,0,0,0.5,0,0,0,0,0,0,0,0,0.25,0,0,0,0,0,0,0.245,0.005,0,0,0,0,0,0,0,0,0,0,478,-165,11852,0.67,0.00032,0.23,10.1021/ja312474n,1
321,Ag0.98Nb0.02BiSe2.0,Ag0.98Nb0.02BiSe2.0,0,0,0,0,0,0,0,0,0,0,0,0,0,0,0,0,0,0,0,0,0,0,0,0,0,0,0,0,0,0,0,0,0,0,0,0,0,0.5,0,0,0,0,0,0,0,0,0.25,0,0,0,0,0,0,0.245,0.005,0,0,0,0,0,0,0,0,0,0,528,-189,7853,0.61,0.00028,0.24,10.1021/ja312474n,1
322,Ag0.98Nb0.02BiSe2.0,Ag0.98Nb0.02BiSe2.0,0,0,0,0,0,0,0,0,0,0,0,0,0,0,0,0,0,0,0,0,0,0,0,0,0,0,0,0,0,0,0,0,0,0,0,0,0,0.5,0,0,0,0,0,0,0,0,0.25,0,0,0,0,0,0,0.245,0.005,0,0,0,0,0,0,0,0,0,0,577,-224,6305,0.49,0.00032,0.37,10.1021/ja312474n,1
323,Ag0.98Nb0.02BiSe2.0,Ag0.98Nb0.02BiSe2.0,0,0,0,0,0,0,0,0,0,0,0,0,0,0,0,0,0,0,0,0,0,0,0,0,0,0,0,0,0,0,0,0,0,0,0,0,0,0.5,0,0,0,0,0,0,0,0,0.25,0,0,0,0,0,0,0.245,0.005,0,0,0,0,0,0,0,0,0,0,625,-225,6432,0.47,0.00033,0.43,10.1021/ja312474n,1
324,Ag0.98Nb0.02BiSe2.0,Ag0.98Nb0.02BiSe2.0,0,0,0,0,0,0,0,0,0,0,0,0,0,0,0,0,0,0,0,0,0,0,0,0,0,0,0,0,0,0,0,0,0,0,0,0,0,0.5,0,0,0,0,0,0,0,0,0.25,0,0,0,0,0,0,0.245,0.005,0,0,0,0,0,0,0,0,0,0,675,-242,6430,0.48,0.00038,0.53,10.1021/ja312474n,1
325,AgBiSe2.0,AgBiSe2.0,0,0,0,0,0,0,0,0,0,0,0,0,0,0,0,0,0,0,0,0,0,0,0,0,0,0,0,0,0,0,0,0,0,0,0,0,0,0.5,0,0,0,0,0,0,0,0,0.25,0,0,0,0,0,0,0.25,0,0,0,0,0,0,0,0,0,0,0,296,-154,7232,0.65,0.00017,0.08,10.1021/ja312474n,1
326,AgBiSe2.0,AgBiSe2.0,0,0,0,0,0,0,0,0,0,0,0,0,0,0,0,0,0,0,0,0,0,0,0,0,0,0,0,0,0,0,0,0,0,0,0,0,0,0.5,0,0,0,0,0,0,0,0,0.25,0,0,0,0,0,0,0.25,0,0,0,0,0,0,0,0,0,0,0,375,-166,8310,0.67,0.00023,0.13,10.1021/ja312474n,1
327,AgBiSe2.0,AgBiSe2.0,0,0,0,0,0,0,0,0,0,0,0,0,0,0,0,0,0,0,0,0,0,0,0,0,0,0,0,0,0,0,0,0,0,0,0,0,0,0.5,0,0,0,0,0,0,0,0,0.25,0,0,0,0,0,0,0.25,0,0,0,0,0,0,0,0,0,0,0,478,-188,5664,0.64,0.0002,0.15,10.1021/ja312474n,1
328,AgBiSe2.0,AgBiSe2.0,0,0,0,0,0,0,0,0,0,0,0,0,0,0,0,0,0,0,0,0,0,0,0,0,0,0,0,0,0,0,0,0,0,0,0,0,0,0.5,0,0,0,0,0,0,0,0,0.25,0,0,0,0,0,0,0.25,0,0,0,0,0,0,0,0,0,0,0,425,-177,7620,0.67,0.00024,0.15,10.1021/ja312474n,1
329,AgBiSe2.0,AgBiSe2.0,0,0,0,0,0,0,0,0,0,0,0,0,0,0,0,0,0,0,0,0,0,0,0,0,0,0,0,0,0,0,0,0,0,0,0,0,0,0.5,0,0,0,0,0,0,0,0,0.25,0,0,0,0,0,0,0.25,0,0,0,0,0,0,0,0,0,0,0,528,-214,3678,0.57,0.00017,0.15,10.1021/ja312474n,1
330,AgBiSe2.0,AgBiSe2.0,0,0,0,0,0,0,0,0,0,0,0,0,0,0,0,0,0,0,0,0,0,0,0,0,0,0,0,0,0,0,0,0,0,0,0,0,0,0.5,0,0,0,0,0,0,0,0,0.25,0,0,0,0,0,0,0.25,0,0,0,0,0,0,0,0,0,0,0,577,-239,3478,0.43,0.0002,0.27,10.1021/ja312474n,1
331,AgBiSe2.0,AgBiSe2.0,0,0,0,0,0,0,0,0,0,0,0,0,0,0,0,0,0,0,0,0,0,0,0,0,0,0,0,0,0,0,0,0,0,0,0,0,0,0.5,0,0,0,0,0,0,0,0,0.25,0,0,0,0,0,0,0.25,0,0,0,0,0,0,0,0,0,0,0,625,-236,4000,0.44,0.00022,0.31,10.1021/ja312474n,1
332,AgBiSe2.0,AgBiSe2.0,0,0,0,0,0,0,0,0,0,0,0,0,0,0,0,0,0,0,0,0,0,0,0,0,0,0,0,0,0,0,0,0,0,0,0,0,0,0.5,0,0,0,0,0,0,0,0,0.25,0,0,0,0,0,0,0.25,0,0,0,0,0,0,0,0,0,0,0,675,-251,4040,0.46,0.00025,0.37,10.1021/ja312474n,1
333,FeNb0.86Hf0.14Sb,FeNb0.86Hf0.14Sb,0,0,0,0,0,0,0,0,0.0466666666666666,0,0,0,0,0.333333333333333,0,0,0,0,0,0,0,0,0,0,0,0,0,0,0,0,0,0,0,0,0,0,0,0,0,0,0,0,0,0,0,0.333333333333333,0,0,0,0,0,0,0,0,0.286666666666667,0,0,0,0,0,0,0,0,0,0,300,,84,668992,0.00477,0.2,10.1038/ncomms9144,1
334,FeNb0.86Hf0.14Sb,FeNb0.86Hf0.14Sb,0,0,0,0,0,0,0,0,0.0466666666666666,0,0,0,0,0.333333333333333,0,0,0,0,0,0,0,0,0,0,0,0,0,0,0,0,0,0,0,0,0,0,0,0,0,0,0,0,0,0,0,0.333333333333333,0,0,0,0,0,0,0,0,0.286666666666667,0,0,0,0,0,0,0,0,0,0,400,,103,492248,0.00521,0.32,10.1038/ncomms9144,1
335,FeNb0.86Hf0.14Sb,FeNb0.86Hf0.14Sb,0,0,0,0,0,0,0,0,0.0466666666666666,0,0,0,0,0.333333333333333,0,0,0,0,0,0,0,0,0,0,0,0,0,0,0,0,0,0,0,0,0,0,0,0,0,0,0,0,0,0,0,0.333333333333333,0,0,0,0,0,0,0,0,0.286666666666667,0,0,0,0,0,0,0,0,0,0,500,,125,366667,0.00568,0.49,10.1038/ncomms9144,1
336,FeNb0.86Hf0.14Sb,FeNb0.86Hf0.14Sb,0,0,0,0,0,0,0,0,0.0466666666666666,0,0,0,0,0.333333333333333,0,0,0,0,0,0,0,0,0,0,0,0,0,0,0,0,0,0,0,0,0,0,0,0,0,0,0,0,0,0,0,0.333333333333333,0,0,0,0,0,0,0,0,0.286666666666667,0,0,0,0,0,0,0,0,0,0,600,,146,279845,0.00593,0.67,10.1038/ncomms9144,1
337,FeNb0.86Hf0.14Sb,FeNb0.86Hf0.14Sb,0,0,0,0,0,0,0,0,0.0466666666666666,0,0,0,0,0.333333333333333,0,0,0,0,0,0,0,0,0,0,0,0,0,0,0,0,0,0,0,0,0,0,0,0,0,0,0,0,0,0,0,0.333333333333333,0,0,0,0,0,0,0,0,0.286666666666667,0,0,0,0,0,0,0,0,0,0,700,,165,217829,0.00593,0.84,10.1038/ncomms9144,1
338,FeNb0.86Hf0.14Sb,FeNb0.86Hf0.14Sb,0,0,0,0,0,0,0,0,0.0466666666666666,0,0,0,0,0.333333333333333,0,0,0,0,0,0,0,0,0,0,0,0,0,0,0,0,0,0,0,0,0,0,0,0,0,0,0,0,0,0,0,0.333333333333333,0,0,0,0,0,0,0,0,0.286666666666667,0,0,0,0,0,0,0,0,0,0,800,,182,177519,0.00585,1,10.1038/ncomms9144,1
339,FeNb0.86Hf0.14Sb,FeNb0.86Hf0.14Sb,0,0,0,0,0,0,0,0,0.0466666666666666,0,0,0,0,0.333333333333333,0,0,0,0,0,0,0,0,0,0,0,0,0,0,0,0,0,0,0,0,0,0,0,0,0,0,0,0,0,0,0,0.333333333333333,0,0,0,0,0,0,0,0,0.286666666666667,0,0,0,0,0,0,0,0,0,0,900,,195,148000,0.00565,1.14,10.1038/ncomms9144,1
340,FeNb0.86Hf0.14Sb,FeNb0.86Hf0.14Sb,0,0,0,0,0,0,0,0,0.0466666666666666,0,0,0,0,0.333333333333333,0,0,0,0,0,0,0,0,0,0,0,0,0,0,0,0,0,0,0,0,0,0,0,0,0,0,0,0,0,0,0,0.333333333333333,0,0,0,0,0,0,0,0,0.286666666666667,0,0,0,0,0,0,0,0,0,0,1000,,209,124810,0.00543,1.26,10.1038/ncomms9144,1
341,FeNb0.86Hf0.14Sb,FeNb0.86Hf0.14Sb,0,0,0,0,0,0,0,0,0.0466666666666666,0,0,0,0,0.333333333333333,0,0,0,0,0,0,0,0,0,0,0,0,0,0,0,0,0,0,0,0,0,0,0,0,0,0,0,0,0,0,0,0.333333333333333,0,0,0,0,0,0,0,0,0.286666666666667,0,0,0,0,0,0,0,0,0,0,1100,,220,106977,0.00518,1.36,10.1038/ncomms9144,1
342,FeNb0.86Hf0.14Sb,FeNb0.86Hf0.14Sb,0,0,0,0,0,0,0,0,0.0466666666666666,0,0,0,0,0.333333333333333,0,0,0,0,0,0,0,0,0,0,0,0,0,0,0,0,0,0,0,0,0,0,0,0,0,0,0,0,0,0,0,0.333333333333333,0,0,0,0,0,0,0,0,0.286666666666667,0,0,0,0,0,0,0,0,0,0,1200,,231,93023,0.00495,1.43,10.1038/ncomms9144,1
343,FeNb0.86Zr0.14Sb,FeNb0.86Zr0.14Sb,0,0,0,0,0,0,0,0,0,0,0,0,0,0.333333333333333,0,0,0,0,0,0,0,0.0466666666666666,0,0,0,0,0,0,0,0,0,0,0,0,0,0,0,0,0,0,0,0,0,0,0,0.333333333333333,0,0,0,0,0,0,0,0,0.286666666666667,0,0,0,0,0,0,0,0,0,0,400,,118,354264,0.00493,0.2,10.1038/ncomms9144,1
344,FeNb0.86Zr0.14Sb,FeNb0.86Zr0.14Sb,0,0,0,0,0,0,0,0,0,0,0,0,0,0.333333333333333,0,0,0,0,0,0,0,0.0466666666666666,0,0,0,0,0,0,0,0,0,0,0,0,0,0,0,0,0,0,0,0,0,0,0,0.333333333333333,0,0,0,0,0,0,0,0,0.286666666666667,0,0,0,0,0,0,0,0,0,0,500,,139,272093,0.00526,0.31,10.1038/ncomms9144,1
345,FeNb0.88Hf0.12Sb,FeNb0.88Hf0.12Sb,0,0,0,0,0,0,0,0,0.04,0,0,0,0,0.333333333333333,0,0,0,0,0,0,0,0,0,0,0,0,0,0,0,0,0,0,0,0,0,0,0,0,0,0,0,0,0,0,0,0.333333333333333,0,0,0,0,0,0,0,0,0.293333333333333,0,0,0,0,0,0,0,0,0,0,300,,94,590700,0.00519,0.19,10.1038/ncomms9144,1
346,FeNb0.88Hf0.12Sb,FeNb0.88Hf0.12Sb,0,0,0,0,0,0,0,0,0.04,0,0,0,0,0.333333333333333,0,0,0,0,0,0,0,0,0,0,0,0,0,0,0,0,0,0,0,0,0,0,0,0,0,0,0,0,0,0,0,0.333333333333333,0,0,0,0,0,0,0,0,0.293333333333333,0,0,0,0,0,0,0,0,0,0,400,,116,435000,0.00582,0.33,10.1038/ncomms9144,1
347,FeNb0.88Hf0.12Sb,FeNb0.88Hf0.12Sb,0,0,0,0,0,0,0,0,0.04,0,0,0,0,0.333333333333333,0,0,0,0,0,0,0,0,0,0,0,0,0,0,0,0,0,0,0,0,0,0,0,0,0,0,0,0,0,0,0,0.333333333333333,0,0,0,0,0,0,0,0,0.293333333333333,0,0,0,0,0,0,0,0,0,0,500,,138,322500,0.00614,0.5,10.1038/ncomms9144,1
348,FeNb0.88Hf0.12Sb,FeNb0.88Hf0.12Sb,0,0,0,0,0,0,0,0,0.04,0,0,0,0,0.333333333333333,0,0,0,0,0,0,0,0,0,0,0,0,0,0,0,0,0,0,0,0,0,0,0,0,0,0,0,0,0,0,0,0.333333333333333,0,0,0,0,0,0,0,0,0.293333333333333,0,0,0,0,0,0,0,0,0,0,600,,160,245740,0.00627,0.67,10.1038/ncomms9144,1
349,FeNb0.88Hf0.12Sb,FeNb0.88Hf0.12Sb,0,0,0,0,0,0,0,0,0.04,0,0,0,0,0.333333333333333,0,0,0,0,0,0,0,0,0,0,0,0,0,0,0,0,0,0,0,0,0,0,0,0,0,0,0,0,0,0,0,0.333333333333333,0,0,0,0,0,0,0,0,0.293333333333333,0,0,0,0,0,0,0,0,0,0,700,,180,192250,0.00621,0.85,10.1038/ncomms9144,1
350,FeNb0.88Hf0.12Sb,FeNb0.88Hf0.12Sb,0,0,0,0,0,0,0,0,0.04,0,0,0,0,0.333333333333333,0,0,0,0,0,0,0,0,0,0,0,0,0,0,0,0,0,0,0,0,0,0,0,0,0,0,0,0,0,0,0,0.333333333333333,0,0,0,0,0,0,0,0,0.293333333333333,0,0,0,0,0,0,0,0,0,0,800,,196,154300,0.00591,0.99,10.1038/ncomms9144,1
351,FeNb0.88Hf0.12Sb,FeNb0.88Hf0.12Sb,0,0,0,0,0,0,0,0,0.04,0,0,0,0,0.333333333333333,0,0,0,0,0,0,0,0,0,0,0,0,0,0,0,0,0,0,0,0,0,0,0,0,0,0,0,0,0,0,0,0.333333333333333,0,0,0,0,0,0,0,0,0.293333333333333,0,0,0,0,0,0,0,0,0,0,900,,210,127900,0.00566,1.13,10.1038/ncomms9144,1
352,FeNb0.88Hf0.12Sb,FeNb0.88Hf0.12Sb,0,0,0,0,0,0,0,0,0.04,0,0,0,0,0.333333333333333,0,0,0,0,0,0,0,0,0,0,0,0,0,0,0,0,0,0,0,0,0,0,0,0,0,0,0,0,0,0,0,0.333333333333333,0,0,0,0,0,0,0,0,0.293333333333333,0,0,0,0,0,0,0,0,0,0,1000,,223,109300,0.00545,1.25,10.1038/ncomms9144,1
353,FeNb0.88Hf0.12Sb,FeNb0.88Hf0.12Sb,0,0,0,0,0,0,0,0,0.04,0,0,0,0,0.333333333333333,0,0,0,0,0,0,0,0,0,0,0,0,0,0,0,0,0,0,0,0,0,0,0,0,0,0,0,0,0,0,0,0.333333333333333,0,0,0,0,0,0,0,0,0.293333333333333,0,0,0,0,0,0,0,0,0,0,1100,,235,94600,0.00524,1.36,10.1038/ncomms9144,1
354,FeNb0.88Hf0.12Sb,FeNb0.88Hf0.12Sb,0,0,0,0,0,0,0,0,0.04,0,0,0,0,0.333333333333333,0,0,0,0,0,0,0,0,0,0,0,0,0,0,0,0,0,0,0,0,0,0,0,0,0,0,0,0,0,0,0,0.333333333333333,0,0,0,0,0,0,0,0,0.293333333333333,0,0,0,0,0,0,0,0,0,0,1200,,246,82946,0.00502,1.46,10.1038/ncomms9144,1
355,FeNb0.92Hf0.08Sb,FeNb0.92Hf0.08Sb,0,0,0,0,0,0,0,0,0.0266666666666666,0,0,0,0,0.333333333333333,0,0,0,0,0,0,0,0,0,0,0,0,0,0,0,0,0,0,0,0,0,0,0,0,0,0,0,0,0,0,0,0.333333333333333,0,0,0,0,0,0,0,0,0.306666666666667,0,0,0,0,0,0,0,0,0,0,300,,116,345736,0.00467,0.15,10.1038/ncomms9144,1
356,FeNb0.92Hf0.08Sb,FeNb0.92Hf0.08Sb,0,0,0,0,0,0,0,0,0.0266666666666666,0,0,0,0,0.333333333333333,0,0,0,0,0,0,0,0,0,0,0,0,0,0,0,0,0,0,0,0,0,0,0,0,0,0,0,0,0,0,0,0.333333333333333,0,0,0,0,0,0,0,0,0.306666666666667,0,0,0,0,0,0,0,0,0,0,400,,145,276400,0.00584,0.3,10.1038/ncomms9144,1
357,FeNb0.92Hf0.08Sb,FeNb0.92Hf0.08Sb,0,0,0,0,0,0,0,0,0.0266666666666666,0,0,0,0,0.333333333333333,0,0,0,0,0,0,0,0,0,0,0,0,0,0,0,0,0,0,0,0,0,0,0,0,0,0,0,0,0,0,0,0.333333333333333,0,0,0,0,0,0,0,0,0.306666666666667,0,0,0,0,0,0,0,0,0,0,500,,167,214728,0.00599,0.44,10.1038/ncomms9144,1
358,FeNb0.92Hf0.08Sb,FeNb0.92Hf0.08Sb,0,0,0,0,0,0,0,0,0.0266666666666666,0,0,0,0,0.333333333333333,0,0,0,0,0,0,0,0,0,0,0,0,0,0,0,0,0,0,0,0,0,0,0,0,0,0,0,0,0,0,0,0.333333333333333,0,0,0,0,0,0,0,0,0.306666666666667,0,0,0,0,0,0,0,0,0,0,600,,187,169000,0.00594,0.58,10.1038/ncomms9144,1
359,FeNb0.92Hf0.08Sb,FeNb0.92Hf0.08Sb,0,0,0,0,0,0,0,0,0.0266666666666666,0,0,0,0,0.333333333333333,0,0,0,0,0,0,0,0,0,0,0,0,0,0,0,0,0,0,0,0,0,0,0,0,0,0,0,0,0,0,0,0.333333333333333,0,0,0,0,0,0,0,0,0.306666666666667,0,0,0,0,0,0,0,0,0,0,700,,205,132600,0.00559,0.7,10.1038/ncomms9144,1
360,FeNb0.92Zr0.08Sb,FeNb0.92Zr0.08Sb,0,0,0,0,0,0,0,0,0,0,0,0,0,0.333333333333333,0,0,0,0,0,0,0,0.0266666666666666,0,0,0,0,0,0,0,0,0,0,0,0,0,0,0,0,0,0,0,0,0,0,0,0.333333333333333,0,0,0,0,0,0,0,0,0.306666666666667,0,0,0,0,0,0,0,0,0,0,300,,123,330233,0.00498,0.11,10.1038/ncomms9144,1
361,FeNb0.92Zr0.08Sb,FeNb0.92Zr0.08Sb,0,0,0,0,0,0,0,0,0,0,0,0,0,0.333333333333333,0,0,0,0,0,0,0,0.0266666666666666,0,0,0,0,0,0,0,0,0,0,0,0,0,0,0,0,0,0,0,0,0,0,0,0.333333333333333,0,0,0,0,0,0,0,0,0.306666666666667,0,0,0,0,0,0,0,0,0,0,500,,175,196124,0.00597,0.31,10.1038/ncomms9144,1
362,FeNb0.92Zr0.08Sb,FeNb0.92Zr0.08Sb,0,0,0,0,0,0,0,0,0,0,0,0,0,0.333333333333333,0,0,0,0,0,0,0,0.0266666666666666,0,0,0,0,0,0,0,0,0,0,0,0,0,0,0,0,0,0,0,0,0,0,0,0.333333333333333,0,0,0,0,0,0,0,0,0.306666666666667,0,0,0,0,0,0,0,0,0,0,900,,247,84500,0.00514,0.71,10.1038/ncomms9144,1
363,FeNb0.92Zr0.08Sb,FeNb0.92Zr0.08Sb,0,0,0,0,0,0,0,0,0,0,0,0,0,0.333333333333333,0,0,0,0,0,0,0,0.0266666666666666,0,0,0,0,0,0,0,0,0,0,0,0,0,0,0,0,0,0,0,0,0,0,0,0.333333333333333,0,0,0,0,0,0,0,0,0.306666666666667,0,0,0,0,0,0,0,0,0,0,1100,,271,59800,0.00438,0.77,10.1038/ncomms9144,1
364,FeNb0.92Zr0.08Sb,FeNb0.92Zr0.08Sb,0,0,0,0,0,0,0,0,0,0,0,0,0,0.333333333333333,0,0,0,0,0,0,0,0.0266666666666666,0,0,0,0,0,0,0,0,0,0,0,0,0,0,0,0,0,0,0,0,0,0,0,0.333333333333333,0,0,0,0,0,0,0,0,0.306666666666667,0,0,0,0,0,0,0,0,0,0,1000,,259,72093,0.00483,0.77,10.1038/ncomms9144,1
365,FeNb0.9Hf0.1Sb,FeNb0.9Hf0.1Sb,0,0,0,0,0,0,0,0,0.0333333333333333,0,0,0,0,0.333333333333333,0,0,0,0,0,0,0,0,0,0,0,0,0,0,0,0,0,0,0,0,0,0,0,0,0,0,0,0,0,0,0,0.333333333333333,0,0,0,0,0,0,0,0,0.3,0,0,0,0,0,0,0,0,0,0,400,,130,434900,0.00736,0.38,10.1038/ncomms9144,1
366,FeNb0.9Hf0.1Sb,FeNb0.9Hf0.1Sb,0,0,0,0,0,0,0,0,0.0333333333333333,0,0,0,0,0.333333333333333,0,0,0,0,0,0,0,0,0,0,0,0,0,0,0,0,0,0,0,0,0,0,0,0,0,0,0,0,0,0,0,0.333333333333333,0,0,0,0,0,0,0,0,0.3,0,0,0,0,0,0,0,0,0,0,500,,153,323200,0.00761,0.56,10.1038/ncomms9144,1
367,FeNb0.9Zr0.1Sb,FeNb0.9Zr0.1Sb,0,0,0,0,0,0,0,0,0,0,0,0,0,0.333333333333333,0,0,0,0,0,0,0,0.0333333333333333,0,0,0,0,0,0,0,0,0,0,0,0,0,0,0,0,0,0,0,0,0,0,0,0.333333333333333,0,0,0,0,0,0,0,0,0.3,0,0,0,0,0,0,0,0,0,0,300,,108,397674,0.0046,0.11,10.1038/ncomms9144,1
368,FeNb0.9Zr0.1Sb,FeNb0.9Zr0.1Sb,0,0,0,0,0,0,0,0,0,0,0,0,0,0.333333333333333,0,0,0,0,0,0,0,0.0333333333333333,0,0,0,0,0,0,0,0,0,0,0,0,0,0,0,0,0,0,0,0,0,0,0,0.333333333333333,0,0,0,0,0,0,0,0,0.3,0,0,0,0,0,0,0,0,0,0,400,,135,311628,0.00565,0.21,10.1038/ncomms9144,1
369,FeNb0.9Zr0.1Sb,FeNb0.9Zr0.1Sb,0,0,0,0,0,0,0,0,0,0,0,0,0,0.333333333333333,0,0,0,0,0,0,0,0.0333333333333333,0,0,0,0,0,0,0,0,0,0,0,0,0,0,0,0,0,0,0,0,0,0,0,0.333333333333333,0,0,0,0,0,0,0,0,0.3,0,0,0,0,0,0,0,0,0,0,500,,158,244186,0.00606,0.32,10.1038/ncomms9144,1
370,FeNb0.9Zr0.1Sb,FeNb0.9Zr0.1Sb,0,0,0,0,0,0,0,0,0,0,0,0,0,0.333333333333333,0,0,0,0,0,0,0,0.0333333333333333,0,0,0,0,0,0,0,0,0,0,0,0,0,0,0,0,0,0,0,0,0,0,0,0.333333333333333,0,0,0,0,0,0,0,0,0.3,0,0,0,0,0,0,0,0,0,0,600,,176,193798,0.006,0.41,10.1038/ncomms9144,1
371,FeNb0.9Zr0.1Sb,FeNb0.9Zr0.1Sb,0,0,0,0,0,0,0,0,0,0,0,0,0,0.333333333333333,0,0,0,0,0,0,0,0.0333333333333333,0,0,0,0,0,0,0,0,0,0,0,0,0,0,0,0,0,0,0,0,0,0,0,0.333333333333333,0,0,0,0,0,0,0,0,0.3,0,0,0,0,0,0,0,0,0,0,700,,193,155040,0.00578,0.5,10.1038/ncomms9144,1
372,FeNb0.9Zr0.1Sb,FeNb0.9Zr0.1Sb,0,0,0,0,0,0,0,0,0,0,0,0,0,0.333333333333333,0,0,0,0,0,0,0,0.0333333333333333,0,0,0,0,0,0,0,0,0,0,0,0,0,0,0,0,0,0,0,0,0,0,0,0.333333333333333,0,0,0,0,0,0,0,0,0.3,0,0,0,0,0,0,0,0,0,0,800,,209,126400,0.00554,0.59,10.1038/ncomms9144,1
373,FeNb0.9Zr0.1Sb,FeNb0.9Zr0.1Sb,0,0,0,0,0,0,0,0,0,0,0,0,0,0.333333333333333,0,0,0,0,0,0,0,0.0333333333333333,0,0,0,0,0,0,0,0,0,0,0,0,0,0,0,0,0,0,0,0,0,0,0,0.333333333333333,0,0,0,0,0,0,0,0,0.3,0,0,0,0,0,0,0,0,0,0,900,,225,105500,0.00536,0.68,10.1038/ncomms9144,1
374,FeNb0.9Zr0.1Sb,FeNb0.9Zr0.1Sb,0,0,0,0,0,0,0,0,0,0,0,0,0,0.333333333333333,0,0,0,0,0,0,0,0.0333333333333333,0,0,0,0,0,0,0,0,0,0,0,0,0,0,0,0,0,0,0,0,0,0,0,0.333333333333333,0,0,0,0,0,0,0,0,0.3,0,0,0,0,0,0,0,0,0,0,1000,,238,92200,0.00523,0.76,10.1038/ncomms9144,1
375,Cu2Sn0.8Zn0.2S3,Cu2Sn0.8Zn0.2S3,0,0,0,0,0,0,0,0,0,0,0,0,0,0,0,0,0,0,0,0,0,0,0,0,0,0,0,0,0,0,0,0,0,0,0,0,0,0,0,0,0,0,0,0.333333333333333,0,0,0,0,0,0,0.0333333333333333,0,0.133333333333333,0,0,0,0,0.5,0,0,0,0,0,0,0,323,44,137534,2.58,0.00027,0.03,10.1038/srep32501,1
376,Cu2Sn0.8Zn0.2S3,Cu2Sn0.8Zn0.2S3,0,0,0,0,0,0,0,0,0,0,0,0,0,0,0,0,0,0,0,0,0,0,0,0,0,0,0,0,0,0,0,0,0,0,0,0,0,0,0,0,0,0,0,0.333333333333333,0,0,0,0,0,0,0.0333333333333333,0,0.133333333333333,0,0,0,0,0.5,0,0,0,0,0,0,0,423,61,116712,2.26,0.00043,0.08,10.1038/srep32501,1
377,Cu2Sn0.8Zn0.2S3,Cu2Sn0.8Zn0.2S3,0,0,0,0,0,0,0,0,0,0,0,0,0,0,0,0,0,0,0,0,0,0,0,0,0,0,0,0,0,0,0,0,0,0,0,0,0,0,0,0,0,0,0,0.333333333333333,0,0,0,0,0,0,0.0333333333333333,0,0.133333333333333,0,0,0,0,0.5,0,0,0,0,0,0,0,523,78,98400,1.86,0.0006,0.17,10.1038/srep32501,1
378,Cu2Sn0.8Zn0.2S3,Cu2Sn0.8Zn0.2S3,0,0,0,0,0,0,0,0,0,0,0,0,0,0,0,0,0,0,0,0,0,0,0,0,0,0,0,0,0,0,0,0,0,0,0,0,0,0,0,0,0,0,0,0.333333333333333,0,0,0,0,0,0,0.0333333333333333,0,0.133333333333333,0,0,0,0,0.5,0,0,0,0,0,0,0,623,95,81200,1.55,0.00074,0.3,10.1038/srep32501,1
379,Cu2Sn0.8Zn0.2S3,Cu2Sn0.8Zn0.2S3,0,0,0,0,0,0,0,0,0,0,0,0,0,0,0,0,0,0,0,0,0,0,0,0,0,0,0,0,0,0,0,0,0,0,0,0,0,0,0,0,0,0,0,0.333333333333333,0,0,0,0,0,0,0.0333333333333333,0,0.133333333333333,0,0,0,0,0.5,0,0,0,0,0,0,0,723,117,61095,1.28,0.00084,0.48,10.1038/srep32501,1
380,Cu2Sn0.95Zn0.05S3,Cu2Sn0.95Zn0.05S3,0,0,0,0,0,0,0,0,0,0,0,0,0,0,0,0,0,0,0,0,0,0,0,0,0,0,0,0,0,0,0,0,0,0,0,0,0,0,0,0,0,0,0,0.333333333333333,0,0,0,0,0,0,0.0083333333333333,0,0.158333333333333,0,0,0,0,0.5,0,0,0,0,0,0,0,323,99,18500,1.59,0.00018,0.04,10.1038/srep32501,1
381,Cu2Sn0.95Zn0.05S3,Cu2Sn0.95Zn0.05S3,0,0,0,0,0,0,0,0,0,0,0,0,0,0,0,0,0,0,0,0,0,0,0,0,0,0,0,0,0,0,0,0,0,0,0,0,0,0,0,0,0,0,0,0.333333333333333,0,0,0,0,0,0,0.0083333333333333,0,0.158333333333333,0,0,0,0,0.5,0,0,0,0,0,0,0,423,125,16438,1.21,0.00026,0.09,10.1038/srep32501,1
382,Cu2Sn0.95Zn0.05S3,Cu2Sn0.95Zn0.05S3,0,0,0,0,0,0,0,0,0,0,0,0,0,0,0,0,0,0,0,0,0,0,0,0,0,0,0,0,0,0,0,0,0,0,0,0,0,0,0,0,0,0,0,0.333333333333333,0,0,0,0,0,0,0.0083333333333333,0,0.158333333333333,0,0,0,0,0.5,0,0,0,0,0,0,0,523,151,14000,0.96,0.00032,0.17,10.1038/srep32501,1
383,Cu2Sn0.95Zn0.05S3,Cu2Sn0.95Zn0.05S3,0,0,0,0,0,0,0,0,0,0,0,0,0,0,0,0,0,0,0,0,0,0,0,0,0,0,0,0,0,0,0,0,0,0,0,0,0,0,0,0,0,0,0,0.333333333333333,0,0,0,0,0,0,0.0083333333333333,0,0.158333333333333,0,0,0,0,0.5,0,0,0,0,0,0,0,623,173,11800,0.76,0.00035,0.29,10.1038/srep32501,1
384,Cu2Sn0.95Zn0.05S3,Cu2Sn0.95Zn0.05S3,0,0,0,0,0,0,0,0,0,0,0,0,0,0,0,0,0,0,0,0,0,0,0,0,0,0,0,0,0,0,0,0,0,0,0,0,0,0,0,0,0,0,0,0.333333333333333,0,0,0,0,0,0,0.0083333333333333,0,0.158333333333333,0,0,0,0,0.5,0,0,0,0,0,0,0,723,196,10000,0.49,0.00038,0.56,10.1038/srep32501,1
385,Cu2Sn0.9Zn0.1S3,Cu2Sn0.9Zn0.1S3,0,0,0,0,0,0,0,0,0,0,0,0,0,0,0,0,0,0,0,0,0,0,0,0,0,0,0,0,0,0,0,0,0,0,0,0,0,0,0,0,0,0,0,0.333333333333333,0,0,0,0,0,0,0.0166666666666666,0,0.15,0,0,0,0,0.5,0,0,0,0,0,0,0,323,71,55616,1.88,0.00028,0.05,10.1038/srep32501,1
386,Cu2Sn0.9Zn0.1S3,Cu2Sn0.9Zn0.1S3,0,0,0,0,0,0,0,0,0,0,0,0,0,0,0,0,0,0,0,0,0,0,0,0,0,0,0,0,0,0,0,0,0,0,0,0,0,0,0,0,0,0,0,0.333333333333333,0,0,0,0,0,0,0.0166666666666666,0,0.15,0,0,0,0,0.5,0,0,0,0,0,0,0,423,93,46850,1.59,0.0004,0.11,10.1038/srep32501,1
387,Cu2Sn0.9Zn0.1S3,Cu2Sn0.9Zn0.1S3,0,0,0,0,0,0,0,0,0,0,0,0,0,0,0,0,0,0,0,0,0,0,0,0,0,0,0,0,0,0,0,0,0,0,0,0,0,0,0,0,0,0,0,0.333333333333333,0,0,0,0,0,0,0.0166666666666666,0,0.15,0,0,0,0,0.5,0,0,0,0,0,0,0,523,107,41643,1.37,0.00048,0.18,10.1038/srep32501,1
388,Cu2Sn0.9Zn0.1S3,Cu2Sn0.9Zn0.1S3,0,0,0,0,0,0,0,0,0,0,0,0,0,0,0,0,0,0,0,0,0,0,0,0,0,0,0,0,0,0,0,0,0,0,0,0,0,0,0,0,0,0,0,0.333333333333333,0,0,0,0,0,0,0.0166666666666666,0,0.15,0,0,0,0,0.5,0,0,0,0,0,0,0,623,125,36100,1.16,0.00056,0.3,10.1038/srep32501,1
389,Cu2Sn0.9Zn0.1S3,Cu2Sn0.9Zn0.1S3,0,0,0,0,0,0,0,0,0,0,0,0,0,0,0,0,0,0,0,0,0,0,0,0,0,0,0,0,0,0,0,0,0,0,0,0,0,0,0,0,0,0,0,0.333333333333333,0,0,0,0,0,0,0.0166666666666666,0,0.15,0,0,0,0,0.5,0,0,0,0,0,0,0,723,148,30000,0.83,0.00066,0.58,10.1038/srep32501,1
390,Cu2SnS3,Cu2SnS3,0,0,0,0,0,0,0,0,0,0,0,0,0,0,0,0,0,0,0,0,0,0,0,0,0,0,0,0,0,0,0,0,0,0,0,0,0,0,0,0,0,0,0,0.333333333333333,0,0,0,0,0,0,0,0,0.166666666666667,0,0,0,0,0.5,0,0,0,0,0,0,0,323,283,132,2.38,0.00001,0,10.1038/srep32501,1
391,Cu2SnS3,Cu2SnS3,0,0,0,0,0,0,0,0,0,0,0,0,0,0,0,0,0,0,0,0,0,0,0,0,0,0,0,0,0,0,0,0,0,0,0,0,0,0,0,0,0,0,0,0.333333333333333,0,0,0,0,0,0,0,0,0.166666666666667,0,0,0,0,0.5,0,0,0,0,0,0,0,423,340,170,1.63,0.00002,0.01,10.1038/srep32501,1
392,Cu2SnS3,Cu2SnS3,0,0,0,0,0,0,0,0,0,0,0,0,0,0,0,0,0,0,0,0,0,0,0,0,0,0,0,0,0,0,0,0,0,0,0,0,0,0,0,0,0,0,0,0.333333333333333,0,0,0,0,0,0,0,0,0.166666666666667,0,0,0,0,0.5,0,0,0,0,0,0,0,523,390,190,1.23,0.00003,0.01,10.1038/srep32501,1
393,Cu2SnS3,Cu2SnS3,0,0,0,0,0,0,0,0,0,0,0,0,0,0,0,0,0,0,0,0,0,0,0,0,0,0,0,0,0,0,0,0,0,0,0,0,0,0,0,0,0,0,0,0.333333333333333,0,0,0,0,0,0,0,0,0.166666666666667,0,0,0,0,0.5,0,0,0,0,0,0,0,623,423,207,0.98,0.00004,0.02,10.1038/srep32501,1
394,Cu2SnS3,Cu2SnS3,0,0,0,0,0,0,0,0,0,0,0,0,0,0,0,0,0,0,0,0,0,0,0,0,0,0,0,0,0,0,0,0,0,0,0,0,0,0,0,0,0,0,0,0.333333333333333,0,0,0,0,0,0,0,0,0.166666666666667,0,0,0,0,0.5,0,0,0,0,0,0,0,723,411,276,0.79,0.00005,0.04,10.1038/srep32501,1
395,Eu(Zn0.5Cd0.5)2Sb2,EuZn1.0Cd1.0,0,0,0,0,0,0,0,0,0,0,0,0,0,0,0,0,0,0,0,0,0.333333333333333,0,0,0,0,0,0,0,0,0,0,0,0,0,0,0,0,0,0,0,0,0,0,0,0,0,0,0,0,0,0.333333333333333,0,0,0,0,0,0,0,0,0,0,0.333333333333333,0,0,0,300,173,31480,1.6,0.00094,0.18,10.1039/B916346H,1
396,Eu(Zn0.5Cd0.5)2Sb2,EuZn1.0Cd1.0,0,0,0,0,0,0,0,0,0,0,0,0,0,0,0,0,0,0,0,0,0.333333333333333,0,0,0,0,0,0,0,0,0,0,0,0,0,0,0,0,0,0,0,0,0,0,0,0,0,0,0,0,0,0.333333333333333,0,0,0,0,0,0,0,0,0,0,0.333333333333333,0,0,0,350,189,29000,1.43,0.00104,0.25,10.1039/B916346H,1
397,Eu(Zn0.5Cd0.5)2Sb2,EuZn1.0Cd1.0,0,0,0,0,0,0,0,0,0,0,0,0,0,0,0,0,0,0,0,0,0.333333333333333,0,0,0,0,0,0,0,0,0,0,0,0,0,0,0,0,0,0,0,0,0,0,0,0,0,0,0,0,0,0.333333333333333,0,0,0,0,0,0,0,0,0,0,0.333333333333333,0,0,0,400,204,26235,1.3,0.00109,0.34,10.1039/B916346H,1
398,Eu(Zn0.5Cd0.5)2Sb2,EuZn1.0Cd1.0,0,0,0,0,0,0,0,0,0,0,0,0,0,0,0,0,0,0,0,0,0.333333333333333,0,0,0,0,0,0,0,0,0,0,0,0,0,0,0,0,0,0,0,0,0,0,0,0,0,0,0,0,0,0.333333333333333,0,0,0,0,0,0,0,0,0,0,0.333333333333333,0,0,0,450,217,24566,1.2,0.00116,0.43,10.1039/B916346H,1
399,Eu(Zn0.5Cd0.5)2Sb2,EuZn1.0Cd1.0,0,0,0,0,0,0,0,0,0,0,0,0,0,0,0,0,0,0,0,0,0.333333333333333,0,0,0,0,0,0,0,0,0,0,0,0,0,0,0,0,0,0,0,0,0,0,0,0,0,0,0,0,0,0.333333333333333,0,0,0,0,0,0,0,0,0,0,0.333333333333333,0,0,0,500,228,22487,1.12,0.00117,0.52,10.1039/B916346H,1
400,Eu(Zn0.5Cd0.5)2Sb2,EuZn1.0Cd1.0,0,0,0,0,0,0,0,0,0,0,0,0,0,0,0,0,0,0,0,0,0.333333333333333,0,0,0,0,0,0,0,0,0,0,0,0,0,0,0,0,0,0,0,0,0,0,0,0,0,0,0,0,0,0.333333333333333,0,0,0,0,0,0,0,0,0,0,0.333333333333333,0,0,0,550,236,21100,1.03,0.00118,0.63,10.1039/B916346H,1
401,Eu(Zn0.5Cd0.5)2Sb2,EuZn1.0Cd1.0,0,0,0,0,0,0,0,0,0,0,0,0,0,0,0,0,0,0,0,0,0.333333333333333,0,0,0,0,0,0,0,0,0,0,0,0,0,0,0,0,0,0,0,0,0,0,0,0,0,0,0,0,0,0.333333333333333,0,0,0,0,0,0,0,0,0,0,0.333333333333333,0,0,0,600,244,19676,1,0.00117,0.7,10.1039/B916346H,1
402,Eu(Zn0.5Cd0.5)2Sb2,EuZn1.0Cd1.0,0,0,0,0,0,0,0,0,0,0,0,0,0,0,0,0,0,0,0,0,0.333333333333333,0,0,0,0,0,0,0,0,0,0,0,0,0,0,0,0,0,0,0,0,0,0,0,0,0,0,0,0,0,0.333333333333333,0,0,0,0,0,0,0,0,0,0,0.333333333333333,0,0,0,650,250,18640,0.98,0.00117,0.77,10.1039/B916346H,1
403,Eu(Zn0.7Cd0.3)2Sb2,EuZn1.4Cd0.6,0,0,0,0,0,0,0,0,0,0,0,0,0,0,0,0,0,0,0,0,0.2,0,0,0,0,0,0,0,0,0,0,0,0,0,0,0,0,0,0,0,0,0,0,0,0,0,0,0,0,0,0.466666666666667,0,0,0,0,0,0,0,0,0,0,0.333333333333333,0,0,0,300,148,57000,1.84,0.00125,0.2,10.1039/B916346H,1
404,Eu(Zn0.7Cd0.3)2Sb2,EuZn1.4Cd0.6,0,0,0,0,0,0,0,0,0,0,0,0,0,0,0,0,0,0,0,0,0.2,0,0,0,0,0,0,0,0,0,0,0,0,0,0,0,0,0,0,0,0,0,0,0,0,0,0,0,0,0,0.466666666666667,0,0,0,0,0,0,0,0,0,0,0.333333333333333,0,0,0,350,163,53100,1.67,0.00141,0.3,10.1039/B916346H,1
405,Eu(Zn0.7Cd0.3)2Sb2,EuZn1.4Cd0.6,0,0,0,0,0,0,0,0,0,0,0,0,0,0,0,0,0,0,0,0,0.2,0,0,0,0,0,0,0,0,0,0,0,0,0,0,0,0,0,0,0,0,0,0,0,0,0,0,0,0,0,0.466666666666667,0,0,0,0,0,0,0,0,0,0,0.333333333333333,0,0,0,400,176,48295,1.54,0.0015,0.39,10.1039/B916346H,1
406,Eu(Zn0.7Cd0.3)2Sb2,EuZn1.4Cd0.6,0,0,0,0,0,0,0,0,0,0,0,0,0,0,0,0,0,0,0,0,0.2,0,0,0,0,0,0,0,0,0,0,0,0,0,0,0,0,0,0,0,0,0,0,0,0,0,0,0,0,0,0.466666666666667,0,0,0,0,0,0,0,0,0,0,0.333333333333333,0,0,0,450,188,44270,1.41,0.00156,0.5,10.1039/B916346H,1
407,Eu(Zn0.7Cd0.3)2Sb2,EuZn1.4Cd0.6,0,0,0,0,0,0,0,0,0,0,0,0,0,0,0,0,0,0,0,0,0.2,0,0,0,0,0,0,0,0,0,0,0,0,0,0,0,0,0,0,0,0,0,0,0,0,0,0,0,0,0,0.466666666666667,0,0,0,0,0,0,0,0,0,0,0.333333333333333,0,0,0,500,198,40100,1.31,0.00158,0.6,10.1039/B916346H,1
408,Eu(Zn0.7Cd0.3)2Sb2,EuZn1.4Cd0.6,0,0,0,0,0,0,0,0,0,0,0,0,0,0,0,0,0,0,0,0,0.2,0,0,0,0,0,0,0,0,0,0,0,0,0,0,0,0,0,0,0,0,0,0,0,0,0,0,0,0,0,0.466666666666667,0,0,0,0,0,0,0,0,0,0,0.333333333333333,0,0,0,550,208,36640,1.23,0.00158,0.71,10.1039/B916346H,1
409,Eu(Zn0.7Cd0.3)2Sb2,EuZn1.4Cd0.6,0,0,0,0,0,0,0,0,0,0,0,0,0,0,0,0,0,0,0,0,0.2,0,0,0,0,0,0,0,0,0,0,0,0,0,0,0,0,0,0,0,0,0,0,0,0,0,0,0,0,0,0.466666666666667,0,0,0,0,0,0,0,0,0,0,0.333333333333333,0,0,0,600,215,33333,1.16,0.00154,0.8,10.1039/B916346H,1
410,Eu(Zn0.7Cd0.3)2Sb2,EuZn1.4Cd0.6,0,0,0,0,0,0,0,0,0,0,0,0,0,0,0,0,0,0,0,0,0.2,0,0,0,0,0,0,0,0,0,0,0,0,0,0,0,0,0,0,0,0,0,0,0,0,0,0,0,0,0,0.466666666666667,0,0,0,0,0,0,0,0,0,0,0.333333333333333,0,0,0,650,221,30500,1.12,0.00149,0.87,10.1039/B916346H,1
411,Eu(Zn0.9Cd0.1)2Sb2,EuZn1.8Cd0.2,0,0,0,0,0,0,0,0,0,0,0,0,0,0,0,0,0,0,0,0,0.0666666666666666,0,0,0,0,0,0,0,0,0,0,0,0,0,0,0,0,0,0,0,0,0,0,0,0,0,0,0,0,0,0.6,0,0,0,0,0,0,0,0,0,0,0.333333333333333,0,0,0,300,125,100500,2.29,0.00157,0.21,10.1039/B916346H,1
412,Eu(Zn0.9Cd0.1)2Sb2,EuZn1.8Cd0.2,0,0,0,0,0,0,0,0,0,0,0,0,0,0,0,0,0,0,0,0,0.0666666666666666,0,0,0,0,0,0,0,0,0,0,0,0,0,0,0,0,0,0,0,0,0,0,0,0,0,0,0,0,0,0.6,0,0,0,0,0,0,0,0,0,0,0.333333333333333,0,0,0,350,138,95200,2.08,0.00181,0.31,10.1039/B916346H,1
413,Eu(Zn0.9Cd0.1)2Sb2,EuZn1.8Cd0.2,0,0,0,0,0,0,0,0,0,0,0,0,0,0,0,0,0,0,0,0,0.0666666666666666,0,0,0,0,0,0,0,0,0,0,0,0,0,0,0,0,0,0,0,0,0,0,0,0,0,0,0,0,0,0.6,0,0,0,0,0,0,0,0,0,0,0.333333333333333,0,0,0,400,151,87000,1.91,0.00197,0.41,10.1039/B916346H,1
414,Eu(Zn0.9Cd0.1)2Sb2,EuZn1.8Cd0.2,0,0,0,0,0,0,0,0,0,0,0,0,0,0,0,0,0,0,0,0,0.0666666666666666,0,0,0,0,0,0,0,0,0,0,0,0,0,0,0,0,0,0,0,0,0,0,0,0,0,0,0,0,0,0.6,0,0,0,0,0,0,0,0,0,0,0.333333333333333,0,0,0,450,162,81400,1.75,0.00212,0.55,10.1039/B916346H,1
415,Eu(Zn0.9Cd0.1)2Sb2,EuZn1.8Cd0.2,0,0,0,0,0,0,0,0,0,0,0,0,0,0,0,0,0,0,0,0,0.0666666666666666,0,0,0,0,0,0,0,0,0,0,0,0,0,0,0,0,0,0,0,0,0,0,0,0,0,0,0,0,0,0.6,0,0,0,0,0,0,0,0,0,0,0.333333333333333,0,0,0,500,173,74560,1.61,0.00222,0.69,10.1039/B916346H,1
416,Eu(Zn0.9Cd0.1)2Sb2,EuZn1.8Cd0.2,0,0,0,0,0,0,0,0,0,0,0,0,0,0,0,0,0,0,0,0,0.0666666666666666,0,0,0,0,0,0,0,0,0,0,0,0,0,0,0,0,0,0,0,0,0,0,0,0,0,0,0,0,0,0.6,0,0,0,0,0,0,0,0,0,0,0.333333333333333,0,0,0,550,181,69000,1.52,0.00227,0.82,10.1039/B916346H,1
417,Eu(Zn0.9Cd0.1)2Sb2,EuZn1.8Cd0.2,0,0,0,0,0,0,0,0,0,0,0,0,0,0,0,0,0,0,0,0,0.0666666666666666,0,0,0,0,0,0,0,0,0,0,0,0,0,0,0,0,0,0,0,0,0,0,0,0,0,0,0,0,0,0.6,0,0,0,0,0,0,0,0,0,0,0.333333333333333,0,0,0,600,190,63500,1.44,0.00229,0.96,10.1039/B916346H,1
418,Eu(Zn0.9Cd0.1)2Sb2,EuZn1.8Cd0.2,0,0,0,0,0,0,0,0,0,0,0,0,0,0,0,0,0,0,0,0,0.0666666666666666,0,0,0,0,0,0,0,0,0,0,0,0,0,0,0,0,0,0,0,0,0,0,0,0,0,0,0,0,0,0.6,0,0,0,0,0,0,0,0,0,0,0.333333333333333,0,0,0,650,198,58200,1.39,0.00228,1.07,10.1039/B916346H,1
419,EuCd2Sb2,EuCd2Sb2,0,0,0,0,0,0,0,0,0,0,0,0,0,0,0,0,0,0,0,0,0.4,0,0,0,0,0,0,0,0,0,0,0,0,0,0,0,0,0,0,0,0,0,0,0,0,0.4,0,0,0,0,0,0,0,0,0,0,0,0,0,0,0,0.2,0,0,0,300,227,11111,1.41,0.00057,0.12,10.1039/B916346H,1
420,EuCd2Sb2,EuCd2Sb2,0,0,0,0,0,0,0,0,0,0,0,0,0,0,0,0,0,0,0,0,0.4,0,0,0,0,0,0,0,0,0,0,0,0,0,0,0,0,0,0,0,0,0,0,0,0,0.4,0,0,0,0,0,0,0,0,0,0,0,0,0,0,0,0.2,0,0,0,350,246,10417,1.22,0.00063,0.18,10.1039/B916346H,1
421,EuCd2Sb2,EuCd2Sb2,0,0,0,0,0,0,0,0,0,0,0,0,0,0,0,0,0,0,0,0,0.4,0,0,0,0,0,0,0,0,0,0,0,0,0,0,0,0,0,0,0,0,0,0,0,0,0.4,0,0,0,0,0,0,0,0,0,0,0,0,0,0,0,0.2,0,0,0,400,267,9260,1.08,0.00066,0.24,10.1039/B916346H,1
422,EuCd2Sb2,EuCd2Sb2,0,0,0,0,0,0,0,0,0,0,0,0,0,0,0,0,0,0,0,0,0.4,0,0,0,0,0,0,0,0,0,0,0,0,0,0,0,0,0,0,0,0,0,0,0,0,0.4,0,0,0,0,0,0,0,0,0,0,0,0,0,0,0,0.2,0,0,0,450,286,8285,0.96,0.00068,0.32,10.1039/B916346H,1
423,EuCd2Sb2,EuCd2Sb2,0,0,0,0,0,0,0,0,0,0,0,0,0,0,0,0,0,0,0,0,0.4,0,0,0,0,0,0,0,0,0,0,0,0,0,0,0,0,0,0,0,0,0,0,0,0,0.4,0,0,0,0,0,0,0,0,0,0,0,0,0,0,0,0.2,0,0,0,500,301,7658,0.87,0.00069,0.4,10.1039/B916346H,1
424,EuCd2Sb2,EuCd2Sb2,0,0,0,0,0,0,0,0,0,0,0,0,0,0,0,0,0,0,0,0,0.4,0,0,0,0,0,0,0,0,0,0,0,0,0,0,0,0,0,0,0,0,0,0,0,0,0.4,0,0,0,0,0,0,0,0,0,0,0,0,0,0,0,0.2,0,0,0,550,307,7500,0.81,0.00071,0.48,10.1039/B916346H,1
425,EuCd2Sb2,EuCd2Sb2,0,0,0,0,0,0,0,0,0,0,0,0,0,0,0,0,0,0,0,0,0.4,0,0,0,0,0,0,0,0,0,0,0,0,0,0,0,0,0,0,0,0,0,0,0,0,0.4,0,0,0,0,0,0,0,0,0,0,0,0,0,0,0,0.2,0,0,0,600,299,8110,0.76,0.00072,0.57,10.1039/B916346H,1
426,EuCd2Sb2,EuCd2Sb2,0,0,0,0,0,0,0,0,0,0,0,0,0,0,0,0,0,0,0,0,0.4,0,0,0,0,0,0,0,0,0,0,0,0,0,0,0,0,0,0,0,0,0,0,0,0,0.4,0,0,0,0,0,0,0,0,0,0,0,0,0,0,0,0.2,0,0,0,650,274,10216,0.74,0.00077,0.68,10.1039/B916346H,1
427,EuZn2Sb2,EuZn2Sb2,0,0,0,0,0,0,0,0,0,0,0,0,0,0,0,0,0,0,0,0,0,0,0,0,0,0,0,0,0,0,0,0,0,0,0,0,0,0,0,0,0,0,0,0,0,0.4,0,0,0,0,0.4,0,0,0,0,0,0,0,0,0,0,0.2,0,0,0,300,119,118055,2.61,0.00167,0.19,10.1039/B916346H,1
428,EuZn2Sb2,EuZn2Sb2,0,0,0,0,0,0,0,0,0,0,0,0,0,0,0,0,0,0,0,0,0,0,0,0,0,0,0,0,0,0,0,0,0,0,0,0,0,0,0,0,0,0,0,0,0,0.4,0,0,0,0,0.4,0,0,0,0,0,0,0,0,0,0,0.2,0,0,0,350,130,103700,2.26,0.00175,0.27,10.1039/B916346H,1
429,EuZn2Sb2,EuZn2Sb2,0,0,0,0,0,0,0,0,0,0,0,0,0,0,0,0,0,0,0,0,0,0,0,0,0,0,0,0,0,0,0,0,0,0,0,0,0,0,0,0,0,0,0,0,0,0.4,0,0,0,0,0.4,0,0,0,0,0,0,0,0,0,0,0.2,0,0,0,400,140,92390,2,0.00182,0.36,10.1039/B916346H,1
430,EuZn2Sb2,EuZn2Sb2,0,0,0,0,0,0,0,0,0,0,0,0,0,0,0,0,0,0,0,0,0,0,0,0,0,0,0,0,0,0,0,0,0,0,0,0,0,0,0,0,0,0,0,0,0,0.4,0,0,0,0,0.4,0,0,0,0,0,0,0,0,0,0,0.2,0,0,0,450,152,85000,1.8,0.00195,0.49,10.1039/B916346H,1
431,EuZn2Sb2,EuZn2Sb2,0,0,0,0,0,0,0,0,0,0,0,0,0,0,0,0,0,0,0,0,0,0,0,0,0,0,0,0,0,0,0,0,0,0,0,0,0,0,0,0,0,0,0,0,0,0.4,0,0,0,0,0.4,0,0,0,0,0,0,0,0,0,0,0.2,0,0,0,500,162,78700,1.67,0.00206,0.61,10.1039/B916346H,1
432,EuZn2Sb2,EuZn2Sb2,0,0,0,0,0,0,0,0,0,0,0,0,0,0,0,0,0,0,0,0,0,0,0,0,0,0,0,0,0,0,0,0,0,0,0,0,0,0,0,0,0,0,0,0,0,0.4,0,0,0,0,0.4,0,0,0,0,0,0,0,0,0,0,0.2,0,0,0,550,170,72000,1.57,0.00208,0.73,10.1039/B916346H,1
433,EuZn2Sb2,EuZn2Sb2,0,0,0,0,0,0,0,0,0,0,0,0,0,0,0,0,0,0,0,0,0,0,0,0,0,0,0,0,0,0,0,0,0,0,0,0,0,0,0,0,0,0,0,0,0,0.4,0,0,0,0,0.4,0,0,0,0,0,0,0,0,0,0,0.2,0,0,0,600,177,65385,1.49,0.00205,0.82,10.1039/B916346H,1
434,EuZn2Sb2,EuZn2Sb2,0,0,0,0,0,0,0,0,0,0,0,0,0,0,0,0,0,0,0,0,0,0,0,0,0,0,0,0,0,0,0,0,0,0,0,0,0,0,0,0,0,0,0,0,0,0.4,0,0,0,0,0.4,0,0,0,0,0,0,0,0,0,0,0.2,0,0,0,650,181,59000,1.42,0.00194,0.89,10.1039/B916346H,1
435,(PbTe)0.05(Ag2Te)0.95,PbTe0.0,0,0,0,0,0,0,0,0,0,0,0,0,0,0,0,0,0,0,0,0,0,0,0,0,0,0,0,0,0,0,0,0,0,0,0,0,0,0,1,0,0,0,0,0,0,0,0,0,0,0,0,0,0,0,0,0,0,0,0,0,0,0,0,0,0,350,,-93,,,,,1
436,(PbTe)0.05(Ag2Te)0.95,PbTe0.0,0,0,0,0,0,0,0,0,0,0,0,0,0,0,0,0,0,0,0,0,0,0,0,0,0,0,0,0,0,0,0,0,0,0,0,0,0,0,1,0,0,0,0,0,0,0,0,0,0,0,0,0,0,0,0,0,0,0,0,0,0,0,0,0,0,450,,-117,,,,,1
437,(PbTe)0.05(Ag2Te)0.95,PbTe0.0,0,0,0,0,0,0,0,0,0,0,0,0,0,0,0,0,0,0,0,0,0,0,0,0,0,0,0,0,0,0,0,0,0,0,0,0,0,0,1,0,0,0,0,0,0,0,0,0,0,0,0,0,0,0,0,0,0,0,0,0,0,0,0,0,0,550,,-155,,,,,1
438,(PbTe)0.05(Ag2Te)0.95,PbTe0.0,0,0,0,0,0,0,0,0,0,0,0,0,0,0,0,0,0,0,0,0,0,0,0,0,0,0,0,0,0,0,0,0,0,0,0,0,0,0,1,0,0,0,0,0,0,0,0,0,0,0,0,0,0,0,0,0,0,0,0,0,0,0,0,0,0,650,,-198,,,,,1
439,(PbTe)0.05(Ag2Te)0.95,PbTe0.0,0,0,0,0,0,0,0,0,0,0,0,0,0,0,0,0,0,0,0,0,0,0,0,0,0,0,0,0,0,0,0,0,0,0,0,0,0,0,1,0,0,0,0,0,0,0,0,0,0,0,0,0,0,0,0,0,0,0,0,0,0,0,0,0,0,600,,-175,,,,,1
440,(PbTe)0.1(Ag2Te)0.9,PbTe0.0,0,0,0,0,0,0,0,0,0,0,0,0,0,0,0,0,0,0,0,0,0,0,0,0,0,0,0,0,0,0,0,0,0,0,0,0,0,0,1,0,0,0,0,0,0,0,0,0,0,0,0,0,0,0,0,0,0,0,0,0,0,0,0,0,0,300,,-92,,,,,1
441,(PbTe)0.1(Ag2Te)0.9,PbTe0.0,0,0,0,0,0,0,0,0,0,0,0,0,0,0,0,0,0,0,0,0,0,0,0,0,0,0,0,0,0,0,0,0,0,0,0,0,0,0,1,0,0,0,0,0,0,0,0,0,0,0,0,0,0,0,0,0,0,0,0,0,0,0,0,0,0,350,,-95,,,,,1
442,(PbTe)0.1(Ag2Te)0.9,PbTe0.0,0,0,0,0,0,0,0,0,0,0,0,0,0,0,0,0,0,0,0,0,0,0,0,0,0,0,0,0,0,0,0,0,0,0,0,0,0,0,1,0,0,0,0,0,0,0,0,0,0,0,0,0,0,0,0,0,0,0,0,0,0,0,0,0,0,450,,-120,,,,,1
443,(PbTe)0.1(Ag2Te)0.9,PbTe0.0,0,0,0,0,0,0,0,0,0,0,0,0,0,0,0,0,0,0,0,0,0,0,0,0,0,0,0,0,0,0,0,0,0,0,0,0,0,0,1,0,0,0,0,0,0,0,0,0,0,0,0,0,0,0,0,0,0,0,0,0,0,0,0,0,0,550,,-159,,,,,1
444,(PbTe)0.1(Ag2Te)0.9,PbTe0.0,0,0,0,0,0,0,0,0,0,0,0,0,0,0,0,0,0,0,0,0,0,0,0,0,0,0,0,0,0,0,0,0,0,0,0,0,0,0,1,0,0,0,0,0,0,0,0,0,0,0,0,0,0,0,0,0,0,0,0,0,0,0,0,0,0,600,,-182,,,,,1
445,(PbTe)0.15(Ag2Te)0.85,PbTe0.0,0,0,0,0,0,0,0,0,0,0,0,0,0,0,0,0,0,0,0,0,0,0,0,0,0,0,0,0,0,0,0,0,0,0,0,0,0,0,1,0,0,0,0,0,0,0,0,0,0,0,0,0,0,0,0,0,0,0,0,0,0,0,0,0,0,300,,-103,,,,,1
446,(PbTe)0.15(Ag2Te)0.85,PbTe0.0,0,0,0,0,0,0,0,0,0,0,0,0,0,0,0,0,0,0,0,0,0,0,0,0,0,0,0,0,0,0,0,0,0,0,0,0,0,0,1,0,0,0,0,0,0,0,0,0,0,0,0,0,0,0,0,0,0,0,0,0,0,0,0,0,0,350,,-104,,,,,1
447,(PbTe)0.15(Ag2Te)0.85,PbTe0.0,0,0,0,0,0,0,0,0,0,0,0,0,0,0,0,0,0,0,0,0,0,0,0,0,0,0,0,0,0,0,0,0,0,0,0,0,0,0,1,0,0,0,0,0,0,0,0,0,0,0,0,0,0,0,0,0,0,0,0,0,0,0,0,0,0,450,,-141,,,,,1
448,(PbTe)0.15(Ag2Te)0.85,PbTe0.0,0,0,0,0,0,0,0,0,0,0,0,0,0,0,0,0,0,0,0,0,0,0,0,0,0,0,0,0,0,0,0,0,0,0,0,0,0,0,1,0,0,0,0,0,0,0,0,0,0,0,0,0,0,0,0,0,0,0,0,0,0,0,0,0,0,500,,-161,,,,,1
449,(PbTe)0.15(Ag2Te)0.85,PbTe0.0,0,0,0,0,0,0,0,0,0,0,0,0,0,0,0,0,0,0,0,0,0,0,0,0,0,0,0,0,0,0,0,0,0,0,0,0,0,0,1,0,0,0,0,0,0,0,0,0,0,0,0,0,0,0,0,0,0,0,0,0,0,0,0,0,0,650,,-214,,,,,1
450,(PbTe)0.15(Ag2Te)0.85,PbTe0.0,0,0,0,0,0,0,0,0,0,0,0,0,0,0,0,0,0,0,0,0,0,0,0,0,0,0,0,0,0,0,0,0,0,0,0,0,0,0,1,0,0,0,0,0,0,0,0,0,0,0,0,0,0,0,0,0,0,0,0,0,0,0,0,0,0,550,,-175,,,,,1
451,(PbTe)0.15(Ag2Te)0.85,PbTe0.0,0,0,0,0,0,0,0,0,0,0,0,0,0,0,0,0,0,0,0,0,0,0,0,0,0,0,0,0,0,0,0,0,0,0,0,0,0,0,1,0,0,0,0,0,0,0,0,0,0,0,0,0,0,0,0,0,0,0,0,0,0,0,0,0,0,600,,-191,17800,0.49,0.00065,0.79,1
452,Ag2Te,Ag2Te,0,0,0,0,0,0,0,0,0,0,0,0,0,0,0,0,0,0.333333333333333,0,0,0,0,0,0,0,0,0,0,0,0,0,0,0,0,0,0,0,0,0,0,0,0,0,0,0,0,0,0,0,0,0,0,0,0.666666666666667,0,0,0,0,0,0,0,0,0,0,0,500,,-118,,,,,1
453,Ag2Te,Ag2Te,0,0,0,0,0,0,0,0,0,0,0,0,0,0,0,0,0,0.333333333333333,0,0,0,0,0,0,0,0,0,0,0,0,0,0,0,0,0,0,0,0,0,0,0,0,0,0,0,0,0,0,0,0,0,0,0,0.666666666666667,0,0,0,0,0,0,0,0,0,0,0,550,,-120,,,,,1
454,Ag2Te,Ag2Te,0,0,0,0,0,0,0,0,0,0,0,0,0,0,0,0,0,0.333333333333333,0,0,0,0,0,0,0,0,0,0,0,0,0,0,0,0,0,0,0,0,0,0,0,0,0,0,0,0,0,0,0,0,0,0,0,0.666666666666667,0,0,0,0,0,0,0,0,0,0,0,600,,-123,,,,,1
455,Ag2Te,Ag2Te,0,0,0,0,0,0,0,0,0,0,0,0,0,0,0,0,0,0.333333333333333,0,0,0,0,0,0,0,0,0,0,0,0,0,0,0,0,0,0,0,0,0,0,0,0,0,0,0,0,0,0,0,0,0,0,0,0.666666666666667,0,0,0,0,0,0,0,0,0,0,0,650,,-125,,,,,1
456,BiCuSeO,BiCuSeO,0,0,0,0,0,0,0,0,0,0,0,0,0,0,0,0,0,0,0,0,0,0,0,0,0,0,0,0,0,0,0,0,0,0,0,0,0,0.25,0,0,0,0,0,0.25,0,0,0.25,0,0,0,0,0,0,0,0,0,0,0,0,0,0.25,0,0,0,0,773,307,4575,0.48,0.00043,0.7,10.1039/c2ee21274a,1
457,Hf0.5Ti0.5CoSb0.8Sn0.2,Hf0.5Ti0.5CoSb0.8Sn0.2,0,0,0,0,0,0,0,0,0.166666666666667,0,0,0.333333333333333,0,0,0,0,0,0,0,0.166666666666667,0,0,0,0,0,0,0,0,0,0,0,0,0,0,0,0,0,0,0,0,0,0,0,0,0,0.266666666666667,0,0,0,0,0,0,0.0666666666666666,0,0,0,0,0,0,0,0,0,0,0,0,305,179,43000,2.53,0.00137,0.16,10.1039/c2ee21554c,1
458,Hf0.5Ti0.5CoSb0.8Sn0.2,Hf0.5Ti0.5CoSb0.8Sn0.2,0,0,0,0,0,0,0,0,0.166666666666667,0,0,0.333333333333333,0,0,0,0,0,0,0,0.166666666666667,0,0,0,0,0,0,0,0,0,0,0,0,0,0,0,0,0,0,0,0,0,0,0,0,0,0.266666666666667,0,0,0,0,0,0,0.0666666666666666,0,0,0,0,0,0,0,0,0,0,0,0,377,194,42150,2.51,0.0016,0.24,10.1039/c2ee21554c,1
459,Hf0.5Ti0.5CoSb0.8Sn0.2,Hf0.5Ti0.5CoSb0.8Sn0.2,0,0,0,0,0,0,0,0,0.166666666666667,0,0,0.333333333333333,0,0,0,0,0,0,0,0.166666666666667,0,0,0,0,0,0,0,0,0,0,0,0,0,0,0,0,0,0,0,0,0,0,0,0,0,0.266666666666667,0,0,0,0,0,0,0.0666666666666666,0,0,0,0,0,0,0,0,0,0,0,0,473,212,40000,2.51,0.00182,0.34,10.1039/c2ee21554c,1
460,Hf0.5Ti0.5CoSb0.8Sn0.2,Hf0.5Ti0.5CoSb0.8Sn0.2,0,0,0,0,0,0,0,0,0.166666666666667,0,0,0.333333333333333,0,0,0,0,0,0,0,0.166666666666667,0,0,0,0,0,0,0,0,0,0,0,0,0,0,0,0,0,0,0,0,0,0,0,0,0,0.266666666666667,0,0,0,0,0,0,0.0666666666666666,0,0,0,0,0,0,0,0,0,0,0,0,575,226,39000,2.51,0.00199,0.45,10.1039/c2ee21554c,1
461,Hf0.5Ti0.5CoSb0.8Sn0.2,Hf0.5Ti0.5CoSb0.8Sn0.2,0,0,0,0,0,0,0,0,0.166666666666667,0,0,0.333333333333333,0,0,0,0,0,0,0,0.166666666666667,0,0,0,0,0,0,0,0,0,0,0,0,0,0,0,0,0,0,0,0,0,0,0,0,0,0.266666666666667,0,0,0,0,0,0,0.0666666666666666,0,0,0,0,0,0,0,0,0,0,0,0,676,237,38160,2.47,0.00215,0.59,10.1039/c2ee21554c,1
462,Hf0.5Ti0.5CoSb0.8Sn0.2,Hf0.5Ti0.5CoSb0.8Sn0.2,0,0,0,0,0,0,0,0,0.166666666666667,0,0,0.333333333333333,0,0,0,0,0,0,0,0.166666666666667,0,0,0,0,0,0,0,0,0,0,0,0,0,0,0,0,0,0,0,0,0,0,0,0,0,0.266666666666667,0,0,0,0,0,0,0.0666666666666666,0,0,0,0,0,0,0,0,0,0,0,0,779,239,37900,2.47,0.00217,0.69,10.1039/c2ee21554c,1
463,Hf0.5Ti0.5CoSb0.8Sn0.2,Hf0.5Ti0.5CoSb0.8Sn0.2,0,0,0,0,0,0,0,0,0.166666666666667,0,0,0.333333333333333,0,0,0,0,0,0,0,0.166666666666667,0,0,0,0,0,0,0,0,0,0,0,0,0,0,0,0,0,0,0,0,0,0,0,0,0,0.266666666666667,0,0,0,0,0,0,0.0666666666666666,0,0,0,0,0,0,0,0,0,0,0,0,885,241,38900,2.49,0.00226,0.81,10.1039/c2ee21554c,1
464,Hf0.5Ti0.5CoSb0.8Sn0.2,Hf0.5Ti0.5CoSb0.8Sn0.2,0,0,0,0,0,0,0,0,0.166666666666667,0,0,0.333333333333333,0,0,0,0,0,0,0,0.166666666666667,0,0,0,0,0,0,0,0,0,0,0,0,0,0,0,0,0,0,0,0,0,0,0,0,0,0.266666666666667,0,0,0,0,0,0,0.0666666666666666,0,0,0,0,0,0,0,0,0,0,0,0,989,233,41700,2.57,0.00226,0.87,10.1039/c2ee21554c,1
465,Hf0.7Ti0.3CoSb0.8Sn0.2,Hf0.7Ti0.3CoSb0.8Sn0.2,0,0,0,0,0,0,0,0,0.233333333333333,0,0,0.333333333333333,0,0,0,0,0,0,0,0.0999999999999999,0,0,0,0,0,0,0,0,0,0,0,0,0,0,0,0,0,0,0,0,0,0,0,0,0,0.266666666666667,0,0,0,0,0,0,0.0666666666666666,0,0,0,0,0,0,0,0,0,0,0,0,305,159,55450,2.78,0.0014,0.15,10.1039/c2ee21554c,1
466,Hf0.7Ti0.3CoSb0.8Sn0.2,Hf0.7Ti0.3CoSb0.8Sn0.2,0,0,0,0,0,0,0,0,0.233333333333333,0,0,0.333333333333333,0,0,0,0,0,0,0,0.0999999999999999,0,0,0,0,0,0,0,0,0,0,0,0,0,0,0,0,0,0,0,0,0,0,0,0,0,0.266666666666667,0,0,0,0,0,0,0.0666666666666666,0,0,0,0,0,0,0,0,0,0,0,0,377,175,52700,2.8,0.00161,0.22,10.1039/c2ee21554c,1
467,Hf0.7Ti0.3CoSb0.8Sn0.2,Hf0.7Ti0.3CoSb0.8Sn0.2,0,0,0,0,0,0,0,0,0.233333333333333,0,0,0.333333333333333,0,0,0,0,0,0,0,0.0999999999999999,0,0,0,0,0,0,0,0,0,0,0,0,0,0,0,0,0,0,0,0,0,0,0,0,0,0.266666666666667,0,0,0,0,0,0,0.0666666666666666,0,0,0,0,0,0,0,0,0,0,0,0,473,191,50600,2.81,0.00184,0.31,10.1039/c2ee21554c,1
468,Hf0.7Ti0.3CoSb0.8Sn0.2,Hf0.7Ti0.3CoSb0.8Sn0.2,0,0,0,0,0,0,0,0,0.233333333333333,0,0,0.333333333333333,0,0,0,0,0,0,0,0.0999999999999999,0,0,0,0,0,0,0,0,0,0,0,0,0,0,0,0,0,0,0,0,0,0,0,0,0,0.266666666666667,0,0,0,0,0,0,0.0666666666666666,0,0,0,0,0,0,0,0,0,0,0,0,575,206,48900,2.83,0.00206,0.42,10.1039/c2ee21554c,1
469,Hf0.7Ti0.3CoSb0.8Sn0.2,Hf0.7Ti0.3CoSb0.8Sn0.2,0,0,0,0,0,0,0,0,0.233333333333333,0,0,0.333333333333333,0,0,0,0,0,0,0,0.0999999999999999,0,0,0,0,0,0,0,0,0,0,0,0,0,0,0,0,0,0,0,0,0,0,0,0,0,0.266666666666667,0,0,0,0,0,0,0.0666666666666666,0,0,0,0,0,0,0,0,0,0,0,0,676,215,47800,2.84,0.00221,0.53,10.1039/c2ee21554c,1
470,Hf0.7Ti0.3CoSb0.8Sn0.2,Hf0.7Ti0.3CoSb0.8Sn0.2,0,0,0,0,0,0,0,0,0.233333333333333,0,0,0.333333333333333,0,0,0,0,0,0,0,0.0999999999999999,0,0,0,0,0,0,0,0,0,0,0,0,0,0,0,0,0,0,0,0,0,0,0,0,0,0.266666666666667,0,0,0,0,0,0,0.0666666666666666,0,0,0,0,0,0,0,0,0,0,0,0,779,222,46800,2.85,0.00229,0.63,10.1039/c2ee21554c,1
471,Hf0.7Ti0.3CoSb0.8Sn0.2,Hf0.7Ti0.3CoSb0.8Sn0.2,0,0,0,0,0,0,0,0,0.233333333333333,0,0,0.333333333333333,0,0,0,0,0,0,0,0.0999999999999999,0,0,0,0,0,0,0,0,0,0,0,0,0,0,0,0,0,0,0,0,0,0,0,0,0,0.266666666666667,0,0,0,0,0,0,0.0666666666666666,0,0,0,0,0,0,0,0,0,0,0,0,885,232,46300,2.86,0.00247,0.77,10.1039/c2ee21554c,1
472,Hf0.7Ti0.3CoSb0.8Sn0.2,Hf0.7Ti0.3CoSb0.8Sn0.2,0,0,0,0,0,0,0,0,0.233333333333333,0,0,0.333333333333333,0,0,0,0,0,0,0,0.0999999999999999,0,0,0,0,0,0,0,0,0,0,0,0,0,0,0,0,0,0,0,0,0,0,0,0,0,0.266666666666667,0,0,0,0,0,0,0.0666666666666666,0,0,0,0,0,0,0,0,0,0,0,0,989,230,47900,2.87,0.00251,0.87,10.1039/c2ee21554c,1
473,Hf0.7Ti0.3CoSb0.8Sn0.2,Hf0.7Ti0.3CoSb0.8Sn0.2,0,0,0,0,0,0,0,0,0.233333333333333,0,0,0.333333333333333,0,0,0,0,0,0,0,0.0999999999999999,0,0,0,0,0,0,0,0,0,0,0,0,0,0,0,0,0,0,0,0,0,0,0,0,0,0.266666666666667,0,0,0,0,0,0,0.0666666666666666,0,0,0,0,0,0,0,0,0,0,0,0,1088,232,47600,2.9,0.00255,0.96,10.1039/c2ee21554c,1
