Repository: anilkunwar/thermoelectrics

# Machine learning assisted design of thermoelectrics

a. Machine Learning

# Fetching the upto date data of thermoelectricity (Informatics)

# Featurization:

The computer code to convert the multicomponent chemical formula and temperature row into composition-temperature feature vector
Binary alloys/compunds with upload from json files
Multicomponent alloys/compunds with upload from json files

# Informatics approach to classify p-type and n-type thermoelectric materials

Basic Illustrative Tutorials
Querying the Abstracts on the Materials Science, Applied Physics and Condensed Matter Physics on Keyterms Specific to Thermoelectrics
NER analysis for material type classification

File: machine_learning/vae_regression/latent_space_visualization/thermoelectric_materials.csv (part 4 of 33)
Unnamed: 0,Formula,modformula,In,Tl,La,Sr,Mn,Ni,Ru,Pd,Hf,Cs,Sc,Co,Si,Fe,Li,Cl,Yb,Te,N,Ti,Cd,Zr,Y,Ga,Cr,Pr,Tm,Br,Ca,Mg,Rb,Au,Nd,Ce,Ho,I,Ba,Se,Pb,Ge,Gd,Tb,Dy,Cu,Na,Sb,Bi,P,As,Sm,Zn,Al,Sn,Ag,Nb,Mo,V,S,K,Lu,O,Eu,Ta,B,Er,temperature(K),seebeck_coefficient(μV/K),electrical_conductivity(S/m),thermal_conductivity(W/mK),power_factor(W/mK2),ZT,reference,sum_elements
474,Hf0.8Ti0.2CoSb0.8Sn0.2,Hf0.8Ti0.2CoSb0.8Sn0.2,0,0,0,0,0,0,0,0,0.266666666666667,0,0,0.333333333333333,0,0,0,0,0,0,0,0.0666666666666666,0,0,0,0,0,0,0,0,0,0,0,0,0,0,0,0,0,0,0,0,0,0,0,0,0,0.266666666666667,0,0,0,0,0,0,0.0666666666666666,0,0,0,0,0,0,0,0,0,0,0,0,305,158,61600,2.76,0.00153,0.17,10.1039/c2ee21554c,1
475,Hf0.8Ti0.2CoSb0.8Sn0.2,Hf0.8Ti0.2CoSb0.8Sn0.2,0,0,0,0,0,0,0,0,0.266666666666667,0,0,0.333333333333333,0,0,0,0,0,0,0,0.0666666666666666,0,0,0,0,0,0,0,0,0,0,0,0,0,0,0,0,0,0,0,0,0,0,0,0,0,0.266666666666667,0,0,0,0,0,0,0.0666666666666666,0,0,0,0,0,0,0,0,0,0,0,0,377,175,58200,2.8,0.00178,0.24,10.1039/c2ee21554c,1
476,Hf0.8Ti0.2CoSb0.8Sn0.2,Hf0.8Ti0.2CoSb0.8Sn0.2,0,0,0,0,0,0,0,0,0.266666666666667,0,0,0.333333333333333,0,0,0,0,0,0,0,0.0666666666666666,0,0,0,0,0,0,0,0,0,0,0,0,0,0,0,0,0,0,0,0,0,0,0,0,0,0.266666666666667,0,0,0,0,0,0,0.0666666666666666,0,0,0,0,0,0,0,0,0,0,0,0,480,193,54894,2.79,0.00204,0.35,10.1039/c2ee21554c,1
477,Hf0.8Ti0.2CoSb0.8Sn0.2,Hf0.8Ti0.2CoSb0.8Sn0.2,0,0,0,0,0,0,0,0,0.266666666666667,0,0,0.333333333333333,0,0,0,0,0,0,0,0.0666666666666666,0,0,0,0,0,0,0,0,0,0,0,0,0,0,0,0,0,0,0,0,0,0,0,0,0,0.266666666666667,0,0,0,0,0,0,0.0666666666666666,0,0,0,0,0,0,0,0,0,0,0,0,580,205,52300,2.8,0.00219,0.45,10.1039/c2ee21554c,1
478,Hf0.8Ti0.2CoSb0.8Sn0.2,Hf0.8Ti0.2CoSb0.8Sn0.2,0,0,0,0,0,0,0,0,0.266666666666667,0,0,0.333333333333333,0,0,0,0,0,0,0,0.0666666666666666,0,0,0,0,0,0,0,0,0,0,0,0,0,0,0,0,0,0,0,0,0,0,0,0,0,0.266666666666667,0,0,0,0,0,0,0.0666666666666666,0,0,0,0,0,0,0,0,0,0,0,0,682,217,50000,2.73,0.00235,0.59,10.1039/c2ee21554c,1
479,Hf0.8Ti0.2CoSb0.8Sn0.2,Hf0.8Ti0.2CoSb0.8Sn0.2,0,0,0,0,0,0,0,0,0.266666666666667,0,0,0.333333333333333,0,0,0,0,0,0,0,0.0666666666666666,0,0,0,0,0,0,0,0,0,0,0,0,0,0,0,0,0,0,0,0,0,0,0,0,0,0.266666666666667,0,0,0,0,0,0,0.0666666666666666,0,0,0,0,0,0,0,0,0,0,0,0,784,225,48511,2.68,0.00246,0.72,10.1039/c2ee21554c,1
480,Hf0.8Ti0.2CoSb0.8Sn0.2,Hf0.8Ti0.2CoSb0.8Sn0.2,0,0,0,0,0,0,0,0,0.266666666666667,0,0,0.333333333333333,0,0,0,0,0,0,0,0.0666666666666666,0,0,0,0,0,0,0,0,0,0,0,0,0,0,0,0,0,0,0,0,0,0,0,0,0,0.266666666666667,0,0,0,0,0,0,0.0666666666666666,0,0,0,0,0,0,0,0,0,0,0,0,885,229,47670,2.67,0.0025,0.83,10.1039/c2ee21554c,1
481,Hf0.8Ti0.2CoSb0.8Sn0.2,Hf0.8Ti0.2CoSb0.8Sn0.2,0,0,0,0,0,0,0,0,0.266666666666667,0,0,0.333333333333333,0,0,0,0,0,0,0,0.0666666666666666,0,0,0,0,0,0,0,0,0,0,0,0,0,0,0,0,0,0,0,0,0,0,0,0,0,0.266666666666667,0,0,0,0,0,0,0.0666666666666666,0,0,0,0,0,0,0,0,0,0,0,0,987,227,48500,2.67,0.00249,0.92,10.1039/c2ee21554c,1
482,Hf0.8Ti0.2CoSb0.8Sn0.2,Hf0.8Ti0.2CoSb0.8Sn0.2,0,0,0,0,0,0,0,0,0.266666666666667,0,0,0.333333333333333,0,0,0,0,0,0,0,0.0666666666666666,0,0,0,0,0,0,0,0,0,0,0,0,0,0,0,0,0,0,0,0,0,0,0,0,0,0.266666666666667,0,0,0,0,0,0,0.0666666666666666,0,0,0,0,0,0,0,0,0,0,0,0,1088,228,49500,2.75,0.00257,1.01,10.1039/c2ee21554c,1
483,Hf0.9Ti0.1CoSb0.8Sn0.2,Hf0.9Ti0.1CoSb0.8Sn0.2,0,0,0,0,0,0,0,0,0.3,0,0,0.333333333333333,0,0,0,0,0,0,0,0.0333333333333333,0,0,0,0,0,0,0,0,0,0,0,0,0,0,0,0,0,0,0,0,0,0,0,0,0,0.266666666666667,0,0,0,0,0,0,0.0666666666666666,0,0,0,0,0,0,0,0,0,0,0,0,305,141,81000,3.45,0.00161,0.14,10.1039/c2ee21554c,1
484,Hf0.9Ti0.1CoSb0.8Sn0.2,Hf0.9Ti0.1CoSb0.8Sn0.2,0,0,0,0,0,0,0,0,0.3,0,0,0.333333333333333,0,0,0,0,0,0,0,0.0333333333333333,0,0,0,0,0,0,0,0,0,0,0,0,0,0,0,0,0,0,0,0,0,0,0,0,0,0.266666666666667,0,0,0,0,0,0,0.0666666666666666,0,0,0,0,0,0,0,0,0,0,0,0,377,158,74752,3.39,0.00187,0.21,10.1039/c2ee21554c,1
485,Hf0.9Ti0.1CoSb0.8Sn0.2,Hf0.9Ti0.1CoSb0.8Sn0.2,0,0,0,0,0,0,0,0,0.3,0,0,0.333333333333333,0,0,0,0,0,0,0,0.0333333333333333,0,0,0,0,0,0,0,0,0,0,0,0,0,0,0,0,0,0,0,0,0,0,0,0,0,0.266666666666667,0,0,0,0,0,0,0.0666666666666666,0,0,0,0,0,0,0,0,0,0,0,0,473,176,68794,3.38,0.00212,0.3,10.1039/c2ee21554c,1
486,Hf0.9Ti0.1CoSb0.8Sn0.2,Hf0.9Ti0.1CoSb0.8Sn0.2,0,0,0,0,0,0,0,0,0.3,0,0,0.333333333333333,0,0,0,0,0,0,0,0.0333333333333333,0,0,0,0,0,0,0,0,0,0,0,0,0,0,0,0,0,0,0,0,0,0,0,0,0,0.266666666666667,0,0,0,0,0,0,0.0666666666666666,0,0,0,0,0,0,0,0,0,0,0,0,575,190,63972,3.35,0.00231,0.4,10.1039/c2ee21554c,1
487,Hf0.9Ti0.1CoSb0.8Sn0.2,Hf0.9Ti0.1CoSb0.8Sn0.2,0,0,0,0,0,0,0,0,0.3,0,0,0.333333333333333,0,0,0,0,0,0,0,0.0333333333333333,0,0,0,0,0,0,0,0,0,0,0,0,0,0,0,0,0,0,0,0,0,0,0,0,0,0.266666666666667,0,0,0,0,0,0,0.0666666666666666,0,0,0,0,0,0,0,0,0,0,0,0,676,197,60851,3.3,0.00236,0.49,10.1039/c2ee21554c,1
488,Hf0.9Ti0.1CoSb0.8Sn0.2,Hf0.9Ti0.1CoSb0.8Sn0.2,0,0,0,0,0,0,0,0,0.3,0,0,0.333333333333333,0,0,0,0,0,0,0,0.0333333333333333,0,0,0,0,0,0,0,0,0,0,0,0,0,0,0,0,0,0,0,0,0,0,0,0,0,0.266666666666667,0,0,0,0,0,0,0.0666666666666666,0,0,0,0,0,0,0,0,0,0,0,0,779,207,58582,3.24,0.00252,0.6,10.1039/c2ee21554c,1
489,Hf0.9Ti0.1CoSb0.8Sn0.2,Hf0.9Ti0.1CoSb0.8Sn0.2,0,0,0,0,0,0,0,0,0.3,0,0,0.333333333333333,0,0,0,0,0,0,0,0.0333333333333333,0,0,0,0,0,0,0,0,0,0,0,0,0,0,0,0,0,0,0,0,0,0,0,0,0,0.266666666666667,0,0,0,0,0,0,0.0666666666666666,0,0,0,0,0,0,0,0,0,0,0,0,885,216,56028,3.24,0.0026,0.71,10.1039/c2ee21554c,1
490,Hf0.9Ti0.1CoSb0.8Sn0.2,Hf0.9Ti0.1CoSb0.8Sn0.2,0,0,0,0,0,0,0,0,0.3,0,0,0.333333333333333,0,0,0,0,0,0,0,0.0333333333333333,0,0,0,0,0,0,0,0,0,0,0,0,0,0,0,0,0,0,0,0,0,0,0,0,0,0.266666666666667,0,0,0,0,0,0,0.0666666666666666,0,0,0,0,0,0,0,0,0,0,0,0,989,218,54752,3.29,0.0026,0.78,10.1039/c2ee21554c,1
491,Hf0.9Ti0.1CoSb0.8Sn0.2,Hf0.9Ti0.1CoSb0.8Sn0.2,0,0,0,0,0,0,0,0,0.3,0,0,0.333333333333333,0,0,0,0,0,0,0,0.0333333333333333,0,0,0,0,0,0,0,0,0,0,0,0,0,0,0,0,0,0,0,0,0,0,0,0,0,0.266666666666667,0,0,0,0,0,0,0.0666666666666666,0,0,0,0,0,0,0,0,0,0,0,0,1088,212,55035,3.31,0.00248,0.82,10.1039/c2ee21554c,1
492,Ca3Al0.95Zn0.05Sb3,Ca3Al0.95Zn0.05Sb3,0,0,0,0,0,0,0,0,0,0,0,0,0,0,0,0,0,0,0,0,0,0,0,0,0,0,0,0,0.428571428571429,0,0,0,0,0,0,0,0,0,0,0,0,0,0,0,0,0.428571428571429,0,0,0,0,0.0071428571428571,0.135714285714286,0,0,0,0,0,0,0,0,0,0,0,0,0,422,,184,4745,0.00016,0.06,10.1039/c2jm31324c,1
493,Ca3Al0.95Zn0.05Sb3,Ca3Al0.95Zn0.05Sb3,0,0,0,0,0,0,0,0,0,0,0,0,0,0,0,0,0,0,0,0,0,0,0,0,0,0,0,0,0.428571428571429,0,0,0,0,0,0,0,0,0,0,0,0,0,0,0,0,0.428571428571429,0,0,0,0,0.0071428571428571,0.135714285714286,0,0,0,0,0,0,0,0,0,0,0,0,0,522,,214,5050,0.00023,0.13,10.1039/c2jm31324c,1
494,Ca3Al0.95Zn0.05Sb3,Ca3Al0.95Zn0.05Sb3,0,0,0,0,0,0,0,0,0,0,0,0,0,0,0,0,0,0,0,0,0,0,0,0,0,0,0,0,0.428571428571429,0,0,0,0,0,0,0,0,0,0,0,0,0,0,0,0,0.428571428571429,0,0,0,0,0.0071428571428571,0.135714285714286,0,0,0,0,0,0,0,0,0,0,0,0,0,622,,237,4900,0.00027,0.21,10.1039/c2jm31324c,1
495,Ca3Al0.95Zn0.05Sb3,Ca3Al0.95Zn0.05Sb3,0,0,0,0,0,0,0,0,0,0,0,0,0,0,0,0,0,0,0,0,0,0,0,0,0,0,0,0,0.428571428571429,0,0,0,0,0,0,0,0,0,0,0,0,0,0,0,0,0.428571428571429,0,0,0,0,0.0071428571428571,0.135714285714286,0,0,0,0,0,0,0,0,0,0,0,0,0,722,,272,4283,0.00032,0.29,10.1039/c2jm31324c,1
496,Ca3Al0.95Zn0.05Sb3,Ca3Al0.95Zn0.05Sb3,0,0,0,0,0,0,0,0,0,0,0,0,0,0,0,0,0,0,0,0,0,0,0,0,0,0,0,0,0.428571428571429,0,0,0,0,0,0,0,0,0,0,0,0,0,0,0,0,0.428571428571429,0,0,0,0,0.0071428571428571,0.135714285714286,0,0,0,0,0,0,0,0,0,0,0,0,0,822,,276,4130,0.00031,0.39,10.1039/c2jm31324c,1
497,Ca3Al0.98Zn0.02Sb3,Ca3Al0.98Zn0.02Sb3,0,0,0,0,0,0,0,0,0,0,0,0,0,0,0,0,0,0,0,0,0,0,0,0,0,0,0,0,0.428571428571429,0,0,0,0,0,0,0,0,0,0,0,0,0,0,0,0,0.428571428571429,0,0,0,0,0.0028571428571428,0.14,0,0,0,0,0,0,0,0,0,0,0,0,0,422,,200,3150,0.00013,0.05,10.1039/c2jm31324c,1
498,Ca3Al0.98Zn0.02Sb3,Ca3Al0.98Zn0.02Sb3,0,0,0,0,0,0,0,0,0,0,0,0,0,0,0,0,0,0,0,0,0,0,0,0,0,0,0,0,0.428571428571429,0,0,0,0,0,0,0,0,0,0,0,0,0,0,0,0,0.428571428571429,0,0,0,0,0.0028571428571428,0.14,0,0,0,0,0,0,0,0,0,0,0,0,0,522,,231,3870,0.00021,0.11,10.1039/c2jm31324c,1
499,Ca3Al0.98Zn0.02Sb3,Ca3Al0.98Zn0.02Sb3,0,0,0,0,0,0,0,0,0,0,0,0,0,0,0,0,0,0,0,0,0,0,0,0,0,0,0,0,0.428571428571429,0,0,0,0,0,0,0,0,0,0,0,0,0,0,0,0,0.428571428571429,0,0,0,0,0.0028571428571428,0.14,0,0,0,0,0,0,0,0,0,0,0,0,0,622,,248,4350,0.00027,0.21,10.1039/c2jm31324c,1
500,Ca3Al0.98Zn0.02Sb3,Ca3Al0.98Zn0.02Sb3,0,0,0,0,0,0,0,0,0,0,0,0,0,0,0,0,0,0,0,0,0,0,0,0,0,0,0,0,0.428571428571429,0,0,0,0,0,0,0,0,0,0,0,0,0,0,0,0,0.428571428571429,0,0,0,0,0.0028571428571428,0.14,0,0,0,0,0,0,0,0,0,0,0,0,0,722,,274,3952,0.0003,0.29,10.1039/c2jm31324c,1
501,Ca3Al0.98Zn0.02Sb3,Ca3Al0.98Zn0.02Sb3,0,0,0,0,0,0,0,0,0,0,0,0,0,0,0,0,0,0,0,0,0,0,0,0,0,0,0,0,0.428571428571429,0,0,0,0,0,0,0,0,0,0,0,0,0,0,0,0,0.428571428571429,0,0,0,0,0.0028571428571428,0.14,0,0,0,0,0,0,0,0,0,0,0,0,0,822,,277,3830,0.00029,0.36,10.1039/c2jm31324c,1
502,Ca3Al0.99Zn0.01Sb3,Ca3Al0.99Zn0.01Sb3,0,0,0,0,0,0,0,0,0,0,0,0,0,0,0,0,0,0,0,0,0,0,0,0,0,0,0,0,0.428571428571429,0,0,0,0,0,0,0,0,0,0,0,0,0,0,0,0,0.428571428571429,0,0,0,0,0.0014285714285714,0.141428571428571,0,0,0,0,0,0,0,0,0,0,0,0,0,422,,172,10900,0.00032,0.1,10.1039/c2jm31324c,1
503,Ca3Al0.99Zn0.01Sb3,Ca3Al0.99Zn0.01Sb3,0,0,0,0,0,0,0,0,0,0,0,0,0,0,0,0,0,0,0,0,0,0,0,0,0,0,0,0,0.428571428571429,0,0,0,0,0,0,0,0,0,0,0,0,0,0,0,0,0.428571428571429,0,0,0,0,0.0014285714285714,0.141428571428571,0,0,0,0,0,0,0,0,0,0,0,0,0,522,,208,9711,0.00042,0.19,10.1039/c2jm31324c,1
504,Ca3Al0.99Zn0.01Sb3,Ca3Al0.99Zn0.01Sb3,0,0,0,0,0,0,0,0,0,0,0,0,0,0,0,0,0,0,0,0,0,0,0,0,0,0,0,0,0.428571428571429,0,0,0,0,0,0,0,0,0,0,0,0,0,0,0,0,0.428571428571429,0,0,0,0,0.0014285714285714,0.141428571428571,0,0,0,0,0,0,0,0,0,0,0,0,0,822,,264,5100,0.00036,0.44,10.1039/c2jm31324c,1
505,Ca3AlSb3,Ca3AlSb3,0,0,0,0,0,0,0,0,0,0,0,0,0,0,0,0,0,0,0,0,0,0,0,0,0,0,0,0,0.428571428571429,0,0,0,0,0,0,0,0,0,0,0,0,0,0,0,0,0.428571428571429,0,0,0,0,0,0.142857142857143,0,0,0,0,0,0,0,0,0,0,0,0,0,422,,352,327,0.00004,0.02,10.1039/c2jm31324c,1
506,Ca3AlSb3,Ca3AlSb3,0,0,0,0,0,0,0,0,0,0,0,0,0,0,0,0,0,0,0,0,0,0,0,0,0,0,0,0,0.428571428571429,0,0,0,0,0,0,0,0,0,0,0,0,0,0,0,0,0.428571428571429,0,0,0,0,0,0.142857142857143,0,0,0,0,0,0,0,0,0,0,0,0,0,522,,390,498,0.00008,0.05,10.1039/c2jm31324c,1
507,Ca3AlSb3,Ca3AlSb3,0,0,0,0,0,0,0,0,0,0,0,0,0,0,0,0,0,0,0,0,0,0,0,0,0,0,0,0,0.428571428571429,0,0,0,0,0,0,0,0,0,0,0,0,0,0,0,0,0.428571428571429,0,0,0,0,0,0.142857142857143,0,0,0,0,0,0,0,0,0,0,0,0,0,722,,419,500,0.00009,0.09,10.1039/c2jm31324c,1
508,Ca3AlSb3,Ca3AlSb3,0,0,0,0,0,0,0,0,0,0,0,0,0,0,0,0,0,0,0,0,0,0,0,0,0,0,0,0,0.428571428571429,0,0,0,0,0,0,0,0,0,0,0,0,0,0,0,0,0.428571428571429,0,0,0,0,0,0.142857142857143,0,0,0,0,0,0,0,0,0,0,0,0,0,822,,390,516,0.00008,0.1,10.1039/c2jm31324c,1
509,Ca5In1.95Zn0.05Sb6,Ca5In1.95Zn0.05Sb6,0.15,0,0,0,0,0,0,0,0,0,0,0,0,0,0,0,0,0,0,0,0,0,0,0,0,0,0,0,0.384615384615385,0,0,0,0,0,0,0,0,0,0,0,0,0,0,0,0,0.461538461538462,0,0,0,0,0.0038461538461538,0,0,0,0,0,0,0,0,0,0,0,0,0,0,622,,209,14350,0.00063,0.43,10.1039/c3dt50428j,1
510,Ca5In1.95Zn0.05Sb6,Ca5In1.95Zn0.05Sb6,0.15,0,0,0,0,0,0,0,0,0,0,0,0,0,0,0,0,0,0,0,0,0,0,0,0,0,0,0,0.384615384615385,0,0,0,0,0,0,0,0,0,0,0,0,0,0,0,0,0.461538461538462,0,0,0,0,0.0038461538461538,0,0,0,0,0,0,0,0,0,0,0,0,0,0,722,,214,12860,0.00059,0.51,10.1039/c3dt50428j,1
511,Ca5In1.95Zn0.05Sb6,Ca5In1.95Zn0.05Sb6,0.15,0,0,0,0,0,0,0,0,0,0,0,0,0,0,0,0,0,0,0,0,0,0,0,0,0,0,0,0.384615384615385,0,0,0,0,0,0,0,0,0,0,0,0,0,0,0,0,0.461538461538462,0,0,0,0,0.0038461538461538,0,0,0,0,0,0,0,0,0,0,0,0,0,0,822,,217,12700,0.0006,0.61,10.1039/c3dt50428j,1
512,Ca5In1.95Zn0.05Sb6,Ca5In1.95Zn0.05Sb6,0.15,0,0,0,0,0,0,0,0,0,0,0,0,0,0,0,0,0,0,0,0,0,0,0,0,0,0,0,0.384615384615385,0,0,0,0,0,0,0,0,0,0,0,0,0,0,0,0,0.461538461538462,0,0,0,0,0.0038461538461538,0,0,0,0,0,0,0,0,0,0,0,0,0,0,922,,216,12860,0.0006,0.68,10.1039/c3dt50428j,1
513,Ca5In1.98Zn0.02Sb6,Ca5In1.98Zn0.02Sb6,0.152307692307692,0,0,0,0,0,0,0,0,0,0,0,0,0,0,0,0,0,0,0,0,0,0,0,0,0,0,0,0.384615384615385,0,0,0,0,0,0,0,0,0,0,0,0,0,0,0,0,0.461538461538462,0,0,0,0,0.0015384615384615,0,0,0,0,0,0,0,0,0,0,0,0,0,0,422,,264,5418,0.00038,0.16,10.1039/c3dt50428j,1
514,Ca5In1.98Zn0.02Sb6,Ca5In1.98Zn0.02Sb6,0.152307692307692,0,0,0,0,0,0,0,0,0,0,0,0,0,0,0,0,0,0,0,0,0,0,0,0,0,0,0,0.384615384615385,0,0,0,0,0,0,0,0,0,0,0,0,0,0,0,0,0.461538461538462,0,0,0,0,0.0015384615384615,0,0,0,0,0,0,0,0,0,0,0,0,0,0,522,,288,5340,0.00044,0.28,10.1039/c3dt50428j,1
515,Ca5In1.98Zn0.02Sb6,Ca5In1.98Zn0.02Sb6,0.152307692307692,0,0,0,0,0,0,0,0,0,0,0,0,0,0,0,0,0,0,0,0,0,0,0,0,0,0,0,0.384615384615385,0,0,0,0,0,0,0,0,0,0,0,0,0,0,0,0,0.461538461538462,0,0,0,0,0.0015384615384615,0,0,0,0,0,0,0,0,0,0,0,0,0,0,622,,299,4794,0.00043,0.36,10.1039/c3dt50428j,1
516,Ca5In1.98Zn0.02Sb6,Ca5In1.98Zn0.02Sb6,0.152307692307692,0,0,0,0,0,0,0,0,0,0,0,0,0,0,0,0,0,0,0,0,0,0,0,0,0,0,0,0.384615384615385,0,0,0,0,0,0,0,0,0,0,0,0,0,0,0,0,0.461538461538462,0,0,0,0,0.0015384615384615,0,0,0,0,0,0,0,0,0,0,0,0,0,0,922,,239,5349,0.0003,0.4,10.1039/c3dt50428j,1
517,Ca5In1.98Zn0.02Sb6,Ca5In1.98Zn0.02Sb6,0.152307692307692,0,0,0,0,0,0,0,0,0,0,0,0,0,0,0,0,0,0,0,0,0,0,0,0,0,0,0,0.384615384615385,0,0,0,0,0,0,0,0,0,0,0,0,0,0,0,0,0.461538461538462,0,0,0,0,0.0015384615384615,0,0,0,0,0,0,0,0,0,0,0,0,0,0,722,,290,4612,0.00039,0.41,10.1039/c3dt50428j,1
518,Ca5In1.98Zn0.02Sb6,Ca5In1.98Zn0.02Sb6,0.152307692307692,0,0,0,0,0,0,0,0,0,0,0,0,0,0,0,0,0,0,0,0,0,0,0,0,0,0,0,0.384615384615385,0,0,0,0,0,0,0,0,0,0,0,0,0,0,0,0,0.461538461538462,0,0,0,0,0.0015384615384615,0,0,0,0,0,0,0,0,0,0,0,0,0,0,822,,270,4702,0.00034,0.43,10.1039/c3dt50428j,1
519,Ca5In1.9Zn0.1Sb6,Ca5In1.9Zn0.1Sb6,0.146153846153846,0,0,0,0,0,0,0,0,0,0,0,0,0,0,0,0,0,0,0,0,0,0,0,0,0,0,0,0.384615384615385,0,0,0,0,0,0,0,0,0,0,0,0,0,0,0,0,0.461538461538462,0,0,0,0,0.0076923076923076,0,0,0,0,0,0,0,0,0,0,0,0,0,0,422,,144,20460,0.00042,0.15,10.1039/c3dt50428j,1
520,Ca5In1.9Zn0.1Sb6,Ca5In1.9Zn0.1Sb6,0.146153846153846,0,0,0,0,0,0,0,0,0,0,0,0,0,0,0,0,0,0,0,0,0,0,0,0,0,0,0,0.384615384615385,0,0,0,0,0,0,0,0,0,0,0,0,0,0,0,0,0.461538461538462,0,0,0,0,0.0076923076923076,0,0,0,0,0,0,0,0,0,0,0,0,0,0,522,,162,20860,0.00055,0.27,10.1039/c3dt50428j,1
521,Ca5In1.9Zn0.1Sb6,Ca5In1.9Zn0.1Sb6,0.146153846153846,0,0,0,0,0,0,0,0,0,0,0,0,0,0,0,0,0,0,0,0,0,0,0,0,0,0,0,0.384615384615385,0,0,0,0,0,0,0,0,0,0,0,0,0,0,0,0,0.461538461538462,0,0,0,0,0.0076923076923076,0,0,0,0,0,0,0,0,0,0,0,0,0,0,622,,171,19940,0.00058,0.38,10.1039/c3dt50428j,1
522,Ca5In1.9Zn0.1Sb6,Ca5In1.9Zn0.1Sb6,0.146153846153846,0,0,0,0,0,0,0,0,0,0,0,0,0,0,0,0,0,0,0,0,0,0,0,0,0,0,0,0.384615384615385,0,0,0,0,0,0,0,0,0,0,0,0,0,0,0,0,0.461538461538462,0,0,0,0,0.0076923076923076,0,0,0,0,0,0,0,0,0,0,0,0,0,0,722,,178,17869,0.00056,0.48,10.1039/c3dt50428j,1
523,Ca5In2Sb6,Ca5In2Sb6,0.153846153846154,0,0,0,0,0,0,0,0,0,0,0,0,0,0,0,0,0,0,0,0,0,0,0,0,0,0,0,0.384615384615385,0,0,0,0,0,0,0,0,0,0,0,0,0,0,0,0,0.461538461538462,0,0,0,0,0,0,0,0,0,0,0,0,0,0,0,0,0,0,0,422,,480,974,0.00022,0.11,10.1039/c3dt50428j,1
524,Ca5In2Sb6,Ca5In2Sb6,0.153846153846154,0,0,0,0,0,0,0,0,0,0,0,0,0,0,0,0,0,0,0,0,0,0,0,0,0,0,0,0.384615384615385,0,0,0,0,0,0,0,0,0,0,0,0,0,0,0,0,0.461538461538462,0,0,0,0,0,0,0,0,0,0,0,0,0,0,0,0,0,0,0,820,,204,3250,0.00014,0.12,10.1039/c3dt50428j,1
525,Ca5In2Sb6,Ca5In2Sb6,0.153846153846154,0,0,0,0,0,0,0,0,0,0,0,0,0,0,0,0,0,0,0,0,0,0,0,0,0,0,0,0.384615384615385,0,0,0,0,0,0,0,0,0,0,0,0,0,0,0,0,0.461538461538462,0,0,0,0,0,0,0,0,0,0,0,0,0,0,0,0,0,0,0,520,,480,967,0.00022,0.15,10.1039/c3dt50428j,1
526,Ca5In2Sb6,Ca5In2Sb6,0.153846153846154,0,0,0,0,0,0,0,0,0,0,0,0,0,0,0,0,0,0,0,0,0,0,0,0,0,0,0,0.384615384615385,0,0,0,0,0,0,0,0,0,0,0,0,0,0,0,0,0.461538461538462,0,0,0,0,0,0,0,0,0,0,0,0,0,0,0,0,0,0,0,620,,422,1000,0.00018,0.16,10.1039/c3dt50428j,1
527,Mg3Sb1.6Bi0.4,Mg3Sb1.6Bi0.4,0,0,0,0,0,0,0,0,0,0,0,0,0,0,0,0,0,0,0,0,0,0,0,0,0,0,0,0,0,0.6,0,0,0,0,0,0,0,0,0,0,0,0,0,0,0,0.32,0.08,0,0,0,0,0,0,0,0,0,0,0,0,0,0,0,0,0,0,332,142,3455,0.95,0.00007,0.02,10.1039/c3ra40457a,1
528,Mg3Sb1.6Bi0.4,Mg3Sb1.6Bi0.4,0,0,0,0,0,0,0,0,0,0,0,0,0,0,0,0,0,0,0,0,0,0,0,0,0,0,0,0,0,0.6,0,0,0,0,0,0,0,0,0,0,0,0,0,0,0,0.32,0.08,0,0,0,0,0,0,0,0,0,0,0,0,0,0,0,0,0,0,470,211,2500,0.66,0.00011,0.08,10.1039/c3ra40457a,1
529,Mg3Sb1.6Bi0.4,Mg3Sb1.6Bi0.4,0,0,0,0,0,0,0,0,0,0,0,0,0,0,0,0,0,0,0,0,0,0,0,0,0,0,0,0,0,0.6,0,0,0,0,0,0,0,0,0,0,0,0,0,0,0,0.32,0.08,0,0,0,0,0,0,0,0,0,0,0,0,0,0,0,0,0,0,750,186.4,1990,0.42,0.00007,0.13,10.1039/c3ra40457a,1
530,Mg3Sb1.6Bi0.4,Mg3Sb1.6Bi0.4,0,0,0,0,0,0,0,0,0,0,0,0,0,0,0,0,0,0,0,0,0,0,0,0,0,0,0,0,0,0.6,0,0,0,0,0,0,0,0,0,0,0,0,0,0,0,0.32,0.08,0,0,0,0,0,0,0,0,0,0,0,0,0,0,0,0,0,0,565,246,2010,0.53,0.00012,0.13,10.1039/c3ra40457a,1
531,Mg3Sb1.6Bi0.4,Mg3Sb1.6Bi0.4,0,0,0,0,0,0,0,0,0,0,0,0,0,0,0,0,0,0,0,0,0,0,0,0,0,0,0,0,0,0.6,0,0,0,0,0,0,0,0,0,0,0,0,0,0,0,0.32,0.08,0,0,0,0,0,0,0,0,0,0,0,0,0,0,0,0,0,0,660,277,1900,0.47,0.00015,0.2,10.1039/c3ra40457a,1
532,Mg3Sb1.8Bi0.2,Mg3Sb1.8Bi0.2,0,0,0,0,0,0,0,0,0,0,0,0,0,0,0,0,0,0,0,0,0,0,0,0,0,0,0,0,0,0.6,0,0,0,0,0,0,0,0,0,0,0,0,0,0,0,0.36,0.04,0,0,0,0,0,0,0,0,0,0,0,0,0,0,0,0,0,0,332,306,333,1.17,0.00003,0.01,10.1039/c3ra40457a,1
533,Mg3Sb1.8Bi0.2,Mg3Sb1.8Bi0.2,0,0,0,0,0,0,0,0,0,0,0,0,0,0,0,0,0,0,0,0,0,0,0,0,0,0,0,0,0,0.6,0,0,0,0,0,0,0,0,0,0,0,0,0,0,0,0.36,0.04,0,0,0,0,0,0,0,0,0,0,0,0,0,0,0,0,0,0,470,357,559,0.91,0.00007,0.04,10.1039/c3ra40457a,1
534,Mg3Sb1.8Bi0.2,Mg3Sb1.8Bi0.2,0,0,0,0,0,0,0,0,0,0,0,0,0,0,0,0,0,0,0,0,0,0,0,0,0,0,0,0,0,0.6,0,0,0,0,0,0,0,0,0,0,0,0,0,0,0,0.36,0.04,0,0,0,0,0,0,0,0,0,0,0,0,0,0,0,0,0,0,565,386,865,0.74,0.00013,0.1,10.1039/c3ra40457a,1
535,Mg3Sb1.8Bi0.2,Mg3Sb1.8Bi0.2,0,0,0,0,0,0,0,0,0,0,0,0,0,0,0,0,0,0,0,0,0,0,0,0,0,0,0,0,0,0.6,0,0,0,0,0,0,0,0,0,0,0,0,0,0,0,0.36,0.04,0,0,0,0,0,0,0,0,0,0,0,0,0,0,0,0,0,0,660,411.4,1556.5,0.61,0.00026,0.29,10.1039/c3ra40457a,1
536,Mg3Sb1.8Bi0.2,Mg3Sb1.8Bi0.2,0,0,0,0,0,0,0,0,0,0,0,0,0,0,0,0,0,0,0,0,0,0,0,0,0,0,0,0,0,0.6,0,0,0,0,0,0,0,0,0,0,0,0,0,0,0,0.36,0.04,0,0,0,0,0,0,0,0,0,0,0,0,0,0,0,0,0,0,750,409,2500,0.55,0.00042,0.57,10.1039/c3ra40457a,1
537,Mg3Sb1.9Bi0.1,Mg3Sb1.9Bi0.1,0,0,0,0,0,0,0,0,0,0,0,0,0,0,0,0,0,0,0,0,0,0,0,0,0,0,0,0,0,0.6,0,0,0,0,0,0,0,0,0,0,0,0,0,0,0,0.38,0.02,0,0,0,0,0,0,0,0,0,0,0,0,0,0,0,0,0,0,332,278,302,1.32,0.00002,0.01,10.1039/c3ra40457a,1
538,Mg3Sb1.9Bi0.1,Mg3Sb1.9Bi0.1,0,0,0,0,0,0,0,0,0,0,0,0,0,0,0,0,0,0,0,0,0,0,0,0,0,0,0,0,0,0.6,0,0,0,0,0,0,0,0,0,0,0,0,0,0,0,0.38,0.02,0,0,0,0,0,0,0,0,0,0,0,0,0,0,0,0,0,0,470,340,500,0.98,0.00006,0.03,10.1039/c3ra40457a,1
539,Mg3Sb1.9Bi0.1,Mg3Sb1.9Bi0.1,0,0,0,0,0,0,0,0,0,0,0,0,0,0,0,0,0,0,0,0,0,0,0,0,0,0,0,0,0,0.6,0,0,0,0,0,0,0,0,0,0,0,0,0,0,0,0.38,0.02,0,0,0,0,0,0,0,0,0,0,0,0,0,0,0,0,0,0,565,364,690,0.77,0.00009,0.07,10.1039/c3ra40457a,1
540,Mg3Sb1.9Bi0.1,Mg3Sb1.9Bi0.1,0,0,0,0,0,0,0,0,0,0,0,0,0,0,0,0,0,0,0,0,0,0,0,0,0,0,0,0,0,0.6,0,0,0,0,0,0,0,0,0,0,0,0,0,0,0,0.38,0.02,0,0,0,0,0,0,0,0,0,0,0,0,0,0,0,0,0,0,660,393,986,0.66,0.00015,0.15,10.1039/c3ra40457a,1
541,Mg3Sb1.9Bi0.1,Mg3Sb1.9Bi0.1,0,0,0,0,0,0,0,0,0,0,0,0,0,0,0,0,0,0,0,0,0,0,0,0,0,0,0,0,0,0.6,0,0,0,0,0,0,0,0,0,0,0,0,0,0,0,0.38,0.02,0,0,0,0,0,0,0,0,0,0,0,0,0,0,0,0,0,0,750,366.2,1888,0.6,0.00025,0.33,10.1039/c3ra40457a,1
542,Mg3Sb2,Mg3Sb2,0,0,0,0,0,0,0,0,0,0,0,0,0,0,0,0,0,0,0,0,0,0,0,0,0,0,0,0,0,0.6,0,0,0,0,0,0,0,0,0,0,0,0,0,0,0,0.4,0,0,0,0,0,0,0,0,0,0,0,0,0,0,0,0,0,0,0,332,193,207,1.34,0.00001,0,10.1039/c3ra40457a,1
543,Mg3Sb2,Mg3Sb2,0,0,0,0,0,0,0,0,0,0,0,0,0,0,0,0,0,0,0,0,0,0,0,0,0,0,0,0,0,0.6,0,0,0,0,0,0,0,0,0,0,0,0,0,0,0,0.4,0,0,0,0,0,0,0,0,0,0,0,0,0,0,0,0,0,0,0,470,261,392,1.13,0.00003,0.01,10.1039/c3ra40457a,1
544,Mg3Sb2,Mg3Sb2,0,0,0,0,0,0,0,0,0,0,0,0,0,0,0,0,0,0,0,0,0,0,0,0,0,0,0,0,0,0.6,0,0,0,0,0,0,0,0,0,0,0,0,0,0,0,0.4,0,0,0,0,0,0,0,0,0,0,0,0,0,0,0,0,0,0,0,565,296,688,0.89,0.00006,0.04,10.1039/c3ra40457a,1
545,Mg3Sb2,Mg3Sb2,0,0,0,0,0,0,0,0,0,0,0,0,0,0,0,0,0,0,0,0,0,0,0,0,0,0,0,0,0,0.6,0,0,0,0,0,0,0,0,0,0,0,0,0,0,0,0.4,0,0,0,0,0,0,0,0,0,0,0,0,0,0,0,0,0,0,0,660,328,1320,0.67,0.00014,0.14,10.1039/c3ra40457a,1
546,Mg3Sb2,Mg3Sb2,0,0,0,0,0,0,0,0,0,0,0,0,0,0,0,0,0,0,0,0,0,0,0,0,0,0,0,0,0,0.6,0,0,0,0,0,0,0,0,0,0,0,0,0,0,0,0.4,0,0,0,0,0,0,0,0,0,0,0,0,0,0,0,0,0,0,0,750,288,2400,0.6,0.0002,0.25,10.1039/c3ra40457a,1
547,Ca5Al1.9Zn0.1Sb6,Ca5Al1.9Zn0.1Sb6,0,0,0,0,0,0,0,0,0,0,0,0,0,0,0,0,0,0,0,0,0,0,0,0,0,0,0,0,0.384615384615385,0,0,0,0,0,0,0,0,0,0,0,0,0,0,0,0,0.461538461538462,0,0,0,0,0.0076923076923076,0.146153846153846,0,0,0,0,0,0,0,0,0,0,0,0,0,425,,118,23770,0.00033,0.11,10.1039/c3ta00844d,1
548,Ca5Al1.9Zn0.1Sb6,Ca5Al1.9Zn0.1Sb6,0,0,0,0,0,0,0,0,0,0,0,0,0,0,0,0,0,0,0,0,0,0,0,0,0,0,0,0,0.384615384615385,0,0,0,0,0,0,0,0,0,0,0,0,0,0,0,0,0.461538461538462,0,0,0,0,0.0076923076923076,0.146153846153846,0,0,0,0,0,0,0,0,0,0,0,0,0,525,,134,21640,0.00039,0.17,10.1039/c3ta00844d,1
549,Ca5Al1.9Zn0.1Sb6,Ca5Al1.9Zn0.1Sb6,0,0,0,0,0,0,0,0,0,0,0,0,0,0,0,0,0,0,0,0,0,0,0,0,0,0,0,0,0.384615384615385,0,0,0,0,0,0,0,0,0,0,0,0,0,0,0,0,0.461538461538462,0,0,0,0,0.0076923076923076,0.146153846153846,0,0,0,0,0,0,0,0,0,0,0,0,0,624,,149,19350,0.00043,0.25,10.1039/c3ta00844d,1
550,Ca5Al1.9Zn0.1Sb6,Ca5Al1.9Zn0.1Sb6,0,0,0,0,0,0,0,0,0,0,0,0,0,0,0,0,0,0,0,0,0,0,0,0,0,0,0,0,0.384615384615385,0,0,0,0,0,0,0,0,0,0,0,0,0,0,0,0,0.461538461538462,0,0,0,0,0.0076923076923076,0.146153846153846,0,0,0,0,0,0,0,0,0,0,0,0,0,724,,163,17153,0.00045,0.32,10.1039/c3ta00844d,1
551,Ca5Al1.9Zn0.1Sb6,Ca5Al1.9Zn0.1Sb6,0,0,0,0,0,0,0,0,0,0,0,0,0,0,0,0,0,0,0,0,0,0,0,0,0,0,0,0,0.384615384615385,0,0,0,0,0,0,0,0,0,0,0,0,0,0,0,0,0.461538461538462,0,0,0,0,0.0076923076923076,0.146153846153846,0,0,0,0,0,0,0,0,0,0,0,0,0,773,,167,16313,0.00046,0.36,10.1039/c3ta00844d,1
552,Ca5Ga1.7Zn0.3Sb6,Ca5Ga1.7Zn0.3Sb6,0,0,0,0,0,0,0,0,0,0,0,0,0,0,0,0,0,0,0,0,0,0,0,0.130769230769231,0,0,0,0,0.384615384615385,0,0,0,0,0,0,0,0,0,0,0,0,0,0,0,0,0.461538461538462,0,0,0,0,0.023076923076923,0,0,0,0,0,0,0,0,0,0,0,0,0,0,425,,70,56499,0.00028,0.07,10.1039/c3ta00844d,1
553,Ca5Ga1.7Zn0.3Sb6,Ca5Ga1.7Zn0.3Sb6,0,0,0,0,0,0,0,0,0,0,0,0,0,0,0,0,0,0,0,0,0,0,0,0.130769230769231,0,0,0,0,0.384615384615385,0,0,0,0,0,0,0,0,0,0,0,0,0,0,0,0,0.461538461538462,0,0,0,0,0.023076923076923,0,0,0,0,0,0,0,0,0,0,0,0,0,0,525,,80,56855,0.00036,0.12,10.1039/c3ta00844d,1
554,Ca5Ga1.7Zn0.3Sb6,Ca5Ga1.7Zn0.3Sb6,0,0,0,0,0,0,0,0,0,0,0,0,0,0,0,0,0,0,0,0,0,0,0,0.130769230769231,0,0,0,0,0.384615384615385,0,0,0,0,0,0,0,0,0,0,0,0,0,0,0,0,0.461538461538462,0,0,0,0,0.023076923076923,0,0,0,0,0,0,0,0,0,0,0,0,0,0,624,,91,50000,0.00042,0.18,10.1039/c3ta00844d,1
555,Ca5Ga1.7Zn0.3Sb6,Ca5Ga1.7Zn0.3Sb6,0,0,0,0,0,0,0,0,0,0,0,0,0,0,0,0,0,0,0,0,0,0,0,0.130769230769231,0,0,0,0,0.384615384615385,0,0,0,0,0,0,0,0,0,0,0,0,0,0,0,0,0.461538461538462,0,0,0,0,0.023076923076923,0,0,0,0,0,0,0,0,0,0,0,0,0,0,724,,102,43500,0.00046,0.25,10.1039/c3ta00844d,1
556,Ca5Ga1.7Zn0.3Sb6,Ca5Ga1.7Zn0.3Sb6,0,0,0,0,0,0,0,0,0,0,0,0,0,0,0,0,0,0,0,0,0,0,0,0.130769230769231,0,0,0,0,0.384615384615385,0,0,0,0,0,0,0,0,0,0,0,0,0,0,0,0,0.461538461538462,0,0,0,0,0.023076923076923,0,0,0,0,0,0,0,0,0,0,0,0,0,0,773,,107,39512,0.00045,0.27,10.1039/c3ta00844d,1
557,Ca5Ga1.8Zn0.2Sb6,Ca5Ga1.8Zn0.2Sb6,0,0,0,0,0,0,0,0,0,0,0,0,0,0,0,0,0,0,0,0,0,0,0,0.138461538461538,0,0,0,0,0.384615384615385,0,0,0,0,0,0,0,0,0,0,0,0,0,0,0,0,0.461538461538462,0,0,0,0,0.0153846153846153,0,0,0,0,0,0,0,0,0,0,0,0,0,0,425,,72,47700,0.00025,0.06,10.1039/c3ta00844d,1
558,Ca5Ga1.8Zn0.2Sb6,Ca5Ga1.8Zn0.2Sb6,0,0,0,0,0,0,0,0,0,0,0,0,0,0,0,0,0,0,0,0,0,0,0,0.138461538461538,0,0,0,0,0.384615384615385,0,0,0,0,0,0,0,0,0,0,0,0,0,0,0,0,0.461538461538462,0,0,0,0,0.0153846153846153,0,0,0,0,0,0,0,0,0,0,0,0,0,0,525,,86,45100,0.00033,0.12,10.1039/c3ta00844d,1
559,Ca5Ga1.8Zn0.2Sb6,Ca5Ga1.8Zn0.2Sb6,0,0,0,0,0,0,0,0,0,0,0,0,0,0,0,0,0,0,0,0,0,0,0,0.138461538461538,0,0,0,0,0.384615384615385,0,0,0,0,0,0,0,0,0,0,0,0,0,0,0,0,0.461538461538462,0,0,0,0,0.0153846153846153,0,0,0,0,0,0,0,0,0,0,0,0,0,0,624,,95,42070,0.00038,0.17,10.1039/c3ta00844d,1
560,Ca5Ga1.8Zn0.2Sb6,Ca5Ga1.8Zn0.2Sb6,0,0,0,0,0,0,0,0,0,0,0,0,0,0,0,0,0,0,0,0,0,0,0,0.138461538461538,0,0,0,0,0.384615384615385,0,0,0,0,0,0,0,0,0,0,0,0,0,0,0,0,0.461538461538462,0,0,0,0,0.0153846153846153,0,0,0,0,0,0,0,0,0,0,0,0,0,0,724,,105,37650,0.00041,0.23,10.1039/c3ta00844d,1
561,Ca5Ga1.8Zn0.2Sb6,Ca5Ga1.8Zn0.2Sb6,0,0,0,0,0,0,0,0,0,0,0,0,0,0,0,0,0,0,0,0,0,0,0,0.138461538461538,0,0,0,0,0.384615384615385,0,0,0,0,0,0,0,0,0,0,0,0,0,0,0,0,0.461538461538462,0,0,0,0,0.0153846153846153,0,0,0,0,0,0,0,0,0,0,0,0,0,0,773,,109,35700,0.00043,0.26,10.1039/c3ta00844d,1
562,Ca5Ga1.95Zn0.05Sb6,Ca5Ga1.95Zn0.05Sb6,0,0,0,0,0,0,0,0,0,0,0,0,0,0,0,0,0,0,0,0,0,0,0,0.15,0,0,0,0,0.384615384615385,0,0,0,0,0,0,0,0,0,0,0,0,0,0,0,0,0.461538461538462,0,0,0,0,0.0038461538461538,0,0,0,0,0,0,0,0,0,0,0,0,0,0,425,,138,17900,0.00034,0.12,10.1039/c3ta00844d,1
563,Ca5Ga1.95Zn0.05Sb6,Ca5Ga1.95Zn0.05Sb6,0,0,0,0,0,0,0,0,0,0,0,0,0,0,0,0,0,0,0,0,0,0,0,0.15,0,0,0,0,0.384615384615385,0,0,0,0,0,0,0,0,0,0,0,0,0,0,0,0,0.461538461538462,0,0,0,0,0.0038461538461538,0,0,0,0,0,0,0,0,0,0,0,0,0,0,525,,160,17200,0.00044,0.21,10.1039/c3ta00844d,1
564,Ca5Ga1.95Zn0.05Sb6,Ca5Ga1.95Zn0.05Sb6,0,0,0,0,0,0,0,0,0,0,0,0,0,0,0,0,0,0,0,0,0,0,0,0.15,0,0,0,0,0.384615384615385,0,0,0,0,0,0,0,0,0,0,0,0,0,0,0,0,0.461538461538462,0,0,0,0,0.0038461538461538,0,0,0,0,0,0,0,0,0,0,0,0,0,0,624,,173,16415,0.00049,0.31,10.1039/c3ta00844d,1
565,Ca5Ga1.95Zn0.05Sb6,Ca5Ga1.95Zn0.05Sb6,0,0,0,0,0,0,0,0,0,0,0,0,0,0,0,0,0,0,0,0,0,0,0,0.15,0,0,0,0,0.384615384615385,0,0,0,0,0,0,0,0,0,0,0,0,0,0,0,0,0.461538461538462,0,0,0,0,0.0038461538461538,0,0,0,0,0,0,0,0,0,0,0,0,0,0,773,,171,14941,0.00044,0.37,10.1039/c3ta00844d,1
566,Ca5Ga1.95Zn0.05Sb6,Ca5Ga1.95Zn0.05Sb6,0,0,0,0,0,0,0,0,0,0,0,0,0,0,0,0,0,0,0,0,0,0,0,0.15,0,0,0,0,0.384615384615385,0,0,0,0,0,0,0,0,0,0,0,0,0,0,0,0,0.461538461538462,0,0,0,0,0.0038461538461538,0,0,0,0,0,0,0,0,0,0,0,0,0,0,724,,176,15320,0.00047,0.37,10.1039/c3ta00844d,1
567,Ca5Ga1.9Zn0.1Sb6,Ca5Ga1.9Zn0.1Sb6,0,0,0,0,0,0,0,0,0,0,0,0,0,0,0,0,0,0,0,0,0,0,0,0.146153846153846,0,0,0,0,0.384615384615385,0,0,0,0,0,0,0,0,0,0,0,0,0,0,0,0,0.461538461538462,0,0,0,0,0.0076923076923076,0,0,0,0,0,0,0,0,0,0,0,0,0,0,425,,115,30500,0.0004,0.12,10.1039/c3ta00844d,1
568,Ca5Ga1.9Zn0.1Sb6,Ca5Ga1.9Zn0.1Sb6,0,0,0,0,0,0,0,0,0,0,0,0,0,0,0,0,0,0,0,0,0,0,0,0.146153846153846,0,0,0,0,0.384615384615385,0,0,0,0,0,0,0,0,0,0,0,0,0,0,0,0,0.461538461538462,0,0,0,0,0.0076923076923076,0,0,0,0,0,0,0,0,0,0,0,0,0,0,525,,133,28513,0.0005,0.21,10.1039/c3ta00844d,1
569,Ca5Ga1.9Zn0.1Sb6,Ca5Ga1.9Zn0.1Sb6,0,0,0,0,0,0,0,0,0,0,0,0,0,0,0,0,0,0,0,0,0,0,0,0.146153846153846,0,0,0,0,0.384615384615385,0,0,0,0,0,0,0,0,0,0,0,0,0,0,0,0,0.461538461538462,0,0,0,0,0.0076923076923076,0,0,0,0,0,0,0,0,0,0,0,0,0,0,624,,143,26800,0.00055,0.31,10.1039/c3ta00844d,1
570,Ca5Ga1.9Zn0.1Sb6,Ca5Ga1.9Zn0.1Sb6,0,0,0,0,0,0,0,0,0,0,0,0,0,0,0,0,0,0,0,0,0,0,0,0.146153846153846,0,0,0,0,0.384615384615385,0,0,0,0,0,0,0,0,0,0,0,0,0,0,0,0,0.461538461538462,0,0,0,0,0.0076923076923076,0,0,0,0,0,0,0,0,0,0,0,0,0,0,724,,151,24400,0.00056,0.37,10.1039/c3ta00844d,1
571,Ca5Ga1.9Zn0.1Sb6,Ca5Ga1.9Zn0.1Sb6,0,0,0,0,0,0,0,0,0,0,0,0,0,0,0,0,0,0,0,0,0,0,0,0.146153846153846,0,0,0,0,0.384615384615385,0,0,0,0,0,0,0,0,0,0,0,0,0,0,0,0,0.461538461538462,0,0,0,0,0.0076923076923076,0,0,0,0,0,0,0,0,0,0,0,0,0,0,773,,153,23180,0.00054,0.39,10.1039/c3ta00844d,1
572,Ca5Ga2Sb6,Ca5Ga2Sb6,0,0,0,0,0,0,0,0,0,0,0,0,0,0,0,0,0,0,0,0,0,0,0,0.153846153846154,0,0,0,0,0.384615384615385,0,0,0,0,0,0,0,0,0,0,0,0,0,0,0,0,0.461538461538462,0,0,0,0,0,0,0,0,0,0,0,0,0,0,0,0,0,0,0,624,,113,1466,0.00002,0.01,10.1039/c3ta00844d,1
573,Ca5Ga2Sb6,Ca5Ga2Sb6,0,0,0,0,0,0,0,0,0,0,0,0,0,0,0,0,0,0,0,0,0,0,0,0.153846153846154,0,0,0,0,0.384615384615385,0,0,0,0,0,0,0,0,0,0,0,0,0,0,0,0,0.461538461538462,0,0,0,0,0,0,0,0,0,0,0,0,0,0,0,0,0,0,0,525,,275,863,0.00007,0.04,10.1039/c3ta00844d,1
574,Ca5Ga2Sb6,Ca5Ga2Sb6,0,0,0,0,0,0,0,0,0,0,0,0,0,0,0,0,0,0,0,0,0,0,0,0.153846153846154,0,0,0,0,0.384615384615385,0,0,0,0,0,0,0,0,0,0,0,0,0,0,0,0,0.461538461538462,0,0,0,0,0,0,0,0,0,0,0,0,0,0,0,0,0,0,0,425,,417,640,0.00011,0.04,10.1039/c3ta00844d,1
575,Bi0.985Na0.015CuSeO,Bi0.985Na0.015CuSeO,0,0,0,0,0,0,0,0,0,0,0,0,0,0,0,0,0,0,0,0,0,0,0,0,0,0,0,0,0,0,0,0,0,0,0,0,0,0.25,0,0,0,0,0,0.25,0.00375,0,0.24625,0,0,0,0,0,0,0,0,0,0,0,0,0,0.25,0,0,0,0,300,254,12500,0.81,0.0008,0.3,10.1039/c3ta14532h,1
576,Bi0.985Na0.015CuSeO,Bi0.985Na0.015CuSeO,0,0,0,0,0,0,0,0,0,0,0,0,0,0,0,0,0,0,0,0,0,0,0,0,0,0,0,0,0,0,0,0,0,0,0,0,0,0.25,0,0,0,0,0,0.25,0.00375,0,0.24625,0,0,0,0,0,0,0,0,0,0,0,0,0,0.25,0,0,0,0,923,318,4700,0.5,0.00048,0.91,10.1039/c3ta14532h,1
577,In4Pb0.01Sn0.03Se2.9Cl0.02,In4Pb0.01Sn0.03Se2.9Cl0.02,0.574712643678161,0,0,0,0,0,0,0,0,0,0,0,0,0,0,0.0028735632183908,0,0,0,0,0,0,0,0,0,0,0,0,0,0,0,0,0,0,0,0,0,0.416666666666667,0.0014367816091954,0,0,0,0,0,0,0,0,0,0,0,0,0,0.0043103448275862,0,0,0,0,0,0,0,0,0,0,0,0,323,,-205,7453,0.00031,0.11,10.1039/c4dt03432e,1
578,In4Pb0.01Sn0.03Se2.9Cl0.02,In4Pb0.01Sn0.03Se2.9Cl0.02,0.574712643678161,0,0,0,0,0,0,0,0,0,0,0,0,0,0,0.0028735632183908,0,0,0,0,0,0,0,0,0,0,0,0,0,0,0,0,0,0,0,0,0,0.416666666666667,0.0014367816091954,0,0,0,0,0,0,0,0,0,0,0,0,0,0.0043103448275862,0,0,0,0,0,0,0,0,0,0,0,0,373,,-224,8330,0.00042,0.19,10.1039/c4dt03432e,1
579,In4Pb0.01Sn0.03Se2.9Cl0.02,In4Pb0.01Sn0.03Se2.9Cl0.02,0.574712643678161,0,0,0,0,0,0,0,0,0,0,0,0,0,0,0.0028735632183908,0,0,0,0,0,0,0,0,0,0,0,0,0,0,0,0,0,0,0,0,0,0.416666666666667,0.0014367816091954,0,0,0,0,0,0,0,0,0,0,0,0,0,0.0043103448275862,0,0,0,0,0,0,0,0,0,0,0,0,473,,-229,13900,0.00073,0.47,10.1039/c4dt03432e,1
580,In4Pb0.01Sn0.03Se2.9Cl0.02,In4Pb0.01Sn0.03Se2.9Cl0.02,0.574712643678161,0,0,0,0,0,0,0,0,0,0,0,0,0,0,0.0028735632183908,0,0,0,0,0,0,0,0,0,0,0,0,0,0,0,0,0,0,0,0,0,0.416666666666667,0.0014367816091954,0,0,0,0,0,0,0,0,0,0,0,0,0,0.0043103448275862,0,0,0,0,0,0,0,0,0,0,0,0,523,,-231,16660,0.00089,0.68,10.1039/c4dt03432e,1
581,In4Pb0.01Sn0.03Se2.9Cl0.02,In4Pb0.01Sn0.03Se2.9Cl0.02,0.574712643678161,0,0,0,0,0,0,0,0,0,0,0,0,0,0,0.0028735632183908,0,0,0,0,0,0,0,0,0,0,0,0,0,0,0,0,0,0,0,0,0,0.416666666666667,0.0014367816091954,0,0,0,0,0,0,0,0,0,0,0,0,0,0.0043103448275862,0,0,0,0,0,0,0,0,0,0,0,0,623,,-260,14800,0.001,1.05,10.1039/c4dt03432e,1
582,In4Pb0.01Sn0.03Se2.9Cl0.02,In4Pb0.01Sn0.03Se2.9Cl0.02,0.574712643678161,0,0,0,0,0,0,0,0,0,0,0,0,0,0,0.0028735632183908,0,0,0,0,0,0,0,0,0,0,0,0,0,0,0,0,0,0,0,0,0,0.416666666666667,0.0014367816091954,0,0,0,0,0,0,0,0,0,0,0,0,0,0.0043103448275862,0,0,0,0,0,0,0,0,0,0,0,0,673,,-262,13760,0.00095,1.12,10.1039/c4dt03432e,1
583,In4Pb0.01Sn0.03Se2.9Cl0.02,In4Pb0.01Sn0.03Se2.9Cl0.02,0.574712643678161,0,0,0,0,0,0,0,0,0,0,0,0,0,0,0.0028735632183908,0,0,0,0,0,0,0,0,0,0,0,0,0,0,0,0,0,0,0,0,0,0.416666666666667,0.0014367816091954,0,0,0,0,0,0,0,0,0,0,0,0,0,0.0043103448275862,0,0,0,0,0,0,0,0,0,0,0,0,723,,-260,13830,0.00094,1.2,10.1039/c4dt03432e,1
584,In4Pb0.01Sn0.03Se2.9Cl0.04,In4Pb0.01Sn0.03Se2.9Cl0.04,0.573065902578797,0,0,0,0,0,0,0,0,0,0,0,0,0,0,0.0057306590257879,0,0,0,0,0,0,0,0,0,0,0,0,0,0,0,0,0,0,0,0,0,0.415472779369628,0.0014326647564469,0,0,0,0,0,0,0,0,0,0,0,0,0,0.0042979942693409,0,0,0,0,0,0,0,0,0,0,0,0,323,,-198,6700,0.00026,0.09,10.1039/c4dt03432e,1
585,In4Pb0.01Sn0.03Se2.9Cl0.04,In4Pb0.01Sn0.03Se2.9Cl0.04,0.573065902578797,0,0,0,0,0,0,0,0,0,0,0,0,0,0,0.0057306590257879,0,0,0,0,0,0,0,0,0,0,0,0,0,0,0,0,0,0,0,0,0,0.415472779369628,0.0014326647564469,0,0,0,0,0,0,0,0,0,0,0,0,0,0.0042979942693409,0,0,0,0,0,0,0,0,0,0,0,0,623,,-259,14183,0.00096,1.02,10.1039/c4dt03432e,1
586,In4Pb0.01Sn0.03Se2.9Cl0.04,In4Pb0.01Sn0.03Se2.9Cl0.04,0.573065902578797,0,0,0,0,0,0,0,0,0,0,0,0,0,0,0.0057306590257879,0,0,0,0,0,0,0,0,0,0,0,0,0,0,0,0,0,0,0,0,0,0.415472779369628,0.0014326647564469,0,0,0,0,0,0,0,0,0,0,0,0,0,0.0042979942693409,0,0,0,0,0,0,0,0,0,0,0,0,673,,-262,13762,0.00094,1.14,10.1039/c4dt03432e,1
587,In4Pb0.01Sn0.03Se2.9Cl0.04,In4Pb0.01Sn0.03Se2.9Cl0.04,0.573065902578797,0,0,0,0,0,0,0,0,0,0,0,0,0,0,0.0057306590257879,0,0,0,0,0,0,0,0,0,0,0,0,0,0,0,0,0,0,0,0,0,0.415472779369628,0.0014326647564469,0,0,0,0,0,0,0,0,0,0,0,0,0,0.0042979942693409,0,0,0,0,0,0,0,0,0,0,0,0,723,,-258,14150,0.00094,1.25,10.1039/c4dt03432e,1
588,In4Pb0.01Sn0.03Se2.9Cl0.06,In4Pb0.01Sn0.03Se2.9Cl0.06,0.571428571428572,0,0,0,0,0,0,0,0,0,0,0,0,0,0,0.0085714285714285,0,0,0,0,0,0,0,0,0,0,0,0,0,0,0,0,0,0,0,0,0,0.414285714285714,0.0014285714285714,0,0,0,0,0,0,0,0,0,0,0,0,0,0.0042857142857142,0,0,0,0,0,0,0,0,0,0,0,0,323,,-199,3050,0.00012,0.04,10.1039/c4dt03432e,1
589,In4Pb0.01Sn0.03Se2.9Cl0.06,In4Pb0.01Sn0.03Se2.9Cl0.06,0.571428571428572,0,0,0,0,0,0,0,0,0,0,0,0,0,0,0.0085714285714285,0,0,0,0,0,0,0,0,0,0,0,0,0,0,0,0,0,0,0,0,0,0.414285714285714,0.0014285714285714,0,0,0,0,0,0,0,0,0,0,0,0,0,0.0042857142857142,0,0,0,0,0,0,0,0,0,0,0,0,373,,219,3820,0.00018,0.08,10.1039/c4dt03432e,1
590,In4Pb0.01Sn0.03Se2.9Cl0.06,In4Pb0.01Sn0.03Se2.9Cl0.06,0.571428571428572,0,0,0,0,0,0,0,0,0,0,0,0,0,0,0.0085714285714285,0,0,0,0,0,0,0,0,0,0,0,0,0,0,0,0,0,0,0,0,0,0.414285714285714,0.0014285714285714,0,0,0,0,0,0,0,0,0,0,0,0,0,0.0042857142857142,0,0,0,0,0,0,0,0,0,0,0,0,423,,-231,5225,0.00028,0.16,10.1039/c4dt03432e,1
591,In4Pb0.01Sn0.03Se2.9Cl0.06,In4Pb0.01Sn0.03Se2.9Cl0.06,0.571428571428572,0,0,0,0,0,0,0,0,0,0,0,0,0,0,0.0085714285714285,0,0,0,0,0,0,0,0,0,0,0,0,0,0,0,0,0,0,0,0,0,0.414285714285714,0.0014285714285714,0,0,0,0,0,0,0,0,0,0,0,0,0,0.0042857142857142,0,0,0,0,0,0,0,0,0,0,0,0,523,,-233,8910,0.00048,0.39,10.1039/c4dt03432e,1
592,In4Pb0.01Sn0.03Se2.9Cl0.06,In4Pb0.01Sn0.03Se2.9Cl0.06,0.571428571428572,0,0,0,0,0,0,0,0,0,0,0,0,0,0,0.0085714285714285,0,0,0,0,0,0,0,0,0,0,0,0,0,0,0,0,0,0,0,0,0,0.414285714285714,0.0014285714285714,0,0,0,0,0,0,0,0,0,0,0,0,0,0.0042857142857142,0,0,0,0,0,0,0,0,0,0,0,0,473,,-222,7700,0.00038,0.52,10.1039/c4dt03432e,1
593,In4Pb0.01Sn0.03Se2.9Cl0.06,In4Pb0.01Sn0.03Se2.9Cl0.06,0.571428571428572,0,0,0,0,0,0,0,0,0,0,0,0,0,0,0.0085714285714285,0,0,0,0,0,0,0,0,0,0,0,0,0,0,0,0,0,0,0,0,0,0.414285714285714,0.0014285714285714,0,0,0,0,0,0,0,0,0,0,0,0,0,0.0042857142857142,0,0,0,0,0,0,0,0,0,0,0,0,573,,-247,10100,0.00061,0.57,10.1039/c4dt03432e,1
594,In4Pb0.01Sn0.03Se2.9Cl0.06,In4Pb0.01Sn0.03Se2.9Cl0.06,0.571428571428572,0,0,0,0,0,0,0,0,0,0,0,0,0,0,0.0085714285714285,0,0,0,0,0,0,0,0,0,0,0,0,0,0,0,0,0,0,0,0,0,0.414285714285714,0.0014285714285714,0,0,0,0,0,0,0,0,0,0,0,0,0,0.0042857142857142,0,0,0,0,0,0,0,0,0,0,0,0,623,,-250,10335,0.00064,0.72,10.1039/c4dt03432e,1
595,In4Pb0.01Sn0.03Se2.9Cl0.06,In4Pb0.01Sn0.03Se2.9Cl0.06,0.571428571428572,0,0,0,0,0,0,0,0,0,0,0,0,0,0,0.0085714285714285,0,0,0,0,0,0,0,0,0,0,0,0,0,0,0,0,0,0,0,0,0,0.414285714285714,0.0014285714285714,0,0,0,0,0,0,0,0,0,0,0,0,0,0.0042857142857142,0,0,0,0,0,0,0,0,0,0,0,0,673,,-261,10400,0.00073,0.89,10.1039/c4dt03432e,1
596,In4Pb0.01Sn0.03Se2.9Cl0.06,In4Pb0.01Sn0.03Se2.9Cl0.06,0.571428571428572,0,0,0,0,0,0,0,0,0,0,0,0,0,0,0.0085714285714285,0,0,0,0,0,0,0,0,0,0,0,0,0,0,0,0,0,0,0,0,0,0.414285714285714,0.0014285714285714,0,0,0,0,0,0,0,0,0,0,0,0,0,0.0042857142857142,0,0,0,0,0,0,0,0,0,0,0,0,723,,-255,10988,0.00071,0.96,10.1039/c4dt03432e,1
597,BiCu0.90SeO,BiCu0.90SeO,0,0,0,0,0,0,0,0,0,0,0,0,0,0,0,0,0,0,0,0,0,0,0,0,0,0,0,0,0,0,0,0,0,0,0,0,0,0.256410256410256,0,0,0,0,0,0.230769230769231,0,0,0.256410256410256,0,0,0,0,0,0,0,0,0,0,0,0,0,0.256410256410256,0,0,0,0,323,166,43,1.19,0,0,https://doi.org/10.1021/ja2091195,1
598,BiCu0.90SeO,BiCu0.90SeO,0,0,0,0,0,0,0,0,0,0,0,0,0,0,0,0,0,0,0,0,0,0,0,0,0,0,0,0,0,0,0,0,0,0,0,0,0,0.256410256410256,0,0,0,0,0,0.230769230769231,0,0,0.256410256410256,0,0,0,0,0,0,0,0,0,0,0,0,0,0.256410256410256,0,0,0,0,523,189,44,0.91,0,0,https://doi.org/10.1021/ja2091195,1
599,BiCu0.90SeO,BiCu0.90SeO,0,0,0,0,0,0,0,0,0,0,0,0,0,0,0,0,0,0,0,0,0,0,0,0,0,0,0,0,0,0,0,0,0,0,0,0,0,0.256410256410256,0,0,0,0,0,0.230769230769231,0,0,0.256410256410256,0,0,0,0,0,0,0,0,0,0,0,0,0,0.256410256410256,0,0,0,0,723,223,80,0.71,0,0,https://doi.org/10.1021/ja2091195,1
600,BiCu0.90SeO,BiCu0.90SeO,0,0,0,0,0,0,0,0,0,0,0,0,0,0,0,0,0,0,0,0,0,0,0,0,0,0,0,0,0,0,0,0,0,0,0,0,0,0.256410256410256,0,0,0,0,0,0.230769230769231,0,0,0.256410256410256,0,0,0,0,0,0,0,0,0,0,0,0,0,0.256410256410256,0,0,0,0,923,283,163,0.65,0.00001,0.02,https://doi.org/10.1021/ja2091195,1
601,BiCu0.925SeO,BiCu0.925SeO,0,0,0,0,0,0,0,0,0,0,0,0,0,0,0,0,0,0,0,0,0,0,0,0,0,0,0,0,0,0,0,0,0,0,0,0,0,0.254777070063694,0,0,0,0,0,0.235668789808917,0,0,0.254777070063694,0,0,0,0,0,0,0,0,0,0,0,0,0,0.254777070063694,0,0,0,0,323,242,2788,1.4,0.00016,0.04,https://doi.org/10.1021/ja2091195,1
602,BiCu0.925SeO,BiCu0.925SeO,0,0,0,0,0,0,0,0,0,0,0,0,0,0,0,0,0,0,0,0,0,0,0,0,0,0,0,0,0,0,0,0,0,0,0,0,0,0.254777070063694,0,0,0,0,0,0.235668789808917,0,0,0.254777070063694,0,0,0,0,0,0,0,0,0,0,0,0,0,0.254777070063694,0,0,0,0,523,270,1760,1.1,0.00013,0.06,https://doi.org/10.1021/ja2091195,1
603,BiCu0.925SeO,BiCu0.925SeO,0,0,0,0,0,0,0,0,0,0,0,0,0,0,0,0,0,0,0,0,0,0,0,0,0,0,0,0,0,0,0,0,0,0,0,0,0,0.254777070063694,0,0,0,0,0,0.235668789808917,0,0,0.254777070063694,0,0,0,0,0,0,0,0,0,0,0,0,0,0.254777070063694,0,0,0,0,723,292,1907,0.93,0.00016,0.13,https://doi.org/10.1021/ja2091195,1
604,BiCu0.925SeO,BiCu0.925SeO,0,0,0,0,0,0,0,0,0,0,0,0,0,0,0,0,0,0,0,0,0,0,0,0,0,0,0,0,0,0,0,0,0,0,0,0,0,0.254777070063694,0,0,0,0,0,0.235668789808917,0,0,0.254777070063694,0,0,0,0,0,0,0,0,0,0,0,0,0,0.254777070063694,0,0,0,0,923,304,2550,0.87,0.00024,0.26,https://doi.org/10.1021/ja2091195,1
605,BiCu0.975SeO,BiCu0.975SeO,0,0,0,0,0,0,0,0,0,0,0,0,0,0,0,0,0,0,0,0,0,0,0,0,0,0,0,0,0,0,0,0,0,0,0,0,0,0.251572327044025,0,0,0,0,0,0.245283018867925,0,0,0.251572327044025,0,0,0,0,0,0,0,0,0,0,0,0,0,0.251572327044025,0,0,0,0,323,168,2330,0.79,0.00007,0.03,https://doi.org/10.1021/ja2091195,1
606,BiCu0.975SeO,BiCu0.975SeO,0,0,0,0,0,0,0,0,0,0,0,0,0,0,0,0,0,0,0,0,0,0,0,0,0,0,0,0,0,0,0,0,0,0,0,0,0,0.251572327044025,0,0,0,0,0,0.245283018867925,0,0,0.251572327044025,0,0,0,0,0,0,0,0,0,0,0,0,0,0.251572327044025,0,0,0,0,523,204,1852,0.57,0.00008,0.08,https://doi.org/10.1021/ja2091195,1
607,BiCu0.975SeO,BiCu0.975SeO,0,0,0,0,0,0,0,0,0,0,0,0,0,0,0,0,0,0,0,0,0,0,0,0,0,0,0,0,0,0,0,0,0,0,0,0,0,0.251572327044025,0,0,0,0,0,0.245283018867925,0,0,0.251572327044025,0,0,0,0,0,0,0,0,0,0,0,0,0,0.251572327044025,0,0,0,0,723,242,3625,0.46,0.00021,0.33,https://doi.org/10.1021/ja2091195,1
608,BiCu0.975SeO,BiCu0.975SeO,0,0,0,0,0,0,0,0,0,0,0,0,0,0,0,0,0,0,0,0,0,0,0,0,0,0,0,0,0,0,0,0,0,0,0,0,0,0.251572327044025,0,0,0,0,0,0.245283018867925,0,0,0.251572327044025,0,0,0,0,0,0,0,0,0,0,0,0,0,0.251572327044025,0,0,0,0,923,279,5220,0.48,0.00041,0.79,https://doi.org/10.1021/ja2091195,1
609,BiCuSeO,BiCuSeO,0,0,0,0,0,0,0,0,0,0,0,0,0,0,0,0,0,0,0,0,0,0,0,0,0,0,0,0,0,0,0,0,0,0,0,0,0,0.25,0,0,0,0,0,0.25,0,0,0.25,0,0,0,0,0,0,0,0,0,0,0,0,0,0.25,0,0,0,0,323,354,114,0.61,0.00001,0.01,https://doi.org/10.1021/ja2091195,1
610,BiCuSeO,BiCuSeO,0,0,0,0,0,0,0,0,0,0,0,0,0,0,0,0,0,0,0,0,0,0,0,0,0,0,0,0,0,0,0,0,0,0,0,0,0,0.25,0,0,0,0,0,0.25,0,0,0.25,0,0,0,0,0,0,0,0,0,0,0,0,0,0.25,0,0,0,0,523,387,191,0.5,0.00003,0.03,https://doi.org/10.1021/ja2091195,1
611,BiCuSeO,BiCuSeO,0,0,0,0,0,0,0,0,0,0,0,0,0,0,0,0,0,0,0,0,0,0,0,0,0,0,0,0,0,0,0,0,0,0,0,0,0,0.25,0,0,0,0,0,0.25,0,0,0.25,0,0,0,0,0,0,0,0,0,0,0,0,0,0.25,0,0,0,0,723,408,535,0.45,0.00009,0.14,https://doi.org/10.1021/ja2091195,1
612,BiCuSeO,BiCuSeO,0,0,0,0,0,0,0,0,0,0,0,0,0,0,0,0,0,0,0,0,0,0,0,0,0,0,0,0,0,0,0,0,0,0,0,0,0,0.25,0,0,0,0,0,0.25,0,0,0.25,0,0,0,0,0,0,0,0,0,0,0,0,0,0.25,0,0,0,0,923,419,1383,0.42,0.00024,0.53,https://doi.org/10.1021/ja2091195,1
613,FeNb0.80Ti0.20Sb,FeNb0.80Ti0.20Sb,0,0,0,0,0,0,0,0,0,0,0,0,0,0.333333333333333,0,0,0,0,0,0.0666666666666666,0,0,0,0,0,0,0,0,0,0,0,0,0,0,0,0,0,0,0,0,0,0,0,0,0,0.333333333333333,0,0,0,0,0,0,0,0,0.266666666666667,0,0,0,0,0,0,0,0,0,0,300,72,460000,7.5,0.00238,0.1,10.1039/c4ee03042g,1
614,FeNb0.80Ti0.20Sb,FeNb0.80Ti0.20Sb,0,0,0,0,0,0,0,0,0,0,0,0,0,0.333333333333333,0,0,0,0,0,0.0666666666666666,0,0,0,0,0,0,0,0,0,0,0,0,0,0,0,0,0,0,0,0,0,0,0,0,0,0.333333333333333,0,0,0,0,0,0,0,0,0.266666666666667,0,0,0,0,0,0,0,0,0,0,500,111,270000,5.9,0.00333,0.28,10.1039/c4ee03042g,1
615,FeNb0.80Ti0.20Sb,FeNb0.80Ti0.20Sb,0,0,0,0,0,0,0,0,0,0,0,0,0,0.333333333333333,0,0,0,0,0,0.0666666666666666,0,0,0,0,0,0,0,0,0,0,0,0,0,0,0,0,0,0,0,0,0,0,0,0,0,0.333333333333333,0,0,0,0,0,0,0,0,0.266666666666667,0,0,0,0,0,0,0,0,0,0,700,150,165000,5.3,0.00371,0.49,10.1039/c4ee03042g,1
616,FeNb0.80Ti0.20Sb,FeNb0.80Ti0.20Sb,0,0,0,0,0,0,0,0,0,0,0,0,0,0.333333333333333,0,0,0,0,0,0.0666666666666666,0,0,0,0,0,0,0,0,0,0,0,0,0,0,0,0,0,0,0,0,0,0,0,0,0,0.333333333333333,0,0,0,0,0,0,0,0,0.266666666666667,0,0,0,0,0,0,0,0,0,0,900,180,125000,4.7,0.00405,0.78,10.1039/c4ee03042g,1
617,FeNb0.88Ti0.12Sb,FeNb0.88Ti0.12Sb,0,0,0,0,0,0,0,0,0,0,0,0,0,0.333333333333333,0,0,0,0,0,0.04,0,0,0,0,0,0,0,0,0,0,0,0,0,0,0,0,0,0,0,0,0,0,0,0,0,0.333333333333333,0,0,0,0,0,0,0,0,0.293333333333333,0,0,0,0,0,0,0,0,0,0,300,103,430000,11.3,0.00456,0.12,10.1039/c4ee03042g,1
