Repository: anilkunwar/thermoelectrics

# Machine learning assisted design of thermoelectrics

a. Machine Learning

# Fetching the upto date data of thermoelectricity (Informatics)

# Featurization:

The computer code to convert the multicomponent chemical formula and temperature row into composition-temperature feature vector
Binary alloys/compunds with upload from json files
Multicomponent alloys/compunds with upload from json files

# Informatics approach to classify p-type and n-type thermoelectric materials

Basic Illustrative Tutorials
Querying the Abstracts on the Materials Science, Applied Physics and Condensed Matter Physics on Keyterms Specific to Thermoelectrics
NER analysis for material type classification

File: machine_learning/vae_regression/latent_space_visualization/thermoelectric_materials.csv (part 5 of 33)
Unnamed: 0,Formula,modformula,In,Tl,La,Sr,Mn,Ni,Ru,Pd,Hf,Cs,Sc,Co,Si,Fe,Li,Cl,Yb,Te,N,Ti,Cd,Zr,Y,Ga,Cr,Pr,Tm,Br,Ca,Mg,Rb,Au,Nd,Ce,Ho,I,Ba,Se,Pb,Ge,Gd,Tb,Dy,Cu,Na,Sb,Bi,P,As,Sm,Zn,Al,Sn,Ag,Nb,Mo,V,S,K,Lu,O,Eu,Ta,B,Er,temperature(K),seebeck_coefficient(μV/K),electrical_conductivity(S/m),thermal_conductivity(W/mK),power_factor(W/mK2),ZT,reference,sum_elements
618,FeNb0.88Ti0.12Sb,FeNb0.88Ti0.12Sb,0,0,0,0,0,0,0,0,0,0,0,0,0,0.333333333333333,0,0,0,0,0,0.04,0,0,0,0,0,0,0,0,0,0,0,0,0,0,0,0,0,0,0,0,0,0,0,0,0,0.333333333333333,0,0,0,0,0,0,0,0,0.293333333333333,0,0,0,0,0,0,0,0,0,0,500,140,250000,8.24,0.0049,0.3,10.1039/c4ee03042g,1
619,FeNb0.88Ti0.12Sb,FeNb0.88Ti0.12Sb,0,0,0,0,0,0,0,0,0,0,0,0,0,0.333333333333333,0,0,0,0,0,0.04,0,0,0,0,0,0,0,0,0,0,0,0,0,0,0,0,0,0,0,0,0,0,0,0,0,0.333333333333333,0,0,0,0,0,0,0,0,0.293333333333333,0,0,0,0,0,0,0,0,0,0,700,182,130000,6.5,0.00431,0.46,10.1039/c4ee03042g,1
620,FeNb0.88Ti0.12Sb,FeNb0.88Ti0.12Sb,0,0,0,0,0,0,0,0,0,0,0,0,0,0.333333333333333,0,0,0,0,0,0.04,0,0,0,0,0,0,0,0,0,0,0,0,0,0,0,0,0,0,0,0,0,0,0,0,0,0.333333333333333,0,0,0,0,0,0,0,0,0.293333333333333,0,0,0,0,0,0,0,0,0,0,900,214,90000,5.5,0.00412,0.67,10.1039/c4ee03042g,1
621,FeNb0.92Ti0.08Sb,FeNb0.92Ti0.08Sb,0,0,0,0,0,0,0,0,0,0,0,0,0,0.333333333333333,0,0,0,0,0,0.0266666666666666,0,0,0,0,0,0,0,0,0,0,0,0,0,0,0,0,0,0,0,0,0,0,0,0,0,0.333333333333333,0,0,0,0,0,0,0,0,0.306666666666667,0,0,0,0,0,0,0,0,0,0,300,120,400000,13,0.00576,0.13,10.1039/c4ee03042g,1
622,FeNb0.92Ti0.08Sb,FeNb0.92Ti0.08Sb,0,0,0,0,0,0,0,0,0,0,0,0,0,0.333333333333333,0,0,0,0,0,0.0266666666666666,0,0,0,0,0,0,0,0,0,0,0,0,0,0,0,0,0,0,0,0,0,0,0,0,0,0.333333333333333,0,0,0,0,0,0,0,0,0.306666666666667,0,0,0,0,0,0,0,0,0,0,500,168,200000,9.4,0.00564,0.3,10.1039/c4ee03042g,1
623,FeNb0.92Ti0.08Sb,FeNb0.92Ti0.08Sb,0,0,0,0,0,0,0,0,0,0,0,0,0,0.333333333333333,0,0,0,0,0,0.0266666666666666,0,0,0,0,0,0,0,0,0,0,0,0,0,0,0,0,0,0,0,0,0,0,0,0,0,0.333333333333333,0,0,0,0,0,0,0,0,0.306666666666667,0,0,0,0,0,0,0,0,0,0,700,207,110000,7.4,0.00471,0.45,10.1039/c4ee03042g,1
624,FeNb0.92Ti0.08Sb,FeNb0.92Ti0.08Sb,0,0,0,0,0,0,0,0,0,0,0,0,0,0.333333333333333,0,0,0,0,0,0.0266666666666666,0,0,0,0,0,0,0,0,0,0,0,0,0,0,0,0,0,0,0,0,0,0,0,0,0,0.333333333333333,0,0,0,0,0,0,0,0,0.306666666666667,0,0,0,0,0,0,0,0,0,0,900,240,79000,6.3,0.00455,0.65,10.1039/c4ee03042g,1
625,FeNb0.96Ti0.04Sb,FeNb0.96Ti0.04Sb,0,0,0,0,0,0,0,0,0,0,0,0,0,0.333333333333333,0,0,0,0,0,0.0133333333333333,0,0,0,0,0,0,0,0,0,0,0,0,0,0,0,0,0,0,0,0,0,0,0,0,0,0.333333333333333,0,0,0,0,0,0,0,0,0.32,0,0,0,0,0,0,0,0,0,0,300,153,160000,15,0.00375,0.07,10.1039/c4ee03042g,1
626,FeNb0.96Ti0.04Sb,FeNb0.96Ti0.04Sb,0,0,0,0,0,0,0,0,0,0,0,0,0,0.333333333333333,0,0,0,0,0,0.0133333333333333,0,0,0,0,0,0,0,0,0,0,0,0,0,0,0,0,0,0,0,0,0,0,0,0,0,0.333333333333333,0,0,0,0,0,0,0,0,0.32,0,0,0,0,0,0,0,0,0,0,500,206,113000,10.31,0.0048,0.23,10.1039/c4ee03042g,1
627,FeNb0.96Ti0.04Sb,FeNb0.96Ti0.04Sb,0,0,0,0,0,0,0,0,0,0,0,0,0,0.333333333333333,0,0,0,0,0,0.0133333333333333,0,0,0,0,0,0,0,0,0,0,0,0,0,0,0,0,0,0,0,0,0,0,0,0,0,0.333333333333333,0,0,0,0,0,0,0,0,0.32,0,0,0,0,0,0,0,0,0,0,700,255,66000,8,0.00429,0.38,10.1039/c4ee03042g,1
628,FeNb0.96Ti0.04Sb,FeNb0.96Ti0.04Sb,0,0,0,0,0,0,0,0,0,0,0,0,0,0.333333333333333,0,0,0,0,0,0.0133333333333333,0,0,0,0,0,0,0,0,0,0,0,0,0,0,0,0,0,0,0,0,0,0,0,0,0,0.333333333333333,0,0,0,0,0,0,0,0,0.32,0,0,0,0,0,0,0,0,0,0,900,284,42000,6.43,0.00339,0.47,10.1039/c4ee03042g,1
629,AgSn15.0BiTe17.0,AgSn15.0BiTe17.0,0,0,0,0,0,0,0,0,0,0,0,0,0,0,0,0,0,0.5,0,0,0,0,0,0,0,0,0,0,0,0,0,0,0,0,0,0,0,0,0,0,0,0,0,0,0,0,0.0294117647058823,0,0,0,0,0,0.441176470588235,0.0294117647058823,0,0,0,0,0,0,0,0,0,0,0,300,66,204810,2.6,0.00089,0.1,10.1039/c4ta05530f,1
630,AgSn15.0BiTe17.0,AgSn15.0BiTe17.0,0,0,0,0,0,0,0,0,0,0,0,0,0,0,0,0,0,0.5,0,0,0,0,0,0,0,0,0,0,0,0,0,0,0,0,0,0,0,0,0,0,0,0,0,0,0,0,0.0294117647058823,0,0,0,0,0,0.441176470588235,0.0294117647058823,0,0,0,0,0,0,0,0,0,0,0,400,94,157692,2.41,0.00139,0.23,10.1039/c4ta05530f,1
631,AgSn15.0BiTe17.0,AgSn15.0BiTe17.0,0,0,0,0,0,0,0,0,0,0,0,0,0,0,0,0,0,0.5,0,0,0,0,0,0,0,0,0,0,0,0,0,0,0,0,0,0,0,0,0,0,0,0,0,0,0,0,0.0294117647058823,0,0,0,0,0,0.441176470588235,0.0294117647058823,0,0,0,0,0,0,0,0,0,0,0,500,123,121153,2.09,0.00183,0.44,10.1039/c4ta05530f,1
632,AgSn15.0BiTe17.0,AgSn15.0BiTe17.0,0,0,0,0,0,0,0,0,0,0,0,0,0,0,0,0,0,0.5,0,0,0,0,0,0,0,0,0,0,0,0,0,0,0,0,0,0,0,0,0,0,0,0,0,0,0,0,0.0294117647058823,0,0,0,0,0,0.441176470588235,0.0294117647058823,0,0,0,0,0,0,0,0,0,0,0,600,149,97115,1.77,0.00216,0.73,10.1039/c4ta05530f,1
633,AgSn25.0BiTe27.0,AgSn25.0BiTe27.0,0,0,0,0,0,0,0,0,0,0,0,0,0,0,0,0,0,0.5,0,0,0,0,0,0,0,0,0,0,0,0,0,0,0,0,0,0,0,0,0,0,0,0,0,0,0,0,0.0185185185185185,0,0,0,0,0,0.462962962962963,0.0185185185185185,0,0,0,0,0,0,0,0,0,0,0,300,46,254808,3.41,0.00054,0.05,10.1039/c4ta05530f,1
634,AgSn25.0BiTe27.0,AgSn25.0BiTe27.0,0,0,0,0,0,0,0,0,0,0,0,0,0,0,0,0,0,0.5,0,0,0,0,0,0,0,0,0,0,0,0,0,0,0,0,0,0,0,0,0,0,0,0,0,0,0,0,0.0185185185185185,0,0,0,0,0,0.462962962962963,0.0185185185185185,0,0,0,0,0,0,0,0,0,0,0,400,66,200000,3.19,0.00087,0.11,10.1039/c4ta05530f,1
635,AgSn25.0BiTe27.0,AgSn25.0BiTe27.0,0,0,0,0,0,0,0,0,0,0,0,0,0,0,0,0,0,0.5,0,0,0,0,0,0,0,0,0,0,0,0,0,0,0,0,0,0,0,0,0,0,0,0,0,0,0,0,0.0185185185185185,0,0,0,0,0,0.462962962962963,0.0185185185185185,0,0,0,0,0,0,0,0,0,0,0,500,93,150000,2.87,0.0013,0.23,10.1039/c4ta05530f,1
636,AgSn25.0BiTe27.0,AgSn25.0BiTe27.0,0,0,0,0,0,0,0,0,0,0,0,0,0,0,0,0,0,0.5,0,0,0,0,0,0,0,0,0,0,0,0,0,0,0,0,0,0,0,0,0,0,0,0,0,0,0,0,0.0185185185185185,0,0,0,0,0,0.462962962962963,0.0185185185185185,0,0,0,0,0,0,0,0,0,0,0,600,122,115385,2.53,0.00172,0.41,10.1039/c4ta05530f,1
637,AgSn5.0BiTe7.0,AgSn5.0BiTe7.0,0,0,0,0,0,0,0,0,0,0,0,0,0,0,0,0,0,0.5,0,0,0,0,0,0,0,0,0,0,0,0,0,0,0,0,0,0,0,0,0,0,0,0,0,0,0,0,0.0714285714285714,0,0,0,0,0,0.357142857142857,0.0714285714285714,0,0,0,0,0,0,0,0,0,0,0,300,112,100000,1.61,0.00125,0.23,10.1039/c4ta05530f,1
638,AgSn5.0BiTe7.0,AgSn5.0BiTe7.0,0,0,0,0,0,0,0,0,0,0,0,0,0,0,0,0,0,0.5,0,0,0,0,0,0,0,0,0,0,0,0,0,0,0,0,0,0,0,0,0,0,0,0,0,0,0,0,0.0714285714285714,0,0,0,0,0,0.357142857142857,0.0714285714285714,0,0,0,0,0,0,0,0,0,0,0,400,131,83700,1.63,0.00144,0.35,10.1039/c4ta05530f,1
639,AgSn5.0BiTe7.0,AgSn5.0BiTe7.0,0,0,0,0,0,0,0,0,0,0,0,0,0,0,0,0,0,0.5,0,0,0,0,0,0,0,0,0,0,0,0,0,0,0,0,0,0,0,0,0,0,0,0,0,0,0,0,0.0714285714285714,0,0,0,0,0,0.357142857142857,0.0714285714285714,0,0,0,0,0,0,0,0,0,0,0,600,132,73070,2.13,0.00128,0.36,10.1039/c4ta05530f,1
640,AgSn5.0BiTe7.0,AgSn5.0BiTe7.0,0,0,0,0,0,0,0,0,0,0,0,0,0,0,0,0,0,0.5,0,0,0,0,0,0,0,0,0,0,0,0,0,0,0,0,0,0,0,0,0,0,0,0,0,0,0,0,0.0714285714285714,0,0,0,0,0,0.357142857142857,0.0714285714285714,0,0,0,0,0,0,0,0,0,0,0,500,137,77885,1.82,0.00146,0.4,10.1039/c4ta05530f,1
641,SnTe,SnTe,0,0,0,0,0,0,0,0,0,0,0,0,0,0,0,0,0,0.5,0,0,0,0,0,0,0,0,0,0,0,0,0,0,0,0,0,0,0,0,0,0,0,0,0,0,0,0,0,0,0,0,0,0,0.5,0,0,0,0,0,0,0,0,0,0,0,0,300,35,777885,7.95,0.00095,0.04,10.1039/c4ta05530f,1
642,SnTe,SnTe,0,0,0,0,0,0,0,0,0,0,0,0,0,0,0,0,0,0.5,0,0,0,0,0,0,0,0,0,0,0,0,0,0,0,0,0,0,0,0,0,0,0,0,0,0,0,0,0,0,0,0,0,0,0.5,0,0,0,0,0,0,0,0,0,0,0,0,400,40,660577,7.37,0.00104,0.06,10.1039/c4ta05530f,1
643,SnTe,SnTe,0,0,0,0,0,0,0,0,0,0,0,0,0,0,0,0,0,0.5,0,0,0,0,0,0,0,0,0,0,0,0,0,0,0,0,0,0,0,0,0,0,0,0,0,0,0,0,0,0,0,0,0,0,0.5,0,0,0,0,0,0,0,0,0,0,0,0,500,49,413460,6.55,0.00099,0.08,10.1039/c4ta05530f,1
644,SnTe,SnTe,0,0,0,0,0,0,0,0,0,0,0,0,0,0,0,0,0,0.5,0,0,0,0,0,0,0,0,0,0,0,0,0,0,0,0,0,0,0,0,0,0,0,0,0,0,0,0,0,0,0,0,0,0,0.5,0,0,0,0,0,0,0,0,0,0,0,0,600,64,306730,5.61,0.00127,0.14,10.1039/c4ta05530f,1
645,Zn0.85Cd0.15Sc0.02O1.03,Zn0.85Cd0.15Sc0.02O1.03,0,0,0,0,0,0,0,0,0,0,0.0097560975609756,0,0,0,0,0,0,0,0,0,0.073170731707317,0,0,0,0,0,0,0,0,0,0,0,0,0,0,0,0,0,0,0,0,0,0,0,0,0,0,0,0,0,0.414634146341463,0,0,0,0,0,0,0,0,0,0.502439024390244,0,0,0,0,300,-49,19430,7.58,0.00005,0,10.1039/c6ta03126a,1
646,Zn0.85Cd0.15Sc0.02O1.03,Zn0.85Cd0.15Sc0.02O1.03,0,0,0,0,0,0,0,0,0,0,0.0097560975609756,0,0,0,0,0,0,0,0,0,0.073170731707317,0,0,0,0,0,0,0,0,0,0,0,0,0,0,0,0,0,0,0,0,0,0,0,0,0,0,0,0,0,0.414634146341463,0,0,0,0,0,0,0,0,0,0.502439024390244,0,0,0,0,373,-59,19800,6.58,0.00007,0,10.1039/c6ta03126a,1
647,Zn0.85Cd0.15Sc0.02O1.03,Zn0.85Cd0.15Sc0.02O1.03,0,0,0,0,0,0,0,0,0,0,0.0097560975609756,0,0,0,0,0,0,0,0,0,0.073170731707317,0,0,0,0,0,0,0,0,0,0,0,0,0,0,0,0,0,0,0,0,0,0,0,0,0,0,0,0,0,0.414634146341463,0,0,0,0,0,0,0,0,0,0.502439024390244,0,0,0,0,473,-70,20000,5.75,0.0001,0.01,10.1039/c6ta03126a,1
648,Zn0.85Cd0.15Sc0.02O1.03,Zn0.85Cd0.15Sc0.02O1.03,0,0,0,0,0,0,0,0,0,0,0.0097560975609756,0,0,0,0,0,0,0,0,0,0.073170731707317,0,0,0,0,0,0,0,0,0,0,0,0,0,0,0,0,0,0,0,0,0,0,0,0,0,0,0,0,0,0.414634146341463,0,0,0,0,0,0,0,0,0,0.502439024390244,0,0,0,0,573,-79,19800,5,0.00012,0.01,10.1039/c6ta03126a,1
649,Zn0.85Cd0.15Sc0.02O1.03,Zn0.85Cd0.15Sc0.02O1.03,0,0,0,0,0,0,0,0,0,0,0.0097560975609756,0,0,0,0,0,0,0,0,0,0.073170731707317,0,0,0,0,0,0,0,0,0,0,0,0,0,0,0,0,0,0,0,0,0,0,0,0,0,0,0,0,0,0.414634146341463,0,0,0,0,0,0,0,0,0,0.502439024390244,0,0,0,0,673,-86,19200,4.42,0.00014,0.02,10.1039/c6ta03126a,1
650,Zn0.85Cd0.15Sc0.02O1.03,Zn0.85Cd0.15Sc0.02O1.03,0,0,0,0,0,0,0,0,0,0,0.0097560975609756,0,0,0,0,0,0,0,0,0,0.073170731707317,0,0,0,0,0,0,0,0,0,0,0,0,0,0,0,0,0,0,0,0,0,0,0,0,0,0,0,0,0,0.414634146341463,0,0,0,0,0,0,0,0,0,0.502439024390244,0,0,0,0,773,-96,17857,4.08,0.00017,0.03,10.1039/c6ta03126a,1
651,Zn0.85Cd0.15Sc0.02O1.03,Zn0.85Cd0.15Sc0.02O1.03,0,0,0,0,0,0,0,0,0,0,0.0097560975609756,0,0,0,0,0,0,0,0,0,0.073170731707317,0,0,0,0,0,0,0,0,0,0,0,0,0,0,0,0,0,0,0,0,0,0,0,0,0,0,0,0,0,0.414634146341463,0,0,0,0,0,0,0,0,0,0.502439024390244,0,0,0,0,873,-108,16800,3.8,0.0002,0.05,10.1039/c6ta03126a,1
652,Zn0.85Cd0.15Sc0.02O1.03,Zn0.85Cd0.15Sc0.02O1.03,0,0,0,0,0,0,0,0,0,0,0.0097560975609756,0,0,0,0,0,0,0,0,0,0.073170731707317,0,0,0,0,0,0,0,0,0,0,0,0,0,0,0,0,0,0,0,0,0,0,0,0,0,0,0,0,0,0.414634146341463,0,0,0,0,0,0,0,0,0,0.502439024390244,0,0,0,0,973,-121,15400,3.33,0.00023,0.07,10.1039/c6ta03126a,1
653,Zn0.85Cd0.15Sc0.02O1.03,Zn0.85Cd0.15Sc0.02O1.03,0,0,0,0,0,0,0,0,0,0,0.0097560975609756,0,0,0,0,0,0,0,0,0,0.073170731707317,0,0,0,0,0,0,0,0,0,0,0,0,0,0,0,0,0,0,0,0,0,0,0,0,0,0,0,0,0,0.414634146341463,0,0,0,0,0,0,0,0,0,0.502439024390244,0,0,0,0,1073,-128,13800,3.25,0.00023,0.07,10.1039/c6ta03126a,1
654,Zn0.85Cd0.15Sc0.02O1.03,Zn0.85Cd0.15Sc0.02O1.03,0,0,0,0,0,0,0,0,0,0,0.0097560975609756,0,0,0,0,0,0,0,0,0,0.073170731707317,0,0,0,0,0,0,0,0,0,0,0,0,0,0,0,0,0,0,0,0,0,0,0,0,0,0,0,0,0,0.414634146341463,0,0,0,0,0,0,0,0,0,0.502439024390244,0,0,0,0,1173,-133,12500,3.15,0.00022,0.08,10.1039/c6ta03126a,1
655,Zn0.875Cd0.125Sc0.02O1.03,Zn0.875Cd0.125Sc0.02O1.03,0,0,0,0,0,0,0,0,0,0,0.0097560975609756,0,0,0,0,0,0,0,0,0,0.0609756097560975,0,0,0,0,0,0,0,0,0,0,0,0,0,0,0,0,0,0,0,0,0,0,0,0,0,0,0,0,0,0.426829268292683,0,0,0,0,0,0,0,0,0,0.502439024390244,0,0,0,0,300,-74,42857,6.75,0.00023,0.01,10.1039/c6ta03126a,1
656,Zn0.875Cd0.125Sc0.02O1.03,Zn0.875Cd0.125Sc0.02O1.03,0,0,0,0,0,0,0,0,0,0,0.0097560975609756,0,0,0,0,0,0,0,0,0,0.0609756097560975,0,0,0,0,0,0,0,0,0,0,0,0,0,0,0,0,0,0,0,0,0,0,0,0,0,0,0,0,0,0.426829268292683,0,0,0,0,0,0,0,0,0,0.502439024390244,0,0,0,0,373,-83,41000,5.67,0.00028,0.02,10.1039/c6ta03126a,1
657,Zn0.875Cd0.125Sc0.02O1.03,Zn0.875Cd0.125Sc0.02O1.03,0,0,0,0,0,0,0,0,0,0,0.0097560975609756,0,0,0,0,0,0,0,0,0,0.0609756097560975,0,0,0,0,0,0,0,0,0,0,0,0,0,0,0,0,0,0,0,0,0,0,0,0,0,0,0,0,0,0.426829268292683,0,0,0,0,0,0,0,0,0,0.502439024390244,0,0,0,0,473,-93,38330,5.08,0.00033,0.03,10.1039/c6ta03126a,1
658,Zn0.875Cd0.125Sc0.02O1.03,Zn0.875Cd0.125Sc0.02O1.03,0,0,0,0,0,0,0,0,0,0,0.0097560975609756,0,0,0,0,0,0,0,0,0,0.0609756097560975,0,0,0,0,0,0,0,0,0,0,0,0,0,0,0,0,0,0,0,0,0,0,0,0,0,0,0,0,0,0.426829268292683,0,0,0,0,0,0,0,0,0,0.502439024390244,0,0,0,0,573,-101,35570,4.25,0.00036,0.05,10.1039/c6ta03126a,1
659,Zn0.875Cd0.125Sc0.02O1.03,Zn0.875Cd0.125Sc0.02O1.03,0,0,0,0,0,0,0,0,0,0,0.0097560975609756,0,0,0,0,0,0,0,0,0,0.0609756097560975,0,0,0,0,0,0,0,0,0,0,0,0,0,0,0,0,0,0,0,0,0,0,0,0,0,0,0,0,0,0.426829268292683,0,0,0,0,0,0,0,0,0,0.502439024390244,0,0,0,0,673,-110,32860,3.83,0.0004,0.07,10.1039/c6ta03126a,1
660,Zn0.875Cd0.125Sc0.02O1.03,Zn0.875Cd0.125Sc0.02O1.03,0,0,0,0,0,0,0,0,0,0,0.0097560975609756,0,0,0,0,0,0,0,0,0,0.0609756097560975,0,0,0,0,0,0,0,0,0,0,0,0,0,0,0,0,0,0,0,0,0,0,0,0,0,0,0,0,0,0.426829268292683,0,0,0,0,0,0,0,0,0,0.502439024390244,0,0,0,0,773,-118,30100,3.58,0.00042,0.09,10.1039/c6ta03126a,1
661,Zn0.875Cd0.125Sc0.02O1.03,Zn0.875Cd0.125Sc0.02O1.03,0,0,0,0,0,0,0,0,0,0,0.0097560975609756,0,0,0,0,0,0,0,0,0,0.0609756097560975,0,0,0,0,0,0,0,0,0,0,0,0,0,0,0,0,0,0,0,0,0,0,0,0,0,0,0,0,0,0.426829268292683,0,0,0,0,0,0,0,0,0,0.502439024390244,0,0,0,0,873,-129,27710,3.3,0.00046,0.12,10.1039/c6ta03126a,1
662,Zn0.875Cd0.125Sc0.02O1.03,Zn0.875Cd0.125Sc0.02O1.03,0,0,0,0,0,0,0,0,0,0,0.0097560975609756,0,0,0,0,0,0,0,0,0,0.0609756097560975,0,0,0,0,0,0,0,0,0,0,0,0,0,0,0,0,0,0,0,0,0,0,0,0,0,0,0,0,0,0.426829268292683,0,0,0,0,0,0,0,0,0,0.502439024390244,0,0,0,0,973,-139,25300,3,0.00049,0.16,10.1039/c6ta03126a,1
663,Zn0.875Cd0.125Sc0.02O1.03,Zn0.875Cd0.125Sc0.02O1.03,0,0,0,0,0,0,0,0,0,0,0.0097560975609756,0,0,0,0,0,0,0,0,0,0.0609756097560975,0,0,0,0,0,0,0,0,0,0,0,0,0,0,0,0,0,0,0,0,0,0,0,0,0,0,0,0,0,0.426829268292683,0,0,0,0,0,0,0,0,0,0.502439024390244,0,0,0,0,1073,-147,23000,2.85,0.0005,0.19,10.1039/c6ta03126a,1
664,Zn0.875Cd0.125Sc0.02O1.03,Zn0.875Cd0.125Sc0.02O1.03,0,0,0,0,0,0,0,0,0,0,0.0097560975609756,0,0,0,0,0,0,0,0,0,0.0609756097560975,0,0,0,0,0,0,0,0,0,0,0,0,0,0,0,0,0,0,0,0,0,0,0,0,0,0,0,0,0,0.426829268292683,0,0,0,0,0,0,0,0,0,0.502439024390244,0,0,0,0,1173,-156,20700,2.58,0.0005,0.23,10.1039/c6ta03126a,1
665,Zn0.95Cd0.05Sc0.02O1.03,Zn0.95Cd0.05Sc0.02O1.03,0,0,0,0,0,0,0,0,0,0,0.0097560975609756,0,0,0,0,0,0,0,0,0,0.024390243902439,0,0,0,0,0,0,0,0,0,0,0,0,0,0,0,0,0,0,0,0,0,0,0,0,0,0,0,0,0,0.463414634146342,0,0,0,0,0,0,0,0,0,0.502439024390244,0,0,0,0,300,-60,18000,11.5,0.00006,0,10.1039/c6ta03126a,1
666,Zn0.95Cd0.05Sc0.02O1.03,Zn0.95Cd0.05Sc0.02O1.03,0,0,0,0,0,0,0,0,0,0,0.0097560975609756,0,0,0,0,0,0,0,0,0,0.024390243902439,0,0,0,0,0,0,0,0,0,0,0,0,0,0,0,0,0,0,0,0,0,0,0,0,0,0,0,0,0,0.463414634146342,0,0,0,0,0,0,0,0,0,0.502439024390244,0,0,0,0,373,-71,17600,9.75,0.00009,0,10.1039/c6ta03126a,1
667,Zn0.95Cd0.05Sc0.02O1.03,Zn0.95Cd0.05Sc0.02O1.03,0,0,0,0,0,0,0,0,0,0,0.0097560975609756,0,0,0,0,0,0,0,0,0,0.024390243902439,0,0,0,0,0,0,0,0,0,0,0,0,0,0,0,0,0,0,0,0,0,0,0,0,0,0,0,0,0,0.463414634146342,0,0,0,0,0,0,0,0,0,0.502439024390244,0,0,0,0,473,-86,17300,8,0.00013,0.01,10.1039/c6ta03126a,1
668,Zn0.95Cd0.05Sc0.02O1.03,Zn0.95Cd0.05Sc0.02O1.03,0,0,0,0,0,0,0,0,0,0,0.0097560975609756,0,0,0,0,0,0,0,0,0,0.024390243902439,0,0,0,0,0,0,0,0,0,0,0,0,0,0,0,0,0,0,0,0,0,0,0,0,0,0,0,0,0,0.463414634146342,0,0,0,0,0,0,0,0,0,0.502439024390244,0,0,0,0,573,-100,16800,6.75,0.00017,0.01,10.1039/c6ta03126a,1
669,Zn0.95Cd0.05Sc0.02O1.03,Zn0.95Cd0.05Sc0.02O1.03,0,0,0,0,0,0,0,0,0,0,0.0097560975609756,0,0,0,0,0,0,0,0,0,0.024390243902439,0,0,0,0,0,0,0,0,0,0,0,0,0,0,0,0,0,0,0,0,0,0,0,0,0,0,0,0,0,0.463414634146342,0,0,0,0,0,0,0,0,0,0.502439024390244,0,0,0,0,673,-110,16000,5.92,0.00019,0.02,10.1039/c6ta03126a,1
670,Zn0.95Cd0.05Sc0.02O1.03,Zn0.95Cd0.05Sc0.02O1.03,0,0,0,0,0,0,0,0,0,0,0.0097560975609756,0,0,0,0,0,0,0,0,0,0.024390243902439,0,0,0,0,0,0,0,0,0,0,0,0,0,0,0,0,0,0,0,0,0,0,0,0,0,0,0,0,0,0.463414634146342,0,0,0,0,0,0,0,0,0,0.502439024390244,0,0,0,0,773,-123,15000,5.2,0.00023,0.03,10.1039/c6ta03126a,1
671,Zn0.95Cd0.05Sc0.02O1.03,Zn0.95Cd0.05Sc0.02O1.03,0,0,0,0,0,0,0,0,0,0,0.0097560975609756,0,0,0,0,0,0,0,0,0,0.024390243902439,0,0,0,0,0,0,0,0,0,0,0,0,0,0,0,0,0,0,0,0,0,0,0,0,0,0,0,0,0,0.463414634146342,0,0,0,0,0,0,0,0,0,0.502439024390244,0,0,0,0,873,-132,14300,4.58,0.00025,0.05,10.1039/c6ta03126a,1
672,Zn0.95Cd0.05Sc0.02O1.03,Zn0.95Cd0.05Sc0.02O1.03,0,0,0,0,0,0,0,0,0,0,0.0097560975609756,0,0,0,0,0,0,0,0,0,0.024390243902439,0,0,0,0,0,0,0,0,0,0,0,0,0,0,0,0,0,0,0,0,0,0,0,0,0,0,0,0,0,0.463414634146342,0,0,0,0,0,0,0,0,0,0.502439024390244,0,0,0,0,973,-147,12900,4.08,0.00028,0.07,10.1039/c6ta03126a,1
673,Zn0.95Cd0.05Sc0.02O1.03,Zn0.95Cd0.05Sc0.02O1.03,0,0,0,0,0,0,0,0,0,0,0.0097560975609756,0,0,0,0,0,0,0,0,0,0.024390243902439,0,0,0,0,0,0,0,0,0,0,0,0,0,0,0,0,0,0,0,0,0,0,0,0,0,0,0,0,0,0.463414634146342,0,0,0,0,0,0,0,0,0,0.502439024390244,0,0,0,0,1073,-153,11300,3.75,0.00026,0.08,10.1039/c6ta03126a,1
674,Zn0.95Cd0.05Sc0.02O1.03,Zn0.95Cd0.05Sc0.02O1.03,0,0,0,0,0,0,0,0,0,0,0.0097560975609756,0,0,0,0,0,0,0,0,0,0.024390243902439,0,0,0,0,0,0,0,0,0,0,0,0,0,0,0,0,0,0,0,0,0,0,0,0,0,0,0,0,0,0.463414634146342,0,0,0,0,0,0,0,0,0,0.502439024390244,0,0,0,0,1173,-160,10100,3.43,0.00026,0.09,10.1039/c6ta03126a,1
675,Zn0.9Cd0.1Sc0.006O1.009,Zn0.9Cd0.1Sc0.006O1.009,0,0,0,0,0,0,0,0,0,0,0.0029776674937965,0,0,0,0,0,0,0,0,0,0.0496277915632754,0,0,0,0,0,0,0,0,0,0,0,0,0,0,0,0,0,0,0,0,0,0,0,0,0,0,0,0,0,0.446650124069479,0,0,0,0,0,0,0,0,0,0.500744416873449,0,0,0,0,300,-77,56145,8.44,0.00033,0.01,10.1039/c6ta03126a,1
676,Zn0.9Cd0.1Sc0.006O1.009,Zn0.9Cd0.1Sc0.006O1.009,0,0,0,0,0,0,0,0,0,0,0.0029776674937965,0,0,0,0,0,0,0,0,0,0.0496277915632754,0,0,0,0,0,0,0,0,0,0,0,0,0,0,0,0,0,0,0,0,0,0,0,0,0,0,0,0,0,0.446650124069479,0,0,0,0,0,0,0,0,0,0.500744416873449,0,0,0,0,773,-122,36700,4.23,0.00055,0.1,10.1039/c6ta03126a,1
677,Zn0.9Cd0.1Sc0.006O1.009,Zn0.9Cd0.1Sc0.006O1.009,0,0,0,0,0,0,0,0,0,0,0.0029776674937965,0,0,0,0,0,0,0,0,0,0.0496277915632754,0,0,0,0,0,0,0,0,0,0,0,0,0,0,0,0,0,0,0,0,0,0,0,0,0,0,0,0,0,0.446650124069479,0,0,0,0,0,0,0,0,0,0.500744416873449,0,0,0,0,973,-139,30420,3.4,0.00059,0.17,10.1039/c6ta03126a,1
678,Zn0.9Cd0.1Sc0.006O1.009,Zn0.9Cd0.1Sc0.006O1.009,0,0,0,0,0,0,0,0,0,0,0.0029776674937965,0,0,0,0,0,0,0,0,0,0.0496277915632754,0,0,0,0,0,0,0,0,0,0,0,0,0,0,0,0,0,0,0,0,0,0,0,0,0,0,0,0,0,0.446650124069479,0,0,0,0,0,0,0,0,0,0.500744416873449,0,0,0,0,1073,-148,27710,3.2,0.00061,0.2,10.1039/c6ta03126a,1
679,Zn0.9Cd0.1Sc0.006O1.009,Zn0.9Cd0.1Sc0.006O1.009,0,0,0,0,0,0,0,0,0,0,0.0029776674937965,0,0,0,0,0,0,0,0,0,0.0496277915632754,0,0,0,0,0,0,0,0,0,0,0,0,0,0,0,0,0,0,0,0,0,0,0,0,0,0,0,0,0,0.446650124069479,0,0,0,0,0,0,0,0,0,0.500744416873449,0,0,0,0,1173,-156,25300,2.92,0.00062,0.25,10.1039/c6ta03126a,1
680,Zn0.9Cd0.1Sc0.01O1.015,Zn0.9Cd0.1Sc0.01O1.015,0,0,0,0,0,0,0,0,0,0,0.0049382716049382,0,0,0,0,0,0,0,0,0,0.0493827160493827,0,0,0,0,0,0,0,0,0,0,0,0,0,0,0,0,0,0,0,0,0,0,0,0,0,0,0,0,0,0.444444444444445,0,0,0,0,0,0,0,0,0,0.501234567901235,0,0,0,0,300,-74,62187,8.17,0.00034,0.01,10.1039/c6ta03126a,1
681,Zn0.9Cd0.1Sc0.01O1.015,Zn0.9Cd0.1Sc0.01O1.015,0,0,0,0,0,0,0,0,0,0,0.0049382716049382,0,0,0,0,0,0,0,0,0,0.0493827160493827,0,0,0,0,0,0,0,0,0,0,0,0,0,0,0,0,0,0,0,0,0,0,0,0,0,0,0,0,0,0.444444444444445,0,0,0,0,0,0,0,0,0,0.501234567901235,0,0,0,0,473,-92,53542,5.7,0.00045,0.04,10.1039/c6ta03126a,1
682,Zn0.9Cd0.1Sc0.01O1.015,Zn0.9Cd0.1Sc0.01O1.015,0,0,0,0,0,0,0,0,0,0,0.0049382716049382,0,0,0,0,0,0,0,0,0,0.0493827160493827,0,0,0,0,0,0,0,0,0,0,0,0,0,0,0,0,0,0,0,0,0,0,0,0,0,0,0,0,0,0.444444444444445,0,0,0,0,0,0,0,0,0,0.501234567901235,0,0,0,0,573,-101,49000,4.94,0.0005,0.06,10.1039/c6ta03126a,1
683,Zn0.9Cd0.1Sc0.01O1.015,Zn0.9Cd0.1Sc0.01O1.015,0,0,0,0,0,0,0,0,0,0,0.0049382716049382,0,0,0,0,0,0,0,0,0,0.0493827160493827,0,0,0,0,0,0,0,0,0,0,0,0,0,0,0,0,0,0,0,0,0,0,0,0,0,0,0,0,0,0.444444444444445,0,0,0,0,0,0,0,0,0,0.501234567901235,0,0,0,0,673,-112,44400,4.39,0.00056,0.09,10.1039/c6ta03126a,1
684,Zn0.9Cd0.1Sc0.01O1.015,Zn0.9Cd0.1Sc0.01O1.015,0,0,0,0,0,0,0,0,0,0,0.0049382716049382,0,0,0,0,0,0,0,0,0,0.0493827160493827,0,0,0,0,0,0,0,0,0,0,0,0,0,0,0,0,0,0,0,0,0,0,0,0,0,0,0,0,0,0.444444444444445,0,0,0,0,0,0,0,0,0,0.501234567901235,0,0,0,0,773,-121,40400,4,0.00059,0.11,10.1039/c6ta03126a,1
685,Zn0.9Cd0.1Sc0.02O1.03,Zn0.9Cd0.1Sc0.02O1.03,0,0,0,0,0,0,0,0,0,0,0.0097560975609756,0,0,0,0,0,0,0,0,0,0.048780487804878,0,0,0,0,0,0,0,0,0,0,0,0,0,0,0,0,0,0,0,0,0,0,0,0,0,0,0,0,0,0.439024390243903,0,0,0,0,0,0,0,0,0,0.502439024390244,0,0,0,0,300,-71,59430,7.83,0.0003,0.01,10.1039/c6ta03126a,1
686,Zn0.9Cd0.1Sc0.02O1.03,Zn0.9Cd0.1Sc0.02O1.03,0,0,0,0,0,0,0,0,0,0,0.0097560975609756,0,0,0,0,0,0,0,0,0,0.048780487804878,0,0,0,0,0,0,0,0,0,0,0,0,0,0,0,0,0,0,0,0,0,0,0,0,0,0,0,0,0,0.439024390243903,0,0,0,0,0,0,0,0,0,0.502439024390244,0,0,0,0,373,-80,55500,6.5,0.00036,0.02,10.1039/c6ta03126a,1
687,Zn0.9Cd0.1Sc0.02O1.03,Zn0.9Cd0.1Sc0.02O1.03,0,0,0,0,0,0,0,0,0,0,0.0097560975609756,0,0,0,0,0,0,0,0,0,0.048780487804878,0,0,0,0,0,0,0,0,0,0,0,0,0,0,0,0,0,0,0,0,0,0,0,0,0,0,0,0,0,0.439024390243903,0,0,0,0,0,0,0,0,0,0.502439024390244,0,0,0,0,473,-87,52000,5.5,0.00039,0.03,10.1039/c6ta03126a,1
688,Zn0.9Cd0.1Sc0.02O1.03,Zn0.9Cd0.1Sc0.02O1.03,0,0,0,0,0,0,0,0,0,0,0.0097560975609756,0,0,0,0,0,0,0,0,0,0.048780487804878,0,0,0,0,0,0,0,0,0,0,0,0,0,0,0,0,0,0,0,0,0,0,0,0,0,0,0,0,0,0.439024390243903,0,0,0,0,0,0,0,0,0,0.502439024390244,0,0,0,0,573,-99,47570,5,0.00047,0.05,10.1039/c6ta03126a,1
689,Zn0.9Cd0.1Sc0.02O1.03,Zn0.9Cd0.1Sc0.02O1.03,0,0,0,0,0,0,0,0,0,0,0.0097560975609756,0,0,0,0,0,0,0,0,0,0.048780487804878,0,0,0,0,0,0,0,0,0,0,0,0,0,0,0,0,0,0,0,0,0,0,0,0,0,0,0,0,0,0.439024390243903,0,0,0,0,0,0,0,0,0,0.502439024390244,0,0,0,0,673,-108,43000,4.34,0.0005,0.08,10.1039/c6ta03126a,1
690,Zn0.9Cd0.1Sc0.02O1.03,Zn0.9Cd0.1Sc0.02O1.03,0,0,0,0,0,0,0,0,0,0,0.0097560975609756,0,0,0,0,0,0,0,0,0,0.048780487804878,0,0,0,0,0,0,0,0,0,0,0,0,0,0,0,0,0,0,0,0,0,0,0,0,0,0,0,0,0,0.439024390243903,0,0,0,0,0,0,0,0,0,0.502439024390244,0,0,0,0,773,-119,39430,3.83,0.00056,0.11,10.1039/c6ta03126a,1
691,Zn0.9Cd0.1Sc0.02O1.03,Zn0.9Cd0.1Sc0.02O1.03,0,0,0,0,0,0,0,0,0,0,0.0097560975609756,0,0,0,0,0,0,0,0,0,0.048780487804878,0,0,0,0,0,0,0,0,0,0,0,0,0,0,0,0,0,0,0,0,0,0,0,0,0,0,0,0,0,0.439024390243903,0,0,0,0,0,0,0,0,0,0.502439024390244,0,0,0,0,873,-130,35700,3.58,0.0006,0.15,10.1039/c6ta03126a,1
692,Zn0.9Cd0.1Sc0.02O1.03,Zn0.9Cd0.1Sc0.02O1.03,0,0,0,0,0,0,0,0,0,0,0.0097560975609756,0,0,0,0,0,0,0,0,0,0.048780487804878,0,0,0,0,0,0,0,0,0,0,0,0,0,0,0,0,0,0,0,0,0,0,0,0,0,0,0,0,0,0.439024390243903,0,0,0,0,0,0,0,0,0,0.502439024390244,0,0,0,0,973,-139,32000,3.26,0.00062,0.18,10.1039/c6ta03126a,1
693,Zn0.9Cd0.1Sc0.02O1.03,Zn0.9Cd0.1Sc0.02O1.03,0,0,0,0,0,0,0,0,0,0,0.0097560975609756,0,0,0,0,0,0,0,0,0,0.048780487804878,0,0,0,0,0,0,0,0,0,0,0,0,0,0,0,0,0,0,0,0,0,0,0,0,0,0,0,0,0,0.439024390243903,0,0,0,0,0,0,0,0,0,0.502439024390244,0,0,0,0,1073,-150,29000,3.1,0.00065,0.23,10.1039/c6ta03126a,1
694,Zn0.9Cd0.1Sc0.02O1.03,Zn0.9Cd0.1Sc0.02O1.03,0,0,0,0,0,0,0,0,0,0,0.0097560975609756,0,0,0,0,0,0,0,0,0,0.048780487804878,0,0,0,0,0,0,0,0,0,0,0,0,0,0,0,0,0,0,0,0,0,0,0,0,0,0,0,0,0,0.439024390243903,0,0,0,0,0,0,0,0,0,0.502439024390244,0,0,0,0,1173,-160,26500,2.83,0.00068,0.28,10.1039/c6ta03126a,1
695,Zn0.9Cd0.1Sc0.03O1.045,Zn0.9Cd0.1Sc0.03O1.045,0,0,0,0,0,0,0,0,0,0,0.0144578313253012,0,0,0,0,0,0,0,0,0,0.0481927710843373,0,0,0,0,0,0,0,0,0,0,0,0,0,0,0,0,0,0,0,0,0,0,0,0,0,0,0,0,0,0.433734939759036,0,0,0,0,0,0,0,0,0,0.503614457831325,0,0,0,0,300,-76,55100,7.91,0.00032,0.01,10.1039/c6ta03126a,1
696,Zn0.9Cd0.1Sc0.03O1.045,Zn0.9Cd0.1Sc0.03O1.045,0,0,0,0,0,0,0,0,0,0,0.0144578313253012,0,0,0,0,0,0,0,0,0,0.0481927710843373,0,0,0,0,0,0,0,0,0,0,0,0,0,0,0,0,0,0,0,0,0,0,0,0,0,0,0,0,0,0.433734939759036,0,0,0,0,0,0,0,0,0,0.503614457831325,0,0,0,0,373,-83,52600,6.6,0.00036,0.02,10.1039/c6ta03126a,1
697,Zn0.9Cd0.1Sc0.03O1.045,Zn0.9Cd0.1Sc0.03O1.045,0,0,0,0,0,0,0,0,0,0,0.0144578313253012,0,0,0,0,0,0,0,0,0,0.0481927710843373,0,0,0,0,0,0,0,0,0,0,0,0,0,0,0,0,0,0,0,0,0,0,0,0,0,0,0,0,0,0.433734939759036,0,0,0,0,0,0,0,0,0,0.503614457831325,0,0,0,0,473,-93,48333,5.62,0.00042,0.03,10.1039/c6ta03126a,1
698,Zn0.9Cd0.1Sc0.03O1.045,Zn0.9Cd0.1Sc0.03O1.045,0,0,0,0,0,0,0,0,0,0,0.0144578313253012,0,0,0,0,0,0,0,0,0,0.0481927710843373,0,0,0,0,0,0,0,0,0,0,0,0,0,0,0,0,0,0,0,0,0,0,0,0,0,0,0,0,0,0.433734939759036,0,0,0,0,0,0,0,0,0,0.503614457831325,0,0,0,0,573,-93,44000,4.93,0.00038,0.04,10.1039/c6ta03126a,1
699,Zn0.9Cd0.1Sc0.03O1.045,Zn0.9Cd0.1Sc0.03O1.045,0,0,0,0,0,0,0,0,0,0,0.0144578313253012,0,0,0,0,0,0,0,0,0,0.0481927710843373,0,0,0,0,0,0,0,0,0,0,0,0,0,0,0,0,0,0,0,0,0,0,0,0,0,0,0,0,0,0.433734939759036,0,0,0,0,0,0,0,0,0,0.503614457831325,0,0,0,0,673,-111,40000,4.38,0.00049,0.08,10.1039/c6ta03126a,1
700,Zn0.9Cd0.1Sc0.03O1.045,Zn0.9Cd0.1Sc0.03O1.045,0,0,0,0,0,0,0,0,0,0,0.0144578313253012,0,0,0,0,0,0,0,0,0,0.0481927710843373,0,0,0,0,0,0,0,0,0,0,0,0,0,0,0,0,0,0,0,0,0,0,0,0,0,0,0,0,0,0.433734939759036,0,0,0,0,0,0,0,0,0,0.503614457831325,0,0,0,0,773,-123,36040,3.94,0.00055,0.11,10.1039/c6ta03126a,1
701,Zn0.9Cd0.1Sc0.03O1.045,Zn0.9Cd0.1Sc0.03O1.045,0,0,0,0,0,0,0,0,0,0,0.0144578313253012,0,0,0,0,0,0,0,0,0,0.0481927710843373,0,0,0,0,0,0,0,0,0,0,0,0,0,0,0,0,0,0,0,0,0,0,0,0,0,0,0,0,0,0.433734939759036,0,0,0,0,0,0,0,0,0,0.503614457831325,0,0,0,0,873,-133,32917,3.61,0.00058,0.14,10.1039/c6ta03126a,1
702,Zn0.9Cd0.1Sc0.03O1.045,Zn0.9Cd0.1Sc0.03O1.045,0,0,0,0,0,0,0,0,0,0,0.0144578313253012,0,0,0,0,0,0,0,0,0,0.0481927710843373,0,0,0,0,0,0,0,0,0,0,0,0,0,0,0,0,0,0,0,0,0,0,0,0,0,0,0,0,0,0.433734939759036,0,0,0,0,0,0,0,0,0,0.503614457831325,0,0,0,0,973,-142,30000,3.3,0.0006,0.18,10.1039/c6ta03126a,1
703,Zn0.9Cd0.1Sc0.03O1.045,Zn0.9Cd0.1Sc0.03O1.045,0,0,0,0,0,0,0,0,0,0,0.0144578313253012,0,0,0,0,0,0,0,0,0,0.0481927710843373,0,0,0,0,0,0,0,0,0,0,0,0,0,0,0,0,0,0,0,0,0,0,0,0,0,0,0,0,0,0.433734939759036,0,0,0,0,0,0,0,0,0,0.503614457831325,0,0,0,0,1073,-150,27350,3.02,0.00062,0.22,10.1039/c6ta03126a,1
704,Zn0.9Cd0.1Sc0.03O1.045,Zn0.9Cd0.1Sc0.03O1.045,0,0,0,0,0,0,0,0,0,0,0.0144578313253012,0,0,0,0,0,0,0,0,0,0.0481927710843373,0,0,0,0,0,0,0,0,0,0,0,0,0,0,0,0,0,0,0,0,0,0,0,0,0,0,0,0,0,0.433734939759036,0,0,0,0,0,0,0,0,0,0.503614457831325,0,0,0,0,1173,-159,25000,2.76,0.00064,0.27,10.1039/c6ta03126a,1
705,Zn0.9Cd0.1Sc0.04O1.06,Zn0.9Cd0.1Sc0.04O1.06,0,0,0,0,0,0,0,0,0,0,0.019047619047619,0,0,0,0,0,0,0,0,0,0.0476190476190476,0,0,0,0,0,0,0,0,0,0,0,0,0,0,0,0,0,0,0,0,0,0,0,0,0,0,0,0,0,0.428571428571429,0,0,0,0,0,0,0,0,0,0.504761904761905,0,0,0,0,300,-84,46667,8,0.00033,0.01,10.1039/c6ta03126a,1
706,Zn0.9Cd0.1Sc0.04O1.06,Zn0.9Cd0.1Sc0.04O1.06,0,0,0,0,0,0,0,0,0,0,0.019047619047619,0,0,0,0,0,0,0,0,0,0.0476190476190476,0,0,0,0,0,0,0,0,0,0,0,0,0,0,0,0,0,0,0,0,0,0,0,0,0,0,0,0,0,0.428571428571429,0,0,0,0,0,0,0,0,0,0.504761904761905,0,0,0,0,373,-93,44000,6.8,0.00038,0.02,10.1039/c6ta03126a,1
707,Zn0.9Cd0.1Sc0.04O1.06,Zn0.9Cd0.1Sc0.04O1.06,0,0,0,0,0,0,0,0,0,0,0.019047619047619,0,0,0,0,0,0,0,0,0,0.0476190476190476,0,0,0,0,0,0,0,0,0,0,0,0,0,0,0,0,0,0,0,0,0,0,0,0,0,0,0,0,0,0.428571428571429,0,0,0,0,0,0,0,0,0,0.504761904761905,0,0,0,0,473,-102,41146,5.7,0.00043,0.04,10.1039/c6ta03126a,1
708,Zn0.9Cd0.1Sc0.04O1.06,Zn0.9Cd0.1Sc0.04O1.06,0,0,0,0,0,0,0,0,0,0,0.019047619047619,0,0,0,0,0,0,0,0,0,0.0476190476190476,0,0,0,0,0,0,0,0,0,0,0,0,0,0,0,0,0,0,0,0,0,0,0,0,0,0,0,0,0,0.428571428571429,0,0,0,0,0,0,0,0,0,0.504761904761905,0,0,0,0,573,-110,37604,4.95,0.00046,0.05,10.1039/c6ta03126a,1
709,Zn0.9Cd0.1Sc0.04O1.06,Zn0.9Cd0.1Sc0.04O1.06,0,0,0,0,0,0,0,0,0,0,0.019047619047619,0,0,0,0,0,0,0,0,0,0.0476190476190476,0,0,0,0,0,0,0,0,0,0,0,0,0,0,0,0,0,0,0,0,0,0,0,0,0,0,0,0,0,0.428571428571429,0,0,0,0,0,0,0,0,0,0.504761904761905,0,0,0,0,673,-119,34167,4.38,0.00048,0.07,10.1039/c6ta03126a,1
710,Zn0.9Cd0.1Sc0.04O1.06,Zn0.9Cd0.1Sc0.04O1.06,0,0,0,0,0,0,0,0,0,0,0.019047619047619,0,0,0,0,0,0,0,0,0,0.0476190476190476,0,0,0,0,0,0,0,0,0,0,0,0,0,0,0,0,0,0,0,0,0,0,0,0,0,0,0,0,0,0.428571428571429,0,0,0,0,0,0,0,0,0,0.504761904761905,0,0,0,0,773,-131,31000,3.95,0.00053,0.1,10.1039/c6ta03126a,1
711,Zn0.9Cd0.1Sc0.04O1.06,Zn0.9Cd0.1Sc0.04O1.06,0,0,0,0,0,0,0,0,0,0,0.019047619047619,0,0,0,0,0,0,0,0,0,0.0476190476190476,0,0,0,0,0,0,0,0,0,0,0,0,0,0,0,0,0,0,0,0,0,0,0,0,0,0,0,0,0,0.428571428571429,0,0,0,0,0,0,0,0,0,0.504761904761905,0,0,0,0,873,-141,28125,3.56,0.00056,0.14,10.1039/c6ta03126a,1
712,Zn0.9Cd0.1Sc0.04O1.06,Zn0.9Cd0.1Sc0.04O1.06,0,0,0,0,0,0,0,0,0,0,0.019047619047619,0,0,0,0,0,0,0,0,0,0.0476190476190476,0,0,0,0,0,0,0,0,0,0,0,0,0,0,0,0,0,0,0,0,0,0,0,0,0,0,0,0,0,0.428571428571429,0,0,0,0,0,0,0,0,0,0.504761904761905,0,0,0,0,973,-151,25520,3.25,0.00058,0.17,10.1039/c6ta03126a,1
713,Zn0.9Cd0.1Sc0.04O1.06,Zn0.9Cd0.1Sc0.04O1.06,0,0,0,0,0,0,0,0,0,0,0.019047619047619,0,0,0,0,0,0,0,0,0,0.0476190476190476,0,0,0,0,0,0,0,0,0,0,0,0,0,0,0,0,0,0,0,0,0,0,0,0,0,0,0,0,0,0.428571428571429,0,0,0,0,0,0,0,0,0,0.504761904761905,0,0,0,0,1073,-161,23230,2.95,0.0006,0.22,10.1039/c6ta03126a,1
714,Zn0.9Cd0.1Sc0.04O1.06,Zn0.9Cd0.1Sc0.04O1.06,0,0,0,0,0,0,0,0,0,0,0.019047619047619,0,0,0,0,0,0,0,0,0,0.0476190476190476,0,0,0,0,0,0,0,0,0,0,0,0,0,0,0,0,0,0,0,0,0,0,0,0,0,0,0,0,0,0.428571428571429,0,0,0,0,0,0,0,0,0,0.504761904761905,0,0,0,0,1173,-166,21145,2.7,0.00059,0.25,10.1039/c6ta03126a,1
715,ZnSc0.02O1.03,ZnSc0.02O1.03,0,0,0,0,0,0,0,0,0,0,0.0097560975609756,0,0,0,0,0,0,0,0,0,0,0,0,0,0,0,0,0,0,0,0,0,0,0,0,0,0,0,0,0,0,0,0,0,0,0,0,0,0,0,0.487804878048781,0,0,0,0,0,0,0,0,0,0.502439024390244,0,0,0,0,300,-165,2800,52.17,0.00008,0,10.1039/c6ta03126a,1
716,ZnSc0.02O1.03,ZnSc0.02O1.03,0,0,0,0,0,0,0,0,0,0,0.0097560975609756,0,0,0,0,0,0,0,0,0,0,0,0,0,0,0,0,0,0,0,0,0,0,0,0,0,0,0,0,0,0,0,0,0,0,0,0,0,0,0,0.487804878048781,0,0,0,0,0,0,0,0,0,0.502439024390244,0,0,0,0,373,-182,3200,37.1,0.00011,0,10.1039/c6ta03126a,1
717,ZnSc0.02O1.03,ZnSc0.02O1.03,0,0,0,0,0,0,0,0,0,0,0.0097560975609756,0,0,0,0,0,0,0,0,0,0,0,0,0,0,0,0,0,0,0,0,0,0,0,0,0,0,0,0,0,0,0,0,0,0,0,0,0,0,0,0.487804878048781,0,0,0,0,0,0,0,0,0,0.502439024390244,0,0,0,0,473,-200,3500,26.08,0.00014,0,10.1039/c6ta03126a,1
718,ZnSc0.02O1.03,ZnSc0.02O1.03,0,0,0,0,0,0,0,0,0,0,0.0097560975609756,0,0,0,0,0,0,0,0,0,0,0,0,0,0,0,0,0,0,0,0,0,0,0,0,0,0,0,0,0,0,0,0,0,0,0,0,0,0,0,0.487804878048781,0,0,0,0,0,0,0,0,0,0.502439024390244,0,0,0,0,573,-215,4428,19.58,0.0002,0.01,10.1039/c6ta03126a,1
719,ZnSc0.02O1.03,ZnSc0.02O1.03,0,0,0,0,0,0,0,0,0,0,0.0097560975609756,0,0,0,0,0,0,0,0,0,0,0,0,0,0,0,0,0,0,0,0,0,0,0,0,0,0,0,0,0,0,0,0,0,0,0,0,0,0,0,0.487804878048781,0,0,0,0,0,0,0,0,0,0.502439024390244,0,0,0,0,673,-230,5714,15.08,0.0003,0.01,10.1039/c6ta03126a,1
720,ZnSc0.02O1.03,ZnSc0.02O1.03,0,0,0,0,0,0,0,0,0,0,0.0097560975609756,0,0,0,0,0,0,0,0,0,0,0,0,0,0,0,0,0,0,0,0,0,0,0,0,0,0,0,0,0,0,0,0,0,0,0,0,0,0,0,0.487804878048781,0,0,0,0,0,0,0,0,0,0.502439024390244,0,0,0,0,773,-244,6570,12.08,0.00039,0.03,10.1039/c6ta03126a,1
721,ZnSc0.02O1.03,ZnSc0.02O1.03,0,0,0,0,0,0,0,0,0,0,0.0097560975609756,0,0,0,0,0,0,0,0,0,0,0,0,0,0,0,0,0,0,0,0,0,0,0,0,0,0,0,0,0,0,0,0,0,0,0,0,0,0,0,0.487804878048781,0,0,0,0,0,0,0,0,0,0.502439024390244,0,0,0,0,873,-256,6428,10,0.00042,0.04,10.1039/c6ta03126a,1
722,ZnSc0.02O1.03,ZnSc0.02O1.03,0,0,0,0,0,0,0,0,0,0,0.0097560975609756,0,0,0,0,0,0,0,0,0,0,0,0,0,0,0,0,0,0,0,0,0,0,0,0,0,0,0,0,0,0,0,0,0,0,0,0,0,0,0,0.487804878048781,0,0,0,0,0,0,0,0,0,0.502439024390244,0,0,0,0,973,-271,5857,8.08,0.00043,0.05,10.1039/c6ta03126a,1
723,ZnSc0.02O1.03,ZnSc0.02O1.03,0,0,0,0,0,0,0,0,0,0,0.0097560975609756,0,0,0,0,0,0,0,0,0,0,0,0,0,0,0,0,0,0,0,0,0,0,0,0,0,0,0,0,0,0,0,0,0,0,0,0,0,0,0,0.487804878048781,0,0,0,0,0,0,0,0,0,0.502439024390244,0,0,0,0,1073,-281,5280,6.75,0.00042,0.07,10.1039/c6ta03126a,1
724,ZnSc0.02O1.03,ZnSc0.02O1.03,0,0,0,0,0,0,0,0,0,0,0.0097560975609756,0,0,0,0,0,0,0,0,0,0,0,0,0,0,0,0,0,0,0,0,0,0,0,0,0,0,0,0,0,0,0,0,0,0,0,0,0,0,0,0.487804878048781,0,0,0,0,0,0,0,0,0,0.502439024390244,0,0,0,0,1173,-290,4700,5.7,0.0004,0.08,10.1039/c6ta03126a,1
725,CuGa0.97Mn0.03Te2,CuGa0.97Mn0.03Te2,0,0,0,0,0.0075,0,0,0,0,0,0,0,0,0,0,0,0,0.5,0,0,0,0,0,0.2425,0,0,0,0,0,0,0,0,0,0,0,0,0,0,0,0,0,0,0,0.25,0,0,0,0,0,0,0,0,0,0,0,0,0,0,0,0,0,0,0,0,0,325,172,25200,6.14,0.00075,0.04,10.1039/c6ta11120c,1
726,CuGa0.97Mn0.03Te2,CuGa0.97Mn0.03Te2,0,0,0,0,0.0075,0,0,0,0,0,0,0,0,0,0,0,0,0.5,0,0,0,0,0,0.2425,0,0,0,0,0,0,0,0,0,0,0,0,0,0,0,0,0,0,0,0.25,0,0,0,0,0,0,0,0,0,0,0,0,0,0,0,0,0,0,0,0,0,375,184,24290,5.23,0.00082,0.06,10.1039/c6ta11120c,1
727,CuGa0.97Mn0.03Te2,CuGa0.97Mn0.03Te2,0,0,0,0,0.0075,0,0,0,0,0,0,0,0,0,0,0,0,0.5,0,0,0,0,0,0.2425,0,0,0,0,0,0,0,0,0,0,0,0,0,0,0,0,0,0,0,0.25,0,0,0,0,0,0,0,0,0,0,0,0,0,0,0,0,0,0,0,0,0,425,199,23250,4.16,0.00092,0.09,10.1039/c6ta11120c,1
728,CuGa0.97Mn0.03Te2,CuGa0.97Mn0.03Te2,0,0,0,0,0.0075,0,0,0,0,0,0,0,0,0,0,0,0,0.5,0,0,0,0,0,0.2425,0,0,0,0,0,0,0,0,0,0,0,0,0,0,0,0,0,0,0,0.25,0,0,0,0,0,0,0,0,0,0,0,0,0,0,0,0,0,0,0,0,0,475,214,22149,3.65,0.00101,0.13,10.1039/c6ta11120c,1
729,CuGa0.97Mn0.03Te2,CuGa0.97Mn0.03Te2,0,0,0,0,0.0075,0,0,0,0,0,0,0,0,0,0,0,0,0.5,0,0,0,0,0,0.2425,0,0,0,0,0,0,0,0,0,0,0,0,0,0,0,0,0,0,0,0.25,0,0,0,0,0,0,0,0,0,0,0,0,0,0,0,0,0,0,0,0,0,525,224,21053,3.18,0.00106,0.17,10.1039/c6ta11120c,1
730,CuGa0.97Mn0.03Te2,CuGa0.97Mn0.03Te2,0,0,0,0,0.0075,0,0,0,0,0,0,0,0,0,0,0,0,0.5,0,0,0,0,0,0.2425,0,0,0,0,0,0,0,0,0,0,0,0,0,0,0,0,0,0,0,0.25,0,0,0,0,0,0,0,0,0,0,0,0,0,0,0,0,0,0,0,0,0,625,233,21565,4.07,0.00117,0.18,10.1039/c6ta11120c,1
731,CuGa0.97Mn0.03Te2,CuGa0.97Mn0.03Te2,0,0,0,0,0.0075,0,0,0,0,0,0,0,0,0,0,0,0,0.5,0,0,0,0,0,0.2425,0,0,0,0,0,0,0,0,0,0,0,0,0,0,0,0,0,0,0,0.25,0,0,0,0,0,0,0,0,0,0,0,0,0,0,0,0,0,0,0,0,0,575,231,20783,2.79,0.00111,0.23,10.1039/c6ta11120c,1
732,CuGa0.97Mn0.03Te2,CuGa0.97Mn0.03Te2,0,0,0,0,0.0075,0,0,0,0,0,0,0,0,0,0,0,0,0.5,0,0,0,0,0,0.2425,0,0,0,0,0,0,0,0,0,0,0,0,0,0,0,0,0,0,0,0.25,0,0,0,0,0,0,0,0,0,0,0,0,0,0,0,0,0,0,0,0,0,670,239,22350,2.46,0.00127,0.35,10.1039/c6ta11120c,1
733,CuGa0.98Mn0.02Te2,CuGa0.98Mn0.02Te2,0,0,0,0,0.005,0,0,0,0,0,0,0,0,0,0,0,0,0.5,0,0,0,0,0,0.245,0,0,0,0,0,0,0,0,0,0,0,0,0,0,0,0,0,0,0,0.25,0,0,0,0,0,0,0,0,0,0,0,0,0,0,0,0,0,0,0,0,0,425,279,10439,4.53,0.00081,0.08,10.1039/c6ta11120c,1
734,CuGa0.98Mn0.02Te2,CuGa0.98Mn0.02Te2,0,0,0,0,0.005,0,0,0,0,0,0,0,0,0,0,0,0,0.5,0,0,0,0,0,0.245,0,0,0,0,0,0,0,0,0,0,0,0,0,0,0,0,0,0,0,0.25,0,0,0,0,0,0,0,0,0,0,0,0,0,0,0,0,0,0,0,0,0,475,292,9342,3.96,0.0008,0.1,10.1039/c6ta11120c,1
735,CuGa0.98Mn0.02Te2,CuGa0.98Mn0.02Te2,0,0,0,0,0.005,0,0,0,0,0,0,0,0,0,0,0,0,0.5,0,0,0,0,0,0.245,0,0,0,0,0,0,0,0,0,0,0,0,0,0,0,0,0,0,0,0.25,0,0,0,0,0,0,0,0,0,0,0,0,0,0,0,0,0,0,0,0,0,525,300,9123,3.35,0.00082,0.13,10.1039/c6ta11120c,1
736,CuGa0.98Mn0.02Te2,CuGa0.98Mn0.02Te2,0,0,0,0,0.005,0,0,0,0,0,0,0,0,0,0,0,0,0.5,0,0,0,0,0,0.245,0,0,0,0,0,0,0,0,0,0,0,0,0,0,0,0,0,0,0,0.25,0,0,0,0,0,0,0,0,0,0,0,0,0,0,0,0,0,0,0,0,0,575,295,10789,2.94,0.00094,0.18,10.1039/c6ta11120c,1
737,CuGa0.98Mn0.02Te2,CuGa0.98Mn0.02Te2,0,0,0,0,0.005,0,0,0,0,0,0,0,0,0,0,0,0,0.5,0,0,0,0,0,0.245,0,0,0,0,0,0,0,0,0,0,0,0,0,0,0,0,0,0,0,0.25,0,0,0,0,0,0,0,0,0,0,0,0,0,0,0,0,0,0,0,0,0,625,272,15350,3.84,0.00114,0.19,10.1039/c6ta11120c,1
738,CuGa0.98Mn0.02Te2,CuGa0.98Mn0.02Te2,0,0,0,0,0.005,0,0,0,0,0,0,0,0,0,0,0,0,0.5,0,0,0,0,0,0.245,0,0,0,0,0,0,0,0,0,0,0,0,0,0,0,0,0,0,0,0.25,0,0,0,0,0,0,0,0,0,0,0,0,0,0,0,0,0,0,0,0,0,670,243,21974,2.55,0.0013,0.34,10.1039/c6ta11120c,1
739,CuGa0.99Mn0.01Te2,CuGa0.99Mn0.01Te2,0,0,0,0,0.0025,0,0,0,0,0,0,0,0,0,0,0,0,0.5,0,0,0,0,0,0.2475,0,0,0,0,0,0,0,0,0,0,0,0,0,0,0,0,0,0,0,0.25,0,0,0,0,0,0,0,0,0,0,0,0,0,0,0,0,0,0,0,0,0,325,332,6053,5.38,0.00067,0.04,10.1039/c6ta11120c,1
740,CuGa0.99Mn0.01Te2,CuGa0.99Mn0.01Te2,0,0,0,0,0.0025,0,0,0,0,0,0,0,0,0,0,0,0,0.5,0,0,0,0,0,0.2475,0,0,0,0,0,0,0,0,0,0,0,0,0,0,0,0,0,0,0,0.25,0,0,0,0,0,0,0,0,0,0,0,0,0,0,0,0,0,0,0,0,0,375,340,5702,4.44,0.00066,0.06,10.1039/c6ta11120c,1
741,CuGa0.99Mn0.01Te2,CuGa0.99Mn0.01Te2,0,0,0,0,0.0025,0,0,0,0,0,0,0,0,0,0,0,0,0.5,0,0,0,0,0,0.2475,0,0,0,0,0,0,0,0,0,0,0,0,0,0,0,0,0,0,0,0.25,0,0,0,0,0,0,0,0,0,0,0,0,0,0,0,0,0,0,0,0,0,425,357,5000,3.46,0.00064,0.08,10.1039/c6ta11120c,1
742,CuGa0.99Mn0.01Te2,CuGa0.99Mn0.01Te2,0,0,0,0,0.0025,0,0,0,0,0,0,0,0,0,0,0,0,0.5,0,0,0,0,0,0.2475,0,0,0,0,0,0,0,0,0,0,0,0,0,0,0,0,0,0,0,0.25,0,0,0,0,0,0,0,0,0,0,0,0,0,0,0,0,0,0,0,0,0,475,367,4825,2.96,0.00065,0.1,10.1039/c6ta11120c,1
743,CuGa0.99Mn0.01Te2,CuGa0.99Mn0.01Te2,0,0,0,0,0.0025,0,0,0,0,0,0,0,0,0,0,0,0,0.5,0,0,0,0,0,0.2475,0,0,0,0,0,0,0,0,0,0,0,0,0,0,0,0,0,0,0,0.25,0,0,0,0,0,0,0,0,0,0,0,0,0,0,0,0,0,0,0,0,0,525,365,5700,2.59,0.00076,0.15,10.1039/c6ta11120c,1
744,CuGa0.99Mn0.01Te2,CuGa0.99Mn0.01Te2,0,0,0,0,0.0025,0,0,0,0,0,0,0,0,0,0,0,0,0.5,0,0,0,0,0,0.2475,0,0,0,0,0,0,0,0,0,0,0,0,0,0,0,0,0,0,0,0.25,0,0,0,0,0,0,0,0,0,0,0,0,0,0,0,0,0,0,0,0,0,575,346,8070,2.26,0.00097,0.25,10.1039/c6ta11120c,1
745,CuGa0.99Mn0.01Te2,CuGa0.99Mn0.01Te2,0,0,0,0,0.0025,0,0,0,0,0,0,0,0,0,0,0,0,0.5,0,0,0,0,0,0.2475,0,0,0,0,0,0,0,0,0,0,0,0,0,0,0,0,0,0,0,0.25,0,0,0,0,0,0,0,0,0,0,0,0,0,0,0,0,0,0,0,0,0,718,247,25300,1.95,0.00155,0.57,10.1039/c6ta11120c,1
746,CuGa0.99Mn0.01Te2,CuGa0.99Mn0.01Te2,0,0,0,0,0.0025,0,0,0,0,0,0,0,0,0,0,0,0,0.5,0,0,0,0,0,0.2475,0,0,0,0,0,0,0,0,0,0,0,0,0,0,0,0,0,0,0,0.25,0,0,0,0,0,0,0,0,0,0,0,0,0,0,0,0,0,0,0,0,0,768,236,26000,1.85,0.00145,0.61,10.1039/c6ta11120c,1
747,CuGa0.99Mn0.01Te2,CuGa0.99Mn0.01Te2,0,0,0,0,0.0025,0,0,0,0,0,0,0,0,0,0,0,0,0.5,0,0,0,0,0,0.2475,0,0,0,0,0,0,0,0,0,0,0,0,0,0,0,0,0,0,0,0.25,0,0,0,0,0,0,0,0,0,0,0,0,0,0,0,0,0,0,0,0,0,818,233,27900,1.75,0.00151,0.71,10.1039/c6ta11120c,1
748,CuGa0.99Mn0.01Te2,CuGa0.99Mn0.01Te2,0,0,0,0,0.0025,0,0,0,0,0,0,0,0,0,0,0,0,0.5,0,0,0,0,0,0.2475,0,0,0,0,0,0,0,0,0,0,0,0,0,0,0,0,0,0,0,0.25,0,0,0,0,0,0,0,0,0,0,0,0,0,0,0,0,0,0,0,0,0,868,231,29304,1.65,0.00156,0.83,10.1039/c6ta11120c,1
749,CuGaTe2,CuGaTe2,0,0,0,0,0,0,0,0,0,0,0,0,0,0,0,0,0,0.5,0,0,0,0,0,0.25,0,0,0,0,0,0,0,0,0,0,0,0,0,0,0,0,0,0,0,0.25,0,0,0,0,0,0,0,0,0,0,0,0,0,0,0,0,0,0,0,0,0,325,364,2300,6.96,0.0003,0.01,10.1039/c6ta11120c,1
750,CuGaTe2,CuGaTe2,0,0,0,0,0,0,0,0,0,0,0,0,0,0,0,0,0,0.5,0,0,0,0,0,0.25,0,0,0,0,0,0,0,0,0,0,0,0,0,0,0,0,0,0,0,0.25,0,0,0,0,0,0,0,0,0,0,0,0,0,0,0,0,0,0,0,0,0,375,365,2330,5.75,0.00031,0.03,10.1039/c6ta11120c,1
751,CuGaTe2,CuGaTe2,0,0,0,0,0,0,0,0,0,0,0,0,0,0,0,0,0,0.5,0,0,0,0,0,0.25,0,0,0,0,0,0,0,0,0,0,0,0,0,0,0,0,0,0,0,0.25,0,0,0,0,0,0,0,0,0,0,0,0,0,0,0,0,0,0,0,0,0,718,265,19450,2.57,0.00137,0.38,10.1039/c6ta11120c,1
752,CuGaTe2,CuGaTe2,0,0,0,0,0,0,0,0,0,0,0,0,0,0,0,0,0,0.5,0,0,0,0,0,0.25,0,0,0,0,0,0,0,0,0,0,0,0,0,0,0,0,0,0,0,0.25,0,0,0,0,0,0,0,0,0,0,0,0,0,0,0,0,0,0,0,0,0,775,251,21300,2.41,0.00135,0.43,10.1039/c6ta11120c,1
753,CuGaTe2,CuGaTe2,0,0,0,0,0,0,0,0,0,0,0,0,0,0,0,0,0,0.5,0,0,0,0,0,0.25,0,0,0,0,0,0,0,0,0,0,0,0,0,0,0,0,0,0,0,0.25,0,0,0,0,0,0,0,0,0,0,0,0,0,0,0,0,0,0,0,0,0,818,248,23700,2.24,0.00146,0.53,10.1039/c6ta11120c,1
754,CuGaTe2,CuGaTe2,0,0,0,0,0,0,0,0,0,0,0,0,0,0,0,0,0,0.5,0,0,0,0,0,0.25,0,0,0,0,0,0,0,0,0,0,0,0,0,0,0,0,0,0,0,0.25,0,0,0,0,0,0,0,0,0,0,0,0,0,0,0,0,0,0,0,0,0,868,240,24300,2.09,0.0014,0.58,10.1039/c6ta11120c,1
755,(Sn0.8Ge0.2)0.82Mn0.18Te,Sn0.656Ge0.164,0,0,0,0,0,0,0,0,0,0,0,0,0,0,0,0,0,0,0,0,0,0,0,0,0,0,0,0,0,0,0,0,0,0,0,0,0,0,0,0.2,0,0,0,0,0,0,0,0,0,0,0,0,0.8,0,0,0,0,0,0,0,0,0,0,0,0,300,,60,169300,0.00062,0.09,10.1039/c7cp04931e,1
756,(Sn0.8Ge0.2)0.82Mn0.18Te,Sn0.656Ge0.164,0,0,0,0,0,0,0,0,0,0,0,0,0,0,0,0,0,0,0,0,0,0,0,0,0,0,0,0,0,0,0,0,0,0,0,0,0,0,0,0.2,0,0,0,0,0,0,0,0,0,0,0,0,0.8,0,0,0,0,0,0,0,0,0,0,0,0,673,,126,108900,0.00173,0.76,10.1039/c7cp04931e,1
757,(Sn0.8Ge0.2)0.82Mn0.18Te,Sn0.656Ge0.164,0,0,0,0,0,0,0,0,0,0,0,0,0,0,0,0,0,0,0,0,0,0,0,0,0,0,0,0,0,0,0,0,0,0,0,0,0,0,0,0.2,0,0,0,0,0,0,0,0,0,0,0,0,0.8,0,0,0,0,0,0,0,0,0,0,0,0,773,,141,90910,0.00182,0.91,10.1039/c7cp04931e,1
758,(Sn0.8Ge0.2)0.82Mn0.18Te,Sn0.656Ge0.164,0,0,0,0,0,0,0,0,0,0,0,0,0,0,0,0,0,0,0,0,0,0,0,0,0,0,0,0,0,0,0,0,0,0,0,0,0,0,0,0.2,0,0,0,0,0,0,0,0,0,0,0,0,0.8,0,0,0,0,0,0,0,0,0,0,0,0,873,,153,80600,0.00189,1.09,10.1039/c7cp04931e,1
759,(Sn0.8Ge0.2)0.85Mn0.15Te,Sn0.68Ge0.17,0,0,0,0,0,0,0,0,0,0,0,0,0,0,0,0,0,0,0,0,0,0,0,0,0,0,0,0,0,0,0,0,0,0,0,0,0,0,0,0.2,0,0,0,0,0,0,0,0,0,0,0,0,0.8,0,0,0,0,0,0,0,0,0,0,0,0,373,,68,179000,0.00082,0.16,10.1039/c7cp04931e,1
760,(Sn0.8Ge0.2)0.85Mn0.15Te,Sn0.68Ge0.17,0,0,0,0,0,0,0,0,0,0,0,0,0,0,0,0,0,0,0,0,0,0,0,0,0,0,0,0,0,0,0,0,0,0,0,0,0,0,0,0.2,0,0,0,0,0,0,0,0,0,0,0,0,0.8,0,0,0,0,0,0,0,0,0,0,0,0,473,,85,156300,0.00112,0.31,10.1039/c7cp04931e,1
761,(Sn0.8Ge0.2)0.85Mn0.15Te,Sn0.68Ge0.17,0,0,0,0,0,0,0,0,0,0,0,0,0,0,0,0,0,0,0,0,0,0,0,0,0,0,0,0,0,0,0,0,0,0,0,0,0,0,0,0.2,0,0,0,0,0,0,0,0,0,0,0,0,0.8,0,0,0,0,0,0,0,0,0,0,0,0,573,,100,135100,0.00135,0.47,10.1039/c7cp04931e,1
762,(Sn0.8Ge0.2)0.85Mn0.15Te,Sn0.68Ge0.17,0,0,0,0,0,0,0,0,0,0,0,0,0,0,0,0,0,0,0,0,0,0,0,0,0,0,0,0,0,0,0,0,0,0,0,0,0,0,0,0.2,0,0,0,0,0,0,0,0,0,0,0,0,0.8,0,0,0,0,0,0,0,0,0,0,0,0,673,,119,116900,0.00166,0.72,10.1039/c7cp04931e,1
763,(Sn0.8Ge0.2)0.85Mn0.15Te,Sn0.68Ge0.17,0,0,0,0,0,0,0,0,0,0,0,0,0,0,0,0,0,0,0,0,0,0,0,0,0,0,0,0,0,0,0,0,0,0,0,0,0,0,0,0.2,0,0,0,0,0,0,0,0,0,0,0,0,0.8,0,0,0,0,0,0,0,0,0,0,0,0,773,,134,100000,0.0018,0.99,10.1039/c7cp04931e,1
764,(Sn0.8Ge0.2)0.85Mn0.15Te,Sn0.68Ge0.17,0,0,0,0,0,0,0,0,0,0,0,0,0,0,0,0,0,0,0,0,0,0,0,0,0,0,0,0,0,0,0,0,0,0,0,0,0,0,0,0.2,0,0,0,0,0,0,0,0,0,0,0,0,0.8,0,0,0,0,0,0,0,0,0,0,0,0,873,,152,83300,0.00192,1.22,10.1039/c7cp04931e,1
