Repository: anilkunwar/thermoelectrics

# Machine learning assisted design of thermoelectrics

a. Machine Learning

# Fetching the upto date data of thermoelectricity (Informatics)

# Featurization:

The computer code to convert the multicomponent chemical formula and temperature row into composition-temperature feature vector
Binary alloys/compunds with upload from json files
Multicomponent alloys/compunds with upload from json files

# Informatics approach to classify p-type and n-type thermoelectric materials

Basic Illustrative Tutorials
Querying the Abstracts on the Materials Science, Applied Physics and Condensed Matter Physics on Keyterms Specific to Thermoelectrics
NER analysis for material type classification

File: machine_learning/vae_regression/latent_space_visualization/thermoelectric_materials.csv (part 6 of 33)
Unnamed: 0,Formula,modformula,In,Tl,La,Sr,Mn,Ni,Ru,Pd,Hf,Cs,Sc,Co,Si,Fe,Li,Cl,Yb,Te,N,Ti,Cd,Zr,Y,Ga,Cr,Pr,Tm,Br,Ca,Mg,Rb,Au,Nd,Ce,Ho,I,Ba,Se,Pb,Ge,Gd,Tb,Dy,Cu,Na,Sb,Bi,P,As,Sm,Zn,Al,Sn,Ag,Nb,Mo,V,S,K,Lu,O,Eu,Ta,B,Er,temperature(K),seebeck_coefficient(μV/K),electrical_conductivity(S/m),thermal_conductivity(W/mK),power_factor(W/mK2),ZT,reference,sum_elements
765,(Sn0.8Ge0.2)0.88Mn0.12Te,Sn0.7040000000000001Ge0.17600000000000002,0,0,0,0,0,0,0,0,0,0,0,0,0,0,0,0,0,0,0,0,0,0,0,0,0,0,0,0,0,0,0,0,0,0,0,0,0,0,0,0.2,0,0,0,0,0,0,0,0,0,0,0,0,0.8,0,0,0,0,0,0,0,0,0,0,0,0,298,,50,226695,0.00057,0.07,10.1039/c7cp04931e,1
766,(Sn0.8Ge0.2)0.88Mn0.12Te,Sn0.7040000000000001Ge0.17600000000000002,0,0,0,0,0,0,0,0,0,0,0,0,0,0,0,0,0,0,0,0,0,0,0,0,0,0,0,0,0,0,0,0,0,0,0,0,0,0,0,0.2,0,0,0,0,0,0,0,0,0,0,0,0,0.8,0,0,0,0,0,0,0,0,0,0,0,0,373,,61,204200,0.00076,0.11,10.1039/c7cp04931e,1
767,(Sn0.8Ge0.2)0.88Mn0.12Te,Sn0.7040000000000001Ge0.17600000000000002,0,0,0,0,0,0,0,0,0,0,0,0,0,0,0,0,0,0,0,0,0,0,0,0,0,0,0,0,0,0,0,0,0,0,0,0,0,0,0,0.2,0,0,0,0,0,0,0,0,0,0,0,0,0.8,0,0,0,0,0,0,0,0,0,0,0,0,473,,78,175900,0.00107,0.25,10.1039/c7cp04931e,1
768,(Sn0.8Ge0.2)0.88Mn0.12Te,Sn0.7040000000000001Ge0.17600000000000002,0,0,0,0,0,0,0,0,0,0,0,0,0,0,0,0,0,0,0,0,0,0,0,0,0,0,0,0,0,0,0,0,0,0,0,0,0,0,0,0.2,0,0,0,0,0,0,0,0,0,0,0,0,0.8,0,0,0,0,0,0,0,0,0,0,0,0,573,,95,150750,0.00137,0.4,10.1039/c7cp04931e,1
769,(Sn0.8Ge0.2)0.88Mn0.12Te,Sn0.7040000000000001Ge0.17600000000000002,0,0,0,0,0,0,0,0,0,0,0,0,0,0,0,0,0,0,0,0,0,0,0,0,0,0,0,0,0,0,0,0,0,0,0,0,0,0,0,0.2,0,0,0,0,0,0,0,0,0,0,0,0,0.8,0,0,0,0,0,0,0,0,0,0,0,0,673,,113,127685,0.00163,0.6,10.1039/c7cp04931e,1
770,(Sn0.8Ge0.2)0.88Mn0.12Te,Sn0.7040000000000001Ge0.17600000000000002,0,0,0,0,0,0,0,0,0,0,0,0,0,0,0,0,0,0,0,0,0,0,0,0,0,0,0,0,0,0,0,0,0,0,0,0,0,0,0,0.2,0,0,0,0,0,0,0,0,0,0,0,0,0.8,0,0,0,0,0,0,0,0,0,0,0,0,773,,130,107400,0.00182,0.81,10.1039/c7cp04931e,1
771,(Sn0.8Ge0.2)0.88Mn0.12Te,Sn0.7040000000000001Ge0.17600000000000002,0,0,0,0,0,0,0,0,0,0,0,0,0,0,0,0,0,0,0,0,0,0,0,0,0,0,0,0,0,0,0,0,0,0,0,0,0,0,0,0.2,0,0,0,0,0,0,0,0,0,0,0,0,0.8,0,0,0,0,0,0,0,0,0,0,0,0,873,,152,84786,0.00196,1.01,10.1039/c7cp04931e,1
772,(Sn0.8Ge0.2)0.8Mn0.2Te,Sn0.6400000000000001Ge0.16000000000000003,0,0,0,0,0,0,0,0,0,0,0,0,0,0,0,0,0,0,0,0,0,0,0,0,0,0,0,0,0,0,0,0,0,0,0,0,0,0,0,0.2,0,0,0,0,0,0,0,0,0,0,0,0,0.8,0,0,0,0,0,0,0,0,0,0,0,0,298,,60,161000,0.00058,0.08,10.1039/c7cp04931e,1
773,(Sn0.8Ge0.2)0.8Mn0.2Te,Sn0.6400000000000001Ge0.16000000000000003,0,0,0,0,0,0,0,0,0,0,0,0,0,0,0,0,0,0,0,0,0,0,0,0,0,0,0,0,0,0,0,0,0,0,0,0,0,0,0,0.2,0,0,0,0,0,0,0,0,0,0,0,0,0.8,0,0,0,0,0,0,0,0,0,0,0,0,373,,73,142000,0.00076,0.14,10.1039/c7cp04931e,1
774,(Sn0.8Ge0.2)0.8Mn0.2Te,Sn0.6400000000000001Ge0.16000000000000003,0,0,0,0,0,0,0,0,0,0,0,0,0,0,0,0,0,0,0,0,0,0,0,0,0,0,0,0,0,0,0,0,0,0,0,0,0,0,0,0.2,0,0,0,0,0,0,0,0,0,0,0,0,0.8,0,0,0,0,0,0,0,0,0,0,0,0,473,,92,130807,0.00112,0.3,10.1039/c7cp04931e,1
775,(Sn0.8Ge0.2)0.8Mn0.2Te,Sn0.6400000000000001Ge0.16000000000000003,0,0,0,0,0,0,0,0,0,0,0,0,0,0,0,0,0,0,0,0,0,0,0,0,0,0,0,0,0,0,0,0,0,0,0,0,0,0,0,0.2,0,0,0,0,0,0,0,0,0,0,0,0,0.8,0,0,0,0,0,0,0,0,0,0,0,0,573,,111,112869,0.00139,0.46,10.1039/c7cp04931e,1
776,(Sn0.8Ge0.2)0.8Mn0.2Te,Sn0.6400000000000001Ge0.16000000000000003,0,0,0,0,0,0,0,0,0,0,0,0,0,0,0,0,0,0,0,0,0,0,0,0,0,0,0,0,0,0,0,0,0,0,0,0,0,0,0,0.2,0,0,0,0,0,0,0,0,0,0,0,0,0.8,0,0,0,0,0,0,0,0,0,0,0,0,673,,124,102700,0.00157,0.67,10.1039/c7cp04931e,1
777,(Sn0.8Ge0.2)0.8Mn0.2Te,Sn0.6400000000000001Ge0.16000000000000003,0,0,0,0,0,0,0,0,0,0,0,0,0,0,0,0,0,0,0,0,0,0,0,0,0,0,0,0,0,0,0,0,0,0,0,0,0,0,0,0.2,0,0,0,0,0,0,0,0,0,0,0,0,0.8,0,0,0,0,0,0,0,0,0,0,0,0,773,,142,85460,0.00172,0.85,10.1039/c7cp04931e,1
778,(Sn0.8Ge0.2)0.8Mn0.2Te,Sn0.6400000000000001Ge0.16000000000000003,0,0,0,0,0,0,0,0,0,0,0,0,0,0,0,0,0,0,0,0,0,0,0,0,0,0,0,0,0,0,0,0,0,0,0,0,0,0,0,0.2,0,0,0,0,0,0,0,0,0,0,0,0,0.8,0,0,0,0,0,0,0,0,0,0,0,0,873,,153,78800,0.00184,1.06,10.1039/c7cp04931e,1
779,(Sn0.8Ge0.2)0.91Mn0.09Te,Sn0.7280000000000001Ge0.18200000000000002,0,0,0,0,0,0,0,0,0,0,0,0,0,0,0,0,0,0,0,0,0,0,0,0,0,0,0,0,0,0,0,0,0,0,0,0,0,0,0,0.2,0,0,0,0,0,0,0,0,0,0,0,0,0.8,0,0,0,0,0,0,0,0,0,0,0,0,373,,57,220164,0.00073,0.11,10.1039/c7cp04931e,1
780,(Sn0.8Ge0.2)0.91Mn0.09Te,Sn0.7280000000000001Ge0.18200000000000002,0,0,0,0,0,0,0,0,0,0,0,0,0,0,0,0,0,0,0,0,0,0,0,0,0,0,0,0,0,0,0,0,0,0,0,0,0,0,0,0.2,0,0,0,0,0,0,0,0,0,0,0,0,0.8,0,0,0,0,0,0,0,0,0,0,0,0,473,,74,186400,0.00102,0.22,10.1039/c7cp04931e,1
781,(Sn0.8Ge0.2)0.91Mn0.09Te,Sn0.7280000000000001Ge0.18200000000000002,0,0,0,0,0,0,0,0,0,0,0,0,0,0,0,0,0,0,0,0,0,0,0,0,0,0,0,0,0,0,0,0,0,0,0,0,0,0,0,0.2,0,0,0,0,0,0,0,0,0,0,0,0,0.8,0,0,0,0,0,0,0,0,0,0,0,0,573,,94,155977,0.00138,0.37,10.1039/c7cp04931e,1
782,(Sn0.8Ge0.2)0.91Mn0.09Te,Sn0.7280000000000001Ge0.18200000000000002,0,0,0,0,0,0,0,0,0,0,0,0,0,0,0,0,0,0,0,0,0,0,0,0,0,0,0,0,0,0,0,0,0,0,0,0,0,0,0,0.2,0,0,0,0,0,0,0,0,0,0,0,0,0.8,0,0,0,0,0,0,0,0,0,0,0,0,773,,133,107400,0.00189,0.75,10.1039/c7cp04931e,1
783,(Sn0.8Ge0.2)0.94Mn0.06Te,Sn0.752Ge0.188,0,0,0,0,0,0,0,0,0,0,0,0,0,0,0,0,0,0,0,0,0,0,0,0,0,0,0,0,0,0,0,0,0,0,0,0,0,0,0,0.2,0,0,0,0,0,0,0,0,0,0,0,0,0.8,0,0,0,0,0,0,0,0,0,0,0,0,373,,55,252358,0.00075,0.1,10.1039/c7cp04931e,1
784,(Sn0.8Ge0.2)0.94Mn0.06Te,Sn0.752Ge0.188,0,0,0,0,0,0,0,0,0,0,0,0,0,0,0,0,0,0,0,0,0,0,0,0,0,0,0,0,0,0,0,0,0,0,0,0,0,0,0,0.2,0,0,0,0,0,0,0,0,0,0,0,0,0.8,0,0,0,0,0,0,0,0,0,0,0,0,473,,69,210600,0.00101,0.19,10.1039/c7cp04931e,1
785,(Sn0.8Ge0.2)0.94Mn0.06Te,Sn0.752Ge0.188,0,0,0,0,0,0,0,0,0,0,0,0,0,0,0,0,0,0,0,0,0,0,0,0,0,0,0,0,0,0,0,0,0,0,0,0,0,0,0,0.2,0,0,0,0,0,0,0,0,0,0,0,0,0.8,0,0,0,0,0,0,0,0,0,0,0,0,573,,87,173100,0.0013,0.3,10.1039/c7cp04931e,1
786,(Sn0.8Ge0.2)0.94Mn0.06Te,Sn0.752Ge0.188,0,0,0,0,0,0,0,0,0,0,0,0,0,0,0,0,0,0,0,0,0,0,0,0,0,0,0,0,0,0,0,0,0,0,0,0,0,0,0,0.2,0,0,0,0,0,0,0,0,0,0,0,0,0.8,0,0,0,0,0,0,0,0,0,0,0,0,673,,107,141100,0.00162,0.49,10.1039/c7cp04931e,1
787,(Sn0.8Ge0.2)0.94Mn0.06Te,Sn0.752Ge0.188,0,0,0,0,0,0,0,0,0,0,0,0,0,0,0,0,0,0,0,0,0,0,0,0,0,0,0,0,0,0,0,0,0,0,0,0,0,0,0,0.2,0,0,0,0,0,0,0,0,0,0,0,0,0.8,0,0,0,0,0,0,0,0,0,0,0,0,773,,127,113830,0.00184,0.69,10.1039/c7cp04931e,1
788,(Sn0.8Ge0.2)0.94Mn0.06Te,Sn0.752Ge0.188,0,0,0,0,0,0,0,0,0,0,0,0,0,0,0,0,0,0,0,0,0,0,0,0,0,0,0,0,0,0,0,0,0,0,0,0,0,0,0,0.2,0,0,0,0,0,0,0,0,0,0,0,0,0.8,0,0,0,0,0,0,0,0,0,0,0,0,873,,146,94350,0.00202,0.94,10.1039/c7cp04931e,1
789,(Sn0.8Ge0.2)0.97Mn0.03Te,Sn0.776Ge0.194,0,0,0,0,0,0,0,0,0,0,0,0,0,0,0,0,0,0,0,0,0,0,0,0,0,0,0,0,0,0,0,0,0,0,0,0,0,0,0,0.2,0,0,0,0,0,0,0,0,0,0,0,0,0.8,0,0,0,0,0,0,0,0,0,0,0,0,573,,82,203400,0.00137,0.26,10.1039/c7cp04931e,1
790,(Sn0.8Ge0.2)0.97Mn0.03Te,Sn0.776Ge0.194,0,0,0,0,0,0,0,0,0,0,0,0,0,0,0,0,0,0,0,0,0,0,0,0,0,0,0,0,0,0,0,0,0,0,0,0,0,0,0,0.2,0,0,0,0,0,0,0,0,0,0,0,0,0.8,0,0,0,0,0,0,0,0,0,0,0,0,673,,99,163610,0.00162,0.41,10.1039/c7cp04931e,1
791,(Sn0.8Ge0.2)0.97Mn0.03Te,Sn0.776Ge0.194,0,0,0,0,0,0,0,0,0,0,0,0,0,0,0,0,0,0,0,0,0,0,0,0,0,0,0,0,0,0,0,0,0,0,0,0,0,0,0,0.2,0,0,0,0,0,0,0,0,0,0,0,0,0.8,0,0,0,0,0,0,0,0,0,0,0,0,773,,117,129200,0.00177,0.58,10.1039/c7cp04931e,1
792,(Sn0.8Ge0.2)0.97Mn0.03Te,Sn0.776Ge0.194,0,0,0,0,0,0,0,0,0,0,0,0,0,0,0,0,0,0,0,0,0,0,0,0,0,0,0,0,0,0,0,0,0,0,0,0,0,0,0,0.2,0,0,0,0,0,0,0,0,0,0,0,0,0.8,0,0,0,0,0,0,0,0,0,0,0,0,873,,141,102300,0.00204,0.87,10.1039/c7cp04931e,1
793,Sn0.8Ge0.2Te,Sn0.8Ge0.2Te,0,0,0,0,0,0,0,0,0,0,0,0,0,0,0,0,0,0.5,0,0,0,0,0,0,0,0,0,0,0,0,0,0,0,0,0,0,0,0,0,0.1,0,0,0,0,0,0,0,0,0,0,0,0,0.4,0,0,0,0,0,0,0,0,0,0,0,0,373,,45,,,,,1
794,Sn0.8Ge0.2Te,Sn0.8Ge0.2Te,0,0,0,0,0,0,0,0,0,0,0,0,0,0,0,0,0,0.5,0,0,0,0,0,0,0,0,0,0,0,0,0,0,0,0,0,0,0,0,0,0.1,0,0,0,0,0,0,0,0,0,0,0,0,0.4,0,0,0,0,0,0,0,0,0,0,0,0,473,,54,,,,,1
795,Sn0.8Ge0.2Te,Sn0.8Ge0.2Te,0,0,0,0,0,0,0,0,0,0,0,0,0,0,0,0,0,0.5,0,0,0,0,0,0,0,0,0,0,0,0,0,0,0,0,0,0,0,0,0,0.1,0,0,0,0,0,0,0,0,0,0,0,0,0.4,0,0,0,0,0,0,0,0,0,0,0,0,573,,68,,,,,1
796,Sn0.8Ge0.2Te,Sn0.8Ge0.2Te,0,0,0,0,0,0,0,0,0,0,0,0,0,0,0,0,0,0.5,0,0,0,0,0,0,0,0,0,0,0,0,0,0,0,0,0,0,0,0,0,0.1,0,0,0,0,0,0,0,0,0,0,0,0,0.4,0,0,0,0,0,0,0,0,0,0,0,0,673,,86,,,,,1
797,Sn0.8Ge0.2Te,Sn0.8Ge0.2Te,0,0,0,0,0,0,0,0,0,0,0,0,0,0,0,0,0,0.5,0,0,0,0,0,0,0,0,0,0,0,0,0,0,0,0,0,0,0,0,0,0.1,0,0,0,0,0,0,0,0,0,0,0,0,0.4,0,0,0,0,0,0,0,0,0,0,0,0,773,,109,,,,,1
798,Sn0.8Ge0.2Te,Sn0.8Ge0.2Te,0,0,0,0,0,0,0,0,0,0,0,0,0,0,0,0,0,0.5,0,0,0,0,0,0,0,0,0,0,0,0,0,0,0,0,0,0,0,0,0,0.1,0,0,0,0,0,0,0,0,0,0,0,0,0.4,0,0,0,0,0,0,0,0,0,0,0,0,873,,130,,,,,1
799,SnTe,SnTe,0,0,0,0,0,0,0,0,0,0,0,0,0,0,0,0,0,0.5,0,0,0,0,0,0,0,0,0,0,0,0,0,0,0,0,0,0,0,0,0,0,0,0,0,0,0,0,0,0,0,0,0,0,0.5,0,0,0,0,0,0,0,0,0,0,0,0,298,,29,,,,,1
800,SnTe,SnTe,0,0,0,0,0,0,0,0,0,0,0,0,0,0,0,0,0,0.5,0,0,0,0,0,0,0,0,0,0,0,0,0,0,0,0,0,0,0,0,0,0,0,0,0,0,0,0,0,0,0,0,0,0,0.5,0,0,0,0,0,0,0,0,0,0,0,0,373,,36,,,,,1
801,SnTe,SnTe,0,0,0,0,0,0,0,0,0,0,0,0,0,0,0,0,0,0.5,0,0,0,0,0,0,0,0,0,0,0,0,0,0,0,0,0,0,0,0,0,0,0,0,0,0,0,0,0,0,0,0,0,0,0.5,0,0,0,0,0,0,0,0,0,0,0,0,473,,44,,,,,1
802,SnTe,SnTe,0,0,0,0,0,0,0,0,0,0,0,0,0,0,0,0,0,0.5,0,0,0,0,0,0,0,0,0,0,0,0,0,0,0,0,0,0,0,0,0,0,0,0,0,0,0,0,0,0,0,0,0,0,0.5,0,0,0,0,0,0,0,0,0,0,0,0,573,,56,,,,,1
803,SnTe,SnTe,0,0,0,0,0,0,0,0,0,0,0,0,0,0,0,0,0,0.5,0,0,0,0,0,0,0,0,0,0,0,0,0,0,0,0,0,0,0,0,0,0,0,0,0,0,0,0,0,0,0,0,0,0,0.5,0,0,0,0,0,0,0,0,0,0,0,0,673,,66,,,,,1
804,SnTe,SnTe,0,0,0,0,0,0,0,0,0,0,0,0,0,0,0,0,0,0.5,0,0,0,0,0,0,0,0,0,0,0,0,0,0,0,0,0,0,0,0,0,0,0,0,0,0,0,0,0,0,0,0,0,0,0.5,0,0,0,0,0,0,0,0,0,0,0,0,773,,78,,,,,1
805,SnTe,SnTe,0,0,0,0,0,0,0,0,0,0,0,0,0,0,0,0,0,0.5,0,0,0,0,0,0,0,0,0,0,0,0,0,0,0,0,0,0,0,0,0,0,0,0,0,0,0,0,0,0,0,0,0,0,0.5,0,0,0,0,0,0,0,0,0,0,0,0,873,,90,,,,,1
806,AgBiSe2.0,AgBiSe2.0,0,0,0,0,0,0,0,0,0,0,0,0,0,0,0,0,0,0,0,0,0,0,0,0,0,0,0,0,0,0,0,0,0,0,0,0,0,0.5,0,0,0,0,0,0,0,0,0.25,0,0,0,0,0,0,0.25,0,0,0,0,0,0,0,0,0,0,0,323,-133,18550,0.61,0.00033,0.18,10.1039/c7dt04821a,1
807,AgBiSe2.0,AgBiSe2.0,0,0,0,0,0,0,0,0,0,0,0,0,0,0,0,0,0,0,0,0,0,0,0,0,0,0,0,0,0,0,0,0,0,0,0,0,0,0.5,0,0,0,0,0,0,0,0,0.25,0,0,0,0,0,0,0.25,0,0,0,0,0,0,0,0,0,0,0,514,-177,13400,0.71,0.00042,0.3,10.1039/c7dt04821a,1
808,AgBiSe2.0,AgBiSe2.0,0,0,0,0,0,0,0,0,0,0,0,0,0,0,0,0,0,0,0,0,0,0,0,0,0,0,0,0,0,0,0,0,0,0,0,0,0,0.5,0,0,0,0,0,0,0,0,0.25,0,0,0,0,0,0,0.25,0,0,0,0,0,0,0,0,0,0,0,418,-145,20928,0.59,0.00044,0.31,10.1039/c7dt04821a,1
809,AgBiSe2.0,AgBiSe2.0,0,0,0,0,0,0,0,0,0,0,0,0,0,0,0,0,0,0,0,0,0,0,0,0,0,0,0,0,0,0,0,0,0,0,0,0,0,0.5,0,0,0,0,0,0,0,0,0.25,0,0,0,0,0,0,0.25,0,0,0,0,0,0,0,0,0,0,0,612,-263,4536,0.5,0.00031,0.38,10.1039/c7dt04821a,1
810,AgBiSe2.0,AgBiSe2.0,0,0,0,0,0,0,0,0,0,0,0,0,0,0,0,0,0,0,0,0,0,0,0,0,0,0,0,0,0,0,0,0,0,0,0,0,0,0.5,0,0,0,0,0,0,0,0,0.25,0,0,0,0,0,0,0.25,0,0,0,0,0,0,0,0,0,0,0,660,-272,4251,0.47,0.00031,0.44,10.1039/c7dt04821a,1
811,AgBiSe2.0,AgBiSe2.0,0,0,0,0,0,0,0,0,0,0,0,0,0,0,0,0,0,0,0,0,0,0,0,0,0,0,0,0,0,0,0,0,0,0,0,0,0,0.5,0,0,0,0,0,0,0,0,0.25,0,0,0,0,0,0,0.25,0,0,0,0,0,0,0,0,0,0,0,710,-264,4650,0.47,0.00032,0.49,10.1039/c7dt04821a,1
812,AgBiSe2.0,AgBiSe2.0,0,0,0,0,0,0,0,0,0,0,0,0,0,0,0,0,0,0,0,0,0,0,0,0,0,0,0,0,0,0,0,0,0,0,0,0,0,0.5,0,0,0,0,0,0,0,0,0.25,0,0,0,0,0,0,0.25,0,0,0,0,0,0,0,0,0,0,0,757,-233,6846,0.49,0.00037,0.58,10.1039/c7dt04821a,1
813,Ge0.99Te,Ge0.99Te,0,0,0,0,0,0,0,0,0,0,0,0,0,0,0,0,0,0.50251256281407,0,0,0,0,0,0,0,0,0,0,0,0,0,0,0,0,0,0,0,0,0,0.49748743718593,0,0,0,0,0,0,0,0,0,0,0,0,0,0,0,0,0,0,0,0,0,0,0,0,0,323,41,699510,5.7,0.00115,0.07,10.1039/C9EE00317G,1
814,Ge0.99Te,Ge0.99Te,0,0,0,0,0,0,0,0,0,0,0,0,0,0,0,0,0,0.50251256281407,0,0,0,0,0,0,0,0,0,0,0,0,0,0,0,0,0,0,0,0,0,0.49748743718593,0,0,0,0,0,0,0,0,0,0,0,0,0,0,0,0,0,0,0,0,0,0,0,0,0,423,58,512635,4.72,0.00172,0.15,10.1039/C9EE00317G,1
815,Ge0.99Te,Ge0.99Te,0,0,0,0,0,0,0,0,0,0,0,0,0,0,0,0,0,0.50251256281407,0,0,0,0,0,0,0,0,0,0,0,0,0,0,0,0,0,0,0,0,0,0.49748743718593,0,0,0,0,0,0,0,0,0,0,0,0,0,0,0,0,0,0,0,0,0,0,0,0,0,523,85,369792,3.71,0.0027,0.38,10.1039/C9EE00317G,1
816,Ge0.99Te,Ge0.99Te,0,0,0,0,0,0,0,0,0,0,0,0,0,0,0,0,0,0.50251256281407,0,0,0,0,0,0,0,0,0,0,0,0,0,0,0,0,0,0,0,0,0,0.49748743718593,0,0,0,0,0,0,0,0,0,0,0,0,0,0,0,0,0,0,0,0,0,0,0,0,0,623,120,289206,3.26,0.00416,0.8,10.1039/C9EE00317G,1
817,Ge0.99Te,Ge0.99Te,0,0,0,0,0,0,0,0,0,0,0,0,0,0,0,0,0,0.50251256281407,0,0,0,0,0,0,0,0,0,0,0,0,0,0,0,0,0,0,0,0,0,0.49748743718593,0,0,0,0,0,0,0,0,0,0,0,0,0,0,0,0,0,0,0,0,0,0,0,0,0,673,134,281188,3.5,0.005,0.96,10.1039/C9EE00317G,1
818,Ge1.04Te,Ge1.04Te,0,0,0,0,0,0,0,0,0,0,0,0,0,0,0,0,0,0.490196078431373,0,0,0,0,0,0,0,0,0,0,0,0,0,0,0,0,0,0,0,0,0,0.509803921568627,0,0,0,0,0,0,0,0,0,0,0,0,0,0,0,0,0,0,0,0,0,0,0,0,0,323,72,463000,5.24,0.0024,0.17,10.1039/C9EE00317G,1
819,Ge1.04Te,Ge1.04Te,0,0,0,0,0,0,0,0,0,0,0,0,0,0,0,0,0,0.490196078431373,0,0,0,0,0,0,0,0,0,0,0,0,0,0,0,0,0,0,0,0,0,0.509803921568627,0,0,0,0,0,0,0,0,0,0,0,0,0,0,0,0,0,0,0,0,0,0,0,0,0,423,101,323462,4.11,0.00327,0.34,10.1039/C9EE00317G,1
820,Ge1.04Te,Ge1.04Te,0,0,0,0,0,0,0,0,0,0,0,0,0,0,0,0,0,0.490196078431373,0,0,0,0,0,0,0,0,0,0,0,0,0,0,0,0,0,0,0,0,0,0.509803921568627,0,0,0,0,0,0,0,0,0,0,0,0,0,0,0,0,0,0,0,0,0,0,0,0,0,523,137,211000,3.06,0.00396,0.68,10.1039/C9EE00317G,1
821,Ge1.04Te,Ge1.04Te,0,0,0,0,0,0,0,0,0,0,0,0,0,0,0,0,0,0.490196078431373,0,0,0,0,0,0,0,0,0,0,0,0,0,0,0,0,0,0,0,0,0,0.509803921568627,0,0,0,0,0,0,0,0,0,0,0,0,0,0,0,0,0,0,0,0,0,0,0,0,0,623,176,144750,2.38,0.00448,1.17,10.1039/C9EE00317G,1
822,Ge1.04Te,Ge1.04Te,0,0,0,0,0,0,0,0,0,0,0,0,0,0,0,0,0,0.490196078431373,0,0,0,0,0,0,0,0,0,0,0,0,0,0,0,0,0,0,0,0,0,0.509803921568627,0,0,0,0,0,0,0,0,0,0,0,0,0,0,0,0,0,0,0,0,0,0,0,0,0,673,182,154013,2.24,0.0051,1.53,10.1039/C9EE00317G,1
823,GeTe,GeTe,0,0,0,0,0,0,0,0,0,0,0,0,0,0,0,0,0,0.5,0,0,0,0,0,0,0,0,0,0,0,0,0,0,0,0,0,0,0,0,0,0.5,0,0,0,0,0,0,0,0,0,0,0,0,0,0,0,0,0,0,0,0,0,0,0,0,0,323,49,586777,5.7,0.00141,0.08,10.1039/C9EE00317G,1
824,GeTe,GeTe,0,0,0,0,0,0,0,0,0,0,0,0,0,0,0,0,0,0.5,0,0,0,0,0,0,0,0,0,0,0,0,0,0,0,0,0,0,0,0,0,0.5,0,0,0,0,0,0,0,0,0,0,0,0,0,0,0,0,0,0,0,0,0,0,0,0,0,423,68,425150,4.72,0.00197,0.18,10.1039/C9EE00317G,1
825,GeTe,GeTe,0,0,0,0,0,0,0,0,0,0,0,0,0,0,0,0,0,0.5,0,0,0,0,0,0,0,0,0,0,0,0,0,0,0,0,0,0,0,0,0,0.5,0,0,0,0,0,0,0,0,0,0,0,0,0,0,0,0,0,0,0,0,0,0,0,0,0,523,97,296450,3.71,0.00279,0.39,10.1039/C9EE00317G,1
826,GeTe,GeTe,0,0,0,0,0,0,0,0,0,0,0,0,0,0,0,0,0,0.5,0,0,0,0,0,0,0,0,0,0,0,0,0,0,0,0,0,0,0,0,0,0.5,0,0,0,0,0,0,0,0,0,0,0,0,0,0,0,0,0,0,0,0,0,0,0,0,0,623,146,205800,2.75,0.00439,0.99,10.1039/C9EE00317G,1
827,GeTe,GeTe,0,0,0,0,0,0,0,0,0,0,0,0,0,0,0,0,0,0.5,0,0,0,0,0,0,0,0,0,0,0,0,0,0,0,0,0,0,0,0,0,0.5,0,0,0,0,0,0,0,0,0,0,0,0,0,0,0,0,0,0,0,0,0,0,0,0,0,673,172,178840,2.31,0.00529,1.54,10.1039/C9EE00317G,1
828,Cu2.82Ag0.18SbSe4,Cu2.82Ag0.18SbSe4,0,0,0,0,0,0,0,0,0,0,0,0,0,0,0,0,0,0,0,0,0,0,0,0,0,0,0,0,0,0,0,0,0,0,0,0,0,0.5,0,0,0,0,0,0.3525,0,0.125,0,0,0,0,0,0,0,0.0225,0,0,0,0,0,0,0,0,0,0,0,298,329,11329,1.75,0.00123,0.21,10.1039/c9ta05115e,1
829,Cu2.82Ag0.18SbSe4,Cu2.82Ag0.18SbSe4,0,0,0,0,0,0,0,0,0,0,0,0,0,0,0,0,0,0,0,0,0,0,0,0,0,0,0,0,0,0,0,0,0,0,0,0,0,0.5,0,0,0,0,0,0.3525,0,0.125,0,0,0,0,0,0,0,0.0225,0,0,0,0,0,0,0,0,0,0,0,323,336,10316,1.54,0.00116,0.25,10.1039/c9ta05115e,1
830,Cu2.82Ag0.18SbSe4,Cu2.82Ag0.18SbSe4,0,0,0,0,0,0,0,0,0,0,0,0,0,0,0,0,0,0,0,0,0,0,0,0,0,0,0,0,0,0,0,0,0,0,0,0,0,0.5,0,0,0,0,0,0.3525,0,0.125,0,0,0,0,0,0,0,0.0225,0,0,0,0,0,0,0,0,0,0,0,348,363,9378,1.38,0.00124,0.31,10.1039/c9ta05115e,1
831,Cu2.82Ag0.18SbSe4,Cu2.82Ag0.18SbSe4,0,0,0,0,0,0,0,0,0,0,0,0,0,0,0,0,0,0,0,0,0,0,0,0,0,0,0,0,0,0,0,0,0,0,0,0,0,0.5,0,0,0,0,0,0.3525,0,0.125,0,0,0,0,0,0,0,0.0225,0,0,0,0,0,0,0,0,0,0,0,373,370,8522,1.24,0.00117,0.36,10.1039/c9ta05115e,1
832,Cu2.82Ag0.18SbSe4,Cu2.82Ag0.18SbSe4,0,0,0,0,0,0,0,0,0,0,0,0,0,0,0,0,0,0,0,0,0,0,0,0,0,0,0,0,0,0,0,0,0,0,0,0,0,0.5,0,0,0,0,0,0.3525,0,0.125,0,0,0,0,0,0,0,0.0225,0,0,0,0,0,0,0,0,0,0,0,398,381,7510,1.15,0.00109,0.38,10.1039/c9ta05115e,1
833,Cu2.82Ag0.18SbSe4,Cu2.82Ag0.18SbSe4,0,0,0,0,0,0,0,0,0,0,0,0,0,0,0,0,0,0,0,0,0,0,0,0,0,0,0,0,0,0,0,0,0,0,0,0,0,0.5,0,0,0,0,0,0.3525,0,0.125,0,0,0,0,0,0,0,0.0225,0,0,0,0,0,0,0,0,0,0,0,423,392,6490,1.08,0.001,0.4,10.1039/c9ta05115e,1
834,Cu2.82Ag0.18SbSe4,Cu2.82Ag0.18SbSe4,0,0,0,0,0,0,0,0,0,0,0,0,0,0,0,0,0,0,0,0,0,0,0,0,0,0,0,0,0,0,0,0,0,0,0,0,0,0.5,0,0,0,0,0,0.3525,0,0.125,0,0,0,0,0,0,0,0.0225,0,0,0,0,0,0,0,0,0,0,0,448,408,5851,1,0.00097,0.43,10.1039/c9ta05115e,1
835,Cu2.82Ag0.18SbSe4,Cu2.82Ag0.18SbSe4,0,0,0,0,0,0,0,0,0,0,0,0,0,0,0,0,0,0,0,0,0,0,0,0,0,0,0,0,0,0,0,0,0,0,0,0,0,0.5,0,0,0,0,0,0.3525,0,0.125,0,0,0,0,0,0,0,0.0225,0,0,0,0,0,0,0,0,0,0,0,473,411,5782,0.93,0.00098,0.5,10.1039/c9ta05115e,1
836,Cu2.82Ag0.18SbSe4,Cu2.82Ag0.18SbSe4,0,0,0,0,0,0,0,0,0,0,0,0,0,0,0,0,0,0,0,0,0,0,0,0,0,0,0,0,0,0,0,0,0,0,0,0,0,0.5,0,0,0,0,0,0.3525,0,0.125,0,0,0,0,0,0,0,0.0225,0,0,0,0,0,0,0,0,0,0,0,498,395,6222,0.9,0.00097,0.54,10.1039/c9ta05115e,1
837,Cu2.82Ag0.18SbSe4,Cu2.82Ag0.18SbSe4,0,0,0,0,0,0,0,0,0,0,0,0,0,0,0,0,0,0,0,0,0,0,0,0,0,0,0,0,0,0,0,0,0,0,0,0,0,0.5,0,0,0,0,0,0.3525,0,0.125,0,0,0,0,0,0,0,0.0225,0,0,0,0,0,0,0,0,0,0,0,523,395.3,6622,0.85,0.00104,0.64,10.1039/c9ta05115e,1
838,Cu2.82Ag0.18SbSe4,Cu2.82Ag0.18SbSe4,0,0,0,0,0,0,0,0,0,0,0,0,0,0,0,0,0,0,0,0,0,0,0,0,0,0,0,0,0,0,0,0,0,0,0,0,0,0.5,0,0,0,0,0,0.3525,0,0.125,0,0,0,0,0,0,0,0.0225,0,0,0,0,0,0,0,0,0,0,0,548,383.5,7000,0.83,0.00103,0.69,10.1039/c9ta05115e,1
839,Cu2.82Ag0.18SbSe4,Cu2.82Ag0.18SbSe4,0,0,0,0,0,0,0,0,0,0,0,0,0,0,0,0,0,0,0,0,0,0,0,0,0,0,0,0,0,0,0,0,0,0,0,0,0,0.5,0,0,0,0,0,0.3525,0,0.125,0,0,0,0,0,0,0,0.0225,0,0,0,0,0,0,0,0,0,0,0,573,378,7396,0.8,0.00106,0.75,10.1039/c9ta05115e,1
840,Cu2.82Ag0.18SbSe4,Cu2.82Ag0.18SbSe4,0,0,0,0,0,0,0,0,0,0,0,0,0,0,0,0,0,0,0,0,0,0,0,0,0,0,0,0,0,0,0,0,0,0,0,0,0,0.5,0,0,0,0,0,0.3525,0,0.125,0,0,0,0,0,0,0,0.0225,0,0,0,0,0,0,0,0,0,0,0,598,370,7809,0.76,0.00107,0.84,10.1039/c9ta05115e,1
841,Cu2.88Ag0.12SbSe4,Cu2.88Ag0.12SbSe4,0,0,0,0,0,0,0,0,0,0,0,0,0,0,0,0,0,0,0,0,0,0,0,0,0,0,0,0,0,0,0,0,0,0,0,0,0,0.5,0,0,0,0,0,0.36,0,0.125,0,0,0,0,0,0,0,0.015,0,0,0,0,0,0,0,0,0,0,0,298,338,13611,2,0.00155,0.23,10.1039/c9ta05115e,1
842,Cu2.88Ag0.12SbSe4,Cu2.88Ag0.12SbSe4,0,0,0,0,0,0,0,0,0,0,0,0,0,0,0,0,0,0,0,0,0,0,0,0,0,0,0,0,0,0,0,0,0,0,0,0,0,0.5,0,0,0,0,0,0.36,0,0.125,0,0,0,0,0,0,0,0.015,0,0,0,0,0,0,0,0,0,0,0,323,344,12645,1.87,0.0015,0.26,10.1039/c9ta05115e,1
843,Cu2.88Ag0.12SbSe4,Cu2.88Ag0.12SbSe4,0,0,0,0,0,0,0,0,0,0,0,0,0,0,0,0,0,0,0,0,0,0,0,0,0,0,0,0,0,0,0,0,0,0,0,0,0,0.5,0,0,0,0,0,0.36,0,0.125,0,0,0,0,0,0,0,0.015,0,0,0,0,0,0,0,0,0,0,0,348,356,11329,1.68,0.00144,0.3,10.1039/c9ta05115e,1
844,Cu2.88Ag0.12SbSe4,Cu2.88Ag0.12SbSe4,0,0,0,0,0,0,0,0,0,0,0,0,0,0,0,0,0,0,0,0,0,0,0,0,0,0,0,0,0,0,0,0,0,0,0,0,0,0.5,0,0,0,0,0,0.36,0,0.125,0,0,0,0,0,0,0,0.015,0,0,0,0,0,0,0,0,0,0,0,373,369,10316,1.49,0.0014,0.35,10.1039/c9ta05115e,1
845,Cu2.88Ag0.12SbSe4,Cu2.88Ag0.12SbSe4,0,0,0,0,0,0,0,0,0,0,0,0,0,0,0,0,0,0,0,0,0,0,0,0,0,0,0,0,0,0,0,0,0,0,0,0,0,0.5,0,0,0,0,0,0.36,0,0.125,0,0,0,0,0,0,0,0.015,0,0,0,0,0,0,0,0,0,0,0,398,378,9159,1.39,0.00131,0.37,10.1039/c9ta05115e,1
846,Cu2.88Ag0.12SbSe4,Cu2.88Ag0.12SbSe4,0,0,0,0,0,0,0,0,0,0,0,0,0,0,0,0,0,0,0,0,0,0,0,0,0,0,0,0,0,0,0,0,0,0,0,0,0,0.5,0,0,0,0,0,0.36,0,0.125,0,0,0,0,0,0,0,0.015,0,0,0,0,0,0,0,0,0,0,0,423,394,7716,1.29,0.0012,0.4,10.1039/c9ta05115e,1
847,Cu2.88Ag0.12SbSe4,Cu2.88Ag0.12SbSe4,0,0,0,0,0,0,0,0,0,0,0,0,0,0,0,0,0,0,0,0,0,0,0,0,0,0,0,0,0,0,0,0,0,0,0,0,0,0.5,0,0,0,0,0,0.36,0,0.125,0,0,0,0,0,0,0,0.015,0,0,0,0,0,0,0,0,0,0,0,448,410,6667,1.19,0.00112,0.42,10.1039/c9ta05115e,1
848,Cu2.88Ag0.12SbSe4,Cu2.88Ag0.12SbSe4,0,0,0,0,0,0,0,0,0,0,0,0,0,0,0,0,0,0,0,0,0,0,0,0,0,0,0,0,0,0,0,0,0,0,0,0,0,0.5,0,0,0,0,0,0.36,0,0.125,0,0,0,0,0,0,0,0.015,0,0,0,0,0,0,0,0,0,0,0,473,408,6282,1.09,0.00105,0.45,10.1039/c9ta05115e,1
849,Cu2.88Ag0.12SbSe4,Cu2.88Ag0.12SbSe4,0,0,0,0,0,0,0,0,0,0,0,0,0,0,0,0,0,0,0,0,0,0,0,0,0,0,0,0,0,0,0,0,0,0,0,0,0,0.5,0,0,0,0,0,0.36,0,0.125,0,0,0,0,0,0,0,0.015,0,0,0,0,0,0,0,0,0,0,0,498,400,6447,1.04,0.00103,0.5,10.1039/c9ta05115e,1
850,Cu2.88Ag0.12SbSe4,Cu2.88Ag0.12SbSe4,0,0,0,0,0,0,0,0,0,0,0,0,0,0,0,0,0,0,0,0,0,0,0,0,0,0,0,0,0,0,0,0,0,0,0,0,0,0.5,0,0,0,0,0,0.36,0,0.125,0,0,0,0,0,0,0,0.015,0,0,0,0,0,0,0,0,0,0,0,523,397,6877,1,0.00108,0.56,10.1039/c9ta05115e,1
851,Cu2.88Ag0.12SbSe4,Cu2.88Ag0.12SbSe4,0,0,0,0,0,0,0,0,0,0,0,0,0,0,0,0,0,0,0,0,0,0,0,0,0,0,0,0,0,0,0,0,0,0,0,0,0,0.5,0,0,0,0,0,0.36,0,0.125,0,0,0,0,0,0,0,0.015,0,0,0,0,0,0,0,0,0,0,0,573,361,7597,0.9,0.00099,0.61,10.1039/c9ta05115e,1
852,Cu2.88Ag0.12SbSe4,Cu2.88Ag0.12SbSe4,0,0,0,0,0,0,0,0,0,0,0,0,0,0,0,0,0,0,0,0,0,0,0,0,0,0,0,0,0,0,0,0,0,0,0,0,0,0.5,0,0,0,0,0,0.36,0,0.125,0,0,0,0,0,0,0,0.015,0,0,0,0,0,0,0,0,0,0,0,548,379,7286,0.94,0.00105,0.62,10.1039/c9ta05115e,1
853,Cu2.88Ag0.12SbSe4,Cu2.88Ag0.12SbSe4,0,0,0,0,0,0,0,0,0,0,0,0,0,0,0,0,0,0,0,0,0,0,0,0,0,0,0,0,0,0,0,0,0,0,0,0,0,0.5,0,0,0,0,0,0.36,0,0.125,0,0,0,0,0,0,0,0.015,0,0,0,0,0,0,0,0,0,0,0,598,350,8000,0.85,0.00098,0.67,10.1039/c9ta05115e,1
854,Cu2.88Ag0.12SbSe4,Cu2.88Ag0.12SbSe4,0,0,0,0,0,0,0,0,0,0,0,0,0,0,0,0,0,0,0,0,0,0,0,0,0,0,0,0,0,0,0,0,0,0,0,0,0,0.5,0,0,0,0,0,0.36,0,0.125,0,0,0,0,0,0,0,0.015,0,0,0,0,0,0,0,0,0,0,0,623,346,7720,0.79,0.00092,0.75,10.1039/c9ta05115e,1
855,Cu2.94Ag0.06SbSe4,Cu2.94Ag0.06SbSe4,0,0,0,0,0,0,0,0,0,0,0,0,0,0,0,0,0,0,0,0,0,0,0,0,0,0,0,0,0,0,0,0,0,0,0,0,0,0.5,0,0,0,0,0,0.3675,0,0.125,0,0,0,0,0,0,0,0.0075,0,0,0,0,0,0,0,0,0,0,0,298,397,6784,2.23,0.00107,0.14,10.1039/c9ta05115e,1
856,Cu2.94Ag0.06SbSe4,Cu2.94Ag0.06SbSe4,0,0,0,0,0,0,0,0,0,0,0,0,0,0,0,0,0,0,0,0,0,0,0,0,0,0,0,0,0,0,0,0,0,0,0,0,0,0.5,0,0,0,0,0,0.3675,0,0.125,0,0,0,0,0,0,0,0.0075,0,0,0,0,0,0,0,0,0,0,0,323,407,6275,2.05,0.00104,0.16,10.1039/c9ta05115e,1
857,Cu2.94Ag0.06SbSe4,Cu2.94Ag0.06SbSe4,0,0,0,0,0,0,0,0,0,0,0,0,0,0,0,0,0,0,0,0,0,0,0,0,0,0,0,0,0,0,0,0,0,0,0,0,0,0.5,0,0,0,0,0,0.3675,0,0.125,0,0,0,0,0,0,0,0.0075,0,0,0,0,0,0,0,0,0,0,0,348,428,5714,1.85,0.00105,0.2,10.1039/c9ta05115e,1
858,Cu2.94Ag0.06SbSe4,Cu2.94Ag0.06SbSe4,0,0,0,0,0,0,0,0,0,0,0,0,0,0,0,0,0,0,0,0,0,0,0,0,0,0,0,0,0,0,0,0,0,0,0,0,0,0.5,0,0,0,0,0,0.3675,0,0.125,0,0,0,0,0,0,0,0.0075,0,0,0,0,0,0,0,0,0,0,0,373,427,5288,1.65,0.00096,0.22,10.1039/c9ta05115e,1
859,Cu2.94Ag0.06SbSe4,Cu2.94Ag0.06SbSe4,0,0,0,0,0,0,0,0,0,0,0,0,0,0,0,0,0,0,0,0,0,0,0,0,0,0,0,0,0,0,0,0,0,0,0,0,0,0.5,0,0,0,0,0,0.3675,0,0.125,0,0,0,0,0,0,0,0.0075,0,0,0,0,0,0,0,0,0,0,0,398,430,4923,1.54,0.00091,0.24,10.1039/c9ta05115e,1
860,Cu2.94Ag0.06SbSe4,Cu2.94Ag0.06SbSe4,0,0,0,0,0,0,0,0,0,0,0,0,0,0,0,0,0,0,0,0,0,0,0,0,0,0,0,0,0,0,0,0,0,0,0,0,0,0.5,0,0,0,0,0,0.3675,0,0.125,0,0,0,0,0,0,0,0.0075,0,0,0,0,0,0,0,0,0,0,0,423,439,4615,1.42,0.00089,0.26,10.1039/c9ta05115e,1
861,Cu2.94Ag0.06SbSe4,Cu2.94Ag0.06SbSe4,0,0,0,0,0,0,0,0,0,0,0,0,0,0,0,0,0,0,0,0,0,0,0,0,0,0,0,0,0,0,0,0,0,0,0,0,0,0.5,0,0,0,0,0,0.3675,0,0.125,0,0,0,0,0,0,0,0.0075,0,0,0,0,0,0,0,0,0,0,0,448,435,4384,1.31,0.00083,0.28,10.1039/c9ta05115e,1
862,Cu2.94Ag0.06SbSe4,Cu2.94Ag0.06SbSe4,0,0,0,0,0,0,0,0,0,0,0,0,0,0,0,0,0,0,0,0,0,0,0,0,0,0,0,0,0,0,0,0,0,0,0,0,0,0.5,0,0,0,0,0,0.3675,0,0.125,0,0,0,0,0,0,0,0.0075,0,0,0,0,0,0,0,0,0,0,0,473,439,4444,1.2,0.00086,0.34,10.1039/c9ta05115e,1
863,Cu2.94Ag0.06SbSe4,Cu2.94Ag0.06SbSe4,0,0,0,0,0,0,0,0,0,0,0,0,0,0,0,0,0,0,0,0,0,0,0,0,0,0,0,0,0,0,0,0,0,0,0,0,0,0.5,0,0,0,0,0,0.3675,0,0.125,0,0,0,0,0,0,0,0.0075,0,0,0,0,0,0,0,0,0,0,0,498,415,4824,1.15,0.00083,0.36,10.1039/c9ta05115e,1
864,Cu2.94Ag0.06SbSe4,Cu2.94Ag0.06SbSe4,0,0,0,0,0,0,0,0,0,0,0,0,0,0,0,0,0,0,0,0,0,0,0,0,0,0,0,0,0,0,0,0,0,0,0,0,0,0.5,0,0,0,0,0,0.3675,0,0.125,0,0,0,0,0,0,0,0.0075,0,0,0,0,0,0,0,0,0,0,0,523,403,5134,1.1,0.00083,0.39,10.1039/c9ta05115e,1
865,Cu2.94Ag0.06SbSe4,Cu2.94Ag0.06SbSe4,0,0,0,0,0,0,0,0,0,0,0,0,0,0,0,0,0,0,0,0,0,0,0,0,0,0,0,0,0,0,0,0,0,0,0,0,0,0.5,0,0,0,0,0,0.3675,0,0.125,0,0,0,0,0,0,0,0.0075,0,0,0,0,0,0,0,0,0,0,0,548,372,5501,1.04,0.00076,0.4,10.1039/c9ta05115e,1
866,Cu2.94Ag0.06SbSe4,Cu2.94Ag0.06SbSe4,0,0,0,0,0,0,0,0,0,0,0,0,0,0,0,0,0,0,0,0,0,0,0,0,0,0,0,0,0,0,0,0,0,0,0,0,0,0.5,0,0,0,0,0,0.3675,0,0.125,0,0,0,0,0,0,0,0.0075,0,0,0,0,0,0,0,0,0,0,0,573,368,5944,1,0.0008,0.47,10.1039/c9ta05115e,1
867,Cu2.94Ag0.06SbSe4,Cu2.94Ag0.06SbSe4,0,0,0,0,0,0,0,0,0,0,0,0,0,0,0,0,0,0,0,0,0,0,0,0,0,0,0,0,0,0,0,0,0,0,0,0,0,0.5,0,0,0,0,0,0.3675,0,0.125,0,0,0,0,0,0,0,0.0075,0,0,0,0,0,0,0,0,0,0,0,598,355,6667,0.96,0.00084,0.52,10.1039/c9ta05115e,1
868,Cu2.94Ag0.06SbSe4,Cu2.94Ag0.06SbSe4,0,0,0,0,0,0,0,0,0,0,0,0,0,0,0,0,0,0,0,0,0,0,0,0,0,0,0,0,0,0,0,0,0,0,0,0,0,0.5,0,0,0,0,0,0.3675,0,0.125,0,0,0,0,0,0,0,0.0075,0,0,0,0,0,0,0,0,0,0,0,623,346,7273,0.93,0.00087,0.59,10.1039/c9ta05115e,1
869,Cu3.0SbSe4,Cu3.0SbSe4,0,0,0,0,0,0,0,0,0,0,0,0,0,0,0,0,0,0,0,0,0,0,0,0,0,0,0,0,0,0,0,0,0,0,0,0,0,0.5,0,0,0,0,0,0.375,0,0.125,0,0,0,0,0,0,0,0,0,0,0,0,0,0,0,0,0,0,0,298,479,2546,2.75,0.00058,0.06,10.1039/c9ta05115e,1
870,Cu3.0SbSe4,Cu3.0SbSe4,0,0,0,0,0,0,0,0,0,0,0,0,0,0,0,0,0,0,0,0,0,0,0,0,0,0,0,0,0,0,0,0,0,0,0,0,0,0.5,0,0,0,0,0,0.375,0,0.125,0,0,0,0,0,0,0,0,0,0,0,0,0,0,0,0,0,0,0,323,497,2394,2.42,0.00059,0.08,10.1039/c9ta05115e,1
871,Cu3.0SbSe4,Cu3.0SbSe4,0,0,0,0,0,0,0,0,0,0,0,0,0,0,0,0,0,0,0,0,0,0,0,0,0,0,0,0,0,0,0,0,0,0,0,0,0,0.5,0,0,0,0,0,0.375,0,0.125,0,0,0,0,0,0,0,0,0,0,0,0,0,0,0,0,0,0,0,348,498,2302,2.15,0.00057,0.09,10.1039/c9ta05115e,1
872,Cu3.0SbSe4,Cu3.0SbSe4,0,0,0,0,0,0,0,0,0,0,0,0,0,0,0,0,0,0,0,0,0,0,0,0,0,0,0,0,0,0,0,0,0,0,0,0,0,0.5,0,0,0,0,0,0.375,0,0.125,0,0,0,0,0,0,0,0,0,0,0,0,0,0,0,0,0,0,0,373,483,2367,1.9,0.00055,0.11,10.1039/c9ta05115e,1
873,Cu3.0SbSe4,Cu3.0SbSe4,0,0,0,0,0,0,0,0,0,0,0,0,0,0,0,0,0,0,0,0,0,0,0,0,0,0,0,0,0,0,0,0,0,0,0,0,0,0.5,0,0,0,0,0,0.375,0,0.125,0,0,0,0,0,0,0,0,0,0,0,0,0,0,0,0,0,0,0,398,465,2487,1.76,0.00054,0.12,10.1039/c9ta05115e,1
874,Cu3.0SbSe4,Cu3.0SbSe4,0,0,0,0,0,0,0,0,0,0,0,0,0,0,0,0,0,0,0,0,0,0,0,0,0,0,0,0,0,0,0,0,0,0,0,0,0,0.5,0,0,0,0,0,0.375,0,0.125,0,0,0,0,0,0,0,0,0,0,0,0,0,0,0,0,0,0,0,423,454,2563,1.63,0.00053,0.14,10.1039/c9ta05115e,1
875,Cu3.0SbSe4,Cu3.0SbSe4,0,0,0,0,0,0,0,0,0,0,0,0,0,0,0,0,0,0,0,0,0,0,0,0,0,0,0,0,0,0,0,0,0,0,0,0,0,0.5,0,0,0,0,0,0.375,0,0.125,0,0,0,0,0,0,0,0,0,0,0,0,0,0,0,0,0,0,0,448,427,2803,1.5,0.00051,0.15,10.1039/c9ta05115e,1
876,Cu3.0SbSe4,Cu3.0SbSe4,0,0,0,0,0,0,0,0,0,0,0,0,0,0,0,0,0,0,0,0,0,0,0,0,0,0,0,0,0,0,0,0,0,0,0,0,0,0.5,0,0,0,0,0,0.375,0,0.125,0,0,0,0,0,0,0,0,0,0,0,0,0,0,0,0,0,0,0,473,409,3227,1.37,0.00054,0.19,10.1039/c9ta05115e,1
877,Cu3.0SbSe4,Cu3.0SbSe4,0,0,0,0,0,0,0,0,0,0,0,0,0,0,0,0,0,0,0,0,0,0,0,0,0,0,0,0,0,0,0,0,0,0,0,0,0,0.5,0,0,0,0,0,0.375,0,0.125,0,0,0,0,0,0,0,0,0,0,0,0,0,0,0,0,0,0,0,498,397,3820,1.3,0.0006,0.23,10.1039/c9ta05115e,1
878,Cu3.0SbSe4,Cu3.0SbSe4,0,0,0,0,0,0,0,0,0,0,0,0,0,0,0,0,0,0,0,0,0,0,0,0,0,0,0,0,0,0,0,0,0,0,0,0,0,0.5,0,0,0,0,0,0.375,0,0.125,0,0,0,0,0,0,0,0,0,0,0,0,0,0,0,0,0,0,0,523,379,4518,1.24,0.00065,0.27,10.1039/c9ta05115e,1
879,Cu3.0SbSe4,Cu3.0SbSe4,0,0,0,0,0,0,0,0,0,0,0,0,0,0,0,0,0,0,0,0,0,0,0,0,0,0,0,0,0,0,0,0,0,0,0,0,0,0.5,0,0,0,0,0,0.375,0,0.125,0,0,0,0,0,0,0,0,0,0,0,0,0,0,0,0,0,0,0,548,369,5150,1.2,0.0007,0.32,10.1039/c9ta05115e,1
880,Cu3.0SbSe4,Cu3.0SbSe4,0,0,0,0,0,0,0,0,0,0,0,0,0,0,0,0,0,0,0,0,0,0,0,0,0,0,0,0,0,0,0,0,0,0,0,0,0,0.5,0,0,0,0,0,0.375,0,0.125,0,0,0,0,0,0,0,0,0,0,0,0,0,0,0,0,0,0,0,573,356,5890,1.12,0.00075,0.38,10.1039/c9ta05115e,1
881,Cu3.0SbSe4,Cu3.0SbSe4,0,0,0,0,0,0,0,0,0,0,0,0,0,0,0,0,0,0,0,0,0,0,0,0,0,0,0,0,0,0,0,0,0,0,0,0,0,0.5,0,0,0,0,0,0.375,0,0.125,0,0,0,0,0,0,0,0,0,0,0,0,0,0,0,0,0,0,0,598,338,6670,1.06,0.00076,0.44,10.1039/c9ta05115e,1
882,Cu3.0SbSe4,Cu3.0SbSe4,0,0,0,0,0,0,0,0,0,0,0,0,0,0,0,0,0,0,0,0,0,0,0,0,0,0,0,0,0,0,0,0,0,0,0,0,0,0.5,0,0,0,0,0,0.375,0,0.125,0,0,0,0,0,0,0,0,0,0,0,0,0,0,0,0,0,0,0,623,330,7471,1.02,0.00081,0.5,10.1039/c9ta05115e,1
883,Bi1.2Sb0.8Se2.76Cl0.24,Bi1.2Sb0.8Se2.76Cl0.24,0,0,0,0,0,0,0,0,0,0,0,0,0,0,0,0.048,0,0,0,0,0,0,0,0,0,0,0,0,0,0,0,0,0,0,0,0,0,0.552,0,0,0,0,0,0,0,0.16,0.24,0,0,0,0,0,0,0,0,0,0,0,0,0,0,0,0,0,0,300,-89,39724,0.72,0.00031,0.13,10.1039/d0ra04065g,1
884,Bi1.2Sb0.8Se2.76Cl0.24,Bi1.2Sb0.8Se2.76Cl0.24,0,0,0,0,0,0,0,0,0,0,0,0,0,0,0,0.048,0,0,0,0,0,0,0,0,0,0,0,0,0,0,0,0,0,0,0,0,0,0.552,0,0,0,0,0,0,0,0.16,0.24,0,0,0,0,0,0,0,0,0,0,0,0,0,0,0,0,0,0,400,-115,31602,0.69,0.00042,0.24,10.1039/d0ra04065g,1
885,Bi1.2Sb0.8Se2.76Cl0.24,Bi1.2Sb0.8Se2.76Cl0.24,0,0,0,0,0,0,0,0,0,0,0,0,0,0,0,0.048,0,0,0,0,0,0,0,0,0,0,0,0,0,0,0,0,0,0,0,0,0,0.552,0,0,0,0,0,0,0,0.16,0.24,0,0,0,0,0,0,0,0,0,0,0,0,0,0,0,0,0,0,500,-143,23923,0.65,0.00049,0.38,10.1039/d0ra04065g,1
886,Bi1.2Sb0.8Se2.76Cl0.24,Bi1.2Sb0.8Se2.76Cl0.24,0,0,0,0,0,0,0,0,0,0,0,0,0,0,0,0.048,0,0,0,0,0,0,0,0,0,0,0,0,0,0,0,0,0,0,0,0,0,0.552,0,0,0,0,0,0,0,0.16,0.24,0,0,0,0,0,0,0,0,0,0,0,0,0,0,0,0,0,0,600,-168,19392,0.62,0.00055,0.53,10.1039/d0ra04065g,1
887,Bi1.2Sb0.8Se2.76Cl0.24,Bi1.2Sb0.8Se2.76Cl0.24,0,0,0,0,0,0,0,0,0,0,0,0,0,0,0,0.048,0,0,0,0,0,0,0,0,0,0,0,0,0,0,0,0,0,0,0,0,0,0.552,0,0,0,0,0,0,0,0.16,0.24,0,0,0,0,0,0,0,0,0,0,0,0,0,0,0,0,0,0,700,-188,15900,0.57,0.00056,0.69,10.1039/d0ra04065g,1
888,Bi1.2Sb0.8Se2.82Cl0.18,Bi1.2Sb0.8Se2.82Cl0.18,0,0,0,0,0,0,0,0,0,0,0,0,0,0,0,0.036,0,0,0,0,0,0,0,0,0,0,0,0,0,0,0,0,0,0,0,0,0,0.564,0,0,0,0,0,0,0,0.16,0.24,0,0,0,0,0,0,0,0,0,0,0,0,0,0,0,0,0,0,300,-92,36263,0.83,0.00031,0.11,10.1039/d0ra04065g,1
889,Bi1.2Sb0.8Se2.82Cl0.18,Bi1.2Sb0.8Se2.82Cl0.18,0,0,0,0,0,0,0,0,0,0,0,0,0,0,0,0.036,0,0,0,0,0,0,0,0,0,0,0,0,0,0,0,0,0,0,0,0,0,0.564,0,0,0,0,0,0,0,0.16,0.24,0,0,0,0,0,0,0,0,0,0,0,0,0,0,0,0,0,0,400,-116,28287,0.77,0.00038,0.2,10.1039/d0ra04065g,1
890,Bi1.2Sb0.8Se2.82Cl0.18,Bi1.2Sb0.8Se2.82Cl0.18,0,0,0,0,0,0,0,0,0,0,0,0,0,0,0,0.036,0,0,0,0,0,0,0,0,0,0,0,0,0,0,0,0,0,0,0,0,0,0.564,0,0,0,0,0,0,0,0.16,0.24,0,0,0,0,0,0,0,0,0,0,0,0,0,0,0,0,0,0,500,-144,22044,0.71,0.00046,0.32,10.1039/d0ra04065g,1
891,Bi1.2Sb0.8Se2.82Cl0.18,Bi1.2Sb0.8Se2.82Cl0.18,0,0,0,0,0,0,0,0,0,0,0,0,0,0,0,0.036,0,0,0,0,0,0,0,0,0,0,0,0,0,0,0,0,0,0,0,0,0,0.564,0,0,0,0,0,0,0,0.16,0.24,0,0,0,0,0,0,0,0,0,0,0,0,0,0,0,0,0,0,600,-168,17680,0.66,0.0005,0.45,10.1039/d0ra04065g,1
892,Bi1.2Sb0.8Se2.82Cl0.18,Bi1.2Sb0.8Se2.82Cl0.18,0,0,0,0,0,0,0,0,0,0,0,0,0,0,0,0.036,0,0,0,0,0,0,0,0,0,0,0,0,0,0,0,0,0,0,0,0,0,0.564,0,0,0,0,0,0,0,0.16,0.24,0,0,0,0,0,0,0,0,0,0,0,0,0,0,0,0,0,0,700,-190,15138,0.62,0.00055,0.62,10.1039/d0ra04065g,1
893,Bi1.2Sb0.8Se2.88Cl0.12,Bi1.2Sb0.8Se2.88Cl0.12,0,0,0,0,0,0,0,0,0,0,0,0,0,0,0,0.024,0,0,0,0,0,0,0,0,0,0,0,0,0,0,0,0,0,0,0,0,0,0.576,0,0,0,0,0,0,0,0.16,0.24,0,0,0,0,0,0,0,0,0,0,0,0,0,0,0,0,0,0,300,-97,29670,0.82,0.00028,0.1,10.1039/d0ra04065g,1
894,Bi1.2Sb0.8Se2.88Cl0.12,Bi1.2Sb0.8Se2.88Cl0.12,0,0,0,0,0,0,0,0,0,0,0,0,0,0,0,0.024,0,0,0,0,0,0,0,0,0,0,0,0,0,0,0,0,0,0,0,0,0,0.576,0,0,0,0,0,0,0,0.16,0.24,0,0,0,0,0,0,0,0,0,0,0,0,0,0,0,0,0,0,400,-123,22652,0.77,0.00034,0.18,10.1039/d0ra04065g,1
895,Bi1.2Sb0.8Se2.88Cl0.12,Bi1.2Sb0.8Se2.88Cl0.12,0,0,0,0,0,0,0,0,0,0,0,0,0,0,0,0.024,0,0,0,0,0,0,0,0,0,0,0,0,0,0,0,0,0,0,0,0,0,0.576,0,0,0,0,0,0,0,0.16,0.24,0,0,0,0,0,0,0,0,0,0,0,0,0,0,0,0,0,0,500,-152,17127,0.71,0.0004,0.28,10.1039/d0ra04065g,1
896,Bi1.2Sb0.8Se2.88Cl0.12,Bi1.2Sb0.8Se2.88Cl0.12,0,0,0,0,0,0,0,0,0,0,0,0,0,0,0,0.024,0,0,0,0,0,0,0,0,0,0,0,0,0,0,0,0,0,0,0,0,0,0.576,0,0,0,0,0,0,0,0.16,0.24,0,0,0,0,0,0,0,0,0,0,0,0,0,0,0,0,0,0,600,-177,13700,0.67,0.00043,0.38,10.1039/d0ra04065g,1
897,Bi1.2Sb0.8Se2.88Cl0.12,Bi1.2Sb0.8Se2.88Cl0.12,0,0,0,0,0,0,0,0,0,0,0,0,0,0,0,0.024,0,0,0,0,0,0,0,0,0,0,0,0,0,0,0,0,0,0,0,0,0,0.576,0,0,0,0,0,0,0,0.16,0.24,0,0,0,0,0,0,0,0,0,0,0,0,0,0,0,0,0,0,700,-197,11320,0.62,0.00044,0.5,10.1039/d0ra04065g,1
898,BiSbSe2.76Cl0.24,BiSbSe2.76Cl0.24,0,0,0,0,0,0,0,0,0,0,0,0,0,0,0,0.048,0,0,0,0,0,0,0,0,0,0,0,0,0,0,0,0,0,0,0,0,0,0.552,0,0,0,0,0,0,0,0.2,0.2,0,0,0,0,0,0,0,0,0,0,0,0,0,0,0,0,0,0,300,-132,13260,0.58,0.00023,0.12,10.1039/d0ra04065g,1
899,BiSbSe2.76Cl0.24,BiSbSe2.76Cl0.24,0,0,0,0,0,0,0,0,0,0,0,0,0,0,0,0.048,0,0,0,0,0,0,0,0,0,0,0,0,0,0,0,0,0,0,0,0,0,0.552,0,0,0,0,0,0,0,0.2,0.2,0,0,0,0,0,0,0,0,0,0,0,0,0,0,0,0,0,0,400,-159,11050,0.54,0.00028,0.21,10.1039/d0ra04065g,1
900,BiSbSe2.76Cl0.24,BiSbSe2.76Cl0.24,0,0,0,0,0,0,0,0,0,0,0,0,0,0,0,0.048,0,0,0,0,0,0,0,0,0,0,0,0,0,0,0,0,0,0,0,0,0,0.552,0,0,0,0,0,0,0,0.2,0.2,0,0,0,0,0,0,0,0,0,0,0,0,0,0,0,0,0,0,500,-192,8730,0.49,0.00032,0.33,10.1039/d0ra04065g,1
901,BiSbSe2.76Cl0.24,BiSbSe2.76Cl0.24,0,0,0,0,0,0,0,0,0,0,0,0,0,0,0,0.048,0,0,0,0,0,0,0,0,0,0,0,0,0,0,0,0,0,0,0,0,0,0.552,0,0,0,0,0,0,0,0.2,0.2,0,0,0,0,0,0,0,0,0,0,0,0,0,0,0,0,0,0,600,-222,7350,0.45,0.00036,0.48,10.1039/d0ra04065g,1
902,BiSbSe2.76Cl0.24,BiSbSe2.76Cl0.24,0,0,0,0,0,0,0,0,0,0,0,0,0,0,0,0.048,0,0,0,0,0,0,0,0,0,0,0,0,0,0,0,0,0,0,0,0,0,0.552,0,0,0,0,0,0,0,0.2,0.2,0,0,0,0,0,0,0,0,0,0,0,0,0,0,0,0,0,0,700,-245,6188,0.41,0.00037,0.63,10.1039/d0ra04065g,1
903,BiSbSe2.82Cl0.18,BiSbSe2.82Cl0.18,0,0,0,0,0,0,0,0,0,0,0,0,0,0,0,0.036,0,0,0,0,0,0,0,0,0,0,0,0,0,0,0,0,0,0,0,0,0,0.564,0,0,0,0,0,0,0,0.2,0.2,0,0,0,0,0,0,0,0,0,0,0,0,0,0,0,0,0,0,300,-125,18010,0.62,0.00028,0.14,10.1039/d0ra04065g,1
904,BiSbSe2.82Cl0.18,BiSbSe2.82Cl0.18,0,0,0,0,0,0,0,0,0,0,0,0,0,0,0,0.036,0,0,0,0,0,0,0,0,0,0,0,0,0,0,0,0,0,0,0,0,0,0.564,0,0,0,0,0,0,0,0.2,0.2,0,0,0,0,0,0,0,0,0,0,0,0,0,0,0,0,0,0,400,-152,14800,0.58,0.00034,0.24,10.1039/d0ra04065g,1
905,BiSbSe2.82Cl0.18,BiSbSe2.82Cl0.18,0,0,0,0,0,0,0,0,0,0,0,0,0,0,0,0.036,0,0,0,0,0,0,0,0,0,0,0,0,0,0,0,0,0,0,0,0,0,0.564,0,0,0,0,0,0,0,0.2,0.2,0,0,0,0,0,0,0,0,0,0,0,0,0,0,0,0,0,0,500,-182,11770,0.55,0.00039,0.35,10.1039/d0ra04065g,1
906,BiSbSe2.82Cl0.18,BiSbSe2.82Cl0.18,0,0,0,0,0,0,0,0,0,0,0,0,0,0,0,0.036,0,0,0,0,0,0,0,0,0,0,0,0,0,0,0,0,0,0,0,0,0,0.564,0,0,0,0,0,0,0,0.2,0.2,0,0,0,0,0,0,0,0,0,0,0,0,0,0,0,0,0,0,600,-212,9834,0.52,0.00044,0.51,10.1039/d0ra04065g,1
907,BiSbSe2.82Cl0.18,BiSbSe2.82Cl0.18,0,0,0,0,0,0,0,0,0,0,0,0,0,0,0,0.036,0,0,0,0,0,0,0,0,0,0,0,0,0,0,0,0,0,0,0,0,0,0.564,0,0,0,0,0,0,0,0.2,0.2,0,0,0,0,0,0,0,0,0,0,0,0,0,0,0,0,0,0,700,-232,8400,0.48,0.00045,0.66,10.1039/d0ra04065g,1
908,BiSbSe2.88Cl0.12,BiSbSe2.88Cl0.12,0,0,0,0,0,0,0,0,0,0,0,0,0,0,0,0.024,0,0,0,0,0,0,0,0,0,0,0,0,0,0,0,0,0,0,0,0,0,0.576,0,0,0,0,0,0,0,0.2,0.2,0,0,0,0,0,0,0,0,0,0,0,0,0,0,0,0,0,0,300,-165,7735,0.56,0.00021,0.11,10.1039/d0ra04065g,1
909,BiSbSe2.88Cl0.12,BiSbSe2.88Cl0.12,0,0,0,0,0,0,0,0,0,0,0,0,0,0,0,0.024,0,0,0,0,0,0,0,0,0,0,0,0,0,0,0,0,0,0,0,0,0,0.576,0,0,0,0,0,0,0,0.2,0.2,0,0,0,0,0,0,0,0,0,0,0,0,0,0,0,0,0,0,400,-195,6740,0.52,0.00026,0.2,10.1039/d0ra04065g,1
910,BiSbSe2.88Cl0.12,BiSbSe2.88Cl0.12,0,0,0,0,0,0,0,0,0,0,0,0,0,0,0,0.024,0,0,0,0,0,0,0,0,0,0,0,0,0,0,0,0,0,0,0,0,0,0.576,0,0,0,0,0,0,0,0.2,0.2,0,0,0,0,0,0,0,0,0,0,0,0,0,0,0,0,0,0,500,-232,5450,0.47,0.00029,0.31,10.1039/d0ra04065g,1
911,BiSbSe2.88Cl0.12,BiSbSe2.88Cl0.12,0,0,0,0,0,0,0,0,0,0,0,0,0,0,0,0.024,0,0,0,0,0,0,0,0,0,0,0,0,0,0,0,0,0,0,0,0,0,0.576,0,0,0,0,0,0,0,0.2,0.2,0,0,0,0,0,0,0,0,0,0,0,0,0,0,0,0,0,0,600,-264,4390,0.44,0.00031,0.42,10.1039/d0ra04065g,1
912,BiSbSe2.88Cl0.12,BiSbSe2.88Cl0.12,0,0,0,0,0,0,0,0,0,0,0,0,0,0,0,0.024,0,0,0,0,0,0,0,0,0,0,0,0,0,0,0,0,0,0,0,0,0,0.576,0,0,0,0,0,0,0,0.2,0.2,0,0,0,0,0,0,0,0,0,0,0,0,0,0,0,0,0,0,700,-289,3615,0.42,0.0003,0.51,10.1039/d0ra04065g,1
913,Sr14.1Ga29.6Ge56.3,Sr14.1Ga29.6Ge56.3,0,0,0,0.141,0,0,0,0,0,0,0,0,0,0,0,0,0,0,0,0,0,0,0,0.296,0,0,0,0,0,0,0,0,0,0,0,0,0,0,0,0.563,0,0,0,0,0,0,0,0,0,0,0,0,0,0,0,0,0,0,0,0,0,0,0,0,0,367,,-126,61474,0.00097,0.24,10.1063/1.2194187,1
914,Sr14.1Ga29.6Ge56.3,Sr14.1Ga29.6Ge56.3,0,0,0,0.141,0,0,0,0,0,0,0,0,0,0,0,0,0,0,0,0,0,0,0,0.296,0,0,0,0,0,0,0,0,0,0,0,0,0,0,0,0.563,0,0,0,0,0,0,0,0,0,0,0,0,0,0,0,0,0,0,0,0,0,0,0,0,0,774,,-160,31185,0.0008,0.33,10.1063/1.2194187,1
915,Sr14.1Ga29.6Ge56.3,Sr14.1Ga29.6Ge56.3,0,0,0,0.141,0,0,0,0,0,0,0,0,0,0,0,0,0,0,0,0,0,0,0,0.296,0,0,0,0,0,0,0,0,0,0,0,0,0,0,0,0.563,0,0,0,0,0,0,0,0,0,0,0,0,0,0,0,0,0,0,0,0,0,0,0,0,0,463,,-141,54450,0.00107,0.33,10.1063/1.2194187,1
916,Sr14.1Ga29.6Ge56.3,Sr14.1Ga29.6Ge56.3,0,0,0,0.141,0,0,0,0,0,0,0,0,0,0,0,0,0,0,0,0,0,0,0,0.296,0,0,0,0,0,0,0,0,0,0,0,0,0,0,0,0.563,0,0,0,0,0,0,0,0,0,0,0,0,0,0,0,0,0,0,0,0,0,0,0,0,0,568,,-151,46800,0.00106,0.35,10.1063/1.2194187,1
917,Sr14.1Ga29.6Ge56.3,Sr14.1Ga29.6Ge56.3,0,0,0,0.141,0,0,0,0,0,0,0,0,0,0,0,0,0,0,0,0,0,0,0,0.296,0,0,0,0,0,0,0,0,0,0,0,0,0,0,0,0.563,0,0,0,0,0,0,0,0,0,0,0,0,0,0,0,0,0,0,0,0,0,0,0,0,0,669,,-161,38620,0.001,0.41,10.1063/1.2194187,1
918,Sr14.5Ga29.2Ge56.3,Sr14.5Ga29.2Ge56.3,0,0,0,0.145,0,0,0,0,0,0,0,0,0,0,0,0,0,0,0,0,0,0,0,0.292,0,0,0,0,0,0,0,0,0,0,0,0,0,0,0,0.563,0,0,0,0,0,0,0,0,0,0,0,0,0,0,0,0,0,0,0,0,0,0,0,0,0,367,,-114,81502,0.00106,0.24,10.1063/1.2194187,1
919,Sr14.5Ga29.2Ge56.3,Sr14.5Ga29.2Ge56.3,0,0,0,0.145,0,0,0,0,0,0,0,0,0,0,0,0,0,0,0,0,0,0,0,0.292,0,0,0,0,0,0,0,0,0,0,0,0,0,0,0,0.563,0,0,0,0,0,0,0,0,0,0,0,0,0,0,0,0,0,0,0,0,0,0,0,0,0,463,,-130,70237,0.00119,0.35,10.1063/1.2194187,1
920,Sr14.5Ga29.2Ge56.3,Sr14.5Ga29.2Ge56.3,0,0,0,0.145,0,0,0,0,0,0,0,0,0,0,0,0,0,0,0,0,0,0,0,0.292,0,0,0,0,0,0,0,0,0,0,0,0,0,0,0,0.563,0,0,0,0,0,0,0,0,0,0,0,0,0,0,0,0,0,0,0,0,0,0,0,0,0,564,,-144,59949,0.00123,0.39,10.1063/1.2194187,1
921,Sr14.5Ga29.2Ge56.3,Sr14.5Ga29.2Ge56.3,0,0,0,0.145,0,0,0,0,0,0,0,0,0,0,0,0,0,0,0,0,0,0,0,0.292,0,0,0,0,0,0,0,0,0,0,0,0,0,0,0,0.563,0,0,0,0,0,0,0,0,0,0,0,0,0,0,0,0,0,0,0,0,0,0,0,0,0,669,,-156,50350,0.00123,0.49,10.1063/1.2194187,1
922,Sr14.5Ga29.2Ge56.3,Sr14.5Ga29.2Ge56.3,0,0,0,0.145,0,0,0,0,0,0,0,0,0,0,0,0,0,0,0,0,0,0,0,0.292,0,0,0,0,0,0,0,0,0,0,0,0,0,0,0,0.563,0,0,0,0,0,0,0,0,0,0,0,0,0,0,0,0,0,0,0,0,0,0,0,0,0,774,,-167,40300,0.00112,0.49,10.1063/1.2194187,1
923,Sr14.7Ga28.7Ge56.6,Sr14.7Ga28.7Ge56.6,0,0,0,0.147,0,0,0,0,0,0,0,0,0,0,0,0,0,0,0,0,0,0,0,0.287,0,0,0,0,0,0,0,0,0,0,0,0,0,0,0,0.566,0,0,0,0,0,0,0,0,0,0,0,0,0,0,0,0,0,0,0,0,0,0,0,0,0,563,,-124,78042,0.0012,0.39,10.1063/1.2194187,1
924,Sr14.7Ga28.7Ge56.6,Sr14.7Ga28.7Ge56.6,0,0,0,0.147,0,0,0,0,0,0,0,0,0,0,0,0,0,0,0,0,0,0,0,0.287,0,0,0,0,0,0,0,0,0,0,0,0,0,0,0,0.566,0,0,0,0,0,0,0,0,0,0,0,0,0,0,0,0,0,0,0,0,0,0,0,0,0,666,,-134,66427,0.00119,0.52,10.1063/1.2194187,1
925,Sr14.7Ga28.7Ge56.6,Sr14.7Ga28.7Ge56.6,0,0,0,0.147,0,0,0,0,0,0,0,0,0,0,0,0,0,0,0,0,0,0,0,0.287,0,0,0,0,0,0,0,0,0,0,0,0,0,0,0,0.566,0,0,0,0,0,0,0,0,0,0,0,0,0,0,0,0,0,0,0,0,0,0,0,0,0,772,,-154,52325,0.00124,0.63,10.1063/1.2194187,1
926,Sr14.8Ga28.6Ge56.6,Sr14.8Ga28.6Ge56.6,0,0,0,0.148,0,0,0,0,0,0,0,0,0,0,0,0,0,0,0,0,0,0,0,0.286,0,0,0,0,0,0,0,0,0,0,0,0,0,0,0,0.566,0,0,0,0,0,0,0,0,0,0,0,0,0,0,0,0,0,0,0,0,0,0,0,0,0,408,,-87,108391,0.00083,0.16,10.1063/1.2194187,1
927,Sr14.8Ga28.6Ge56.6,Sr14.8Ga28.6Ge56.6,0,0,0,0.148,0,0,0,0,0,0,0,0,0,0,0,0,0,0,0,0,0,0,0,0.286,0,0,0,0,0,0,0,0,0,0,0,0,0,0,0,0.566,0,0,0,0,0,0,0,0,0,0,0,0,0,0,0,0,0,0,0,0,0,0,0,0,0,510,,-101,92545,0.00094,0.22,10.1063/1.2194187,1
928,Sr14.8Ga28.6Ge56.6,Sr14.8Ga28.6Ge56.6,0,0,0,0.148,0,0,0,0,0,0,0,0,0,0,0,0,0,0,0,0,0,0,0,0.286,0,0,0,0,0,0,0,0,0,0,0,0,0,0,0,0.566,0,0,0,0,0,0,0,0,0,0,0,0,0,0,0,0,0,0,0,0,0,0,0,0,0,613,,-113,79260,0.001,0.25,10.1063/1.2194187,1
929,Sr14.8Ga28.6Ge56.6,Sr14.8Ga28.6Ge56.6,0,0,0,0.148,0,0,0,0,0,0,0,0,0,0,0,0,0,0,0,0,0,0,0,0.286,0,0,0,0,0,0,0,0,0,0,0,0,0,0,0,0.566,0,0,0,0,0,0,0,0,0,0,0,0,0,0,0,0,0,0,0,0,0,0,0,0,0,711,,-124,65608,0.00101,0.32,10.1063/1.2194187,1
930,Sr15Ga29.5Ge55.6,Sr15Ga29.5Ge55.6,0,0,0,0.14985014985015,0,0,0,0,0,0,0,0,0,0,0,0,0,0,0,0,0,0,0,0.294705294705295,0,0,0,0,0,0,0,0,0,0,0,0,0,0,0,0.555444555444556,0,0,0,0,0,0,0,0,0,0,0,0,0,0,0,0,0,0,0,0,0,0,0,0,0,375,,-167,35082,0.00098,0.36,10.1063/1.2194187,1
931,Sr15Ga29.5Ge55.6,Sr15Ga29.5Ge55.6,0,0,0,0.14985014985015,0,0,0,0,0,0,0,0,0,0,0,0,0,0,0,0,0,0,0,0.294705294705295,0,0,0,0,0,0,0,0,0,0,0,0,0,0,0,0.555444555444556,0,0,0,0,0,0,0,0,0,0,0,0,0,0,0,0,0,0,0,0,0,0,0,0,0,774,,-193,21700,0.00081,0.4,10.1063/1.2194187,1
932,Sr15Ga29.5Ge55.6,Sr15Ga29.5Ge55.6,0,0,0,0.14985014985015,0,0,0,0,0,0,0,0,0,0,0,0,0,0,0,0,0,0,0,0.294705294705295,0,0,0,0,0,0,0,0,0,0,0,0,0,0,0,0.555444555444556,0,0,0,0,0,0,0,0,0,0,0,0,0,0,0,0,0,0,0,0,0,0,0,0,0,468,,-184,30610,0.00104,0.46,10.1063/1.2194187,1
933,Sr15Ga29.5Ge55.6,Sr15Ga29.5Ge55.6,0,0,0,0.14985014985015,0,0,0,0,0,0,0,0,0,0,0,0,0,0,0,0,0,0,0,0.294705294705295,0,0,0,0,0,0,0,0,0,0,0,0,0,0,0,0.555444555444556,0,0,0,0,0,0,0,0,0,0,0,0,0,0,0,0,0,0,0,0,0,0,0,0,0,568,,-197,26375,0.00102,0.48,10.1063/1.2194187,1
934,Sr15Ga29.5Ge55.6,Sr15Ga29.5Ge55.6,0,0,0,0.14985014985015,0,0,0,0,0,0,0,0,0,0,0,0,0,0,0,0,0,0,0,0.294705294705295,0,0,0,0,0,0,0,0,0,0,0,0,0,0,0,0.555444555444556,0,0,0,0,0,0,0,0,0,0,0,0,0,0,0,0,0,0,0,0,0,0,0,0,0,669,,-208,22733,0.00098,0.53,10.1063/1.2194187,1
935,BaCu3.96S3.0,BaCu3.96S3.0,0,0,0,0,0,0,0,0,0,0,0,0,0,0,0,0,0,0,0,0,0,0,0,0,0,0,0,0,0,0,0,0,0,0,0,0,0.125628140703518,0,0,0,0,0,0,0.49748743718593,0,0,0,0,0,0,0,0,0,0,0,0,0,0.376884422110553,0,0,0,0,0,0,0,300,55,26856,0.68,0.00008,0.04,10.1063/1.5099291,1
936,BaCu3.96S3.0,BaCu3.96S3.0,0,0,0,0,0,0,0,0,0,0,0,0,0,0,0,0,0,0,0,0,0,0,0,0,0,0,0,0,0,0,0,0,0,0,0,0,0.125628140703518,0,0,0,0,0,0,0.49748743718593,0,0,0,0,0,0,0,0,0,0,0,0,0,0.376884422110553,0,0,0,0,0,0,0,400,68,23454,0.71,0.00011,0.06,10.1063/1.5099291,1
937,BaCu3.96S3.0,BaCu3.96S3.0,0,0,0,0,0,0,0,0,0,0,0,0,0,0,0,0,0,0,0,0,0,0,0,0,0,0,0,0,0,0,0,0,0,0,0,0,0.125628140703518,0,0,0,0,0,0,0.49748743718593,0,0,0,0,0,0,0,0,0,0,0,0,0,0.376884422110553,0,0,0,0,0,0,0,500,84,20103,0.77,0.00014,0.09,10.1063/1.5099291,1
