Repository: anilkunwar/thermoelectrics

# Machine learning assisted design of thermoelectrics

a. Machine Learning

# Fetching the upto date data of thermoelectricity (Informatics)

# Featurization:

The computer code to convert the multicomponent chemical formula and temperature row into composition-temperature feature vector
Binary alloys/compunds with upload from json files
Multicomponent alloys/compunds with upload from json files

# Informatics approach to classify p-type and n-type thermoelectric materials

Basic Illustrative Tutorials
Querying the Abstracts on the Materials Science, Applied Physics and Condensed Matter Physics on Keyterms Specific to Thermoelectrics
NER analysis for material type classification

File: machine_learning/vae_regression/latent_space_visualization/thermoelectric_materials.csv (part 7 of 33)
Unnamed: 0,Formula,modformula,In,Tl,La,Sr,Mn,Ni,Ru,Pd,Hf,Cs,Sc,Co,Si,Fe,Li,Cl,Yb,Te,N,Ti,Cd,Zr,Y,Ga,Cr,Pr,Tm,Br,Ca,Mg,Rb,Au,Nd,Ce,Ho,I,Ba,Se,Pb,Ge,Gd,Tb,Dy,Cu,Na,Sb,Bi,P,As,Sm,Zn,Al,Sn,Ag,Nb,Mo,V,S,K,Lu,O,Eu,Ta,B,Er,temperature(K),seebeck_coefficient(μV/K),electrical_conductivity(S/m),thermal_conductivity(W/mK),power_factor(W/mK2),ZT,reference,sum_elements
938,BaCu3.96S3.0,BaCu3.96S3.0,0,0,0,0,0,0,0,0,0,0,0,0,0,0,0,0,0,0,0,0,0,0,0,0,0,0,0,0,0,0,0,0,0,0,0,0,0.125628140703518,0,0,0,0,0,0,0.49748743718593,0,0,0,0,0,0,0,0,0,0,0,0,0,0.376884422110553,0,0,0,0,0,0,0,600,103,17630,0.84,0.00019,0.13,10.1063/1.5099291,1
939,BaCu3.96S3.0,BaCu3.96S3.0,0,0,0,0,0,0,0,0,0,0,0,0,0,0,0,0,0,0,0,0,0,0,0,0,0,0,0,0,0,0,0,0,0,0,0,0,0.125628140703518,0,0,0,0,0,0,0.49748743718593,0,0,0,0,0,0,0,0,0,0,0,0,0,0.376884422110553,0,0,0,0,0,0,0,700,129,14795,0.83,0.00025,0.21,10.1063/1.5099291,1
940,BaCu4.0S3.0,BaCu4.0S3.0,0,0,0,0,0,0,0,0,0,0,0,0,0,0,0,0,0,0,0,0,0,0,0,0,0,0,0,0,0,0,0,0,0,0,0,0,0.125,0,0,0,0,0,0,0.5,0,0,0,0,0,0,0,0,0,0,0,0,0,0.375,0,0,0,0,0,0,0,300,65,15464,0.7,0.00007,0.03,10.1063/1.5099291,1
941,BaCu4.0S3.0,BaCu4.0S3.0,0,0,0,0,0,0,0,0,0,0,0,0,0,0,0,0,0,0,0,0,0,0,0,0,0,0,0,0,0,0,0,0,0,0,0,0,0.125,0,0,0,0,0,0,0.5,0,0,0,0,0,0,0,0,0,0,0,0,0,0.375,0,0,0,0,0,0,0,400,77,13920,0.75,0.00008,0.04,10.1063/1.5099291,1
942,BaCu4.0S3.0,BaCu4.0S3.0,0,0,0,0,0,0,0,0,0,0,0,0,0,0,0,0,0,0,0,0,0,0,0,0,0,0,0,0,0,0,0,0,0,0,0,0,0.125,0,0,0,0,0,0,0.5,0,0,0,0,0,0,0,0,0,0,0,0,0,0.375,0,0,0,0,0,0,0,500,92,12216,0.81,0.0001,0.06,10.1063/1.5099291,1
943,BaCu4.0S3.0,BaCu4.0S3.0,0,0,0,0,0,0,0,0,0,0,0,0,0,0,0,0,0,0,0,0,0,0,0,0,0,0,0,0,0,0,0,0,0,0,0,0,0.125,0,0,0,0,0,0,0.5,0,0,0,0,0,0,0,0,0,0,0,0,0,0.375,0,0,0,0,0,0,0,600,111,10825,0.88,0.00013,0.09,10.1063/1.5099291,1
944,BaCu4.0S3.0,BaCu4.0S3.0,0,0,0,0,0,0,0,0,0,0,0,0,0,0,0,0,0,0,0,0,0,0,0,0,0,0,0,0,0,0,0,0,0,0,0,0,0.125,0,0,0,0,0,0,0.5,0,0,0,0,0,0,0,0,0,0,0,0,0,0.375,0,0,0,0,0,0,0,700,141,9381,0.86,0.00019,0.15,10.1063/1.5099291,1
945,TiS2,TiS2,0,0,0,0,0,0,0,0,0,0,0,0,0,0,0,0,0,0,0,0.333333333333333,0,0,0,0,0,0,0,0,0,0,0,0,0,0,0,0,0,0,0,0,0,0,0,0,0,0,0,0,0,0,0,0,0,0,0,0,0,0.666666666666667,0,0,0,0,0,0,0,300,-251,58824,67.8,0.00371,0.02,10.1103/PhysRevB.64.241104,1
946,Ba8.02Cu4.98Si35Ge5.99,Ba8.02Cu4.98Si35Ge5.99,0,0,0,0,0,0,0,0,0,0,0,0,0.64826819781441,0,0,0,0,0,0,0,0,0,0,0,0,0,0,0,0,0,0,0,0,0,0,0,0.148546027042045,0,0,0.110946471568809,0,0,0,0.092239303574736,0,0,0,0,0,0,0,0,0,0,0,0,0,0,0,0,0,0,0,0,0,417,-58,131400,2.17,,,,1
947,Ba8.02Cu4.98Si35Ge5.99,Ba8.02Cu4.98Si35Ge5.99,0,0,0,0,0,0,0,0,0,0,0,0,0.64826819781441,0,0,0,0,0,0,0,0,0,0,0,0,0,0,0,0,0,0,0,0,0,0,0,0.148546027042045,0,0,0.110946471568809,0,0,0,0.092239303574736,0,0,0,0,0,0,0,0,0,0,0,0,0,0,0,0,0,0,0,0,0,466,-65,121200,2.19,,,,1
948,Ba8.02Cu4.98Si35Ge5.99,Ba8.02Cu4.98Si35Ge5.99,0,0,0,0,0,0,0,0,0,0,0,0,0.64826819781441,0,0,0,0,0,0,0,0,0,0,0,0,0,0,0,0,0,0,0,0,0,0,0,0.148546027042045,0,0,0.110946471568809,0,0,0,0.092239303574736,0,0,0,0,0,0,0,0,0,0,0,0,0,0,0,0,0,0,0,0,0,517,-72,115320,2.23,,,,1
949,Ba8.02Cu4.98Si35Ge5.99,Ba8.02Cu4.98Si35Ge5.99,0,0,0,0,0,0,0,0,0,0,0,0,0.64826819781441,0,0,0,0,0,0,0,0,0,0,0,0,0,0,0,0,0,0,0,0,0,0,0,0.148546027042045,0,0,0.110946471568809,0,0,0,0.092239303574736,0,0,0,0,0,0,0,0,0,0,0,0,0,0,0,0,0,0,0,0,0,566,-79,109000,2.25,,,,1
950,Ba8.02Cu4.98Si35Ge5.99,Ba8.02Cu4.98Si35Ge5.99,0,0,0,0,0,0,0,0,0,0,0,0,0.64826819781441,0,0,0,0,0,0,0,0,0,0,0,0,0,0,0,0,0,0,0,0,0,0,0,0.148546027042045,0,0,0.110946471568809,0,0,0,0.092239303574736,0,0,0,0,0,0,0,0,0,0,0,0,0,0,0,0,0,0,0,0,0,615,-84,103623,2.25,,,,1
951,Ba8.02Cu4.98Si35Ge5.99,Ba8.02Cu4.98Si35Ge5.99,0,0,0,0,0,0,0,0,0,0,0,0,0.64826819781441,0,0,0,0,0,0,0,0,0,0,0,0,0,0,0,0,0,0,0,0,0,0,0,0.148546027042045,0,0,0.110946471568809,0,0,0,0.092239303574736,0,0,0,0,0,0,0,0,0,0,0,0,0,0,0,0,0,0,0,0,0,665,-90,95350,2.25,,,,1
952,Ba8.02Cu4.98Si35Ge5.99,Ba8.02Cu4.98Si35Ge5.99,0,0,0,0,0,0,0,0,0,0,0,0,0.64826819781441,0,0,0,0,0,0,0,0,0,0,0,0,0,0,0,0,0,0,0,0,0,0,0,0.148546027042045,0,0,0.110946471568809,0,0,0,0.092239303574736,0,0,0,0,0,0,0,0,0,0,0,0,0,0,0,0,0,0,0,0,0,713,-95,90500,2.29,,,,1
953,Ba8.02Cu4.98Si35Ge5.99,Ba8.02Cu4.98Si35Ge5.99,0,0,0,0,0,0,0,0,0,0,0,0,0.64826819781441,0,0,0,0,0,0,0,0,0,0,0,0,0,0,0,0,0,0,0,0,0,0,0,0.148546027042045,0,0,0.110946471568809,0,0,0,0.092239303574736,0,0,0,0,0,0,0,0,0,0,0,0,0,0,0,0,0,0,0,0,0,763,-100,85119,2.35,,,,1
954,Ba8.02Cu4.98Si35Ge5.99,Ba8.02Cu4.98Si35Ge5.99,0,0,0,0,0,0,0,0,0,0,0,0,0.64826819781441,0,0,0,0,0,0,0,0,0,0,0,0,0,0,0,0,0,0,0,0,0,0,0,0.148546027042045,0,0,0.110946471568809,0,0,0,0.092239303574736,0,0,0,0,0,0,0,0,0,0,0,0,0,0,0,0,0,0,0,0,0,811,-102,81700,2.41,,,,1
955,Ba8.02Cu5.04Si6Ge34.93,Ba8.02Cu5.04Si6Ge34.93,0,0,0,0,0,0,0,0,0,0,0,0,0.111131691053899,0,0,0,0,0,0,0,0,0,0,0,0,0,0,0,0,0,0,0,0,0,0,0,0.148546027042045,0,0,0.646971661418781,0,0,0,0.093350620485275,0,0,0,0,0,0,0,0,0,0,0,0,0,0,0,0,0,0,0,0,0,566,-107,60700,1.4,,,,1
956,Ba8.02Cu5.04Si6Ge34.93,Ba8.02Cu5.04Si6Ge34.93,0,0,0,0,0,0,0,0,0,0,0,0,0.111131691053899,0,0,0,0,0,0,0,0,0,0,0,0,0,0,0,0,0,0,0,0,0,0,0,0.148546027042045,0,0,0.646971661418781,0,0,0,0.093350620485275,0,0,0,0,0,0,0,0,0,0,0,0,0,0,0,0,0,0,0,0,0,615,-116,56349,1.38,,,,1
957,Ba8.02Cu5.04Si6Ge34.93,Ba8.02Cu5.04Si6Ge34.93,0,0,0,0,0,0,0,0,0,0,0,0,0.111131691053899,0,0,0,0,0,0,0,0,0,0,0,0,0,0,0,0,0,0,0,0,0,0,0,0.148546027042045,0,0,0.646971661418781,0,0,0,0.093350620485275,0,0,0,0,0,0,0,0,0,0,0,0,0,0,0,0,0,0,0,0,0,665,-125,52000,1.4,,,,1
958,Ba8.02Cu5.04Si6Ge34.93,Ba8.02Cu5.04Si6Ge34.93,0,0,0,0,0,0,0,0,0,0,0,0,0.111131691053899,0,0,0,0,0,0,0,0,0,0,0,0,0,0,0,0,0,0,0,0,0,0,0,0.148546027042045,0,0,0.646971661418781,0,0,0,0.093350620485275,0,0,0,0,0,0,0,0,0,0,0,0,0,0,0,0,0,0,0,0,0,716,-130,47500,1.33,,,,1
959,Ba8.02Cu5.04Si6Ge34.93,Ba8.02Cu5.04Si6Ge34.93,0,0,0,0,0,0,0,0,0,0,0,0,0.111131691053899,0,0,0,0,0,0,0,0,0,0,0,0,0,0,0,0,0,0,0,0,0,0,0,0.148546027042045,0,0,0.646971661418781,0,0,0,0.093350620485275,0,0,0,0,0,0,0,0,0,0,0,0,0,0,0,0,0,0,0,0,0,766,-134,44660,1.37,,,,1
960,Ba8.02Cu5.04Si6Ge34.93,Ba8.02Cu5.04Si6Ge34.93,0,0,0,0,0,0,0,0,0,0,0,0,0.111131691053899,0,0,0,0,0,0,0,0,0,0,0,0,0,0,0,0,0,0,0,0,0,0,0,0.148546027042045,0,0,0.646971661418781,0,0,0,0.093350620485275,0,0,0,0,0,0,0,0,0,0,0,0,0,0,0,0,0,0,0,0,0,814,-138,42180,1.39,,,,1
961,Ba8.03Cu5Ge40.97,Ba8.03Cu5Ge40.97,0,0,0,0,0,0,0,0,0,0,0,0,0,0,0,0,0,0,0,0,0,0,0,0,0,0,0,0,0,0,0,0,0,0,0,0,0.148703703703704,0,0,0.758703703703704,0,0,0,0.0925925925925925,0,0,0,0,0,0,0,0,0,0,0,0,0,0,0,0,0,0,0,0,0,415,-114,45700,1.32,0.00059,0.19,10.1103/PhysRevB.87.115206,1
962,Ba8.03Cu5Ge40.97,Ba8.03Cu5Ge40.97,0,0,0,0,0,0,0,0,0,0,0,0,0,0,0,0,0,0,0,0,0,0,0,0,0,0,0,0,0,0,0,0,0,0,0,0,0.148703703703704,0,0,0.758703703703704,0,0,0,0.0925925925925925,0,0,0,0,0,0,0,0,0,0,0,0,0,0,0,0,0,0,0,0,0,465,-125,42120,1.27,0.00066,0.24,10.1103/PhysRevB.87.115206,1
963,Ba8.03Cu5Ge40.97,Ba8.03Cu5Ge40.97,0,0,0,0,0,0,0,0,0,0,0,0,0,0,0,0,0,0,0,0,0,0,0,0,0,0,0,0,0,0,0,0,0,0,0,0,0.148703703703704,0,0,0.758703703703704,0,0,0,0.0925925925925925,0,0,0,0,0,0,0,0,0,0,0,0,0,0,0,0,0,0,0,0,0,514,-136,38800,1.25,0.00072,0.3,10.1103/PhysRevB.87.115206,1
964,Ba8.03Cu5Ge40.97,Ba8.03Cu5Ge40.97,0,0,0,0,0,0,0,0,0,0,0,0,0,0,0,0,0,0,0,0,0,0,0,0,0,0,0,0,0,0,0,0,0,0,0,0,0.148703703703704,0,0,0.758703703703704,0,0,0,0.0925925925925925,0,0,0,0,0,0,0,0,0,0,0,0,0,0,0,0,0,0,0,0,0,564,-147,35600,1.24,0.00076,0.35,10.1103/PhysRevB.87.115206,1
965,Ba8.03Cu5Ge40.97,Ba8.03Cu5Ge40.97,0,0,0,0,0,0,0,0,0,0,0,0,0,0,0,0,0,0,0,0,0,0,0,0,0,0,0,0,0,0,0,0,0,0,0,0,0.148703703703704,0,0,0.758703703703704,0,0,0,0.0925925925925925,0,0,0,0,0,0,0,0,0,0,0,0,0,0,0,0,0,0,0,0,0,613,-157,32900,1.25,0.00081,0.4,10.1103/PhysRevB.87.115206,1
966,Ba8.03Cu5Ge40.97,Ba8.03Cu5Ge40.97,0,0,0,0,0,0,0,0,0,0,0,0,0,0,0,0,0,0,0,0,0,0,0,0,0,0,0,0,0,0,0,0,0,0,0,0,0.148703703703704,0,0,0.758703703703704,0,0,0,0.0925925925925925,0,0,0,0,0,0,0,0,0,0,0,0,0,0,0,0,0,0,0,0,0,809,-163,27310,1.49,0.00073,0.4,10.1103/PhysRevB.87.115206,1
967,Ba8.03Cu5Ge40.97,Ba8.03Cu5Ge40.97,0,0,0,0,0,0,0,0,0,0,0,0,0,0,0,0,0,0,0,0,0,0,0,0,0,0,0,0,0,0,0,0,0,0,0,0,0.148703703703704,0,0,0.758703703703704,0,0,0,0.0925925925925925,0,0,0,0,0,0,0,0,0,0,0,0,0,0,0,0,0,0,0,0,0,760,-165,27735,1.38,0.00076,0.42,10.1103/PhysRevB.87.115206,1
968,Ba8.03Cu5Ge40.97,Ba8.03Cu5Ge40.97,0,0,0,0,0,0,0,0,0,0,0,0,0,0,0,0,0,0,0,0,0,0,0,0,0,0,0,0,0,0,0,0,0,0,0,0,0.148703703703704,0,0,0.758703703703704,0,0,0,0.0925925925925925,0,0,0,0,0,0,0,0,0,0,0,0,0,0,0,0,0,0,0,0,0,711,-167,28630,1.32,0.0008,0.43,10.1103/PhysRevB.87.115206,1
969,Ba8.03Cu5Ge40.97,Ba8.03Cu5Ge40.97,0,0,0,0,0,0,0,0,0,0,0,0,0,0,0,0,0,0,0,0,0,0,0,0,0,0,0,0,0,0,0,0,0,0,0,0,0.148703703703704,0,0,0.758703703703704,0,0,0,0.0925925925925925,0,0,0,0,0,0,0,0,0,0,0,0,0,0,0,0,0,0,0,0,0,661,-167,30340,1.28,0.00084,0.44,10.1103/PhysRevB.87.115206,1
970,Ba8.04Cu4.99Si18Ge22.98,Ba8.04Cu4.99Si18Ge22.98,0,0,0,0,0,0,0,0,0,0,0,0,0.333271616367339,0,0,0,0,0,0,0,0,0,0,0,0,0,0,0,0,0,0,0,0,0,0,0,0.148861321977412,0,0,0.425476763562303,0,0,0,0.0923902980929457,0,0,0,0,0,0,0,0,0,0,0,0,0,0,0,0,0,0,0,0,0,760,-117,27550,1.87,,,,1
971,Ba8.04Cu4.99Si18Ge22.98,Ba8.04Cu4.99Si18Ge22.98,0,0,0,0,0,0,0,0,0,0,0,0,0.333271616367339,0,0,0,0,0,0,0,0,0,0,0,0,0,0,0,0,0,0,0,0,0,0,0,0.148861321977412,0,0,0.425476763562303,0,0,0,0.0923902980929457,0,0,0,0,0,0,0,0,0,0,0,0,0,0,0,0,0,0,0,0,0,712,-132,25850,1.76,,,,1
972,Ba8.04Cu4.99Si18Ge22.98,Ba8.04Cu4.99Si18Ge22.98,0,0,0,0,0,0,0,0,0,0,0,0,0.333271616367339,0,0,0,0,0,0,0,0,0,0,0,0,0,0,0,0,0,0,0,0,0,0,0,0.148861321977412,0,0,0.425476763562303,0,0,0,0.0923902980929457,0,0,0,0,0,0,0,0,0,0,0,0,0,0,0,0,0,0,0,0,0,417,-154,28650,1.3,,,,1
973,Ba8.04Cu4.99Si18Ge22.98,Ba8.04Cu4.99Si18Ge22.98,0,0,0,0,0,0,0,0,0,0,0,0,0.333271616367339,0,0,0,0,0,0,0,0,0,0,0,0,0,0,0,0,0,0,0,0,0,0,0,0.148861321977412,0,0,0.425476763562303,0,0,0,0.0923902980929457,0,0,0,0,0,0,0,0,0,0,0,0,0,0,0,0,0,0,0,0,0,663,-147,25100,1.65,,,,1
974,Ba8.04Cu4.99Si18Ge22.98,Ba8.04Cu4.99Si18Ge22.98,0,0,0,0,0,0,0,0,0,0,0,0,0.333271616367339,0,0,0,0,0,0,0,0,0,0,0,0,0,0,0,0,0,0,0,0,0,0,0,0.148861321977412,0,0,0.425476763562303,0,0,0,0.0923902980929457,0,0,0,0,0,0,0,0,0,0,0,0,0,0,0,0,0,0,0,0,0,615,-160,25000,1.53,,,,1
975,Ba8.04Cu4.99Si18Ge22.98,Ba8.04Cu4.99Si18Ge22.98,0,0,0,0,0,0,0,0,0,0,0,0,0.333271616367339,0,0,0,0,0,0,0,0,0,0,0,0,0,0,0,0,0,0,0,0,0,0,0,0.148861321977412,0,0,0.425476763562303,0,0,0,0.0923902980929457,0,0,0,0,0,0,0,0,0,0,0,0,0,0,0,0,0,0,0,0,0,466,-163,27400,1.31,,,,1
976,Ba8.04Cu4.99Si18Ge22.98,Ba8.04Cu4.99Si18Ge22.98,0,0,0,0,0,0,0,0,0,0,0,0,0.333271616367339,0,0,0,0,0,0,0,0,0,0,0,0,0,0,0,0,0,0,0,0,0,0,0,0.148861321977412,0,0,0.425476763562303,0,0,0,0.0923902980929457,0,0,0,0,0,0,0,0,0,0,0,0,0,0,0,0,0,0,0,0,0,514,-168,26350,1.36,,,,1
977,Ba8.04Cu4.99Si18Ge22.98,Ba8.04Cu4.99Si18Ge22.98,0,0,0,0,0,0,0,0,0,0,0,0,0.333271616367339,0,0,0,0,0,0,0,0,0,0,0,0,0,0,0,0,0,0,0,0,0,0,0,0.148861321977412,0,0,0.425476763562303,0,0,0,0.0923902980929457,0,0,0,0,0,0,0,0,0,0,0,0,0,0,0,0,0,0,0,0,0,566,-170,25500,1.42,,,,1
978,Ba8.04Cu4.9Si3.23Ge37.83,Ba8.04Cu4.9Si3.23Ge37.83,0,0,0,0,0,0,0,0,0,0,0,0,0.0598148148148148,0,0,0,0,0,0,0,0,0,0,0,0,0,0,0,0,0,0,0,0,0,0,0,0.148888888888889,0,0,0.700555555555556,0,0,0,0.0907407407407407,0,0,0,0,0,0,0,0,0,0,0,0,0,0,0,0,0,0,0,0,0,417,-81,85500,1.56,0.00056,0.15,10.1103/PhysRevB.87.115206,1
979,Ba8.04Cu4.9Si3.23Ge37.83,Ba8.04Cu4.9Si3.23Ge37.83,0,0,0,0,0,0,0,0,0,0,0,0,0.0598148148148148,0,0,0,0,0,0,0,0,0,0,0,0,0,0,0,0,0,0,0,0,0,0,0,0.148888888888889,0,0,0.700555555555556,0,0,0,0.0907407407407407,0,0,0,0,0,0,0,0,0,0,0,0,0,0,0,0,0,0,0,0,0,466,-90,77600,1.55,0.00063,0.19,10.1103/PhysRevB.87.115206,1
980,Ba8.04Cu4.9Si3.23Ge37.83,Ba8.04Cu4.9Si3.23Ge37.83,0,0,0,0,0,0,0,0,0,0,0,0,0.0598148148148148,0,0,0,0,0,0,0,0,0,0,0,0,0,0,0,0,0,0,0,0,0,0,0,0.148888888888889,0,0,0.700555555555556,0,0,0,0.0907407407407407,0,0,0,0,0,0,0,0,0,0,0,0,0,0,0,0,0,0,0,0,0,517,-100,71000,1.52,0.0007,0.24,10.1103/PhysRevB.87.115206,1
981,Ba8.04Cu4.9Si3.23Ge37.83,Ba8.04Cu4.9Si3.23Ge37.83,0,0,0,0,0,0,0,0,0,0,0,0,0.0598148148148148,0,0,0,0,0,0,0,0,0,0,0,0,0,0,0,0,0,0,0,0,0,0,0,0.148888888888889,0,0,0.700555555555556,0,0,0,0.0907407407407407,0,0,0,0,0,0,0,0,0,0,0,0,0,0,0,0,0,0,0,0,0,663,-130,55000,1.51,0.00093,0.41,10.1103/PhysRevB.87.115206,1
982,Ba8.04Cu4.9Si3.23Ge37.83,Ba8.04Cu4.9Si3.23Ge37.83,0,0,0,0,0,0,0,0,0,0,0,0,0.0598148148148148,0,0,0,0,0,0,0,0,0,0,0,0,0,0,0,0,0,0,0,0,0,0,0,0.148888888888889,0,0,0.700555555555556,0,0,0,0.0907407407407407,0,0,0,0,0,0,0,0,0,0,0,0,0,0,0,0,0,0,0,0,0,712,-137,50825,1.51,0.00095,0.45,10.1103/PhysRevB.87.115206,1
983,Ba8.04Cu4.9Si3.23Ge37.83,Ba8.04Cu4.9Si3.23Ge37.83,0,0,0,0,0,0,0,0,0,0,0,0,0.0598148148148148,0,0,0,0,0,0,0,0,0,0,0,0,0,0,0,0,0,0,0,0,0,0,0,0.148888888888889,0,0,0.700555555555556,0,0,0,0.0907407407407407,0,0,0,0,0,0,0,0,0,0,0,0,0,0,0,0,0,0,0,0,0,763,-143,47800,1.53,0.00098,0.48,10.1103/PhysRevB.87.115206,1
984,Ba8.04Cu4.9Si3.23Ge37.83,Ba8.04Cu4.9Si3.23Ge37.83,0,0,0,0,0,0,0,0,0,0,0,0,0.0598148148148148,0,0,0,0,0,0,0,0,0,0,0,0,0,0,0,0,0,0,0,0,0,0,0,0.148888888888889,0,0,0.700555555555556,0,0,0,0.0907407407407407,0,0,0,0,0,0,0,0,0,0,0,0,0,0,0,0,0,0,0,0,0,810,-143,45500,1.53,0.00093,0.49,10.1103/PhysRevB.87.115206,1
985,Ba8.07Cu4.89Si41.03,Ba8.07Cu4.89Si41.03,0,0,0,0,0,0,0,0,0,0,0,0,0.759955547323578,0,0,0,0,0,0,0,0,0,0,0,0,0,0,0,0,0,0,0,0,0,0,0,0.149472124467494,0,0,0,0,0,0,0.0905723282089275,0,0,0,0,0,0,0,0,0,0,0,0,0,0,0,0,0,0,0,0,0,417,-54,150300,2.86,,,,1
986,Ba8.07Cu4.89Si41.03,Ba8.07Cu4.89Si41.03,0,0,0,0,0,0,0,0,0,0,0,0,0.759955547323578,0,0,0,0,0,0,0,0,0,0,0,0,0,0,0,0,0,0,0,0,0,0,0,0.149472124467494,0,0,0,0,0,0,0.0905723282089275,0,0,0,0,0,0,0,0,0,0,0,0,0,0,0,0,0,0,0,0,0,466,-60,143000,2.72,,,,1
987,Ba8.07Cu4.89Si41.03,Ba8.07Cu4.89Si41.03,0,0,0,0,0,0,0,0,0,0,0,0,0.759955547323578,0,0,0,0,0,0,0,0,0,0,0,0,0,0,0,0,0,0,0,0,0,0,0,0.149472124467494,0,0,0,0,0,0,0.0905723282089275,0,0,0,0,0,0,0,0,0,0,0,0,0,0,0,0,0,0,0,0,0,517,-66,136190,2.7,,,,1
988,Ba8.07Cu4.89Si41.03,Ba8.07Cu4.89Si41.03,0,0,0,0,0,0,0,0,0,0,0,0,0.759955547323578,0,0,0,0,0,0,0,0,0,0,0,0,0,0,0,0,0,0,0,0,0,0,0,0.149472124467494,0,0,0,0,0,0,0.0905723282089275,0,0,0,0,0,0,0,0,0,0,0,0,0,0,0,0,0,0,0,0,0,566,-73,128829,2.69,,,,1
989,Ba8.07Cu4.89Si41.03,Ba8.07Cu4.89Si41.03,0,0,0,0,0,0,0,0,0,0,0,0,0.759955547323578,0,0,0,0,0,0,0,0,0,0,0,0,0,0,0,0,0,0,0,0,0,0,0,0.149472124467494,0,0,0,0,0,0,0.0905723282089275,0,0,0,0,0,0,0,0,0,0,0,0,0,0,0,0,0,0,0,0,0,615,-78,123300,2.7,,,,1
990,Ba8.07Cu4.89Si41.03,Ba8.07Cu4.89Si41.03,0,0,0,0,0,0,0,0,0,0,0,0,0.759955547323578,0,0,0,0,0,0,0,0,0,0,0,0,0,0,0,0,0,0,0,0,0,0,0,0.149472124467494,0,0,0,0,0,0,0.0905723282089275,0,0,0,0,0,0,0,0,0,0,0,0,0,0,0,0,0,0,0,0,0,665,-83,115320,2.72,,,,1
991,Ba8.07Cu4.89Si41.03,Ba8.07Cu4.89Si41.03,0,0,0,0,0,0,0,0,0,0,0,0,0.759955547323578,0,0,0,0,0,0,0,0,0,0,0,0,0,0,0,0,0,0,0,0,0,0,0,0.149472124467494,0,0,0,0,0,0,0.0905723282089275,0,0,0,0,0,0,0,0,0,0,0,0,0,0,0,0,0,0,0,0,0,713,-87,110000,2.8,,,,1
992,Ba8.07Cu4.89Si41.03,Ba8.07Cu4.89Si41.03,0,0,0,0,0,0,0,0,0,0,0,0,0.759955547323578,0,0,0,0,0,0,0,0,0,0,0,0,0,0,0,0,0,0,0,0,0,0,0,0.149472124467494,0,0,0,0,0,0,0.0905723282089275,0,0,0,0,0,0,0,0,0,0,0,0,0,0,0,0,0,0,0,0,0,763,-91,103700,2.88,,,,1
993,Ba8.07Cu4.89Si41.03,Ba8.07Cu4.89Si41.03,0,0,0,0,0,0,0,0,0,0,0,0,0.759955547323578,0,0,0,0,0,0,0,0,0,0,0,0,0,0,0,0,0,0,0,0,0,0,0,0.149472124467494,0,0,0,0,0,0,0.0905723282089275,0,0,0,0,0,0,0,0,0,0,0,0,0,0,0,0,0,0,0,0,0,811,-93,100000,2.92,,,,1
994,Ba8Cu5.04Si13.01Ge27.96,Ba8Cu5.04Si13.01Ge27.96,0,0,0,0,0,0,0,0,0,0,0,0,0.240881318274394,0,0,0,0,0,0,0,0,0,0,0,0,0,0,0,0,0,0,0,0,0,0,0,0.148120718385484,0,0,0.517681910757267,0,0,0,0.093316052582855,0,0,0,0,0,0,0,0,0,0,0,0,0,0,0,0,0,0,0,0,0,417,-83,80226,1.87,,,,1
995,Ba8Cu5.04Si13.01Ge27.96,Ba8Cu5.04Si13.01Ge27.96,0,0,0,0,0,0,0,0,0,0,0,0,0.240881318274394,0,0,0,0,0,0,0,0,0,0,0,0,0,0,0,0,0,0,0,0,0,0,0,0.148120718385484,0,0,0.517681910757267,0,0,0,0.093316052582855,0,0,0,0,0,0,0,0,0,0,0,0,0,0,0,0,0,0,0,0,0,466,-92,74300,1.87,,,,1
996,Ba8Cu5.04Si13.01Ge27.96,Ba8Cu5.04Si13.01Ge27.96,0,0,0,0,0,0,0,0,0,0,0,0,0.240881318274394,0,0,0,0,0,0,0,0,0,0,0,0,0,0,0,0,0,0,0,0,0,0,0,0.148120718385484,0,0,0.517681910757267,0,0,0,0.093316052582855,0,0,0,0,0,0,0,0,0,0,0,0,0,0,0,0,0,0,0,0,0,517,-100,69600,1.86,,,,1
997,Ba8Cu5.04Si13.01Ge27.96,Ba8Cu5.04Si13.01Ge27.96,0,0,0,0,0,0,0,0,0,0,0,0,0.240881318274394,0,0,0,0,0,0,0,0,0,0,0,0,0,0,0,0,0,0,0,0,0,0,0,0.148120718385484,0,0,0.517681910757267,0,0,0,0.093316052582855,0,0,0,0,0,0,0,0,0,0,0,0,0,0,0,0,0,0,0,0,0,566,-106,65100,1.84,,,,1
998,Ba8Cu5.04Si13.01Ge27.96,Ba8Cu5.04Si13.01Ge27.96,0,0,0,0,0,0,0,0,0,0,0,0,0.240881318274394,0,0,0,0,0,0,0,0,0,0,0,0,0,0,0,0,0,0,0,0,0,0,0,0.148120718385484,0,0,0.517681910757267,0,0,0,0.093316052582855,0,0,0,0,0,0,0,0,0,0,0,0,0,0,0,0,0,0,0,0,0,615,-112,61210,1.82,,,,1
999,Ba8Cu5.04Si13.01Ge27.96,Ba8Cu5.04Si13.01Ge27.96,0,0,0,0,0,0,0,0,0,0,0,0,0.240881318274394,0,0,0,0,0,0,0,0,0,0,0,0,0,0,0,0,0,0,0,0,0,0,0,0.148120718385484,0,0,0.517681910757267,0,0,0,0.093316052582855,0,0,0,0,0,0,0,0,0,0,0,0,0,0,0,0,0,0,0,0,0,665,-116,57450,1.81,,,,1
1000,Ba8Cu5.04Si13.01Ge27.96,Ba8Cu5.04Si13.01Ge27.96,0,0,0,0,0,0,0,0,0,0,0,0,0.240881318274394,0,0,0,0,0,0,0,0,0,0,0,0,0,0,0,0,0,0,0,0,0,0,0,0.148120718385484,0,0,0.517681910757267,0,0,0,0.093316052582855,0,0,0,0,0,0,0,0,0,0,0,0,0,0,0,0,0,0,0,0,0,713,-120,53800,1.81,,,,1
1001,Ba8Cu5.04Si13.01Ge27.96,Ba8Cu5.04Si13.01Ge27.96,0,0,0,0,0,0,0,0,0,0,0,0,0.240881318274394,0,0,0,0,0,0,0,0,0,0,0,0,0,0,0,0,0,0,0,0,0,0,0,0.148120718385484,0,0,0.517681910757267,0,0,0,0.093316052582855,0,0,0,0,0,0,0,0,0,0,0,0,0,0,0,0,0,0,0,0,0,763,-125,50710,1.81,,,,1
1002,Ba8Cu5.04Si13.01Ge27.96,Ba8Cu5.04Si13.01Ge27.96,0,0,0,0,0,0,0,0,0,0,0,0,0.240881318274394,0,0,0,0,0,0,0,0,0,0,0,0,0,0,0,0,0,0,0,0,0,0,0,0.148120718385484,0,0,0.517681910757267,0,0,0,0.093316052582855,0,0,0,0,0,0,0,0,0,0,0,0,0,0,0,0,0,0,0,0,0,811,-124,49200,1.81,,,,1
1003,Ba8Cu5.18Si9.98Ge30.85,Ba8Cu5.18Si9.98Ge30.85,0,0,0,0,0,0,0,0,0,0,0,0,0.184780596185892,0,0,0,0,0,0,0,0,0,0,0,0,0,0,0,0,0,0,0,0,0,0,0,0.148120718385484,0,0,0.571190520274023,0,0,0,0.0959081651546009,0,0,0,0,0,0,0,0,0,0,0,0,0,0,0,0,0,0,0,0,0,415,-90,69900,1.67,,,,1
1004,Ba8Cu5.18Si9.98Ge30.85,Ba8Cu5.18Si9.98Ge30.85,0,0,0,0,0,0,0,0,0,0,0,0,0.184780596185892,0,0,0,0,0,0,0,0,0,0,0,0,0,0,0,0,0,0,0,0,0,0,0,0.148120718385484,0,0,0.571190520274023,0,0,0,0.0959081651546009,0,0,0,0,0,0,0,0,0,0,0,0,0,0,0,0,0,0,0,0,0,466,-101,65700,1.68,,,,1
1005,Ba8Cu5.18Si9.98Ge30.85,Ba8Cu5.18Si9.98Ge30.85,0,0,0,0,0,0,0,0,0,0,0,0,0.184780596185892,0,0,0,0,0,0,0,0,0,0,0,0,0,0,0,0,0,0,0,0,0,0,0,0.148120718385484,0,0,0.571190520274023,0,0,0,0.0959081651546009,0,0,0,0,0,0,0,0,0,0,0,0,0,0,0,0,0,0,0,0,0,514,-111,60944,1.65,,,,1
1006,Ba8Cu5.18Si9.98Ge30.85,Ba8Cu5.18Si9.98Ge30.85,0,0,0,0,0,0,0,0,0,0,0,0,0.184780596185892,0,0,0,0,0,0,0,0,0,0,0,0,0,0,0,0,0,0,0,0,0,0,0,0.148120718385484,0,0,0.571190520274023,0,0,0,0.0959081651546009,0,0,0,0,0,0,0,0,0,0,0,0,0,0,0,0,0,0,0,0,0,566,-119,56800,1.67,,,,1
1007,Ba8Cu5.18Si9.98Ge30.85,Ba8Cu5.18Si9.98Ge30.85,0,0,0,0,0,0,0,0,0,0,0,0,0.184780596185892,0,0,0,0,0,0,0,0,0,0,0,0,0,0,0,0,0,0,0,0,0,0,0,0.148120718385484,0,0,0.571190520274023,0,0,0,0.0959081651546009,0,0,0,0,0,0,0,0,0,0,0,0,0,0,0,0,0,0,0,0,0,613,-126,52780,1.7,,,,1
1008,Ba8Cu5.18Si9.98Ge30.85,Ba8Cu5.18Si9.98Ge30.85,0,0,0,0,0,0,0,0,0,0,0,0,0.184780596185892,0,0,0,0,0,0,0,0,0,0,0,0,0,0,0,0,0,0,0,0,0,0,0,0.148120718385484,0,0,0.571190520274023,0,0,0,0.0959081651546009,0,0,0,0,0,0,0,0,0,0,0,0,0,0,0,0,0,0,0,0,0,663,-133,49306,1.64,,,,1
1009,Ba8Cu5.18Si9.98Ge30.85,Ba8Cu5.18Si9.98Ge30.85,0,0,0,0,0,0,0,0,0,0,0,0,0.184780596185892,0,0,0,0,0,0,0,0,0,0,0,0,0,0,0,0,0,0,0,0,0,0,0,0.148120718385484,0,0,0.571190520274023,0,0,0,0.0959081651546009,0,0,0,0,0,0,0,0,0,0,0,0,0,0,0,0,0,0,0,0,0,809,-136,41600,1.64,,,,1
1010,Ba8Cu5.18Si9.98Ge30.85,Ba8Cu5.18Si9.98Ge30.85,0,0,0,0,0,0,0,0,0,0,0,0,0.184780596185892,0,0,0,0,0,0,0,0,0,0,0,0,0,0,0,0,0,0,0,0,0,0,0,0.148120718385484,0,0,0.571190520274023,0,0,0,0.0959081651546009,0,0,0,0,0,0,0,0,0,0,0,0,0,0,0,0,0,0,0,0,0,711,-139,46254,1.67,,,,1
1011,Ba8Cu5.18Si9.98Ge30.85,Ba8Cu5.18Si9.98Ge30.85,0,0,0,0,0,0,0,0,0,0,0,0,0.184780596185892,0,0,0,0,0,0,0,0,0,0,0,0,0,0,0,0,0,0,0,0,0,0,0,0.148120718385484,0,0,0.571190520274023,0,0,0,0.0959081651546009,0,0,0,0,0,0,0,0,0,0,0,0,0,0,0,0,0,0,0,0,0,760,-140,43500,1.66,,,,1
1012,Ba8Cu5Si25Ge16,Ba8Cu5Si25Ge16,0,0,0,0,0,0,0,0,0,0,0,0,0.462962962962963,0,0,0,0,0,0,0,0,0,0,0,0,0,0,0,0,0,0,0,0,0,0,0,0.148148148148148,0,0,0.296296296296296,0,0,0,0.0925925925925925,0,0,0,0,0,0,0,0,0,0,0,0,0,0,0,0,0,0,0,0,0,415,-66,107000,1.88,,,,1
1013,Ba8Cu5Si25Ge16,Ba8Cu5Si25Ge16,0,0,0,0,0,0,0,0,0,0,0,0,0.462962962962963,0,0,0,0,0,0,0,0,0,0,0,0,0,0,0,0,0,0,0,0,0,0,0,0.148148148148148,0,0,0.296296296296296,0,0,0,0.0925925925925925,0,0,0,0,0,0,0,0,0,0,0,0,0,0,0,0,0,0,0,0,0,465,-76,100000,1.87,,,,1
1014,Ba8Cu5Si25Ge16,Ba8Cu5Si25Ge16,0,0,0,0,0,0,0,0,0,0,0,0,0.462962962962963,0,0,0,0,0,0,0,0,0,0,0,0,0,0,0,0,0,0,0,0,0,0,0,0.148148148148148,0,0,0.296296296296296,0,0,0,0.0925925925925925,0,0,0,0,0,0,0,0,0,0,0,0,0,0,0,0,0,0,0,0,0,514,-83,94600,1.89,,,,1
1015,Ba8Cu5Si25Ge16,Ba8Cu5Si25Ge16,0,0,0,0,0,0,0,0,0,0,0,0,0.462962962962963,0,0,0,0,0,0,0,0,0,0,0,0,0,0,0,0,0,0,0,0,0,0,0,0.148148148148148,0,0,0.296296296296296,0,0,0,0.0925925925925925,0,0,0,0,0,0,0,0,0,0,0,0,0,0,0,0,0,0,0,0,0,564,-91,88700,1.9,,,,1
1016,Ba8Cu5Si25Ge16,Ba8Cu5Si25Ge16,0,0,0,0,0,0,0,0,0,0,0,0,0.462962962962963,0,0,0,0,0,0,0,0,0,0,0,0,0,0,0,0,0,0,0,0,0,0,0,0.148148148148148,0,0,0.296296296296296,0,0,0,0.0925925925925925,0,0,0,0,0,0,0,0,0,0,0,0,0,0,0,0,0,0,0,0,0,613,-98,84000,1.9,,,,1
1017,Ba8Cu5Si25Ge16,Ba8Cu5Si25Ge16,0,0,0,0,0,0,0,0,0,0,0,0,0.462962962962963,0,0,0,0,0,0,0,0,0,0,0,0,0,0,0,0,0,0,0,0,0,0,0,0.148148148148148,0,0,0.296296296296296,0,0,0,0.0925925925925925,0,0,0,0,0,0,0,0,0,0,0,0,0,0,0,0,0,0,0,0,0,661,-103,78400,1.91,,,,1
1018,Ba8Cu5Si25Ge16,Ba8Cu5Si25Ge16,0,0,0,0,0,0,0,0,0,0,0,0,0.462962962962963,0,0,0,0,0,0,0,0,0,0,0,0,0,0,0,0,0,0,0,0,0,0,0,0.148148148148148,0,0,0.296296296296296,0,0,0,0.0925925925925925,0,0,0,0,0,0,0,0,0,0,0,0,0,0,0,0,0,0,0,0,0,711,-108,72800,1.91,,,,1
1019,Ba8Cu5Si25Ge16,Ba8Cu5Si25Ge16,0,0,0,0,0,0,0,0,0,0,0,0,0.462962962962963,0,0,0,0,0,0,0,0,0,0,0,0,0,0,0,0,0,0,0,0,0,0,0,0.148148148148148,0,0,0.296296296296296,0,0,0,0.0925925925925925,0,0,0,0,0,0,0,0,0,0,0,0,0,0,0,0,0,0,0,0,0,809,-112,65700,2.05,,,,1
1020,Ba8Cu5Si25Ge16,Ba8Cu5Si25Ge16,0,0,0,0,0,0,0,0,0,0,0,0,0.462962962962963,0,0,0,0,0,0,0,0,0,0,0,0,0,0,0,0,0,0,0,0,0,0,0,0.148148148148148,0,0,0.296296296296296,0,0,0,0.0925925925925925,0,0,0,0,0,0,0,0,0,0,0,0,0,0,0,0,0,0,0,0,0,760,-111,68550,1.92,,,,1
1021,SnS,SnS,0,0,0,0,0,0,0,0,0,0,0,0,0,0,0,0,0,0,0,0,0,0,0,0,0,0,0,0,0,0,0,0,0,0,0,0,0,0,0,0,0,0,0,0,0,0,0,0,0,0,0,0,0.5,0,0,0,0,0.5,0,0,0,0,0,0,0,300,211.3,69230,3.28,0.00309,0.3,10.1126/science.aax5123,1
1022,SnS,SnS,0,0,0,0,0,0,0,0,0,0,0,0,0,0,0,0,0,0,0,0,0,0,0,0,0,0,0,0,0,0,0,0,0,0,0,0,0,0,0,0,0,0,0,0,0,0,0,0,0,0,0,0,0.5,0,0,0,0,0.5,0,0,0,0,0,0,0,423,256,38149,2.16,0.00251,0.49,10.1126/science.aax5123,1
1023,SnS,SnS,0,0,0,0,0,0,0,0,0,0,0,0,0,0,0,0,0,0,0,0,0,0,0,0,0,0,0,0,0,0,0,0,0,0,0,0,0,0,0,0,0,0,0,0,0,0,0,0,0,0,0,0,0.5,0,0,0,0,0.5,0,0,0,0,0,0,0,573,305,19318,1.47,0.0018,0.69,10.1126/science.aax5123,1
1024,SnS,SnS,0,0,0,0,0,0,0,0,0,0,0,0,0,0,0,0,0,0,0,0,0,0,0,0,0,0,0,0,0,0,0,0,0,0,0,0,0,0,0,0,0,0,0,0,0,0,0,0,0,0,0,0,0.5,0,0,0,0,0.5,0,0,0,0,0,0,0,723,413,6500,1.03,0.00111,0.79,10.1126/science.aax5123,1
1025,SnS,SnS,0,0,0,0,0,0,0,0,0,0,0,0,0,0,0,0,0,0,0,0,0,0,0,0,0,0,0,0,0,0,0,0,0,0,0,0,0,0,0,0,0,0,0,0,0,0,0,0,0,0,0,0,0.5,0,0,0,0,0.5,0,0,0,0,0,0,0,873,361,5700,0.73,0.00074,0.91,10.1126/science.aax5123,1
1026,SnS0.88Se0.12,SnS0.88Se0.12,0,0,0,0,0,0,0,0,0,0,0,0,0,0,0,0,0,0,0,0,0,0,0,0,0,0,0,0,0,0,0,0,0,0,0,0,0,0.06,0,0,0,0,0,0,0,0,0,0,0,0,0,0,0.5,0,0,0,0,0.44,0,0,0,0,0,0,0,300,184,102724,2.37,0.00348,0.44,10.1126/science.aax5123,1
1027,SnS0.88Se0.12,SnS0.88Se0.12,0,0,0,0,0,0,0,0,0,0,0,0,0,0,0,0,0,0,0,0,0,0,0,0,0,0,0,0,0,0,0,0,0,0,0,0,0,0.06,0,0,0,0,0,0,0,0,0,0,0,0,0,0,0.5,0,0,0,0,0.44,0,0,0,0,0,0,0,423,213,54487,1.82,0.00247,0.57,10.1126/science.aax5123,1
1028,SnS0.88Se0.12,SnS0.88Se0.12,0,0,0,0,0,0,0,0,0,0,0,0,0,0,0,0,0,0,0,0,0,0,0,0,0,0,0,0,0,0,0,0,0,0,0,0,0,0.06,0,0,0,0,0,0,0,0,0,0,0,0,0,0,0.5,0,0,0,0,0.44,0,0,0,0,0,0,0,573,250,23000,1.27,0.00156,0.7,10.1126/science.aax5123,1
1029,SnS0.88Se0.12,SnS0.88Se0.12,0,0,0,0,0,0,0,0,0,0,0,0,0,0,0,0,0,0,0,0,0,0,0,0,0,0,0,0,0,0,0,0,0,0,0,0,0,0.06,0,0,0,0,0,0,0,0,0,0,0,0,0,0,0.5,0,0,0,0,0.44,0,0,0,0,0,0,0,872,378,6200,1,0.0008,0.72,10.1126/science.aax5123,1
1030,SnS0.88Se0.12,SnS0.88Se0.12,0,0,0,0,0,0,0,0,0,0,0,0,0,0,0,0,0,0,0,0,0,0,0,0,0,0,0,0,0,0,0,0,0,0,0,0,0,0.06,0,0,0,0,0,0,0,0,0,0,0,0,0,0,0.5,0,0,0,0,0.44,0,0,0,0,0,0,0,723,377,8150,0.99,0.00116,0.83,10.1126/science.aax5123,1
1031,SnS0.91Se0.09,SnS0.91Se0.09,0,0,0,0,0,0,0,0,0,0,0,0,0,0,0,0,0,0,0,0,0,0,0,0,0,0,0,0,0,0,0,0,0,0,0,0,0,0.045,0,0,0,0,0,0,0,0,0,0,0,0,0,0,0.5,0,0,0,0,0.455,0,0,0,0,0,0,0,300,204,128084,2.3,0.0053,0.69,10.1126/science.aax5123,1
1032,SnS0.91Se0.09,SnS0.91Se0.09,0,0,0,0,0,0,0,0,0,0,0,0,0,0,0,0,0,0,0,0,0,0,0,0,0,0,0,0,0,0,0,0,0,0,0,0,0,0.045,0,0,0,0,0,0,0,0,0,0,0,0,0,0,0.5,0,0,0,0,0.455,0,0,0,0,0,0,0,423,243,73350,1.71,0.00427,1.05,10.1126/science.aax5123,1
1033,SnS0.91Se0.09,SnS0.91Se0.09,0,0,0,0,0,0,0,0,0,0,0,0,0,0,0,0,0,0,0,0,0,0,0,0,0,0,0,0,0,0,0,0,0,0,0,0,0,0.045,0,0,0,0,0,0,0,0,0,0,0,0,0,0,0.5,0,0,0,0,0.455,0,0,0,0,0,0,0,573,293,31650,1.22,0.00271,1.28,10.1126/science.aax5123,1
1034,SnS0.91Se0.09,SnS0.91Se0.09,0,0,0,0,0,0,0,0,0,0,0,0,0,0,0,0,0,0,0,0,0,0,0,0,0,0,0,0,0,0,0,0,0,0,0,0,0,0.045,0,0,0,0,0,0,0,0,0,0,0,0,0,0,0.5,0,0,0,0,0.455,0,0,0,0,0,0,0,723,375,12200,0.87,0.00172,1.42,10.1126/science.aax5123,1
1035,SnS0.91Se0.09,SnS0.91Se0.09,0,0,0,0,0,0,0,0,0,0,0,0,0,0,0,0,0,0,0,0,0,0,0,0,0,0,0,0,0,0,0,0,0,0,0,0,0,0.045,0,0,0,0,0,0,0,0,0,0,0,0,0,0,0.5,0,0,0,0,0.455,0,0,0,0,0,0,0,873,379,7500,0.63,0.00112,1.64,10.1126/science.aax5123,1
1036,SnS0.94Se0.06,SnS0.94Se0.06,0,0,0,0,0,0,0,0,0,0,0,0,0,0,0,0,0,0,0,0,0,0,0,0,0,0,0,0,0,0,0,0,0,0,0,0,0,0.03,0,0,0,0,0,0,0,0,0,0,0,0,0,0,0.5,0,0,0,0,0.47,0,0,0,0,0,0,0,300,218,88600,2.55,0.00421,0.5,10.1126/science.aax5123,1
1037,SnS0.94Se0.06,SnS0.94Se0.06,0,0,0,0,0,0,0,0,0,0,0,0,0,0,0,0,0,0,0,0,0,0,0,0,0,0,0,0,0,0,0,0,0,0,0,0,0,0.03,0,0,0,0,0,0,0,0,0,0,0,0,0,0,0.5,0,0,0,0,0.47,0,0,0,0,0,0,0,423,259,47100,1.81,0.00316,0.74,10.1126/science.aax5123,1
1038,SnS0.94Se0.06,SnS0.94Se0.06,0,0,0,0,0,0,0,0,0,0,0,0,0,0,0,0,0,0,0,0,0,0,0,0,0,0,0,0,0,0,0,0,0,0,0,0,0,0.03,0,0,0,0,0,0,0,0,0,0,0,0,0,0,0.5,0,0,0,0,0.47,0,0,0,0,0,0,0,573,305,20600,1.33,0.00192,0.83,10.1126/science.aax5123,1
1039,SnS0.94Se0.06,SnS0.94Se0.06,0,0,0,0,0,0,0,0,0,0,0,0,0,0,0,0,0,0,0,0,0,0,0,0,0,0,0,0,0,0,0,0,0,0,0,0,0,0.03,0,0,0,0,0,0,0,0,0,0,0,0,0,0,0.5,0,0,0,0,0.47,0,0,0,0,0,0,0,723,370,9400,1.03,0.0013,0.9,10.1126/science.aax5123,1
1040,SnS0.94Se0.06,SnS0.94Se0.06,0,0,0,0,0,0,0,0,0,0,0,0,0,0,0,0,0,0,0,0,0,0,0,0,0,0,0,0,0,0,0,0,0,0,0,0,0,0.03,0,0,0,0,0,0,0,0,0,0,0,0,0,0,0.5,0,0,0,0,0.47,0,0,0,0,0,0,0,873,382,6730,0.67,0.00098,1.25,10.1126/science.aax5123,1
1041,SnS0.97Se0.03,SnS0.97Se0.03,0,0,0,0,0,0,0,0,0,0,0,0,0,0,0,0,0,0,0,0,0,0,0,0,0,0,0,0,0,0,0,0,0,0,0,0,0,0.015,0,0,0,0,0,0,0,0,0,0,0,0,0,0,0.5,0,0,0,0,0.485,0,0,0,0,0,0,0,300,215,73400,2.92,0.00339,0.35,10.1126/science.aax5123,1
1042,SnS0.97Se0.03,SnS0.97Se0.03,0,0,0,0,0,0,0,0,0,0,0,0,0,0,0,0,0,0,0,0,0,0,0,0,0,0,0,0,0,0,0,0,0,0,0,0,0,0.015,0,0,0,0,0,0,0,0,0,0,0,0,0,0,0.5,0,0,0,0,0.485,0,0,0,0,0,0,0,423,253,41300,2.19,0.00262,0.51,10.1126/science.aax5123,1
1043,SnS0.97Se0.03,SnS0.97Se0.03,0,0,0,0,0,0,0,0,0,0,0,0,0,0,0,0,0,0,0,0,0,0,0,0,0,0,0,0,0,0,0,0,0,0,0,0,0,0.015,0,0,0,0,0,0,0,0,0,0,0,0,0,0,0.5,0,0,0,0,0.485,0,0,0,0,0,0,0,573,300,20200,1.49,0.00176,0.69,10.1126/science.aax5123,1
1044,TlCr5Se8,TlCr5Se8,0,0.0714285714285714,0,0,0,0,0,0,0,0,0,0,0,0,0,0,0,0,0,0,0,0,0,0,0.357142857142857,0,0,0,0,0,0,0,0,0,0,0,0,0.571428571428571,0,0,0,0,0,0,0,0,0,0,0,0,0,0,0,0,0,0,0,0,0,0,0,0,0,0,0,323,226,6670,0.71,0.00034,0.16,dx.doi.org/10.1021/cm400365q,1
1045,TlCr5Se8,TlCr5Se8,0,0.0714285714285714,0,0,0,0,0,0,0,0,0,0,0,0,0,0,0,0,0,0,0,0,0,0,0.357142857142857,0,0,0,0,0,0,0,0,0,0,0,0,0.571428571428571,0,0,0,0,0,0,0,0,0,0,0,0,0,0,0,0,0,0,0,0,0,0,0,0,0,0,0,423,247,5878,0.71,0.00036,0.22,dx.doi.org/10.1021/cm400365q,1
1046,TlCr5Se8,TlCr5Se8,0,0.0714285714285714,0,0,0,0,0,0,0,0,0,0,0,0,0,0,0,0,0,0,0,0,0,0,0.357142857142857,0,0,0,0,0,0,0,0,0,0,0,0,0.571428571428571,0,0,0,0,0,0,0,0,0,0,0,0,0,0,0,0,0,0,0,0,0,0,0,0,0,0,0,523,267,5400,0.71,0.00038,0.29,dx.doi.org/10.1021/cm400365q,1
1047,TlCr5Se8,TlCr5Se8,0,0.0714285714285714,0,0,0,0,0,0,0,0,0,0,0,0,0,0,0,0,0,0,0,0,0,0,0.357142857142857,0,0,0,0,0,0,0,0,0,0,0,0,0.571428571428571,0,0,0,0,0,0,0,0,0,0,0,0,0,0,0,0,0,0,0,0,0,0,0,0,0,0,0,623,284,5010,0.69,0.0004,0.38,dx.doi.org/10.1021/cm400365q,1
1048,TlCr5Se8,TlCr5Se8,0,0.0714285714285714,0,0,0,0,0,0,0,0,0,0,0,0,0,0,0,0,0,0,0,0,0,0,0.357142857142857,0,0,0,0,0,0,0,0,0,0,0,0,0.571428571428571,0,0,0,0,0,0,0,0,0,0,0,0,0,0,0,0,0,0,0,0,0,0,0,0,0,0,0,723,296,4880,0.68,0.00043,0.45,dx.doi.org/10.1021/cm400365q,1
1049,TlCr5Se8,TlCr5Se8,0,0.0714285714285714,0,0,0,0,0,0,0,0,0,0,0,0,0,0,0,0,0,0,0,0,0,0,0.357142857142857,0,0,0,0,0,0,0,0,0,0,0,0,0.571428571428571,0,0,0,0,0,0,0,0,0,0,0,0,0,0,0,0,0,0,0,0,0,0,0,0,0,0,0,823,295,5000,0.7,0.00044,0.51,dx.doi.org/10.1021/cm400365q,1
1050,LaCo0.5(Ni0.5Fe0.5)0.5O3,LaCo0.5Ni0.25Fe0.25,0,0,0.5,0,0,0.125,0,0,0,0,0,0.25,0,0.125,0,0,0,0,0,0,0,0,0,0,0,0,0,0,0,0,0,0,0,0,0,0,0,0,0,0,0,0,0,0,0,0,0,0,0,0,0,0,0,0,0,0,0,0,0,0,0,0,0,0,0,300,109,1060,0.07,,,,1
1051,LaCo0.5Fe0.5O3,LaCo0.5Fe0.5O3,0,0,0.2,0,0,0,0,0,0,0,0,0.1,0,0.1,0,0,0,0,0,0,0,0,0,0,0,0,0,0,0,0,0,0,0,0,0,0,0,0,0,0,0,0,0,0,0,0,0,0,0,0,0,0,0,0,0,0,0,0,0,0,0.6,0,0,0,0,300,655,5,0.22,,,,1
1052,LaCo0.75Fe0.25O3,LaCo0.75Fe0.25O3,0,0,0.2,0,0,0,0,0,0,0,0,0.15,0,0.05,0,0,0,0,0,0,0,0,0,0,0,0,0,0,0,0,0,0,0,0,0,0,0,0,0,0,0,0,0,0,0,0,0,0,0,0,0,0,0,0,0,0,0,0,0,0,0.6,0,0,0,0,300,629,22,0.31,,,,1
1053,LaCo0.75Ni0.25O3,LaCo0.75Ni0.25O3,0,0,0.2,0,0,0.05,0,0,0,0,0,0.15,0,0,0,0,0,0,0,0,0,0,0,0,0,0,0,0,0,0,0,0,0,0,0,0,0,0,0,0,0,0,0,0,0,0,0,0,0,0,0,0,0,0,0,0,0,0,0,0,0.6,0,0,0,0,300,114,4340,0.33,,,,1
1054,LaCo0.8(Ni0.5Fe0.5)0.2O3,LaCo0.8Ni0.1Fe0.1,0,0,0.5,0,0,0.05,0,0,0,0,0,0.4,0,0.05,0,0,0,0,0,0,0,0,0,0,0,0,0,0,0,0,0,0,0,0,0,0,0,0,0,0,0,0,0,0,0,0,0,0,0,0,0,0,0,0,0,0,0,0,0,0,0,0,0,0,0,300,234,1380,0.16,,,,1
1055,LaCo0.9(Ni0.5Fe0.5)0.1O3,LaCo0.9Ni0.05Fe0.05,0,0,0.5,0,0,0.025,0,0,0,0,0,0.45,0,0.025,0,0,0,0,0,0,0,0,0,0,0,0,0,0,0,0,0,0,0,0,0,0,0,0,0,0,0,0,0,0,0,0,0,0,0,0,0,0,0,0,0,0,0,0,0,0,0,0,0,0,0,300,328,829,0.48,,,,1
1056,LaCo0.95Fe0.05O3,LaCo0.95Fe0.05O3,0,0,0.2,0,0,0,0,0,0,0,0,0.19,0,0.01,0,0,0,0,0,0,0,0,0,0,0,0,0,0,0,0,0,0,0,0,0,0,0,0,0,0,0,0,0,0,0,0,0,0,0,0,0,0,0,0,0,0,0,0,0,0,0.6,0,0,0,0,300,615,45,0.29,,,,1
1057,LaCo0.95Ni0.05O3,LaCo0.95Ni0.05O3,0,0,0.2,0,0,0.01,0,0,0,0,0,0.19,0,0,0,0,0,0,0,0,0,0,0,0,0,0,0,0,0,0,0,0,0,0,0,0,0,0,0,0,0,0,0,0,0,0,0,0,0,0,0,0,0,0,0,0,0,0,0,0,0.6,0,0,0,0,300,302,1496,0.55,,,,1
1058,LaCo0.9Fe0.1O3,LaCo0.9Fe0.1O3,0,0,0.2,0,0,0,0,0,0,0,0,0.18,0,0.02,0,0,0,0,0,0,0,0,0,0,0,0,0,0,0,0,0,0,0,0,0,0,0,0,0,0,0,0,0,0,0,0,0,0,0,0,0,0,0,0,0,0,0,0,0,0,0.6,0,0,0,0,300,599,39,0.26,,,,1
1059,LaCo0.9Ni0.1O3,LaCo0.9Ni0.1O3,0,0,0.2,0,0,0.02,0,0,0,0,0,0.18,0,0,0,0,0,0,0,0,0,0,0,0,0,0,0,0,0,0,0,0,0,0,0,0,0,0,0,0,0,0,0,0,0,0,0,0,0,0,0,0,0,0,0,0,0,0,0,0,0.6,0,0,0,0,300,265,1518,0.43,,,,1
1060,LaCoO3,LaCoO3,0,0,0.2,0,0,0,0,0,0,0,0,0.2,0,0,0,0,0,0,0,0,0,0,0,0,0,0,0,0,0,0,0,0,0,0,0,0,0,0,0,0,0,0,0,0,0,0,0,0,0,0,0,0,0,0,0,0,0,0,0,0,0.6,0,0,0,0,300,600,64,0.43,,,,1
1061,Bi0.92Ag0.08CuSeO,Bi0.92Ag0.08CuSeO,0,0,0,0,0,0,0,0,0,0,0,0,0,0,0,0,0,0,0,0,0,0,0,0,0,0,0,0,0,0,0,0,0,0,0,0,0,0.25,0,0,0,0,0,0.25,0,0,0.23,0,0,0,0,0,0,0.02,0,0,0,0,0,0,0.25,0,0,0,0,323,185,2420,0.53,0.00008,0.05,http://dx.doi.org/10.1016/j.jeurceramsoc.2014.09.015,1
1062,Bi0.92Ag0.08CuSeO,Bi0.92Ag0.08CuSeO,0,0,0,0,0,0,0,0,0,0,0,0,0,0,0,0,0,0,0,0,0,0,0,0,0,0,0,0,0,0,0,0,0,0,0,0,0,0.25,0,0,0,0,0,0.25,0,0,0.23,0,0,0,0,0,0,0.02,0,0,0,0,0,0,0.25,0,0,0,0,373,194,2190,0.53,0.00008,0.06,http://dx.doi.org/10.1016/j.jeurceramsoc.2014.09.015,1
1063,Bi0.92Ag0.08CuSeO,Bi0.92Ag0.08CuSeO,0,0,0,0,0,0,0,0,0,0,0,0,0,0,0,0,0,0,0,0,0,0,0,0,0,0,0,0,0,0,0,0,0,0,0,0,0,0.25,0,0,0,0,0,0.25,0,0,0.23,0,0,0,0,0,0,0.02,0,0,0,0,0,0,0.25,0,0,0,0,423,203,1910,0.48,0.00008,0.07,http://dx.doi.org/10.1016/j.jeurceramsoc.2014.09.015,1
1064,Bi0.92Ag0.08CuSeO,Bi0.92Ag0.08CuSeO,0,0,0,0,0,0,0,0,0,0,0,0,0,0,0,0,0,0,0,0,0,0,0,0,0,0,0,0,0,0,0,0,0,0,0,0,0,0.25,0,0,0,0,0,0.25,0,0,0.23,0,0,0,0,0,0,0.02,0,0,0,0,0,0,0.25,0,0,0,0,473,221,1675,0.45,0.00008,0.09,http://dx.doi.org/10.1016/j.jeurceramsoc.2014.09.015,1
1065,Bi0.92Ag0.08CuSeO,Bi0.92Ag0.08CuSeO,0,0,0,0,0,0,0,0,0,0,0,0,0,0,0,0,0,0,0,0,0,0,0,0,0,0,0,0,0,0,0,0,0,0,0,0,0,0.25,0,0,0,0,0,0.25,0,0,0.23,0,0,0,0,0,0,0.02,0,0,0,0,0,0,0.25,0,0,0,0,523,255,1880,0.44,0.00012,0.15,http://dx.doi.org/10.1016/j.jeurceramsoc.2014.09.015,1
1066,Bi0.92Ag0.08CuSeO,Bi0.92Ag0.08CuSeO,0,0,0,0,0,0,0,0,0,0,0,0,0,0,0,0,0,0,0,0,0,0,0,0,0,0,0,0,0,0,0,0,0,0,0,0,0,0.25,0,0,0,0,0,0.25,0,0,0.23,0,0,0,0,0,0,0.02,0,0,0,0,0,0,0.25,0,0,0,0,573,293,2020,0.43,0.00017,0.23,http://dx.doi.org/10.1016/j.jeurceramsoc.2014.09.015,1
1067,Bi0.92Ag0.08CuSeO,Bi0.92Ag0.08CuSeO,0,0,0,0,0,0,0,0,0,0,0,0,0,0,0,0,0,0,0,0,0,0,0,0,0,0,0,0,0,0,0,0,0,0,0,0,0,0.25,0,0,0,0,0,0.25,0,0,0.23,0,0,0,0,0,0,0.02,0,0,0,0,0,0,0.25,0,0,0,0,673,331,2210,0.43,0.00024,0.38,http://dx.doi.org/10.1016/j.jeurceramsoc.2014.09.015,1
1068,Bi0.92Ag0.08CuSeO,Bi0.92Ag0.08CuSeO,0,0,0,0,0,0,0,0,0,0,0,0,0,0,0,0,0,0,0,0,0,0,0,0,0,0,0,0,0,0,0,0,0,0,0,0,0,0.25,0,0,0,0,0,0.25,0,0,0.23,0,0,0,0,0,0,0.02,0,0,0,0,0,0,0.25,0,0,0,0,723,333,2310,0.41,0.00026,0.45,http://dx.doi.org/10.1016/j.jeurceramsoc.2014.09.015,1
1069,Bi0.92Ag0.08CuSeO,Bi0.92Ag0.08CuSeO,0,0,0,0,0,0,0,0,0,0,0,0,0,0,0,0,0,0,0,0,0,0,0,0,0,0,0,0,0,0,0,0,0,0,0,0,0,0.25,0,0,0,0,0,0.25,0,0,0.23,0,0,0,0,0,0,0.02,0,0,0,0,0,0,0.25,0,0,0,0,773,336,2325,0.4,0.00026,0.5,http://dx.doi.org/10.1016/j.jeurceramsoc.2014.09.015,1
1070,Bi0.94Ag0.06CuSeO,Bi0.94Ag0.06CuSeO,0,0,0,0,0,0,0,0,0,0,0,0,0,0,0,0,0,0,0,0,0,0,0,0,0,0,0,0,0,0,0,0,0,0,0,0,0,0.25,0,0,0,0,0,0.25,0,0,0.235,0,0,0,0,0,0,0.015,0,0,0,0,0,0,0.25,0,0,0,0,323,223,1662,0.55,0.00008,0.05,http://dx.doi.org/10.1016/j.jeurceramsoc.2014.09.015,1
1071,Bi0.94Ag0.06CuSeO,Bi0.94Ag0.06CuSeO,0,0,0,0,0,0,0,0,0,0,0,0,0,0,0,0,0,0,0,0,0,0,0,0,0,0,0,0,0,0,0,0,0,0,0,0,0,0.25,0,0,0,0,0,0.25,0,0,0.235,0,0,0,0,0,0,0.015,0,0,0,0,0,0,0.25,0,0,0,0,373,236,1576,0.55,0.00009,0.06,http://dx.doi.org/10.1016/j.jeurceramsoc.2014.09.015,1
1072,Bi0.94Ag0.06CuSeO,Bi0.94Ag0.06CuSeO,0,0,0,0,0,0,0,0,0,0,0,0,0,0,0,0,0,0,0,0,0,0,0,0,0,0,0,0,0,0,0,0,0,0,0,0,0,0.25,0,0,0,0,0,0.25,0,0,0.235,0,0,0,0,0,0,0.015,0,0,0,0,0,0,0.25,0,0,0,0,423,250,1430,0.52,0.00009,0.07,http://dx.doi.org/10.1016/j.jeurceramsoc.2014.09.015,1
1073,Bi0.94Ag0.06CuSeO,Bi0.94Ag0.06CuSeO,0,0,0,0,0,0,0,0,0,0,0,0,0,0,0,0,0,0,0,0,0,0,0,0,0,0,0,0,0,0,0,0,0,0,0,0,0,0.25,0,0,0,0,0,0.25,0,0,0.235,0,0,0,0,0,0,0.015,0,0,0,0,0,0,0.25,0,0,0,0,473,260,1470,0.5,0.0001,0.09,http://dx.doi.org/10.1016/j.jeurceramsoc.2014.09.015,1
1074,Bi0.94Ag0.06CuSeO,Bi0.94Ag0.06CuSeO,0,0,0,0,0,0,0,0,0,0,0,0,0,0,0,0,0,0,0,0,0,0,0,0,0,0,0,0,0,0,0,0,0,0,0,0,0,0.25,0,0,0,0,0,0.25,0,0,0.235,0,0,0,0,0,0,0.015,0,0,0,0,0,0,0.25,0,0,0,0,523,274,1580,0.49,0.00012,0.13,http://dx.doi.org/10.1016/j.jeurceramsoc.2014.09.015,1
1075,Bi0.94Ag0.06CuSeO,Bi0.94Ag0.06CuSeO,0,0,0,0,0,0,0,0,0,0,0,0,0,0,0,0,0,0,0,0,0,0,0,0,0,0,0,0,0,0,0,0,0,0,0,0,0,0.25,0,0,0,0,0,0.25,0,0,0.235,0,0,0,0,0,0,0.015,0,0,0,0,0,0,0.25,0,0,0,0,573,297,1649,0.48,0.00015,0.17,http://dx.doi.org/10.1016/j.jeurceramsoc.2014.09.015,1
1076,Bi0.94Ag0.06CuSeO,Bi0.94Ag0.06CuSeO,0,0,0,0,0,0,0,0,0,0,0,0,0,0,0,0,0,0,0,0,0,0,0,0,0,0,0,0,0,0,0,0,0,0,0,0,0,0.25,0,0,0,0,0,0.25,0,0,0.235,0,0,0,0,0,0,0.015,0,0,0,0,0,0,0.25,0,0,0,0,673,322,1934,0.49,0.0002,0.28,http://dx.doi.org/10.1016/j.jeurceramsoc.2014.09.015,1
1077,Bi0.96Ag0.04CuSeO,Bi0.96Ag0.04CuSeO,0,0,0,0,0,0,0,0,0,0,0,0,0,0,0,0,0,0,0,0,0,0,0,0,0,0,0,0,0,0,0,0,0,0,0,0,0,0.25,0,0,0,0,0,0.25,0,0,0.24,0,0,0,0,0,0,0.01,0,0,0,0,0,0,0.25,0,0,0,0,323,229,1623,0.58,0.00009,0.05,http://dx.doi.org/10.1016/j.jeurceramsoc.2014.09.015,1
1078,Bi0.96Ag0.04CuSeO,Bi0.96Ag0.04CuSeO,0,0,0,0,0,0,0,0,0,0,0,0,0,0,0,0,0,0,0,0,0,0,0,0,0,0,0,0,0,0,0,0,0,0,0,0,0,0.25,0,0,0,0,0,0.25,0,0,0.24,0,0,0,0,0,0,0.01,0,0,0,0,0,0,0.25,0,0,0,0,373,249,1565,0.57,0.0001,0.06,http://dx.doi.org/10.1016/j.jeurceramsoc.2014.09.015,1
1079,Bi0.96Ag0.04CuSeO,Bi0.96Ag0.04CuSeO,0,0,0,0,0,0,0,0,0,0,0,0,0,0,0,0,0,0,0,0,0,0,0,0,0,0,0,0,0,0,0,0,0,0,0,0,0,0.25,0,0,0,0,0,0.25,0,0,0.24,0,0,0,0,0,0,0.01,0,0,0,0,0,0,0.25,0,0,0,0,423,268,1477,0.54,0.00011,0.08,http://dx.doi.org/10.1016/j.jeurceramsoc.2014.09.015,1
1080,Bi0.96Ag0.04CuSeO,Bi0.96Ag0.04CuSeO,0,0,0,0,0,0,0,0,0,0,0,0,0,0,0,0,0,0,0,0,0,0,0,0,0,0,0,0,0,0,0,0,0,0,0,0,0,0.25,0,0,0,0,0,0.25,0,0,0.24,0,0,0,0,0,0,0.01,0,0,0,0,0,0,0.25,0,0,0,0,473,275,1483,0.53,0.00011,0.1,http://dx.doi.org/10.1016/j.jeurceramsoc.2014.09.015,1
1081,Bi0.96Ag0.04CuSeO,Bi0.96Ag0.04CuSeO,0,0,0,0,0,0,0,0,0,0,0,0,0,0,0,0,0,0,0,0,0,0,0,0,0,0,0,0,0,0,0,0,0,0,0,0,0,0.25,0,0,0,0,0,0.25,0,0,0.24,0,0,0,0,0,0,0.01,0,0,0,0,0,0,0.25,0,0,0,0,523,280,1596,0.52,0.00013,0.13,http://dx.doi.org/10.1016/j.jeurceramsoc.2014.09.015,1
1082,Bi0.96Ag0.04CuSeO,Bi0.96Ag0.04CuSeO,0,0,0,0,0,0,0,0,0,0,0,0,0,0,0,0,0,0,0,0,0,0,0,0,0,0,0,0,0,0,0,0,0,0,0,0,0,0.25,0,0,0,0,0,0.25,0,0,0.24,0,0,0,0,0,0,0.01,0,0,0,0,0,0,0.25,0,0,0,0,573,283,1781,0.51,0.00014,0.16,http://dx.doi.org/10.1016/j.jeurceramsoc.2014.09.015,1
1083,Bi0.96Ag0.04CuSeO,Bi0.96Ag0.04CuSeO,0,0,0,0,0,0,0,0,0,0,0,0,0,0,0,0,0,0,0,0,0,0,0,0,0,0,0,0,0,0,0,0,0,0,0,0,0,0.25,0,0,0,0,0,0.25,0,0,0.24,0,0,0,0,0,0,0.01,0,0,0,0,0,0,0.25,0,0,0,0,623,288,1947,0.52,0.00016,0.19,http://dx.doi.org/10.1016/j.jeurceramsoc.2014.09.015,1
1084,Bi0.96Ag0.04CuSeO,Bi0.96Ag0.04CuSeO,0,0,0,0,0,0,0,0,0,0,0,0,0,0,0,0,0,0,0,0,0,0,0,0,0,0,0,0,0,0,0,0,0,0,0,0,0,0.25,0,0,0,0,0,0.25,0,0,0.24,0,0,0,0,0,0,0.01,0,0,0,0,0,0,0.25,0,0,0,0,723,313,2360,0.49,0.00023,0.34,http://dx.doi.org/10.1016/j.jeurceramsoc.2014.09.015,1
1085,Bi0.96Ag0.04CuSeO,Bi0.96Ag0.04CuSeO,0,0,0,0,0,0,0,0,0,0,0,0,0,0,0,0,0,0,0,0,0,0,0,0,0,0,0,0,0,0,0,0,0,0,0,0,0,0.25,0,0,0,0,0,0.25,0,0,0.24,0,0,0,0,0,0,0.01,0,0,0,0,0,0,0.25,0,0,0,0,823,340,2675,0.47,0.00031,0.54,http://dx.doi.org/10.1016/j.jeurceramsoc.2014.09.015,1
1086,Bi0.96Ag0.04CuSeO,Bi0.96Ag0.04CuSeO,0,0,0,0,0,0,0,0,0,0,0,0,0,0,0,0,0,0,0,0,0,0,0,0,0,0,0,0,0,0,0,0,0,0,0,0,0,0.25,0,0,0,0,0,0.25,0,0,0.24,0,0,0,0,0,0,0.01,0,0,0,0,0,0,0.25,0,0,0,0,873,343,2735,0.47,0.00032,0.6,http://dx.doi.org/10.1016/j.jeurceramsoc.2014.09.015,1
1087,Bi0.9Ag0.1CuSeO,Bi0.9Ag0.1CuSeO,0,0,0,0,0,0,0,0,0,0,0,0,0,0,0,0,0,0,0,0,0,0,0,0,0,0,0,0,0,0,0,0,0,0,0,0,0,0.25,0,0,0,0,0,0.25,0,0,0.225,0,0,0,0,0,0,0.025,0,0,0,0,0,0,0.25,0,0,0,0,323,160,2600,0.56,0.00007,0.04,http://dx.doi.org/10.1016/j.jeurceramsoc.2014.09.015,1
1088,Bi0.9Ag0.1CuSeO,Bi0.9Ag0.1CuSeO,0,0,0,0,0,0,0,0,0,0,0,0,0,0,0,0,0,0,0,0,0,0,0,0,0,0,0,0,0,0,0,0,0,0,0,0,0,0.25,0,0,0,0,0,0.25,0,0,0.225,0,0,0,0,0,0,0.025,0,0,0,0,0,0,0.25,0,0,0,0,373,179,2351,0.56,0.00007,0.05,http://dx.doi.org/10.1016/j.jeurceramsoc.2014.09.015,1
1089,Bi0.9Ag0.1CuSeO,Bi0.9Ag0.1CuSeO,0,0,0,0,0,0,0,0,0,0,0,0,0,0,0,0,0,0,0,0,0,0,0,0,0,0,0,0,0,0,0,0,0,0,0,0,0,0.25,0,0,0,0,0,0.25,0,0,0.225,0,0,0,0,0,0,0.025,0,0,0,0,0,0,0.25,0,0,0,0,423,200,2079,0.55,0.00008,0.06,http://dx.doi.org/10.1016/j.jeurceramsoc.2014.09.015,1
1090,Bi0.9Ag0.1CuSeO,Bi0.9Ag0.1CuSeO,0,0,0,0,0,0,0,0,0,0,0,0,0,0,0,0,0,0,0,0,0,0,0,0,0,0,0,0,0,0,0,0,0,0,0,0,0,0.25,0,0,0,0,0,0.25,0,0,0.225,0,0,0,0,0,0,0.025,0,0,0,0,0,0,0.25,0,0,0,0,473,235,1870,0.53,0.0001,0.09,http://dx.doi.org/10.1016/j.jeurceramsoc.2014.09.015,1
1091,Bi0.9Ag0.1CuSeO,Bi0.9Ag0.1CuSeO,0,0,0,0,0,0,0,0,0,0,0,0,0,0,0,0,0,0,0,0,0,0,0,0,0,0,0,0,0,0,0,0,0,0,0,0,0,0.25,0,0,0,0,0,0.25,0,0,0.225,0,0,0,0,0,0,0.025,0,0,0,0,0,0,0.25,0,0,0,0,523,266,1900,0.52,0.00013,0.14,http://dx.doi.org/10.1016/j.jeurceramsoc.2014.09.015,1
1092,Bi0.9Ag0.1CuSeO,Bi0.9Ag0.1CuSeO,0,0,0,0,0,0,0,0,0,0,0,0,0,0,0,0,0,0,0,0,0,0,0,0,0,0,0,0,0,0,0,0,0,0,0,0,0,0.25,0,0,0,0,0,0.25,0,0,0.225,0,0,0,0,0,0,0.025,0,0,0,0,0,0,0.25,0,0,0,0,573,288,1934,0.5,0.00016,0.18,http://dx.doi.org/10.1016/j.jeurceramsoc.2014.09.015,1
