Repository: anilkunwar/thermoelectrics

# Machine learning assisted design of thermoelectrics

a. Machine Learning

# Fetching the upto date data of thermoelectricity (Informatics)

# Featurization:

The computer code to convert the multicomponent chemical formula and temperature row into composition-temperature feature vector
Binary alloys/compunds with upload from json files
Multicomponent alloys/compunds with upload from json files

# Informatics approach to classify p-type and n-type thermoelectric materials

Basic Illustrative Tutorials
Querying the Abstracts on the Materials Science, Applied Physics and Condensed Matter Physics on Keyterms Specific to Thermoelectrics
NER analysis for material type classification

File: machine_learning/vae_regression/latent_space_visualization/thermoelectric_materials.csv (part 8 of 33)
Unnamed: 0,Formula,modformula,In,Tl,La,Sr,Mn,Ni,Ru,Pd,Hf,Cs,Sc,Co,Si,Fe,Li,Cl,Yb,Te,N,Ti,Cd,Zr,Y,Ga,Cr,Pr,Tm,Br,Ca,Mg,Rb,Au,Nd,Ce,Ho,I,Ba,Se,Pb,Ge,Gd,Tb,Dy,Cu,Na,Sb,Bi,P,As,Sm,Zn,Al,Sn,Ag,Nb,Mo,V,S,K,Lu,O,Eu,Ta,B,Er,temperature(K),seebeck_coefficient(μV/K),electrical_conductivity(S/m),thermal_conductivity(W/mK),power_factor(W/mK2),ZT,reference,sum_elements
1093,Bi0.9Ag0.1CuSeO,Bi0.9Ag0.1CuSeO,0,0,0,0,0,0,0,0,0,0,0,0,0,0,0,0,0,0,0,0,0,0,0,0,0,0,0,0,0,0,0,0,0,0,0,0,0,0.25,0,0,0,0,0,0.25,0,0,0.225,0,0,0,0,0,0,0.025,0,0,0,0,0,0,0.25,0,0,0,0,623,316,2030,0.5,0.0002,0.25,http://dx.doi.org/10.1016/j.jeurceramsoc.2014.09.015,1
1094,Bi0.9Ag0.1CuSeO,Bi0.9Ag0.1CuSeO,0,0,0,0,0,0,0,0,0,0,0,0,0,0,0,0,0,0,0,0,0,0,0,0,0,0,0,0,0,0,0,0,0,0,0,0,0,0.25,0,0,0,0,0,0.25,0,0,0.225,0,0,0,0,0,0,0.025,0,0,0,0,0,0,0.25,0,0,0,0,673,317,2106,0.48,0.00021,0.3,http://dx.doi.org/10.1016/j.jeurceramsoc.2014.09.015,1
1095,Bi0.9Ag0.1CuSeO,Bi0.9Ag0.1CuSeO,0,0,0,0,0,0,0,0,0,0,0,0,0,0,0,0,0,0,0,0,0,0,0,0,0,0,0,0,0,0,0,0,0,0,0,0,0,0.25,0,0,0,0,0,0.25,0,0,0.225,0,0,0,0,0,0,0.025,0,0,0,0,0,0,0.25,0,0,0,0,723,325,2130,0.46,0.00022,0.35,http://dx.doi.org/10.1016/j.jeurceramsoc.2014.09.015,1
1096,Bi0.9Ag0.1CuSeO,Bi0.9Ag0.1CuSeO,0,0,0,0,0,0,0,0,0,0,0,0,0,0,0,0,0,0,0,0,0,0,0,0,0,0,0,0,0,0,0,0,0,0,0,0,0,0.25,0,0,0,0,0,0.25,0,0,0.225,0,0,0,0,0,0,0.025,0,0,0,0,0,0,0.25,0,0,0,0,773,326,2200,0.45,0.00023,0.4,http://dx.doi.org/10.1016/j.jeurceramsoc.2014.09.015,1
1097,Bi0.9Ag0.1CuSeO,Bi0.9Ag0.1CuSeO,0,0,0,0,0,0,0,0,0,0,0,0,0,0,0,0,0,0,0,0,0,0,0,0,0,0,0,0,0,0,0,0,0,0,0,0,0,0.25,0,0,0,0,0,0.25,0,0,0.225,0,0,0,0,0,0,0.025,0,0,0,0,0,0,0.25,0,0,0,0,823,335,2500,0.44,0.00028,0.53,http://dx.doi.org/10.1016/j.jeurceramsoc.2014.09.015,1
1098,Bi0.9Ag0.1CuSeO,Bi0.9Ag0.1CuSeO,0,0,0,0,0,0,0,0,0,0,0,0,0,0,0,0,0,0,0,0,0,0,0,0,0,0,0,0,0,0,0,0,0,0,0,0,0,0.25,0,0,0,0,0,0.25,0,0,0.225,0,0,0,0,0,0,0.025,0,0,0,0,0,0,0.25,0,0,0,0,873,336,2600,0.43,0.00029,0.6,http://dx.doi.org/10.1016/j.jeurceramsoc.2014.09.015,1
1099,BiCuSeO,BiCuSeO,0,0,0,0,0,0,0,0,0,0,0,0,0,0,0,0,0,0,0,0,0,0,0,0,0,0,0,0,0,0,0,0,0,0,0,0,0,0.25,0,0,0,0,0,0.25,0,0,0.25,0,0,0,0,0,0,0,0,0,0,0,0,0,0.25,0,0,0,0,323,488,536,0.81,0.00013,0.05,http://dx.doi.org/10.1016/j.jeurceramsoc.2014.09.015,1
1100,BiCuSeO,BiCuSeO,0,0,0,0,0,0,0,0,0,0,0,0,0,0,0,0,0,0,0,0,0,0,0,0,0,0,0,0,0,0,0,0,0,0,0,0,0,0.25,0,0,0,0,0,0.25,0,0,0.25,0,0,0,0,0,0,0,0,0,0,0,0,0,0.25,0,0,0,0,373,464,497,0.72,0.00011,0.06,http://dx.doi.org/10.1016/j.jeurceramsoc.2014.09.015,1
1101,BiCuSeO,BiCuSeO,0,0,0,0,0,0,0,0,0,0,0,0,0,0,0,0,0,0,0,0,0,0,0,0,0,0,0,0,0,0,0,0,0,0,0,0,0,0.25,0,0,0,0,0,0.25,0,0,0.25,0,0,0,0,0,0,0,0,0,0,0,0,0,0.25,0,0,0,0,423,443,500,0.66,0.0001,0.06,http://dx.doi.org/10.1016/j.jeurceramsoc.2014.09.015,1
1102,BiCuSeO,BiCuSeO,0,0,0,0,0,0,0,0,0,0,0,0,0,0,0,0,0,0,0,0,0,0,0,0,0,0,0,0,0,0,0,0,0,0,0,0,0,0.25,0,0,0,0,0,0.25,0,0,0.25,0,0,0,0,0,0,0,0,0,0,0,0,0,0.25,0,0,0,0,473,424,589,0.61,0.00011,0.08,http://dx.doi.org/10.1016/j.jeurceramsoc.2014.09.015,1
1103,BiCuSeO,BiCuSeO,0,0,0,0,0,0,0,0,0,0,0,0,0,0,0,0,0,0,0,0,0,0,0,0,0,0,0,0,0,0,0,0,0,0,0,0,0,0.25,0,0,0,0,0,0.25,0,0,0.25,0,0,0,0,0,0,0,0,0,0,0,0,0,0.25,0,0,0,0,523,408,848,0.57,0.00014,0.13,http://dx.doi.org/10.1016/j.jeurceramsoc.2014.09.015,1
1104,BiCuSeO,BiCuSeO,0,0,0,0,0,0,0,0,0,0,0,0,0,0,0,0,0,0,0,0,0,0,0,0,0,0,0,0,0,0,0,0,0,0,0,0,0,0.25,0,0,0,0,0,0.25,0,0,0.25,0,0,0,0,0,0,0,0,0,0,0,0,0,0.25,0,0,0,0,573,390,1218,0.54,0.00019,0.2,http://dx.doi.org/10.1016/j.jeurceramsoc.2014.09.015,1
1105,BiCuSeO,BiCuSeO,0,0,0,0,0,0,0,0,0,0,0,0,0,0,0,0,0,0,0,0,0,0,0,0,0,0,0,0,0,0,0,0,0,0,0,0,0,0.25,0,0,0,0,0,0.25,0,0,0.25,0,0,0,0,0,0,0,0,0,0,0,0,0,0.25,0,0,0,0,623,374,1550,0.52,0.00022,0.26,http://dx.doi.org/10.1016/j.jeurceramsoc.2014.09.015,1
1106,BiCuSeO,BiCuSeO,0,0,0,0,0,0,0,0,0,0,0,0,0,0,0,0,0,0,0,0,0,0,0,0,0,0,0,0,0,0,0,0,0,0,0,0,0,0.25,0,0,0,0,0,0.25,0,0,0.25,0,0,0,0,0,0,0,0,0,0,0,0,0,0.25,0,0,0,0,673,363,1800,0.49,0.00024,0.32,http://dx.doi.org/10.1016/j.jeurceramsoc.2014.09.015,1
1107,BiCuSeO,BiCuSeO,0,0,0,0,0,0,0,0,0,0,0,0,0,0,0,0,0,0,0,0,0,0,0,0,0,0,0,0,0,0,0,0,0,0,0,0,0,0.25,0,0,0,0,0,0.25,0,0,0.25,0,0,0,0,0,0,0,0,0,0,0,0,0,0.25,0,0,0,0,723,350,2000,0.48,0.00025,0.37,http://dx.doi.org/10.1016/j.jeurceramsoc.2014.09.015,1
1108,BiCuSeO,BiCuSeO,0,0,0,0,0,0,0,0,0,0,0,0,0,0,0,0,0,0,0,0,0,0,0,0,0,0,0,0,0,0,0,0,0,0,0,0,0,0.25,0,0,0,0,0,0.25,0,0,0.25,0,0,0,0,0,0,0,0,0,0,0,0,0,0.25,0,0,0,0,873,326,2450,0.44,0.00026,0.52,http://dx.doi.org/10.1016/j.jeurceramsoc.2014.09.015,1
1109,Bi2Te3,Bi2Te3,0,0,0,0,0,0,0,0,0,0,0,0,0,0,0,0,0,0.6,0,0,0,0,0,0,0,0,0,0,0,0,0,0,0,0,0,0,0,0,0,0,0,0,0,0,0,0,0.4,0,0,0,0,0,0,0,0,0,0,0,0,0,0,0,0,0,0,373,,-143,107500,0.00221,0.92,http://dx.doi.org/10.1016/j.pnsc.2013.06.007,1
1110,Bi2Te3,Bi2Te3,0,0,0,0,0,0,0,0,0,0,0,0,0,0,0,0,0,0.6,0,0,0,0,0,0,0,0,0,0,0,0,0,0,0,0,0,0,0,0,0,0,0,0,0,0,0,0,0.4,0,0,0,0,0,0,0,0,0,0,0,0,0,0,0,0,0,0,473,,-157,77300,0.0019,0.94,http://dx.doi.org/10.1016/j.pnsc.2013.06.007,1
1111,Bi2Te3,Bi2Te3,0,0,0,0,0,0,0,0,0,0,0,0,0,0,0,0,0,0.6,0,0,0,0,0,0,0,0,0,0,0,0,0,0,0,0,0,0,0,0,0,0,0,0,0,0,0,0,0.4,0,0,0,0,0,0,0,0,0,0,0,0,0,0,0,0,0,0,498,,-158,72257,0.00181,0.96,http://dx.doi.org/10.1016/j.pnsc.2013.06.007,1
1112,Bi2Te3,Bi2Te3,0,0,0,0,0,0,0,0,0,0,0,0,0,0,0,0,0,0.6,0,0,0,0,0,0,0,0,0,0,0,0,0,0,0,0,0,0,0,0,0,0,0,0,0,0,0,0,0.4,0,0,0,0,0,0,0,0,0,0,0,0,0,0,0,0,0,0,398,,-147,98421,0.00214,1.01,http://dx.doi.org/10.1016/j.pnsc.2013.06.007,1
1113,Bi2Te3,Bi2Te3,0,0,0,0,0,0,0,0,0,0,0,0,0,0,0,0,0,0.6,0,0,0,0,0,0,0,0,0,0,0,0,0,0,0,0,0,0,0,0,0,0,0,0,0,0,0,0,0.4,0,0,0,0,0,0,0,0,0,0,0,0,0,0,0,0,0,0,458,,-155,83333,0.002,1.04,http://dx.doi.org/10.1016/j.pnsc.2013.06.007,1
1114,Bi2Te3,Bi2Te3,0,0,0,0,0,0,0,0,0,0,0,0,0,0,0,0,0,0.6,0,0,0,0,0,0,0,0,0,0,0,0,0,0,0,0,0,0,0,0,0,0,0,0,0,0,0,0,0.4,0,0,0,0,0,0,0,0,0,0,0,0,0,0,0,0,0,0,423,,-152,90500,0.00209,1.17,http://dx.doi.org/10.1016/j.pnsc.2013.06.007,1
1115,Ce0.2Bi1.8Te3,Ce0.2Bi1.8Te3,0,0,0,0,0,0,0,0,0,0,0,0,0,0,0,0,0,0.6,0,0,0,0,0,0,0,0,0,0,0,0,0,0,0,0.04,0,0,0,0,0,0,0,0,0,0,0,0,0.36,0,0,0,0,0,0,0,0,0,0,0,0,0,0,0,0,0,0,498,,-155,59028,0.00141,1.05,http://dx.doi.org/10.1016/j.pnsc.2013.06.007,1
1116,Ce0.2Bi1.8Te3,Ce0.2Bi1.8Te3,0,0,0,0,0,0,0,0,0,0,0,0,0,0,0,0,0,0.6,0,0,0,0,0,0,0,0,0,0,0,0,0,0,0,0.04,0,0,0,0,0,0,0,0,0,0,0,0,0.36,0,0,0,0,0,0,0,0,0,0,0,0,0,0,0,0,0,0,373,,-141,84083,0.00168,1.08,http://dx.doi.org/10.1016/j.pnsc.2013.06.007,1
1117,Ce0.2Bi1.8Te3,Ce0.2Bi1.8Te3,0,0,0,0,0,0,0,0,0,0,0,0,0,0,0,0,0,0.6,0,0,0,0,0,0,0,0,0,0,0,0,0,0,0,0.04,0,0,0,0,0,0,0,0,0,0,0,0,0.36,0,0,0,0,0,0,0,0,0,0,0,0,0,0,0,0,0,0,458,,-153,67400,0.00157,1.24,http://dx.doi.org/10.1016/j.pnsc.2013.06.007,1
1118,Ce0.2Bi1.8Te3,Ce0.2Bi1.8Te3,0,0,0,0,0,0,0,0,0,0,0,0,0,0,0,0,0,0.6,0,0,0,0,0,0,0,0,0,0,0,0,0,0,0,0.04,0,0,0,0,0,0,0,0,0,0,0,0,0.36,0,0,0,0,0,0,0,0,0,0,0,0,0,0,0,0,0,0,473,,-155,63090,0.00152,1.26,http://dx.doi.org/10.1016/j.pnsc.2013.06.007,1
1119,Ce0.2Bi1.8Te3,Ce0.2Bi1.8Te3,0,0,0,0,0,0,0,0,0,0,0,0,0,0,0,0,0,0.6,0,0,0,0,0,0,0,0,0,0,0,0,0,0,0,0.04,0,0,0,0,0,0,0,0,0,0,0,0,0.36,0,0,0,0,0,0,0,0,0,0,0,0,0,0,0,0,0,0,423,,-150,72257,0.00163,1.28,http://dx.doi.org/10.1016/j.pnsc.2013.06.007,1
1120,Ce0.2Bi1.8Te3,Ce0.2Bi1.8Te3,0,0,0,0,0,0,0,0,0,0,0,0,0,0,0,0,0,0.6,0,0,0,0,0,0,0,0,0,0,0,0,0,0,0,0.04,0,0,0,0,0,0,0,0,0,0,0,0,0.36,0,0,0,0,0,0,0,0,0,0,0,0,0,0,0,0,0,0,398,,-147,77900,0.00167,1.29,http://dx.doi.org/10.1016/j.pnsc.2013.06.007,1
1121,Sm0.2Bi1.8Te3,Sm0.2Bi1.8Te3,0,0,0,0,0,0,0,0,0,0,0,0,0,0,0,0,0,0.6,0,0,0,0,0,0,0,0,0,0,0,0,0,0,0,0,0,0,0,0,0,0,0,0,0,0,0,0,0.36,0,0,0.04,0,0,0,0,0,0,0,0,0,0,0,0,0,0,0,373,,-143,74600,0.00152,0.77,http://dx.doi.org/10.1016/j.pnsc.2013.06.007,1
1122,Sm0.2Bi1.8Te3,Sm0.2Bi1.8Te3,0,0,0,0,0,0,0,0,0,0,0,0,0,0,0,0,0,0.6,0,0,0,0,0,0,0,0,0,0,0,0,0,0,0,0,0,0,0,0,0,0,0,0,0,0,0,0,0.36,0,0,0.04,0,0,0,0,0,0,0,0,0,0,0,0,0,0,0,498,,-156,52300,0.00127,0.78,http://dx.doi.org/10.1016/j.pnsc.2013.06.007,1
1123,Sm0.2Bi1.8Te3,Sm0.2Bi1.8Te3,0,0,0,0,0,0,0,0,0,0,0,0,0,0,0,0,0,0.6,0,0,0,0,0,0,0,0,0,0,0,0,0,0,0,0,0,0,0,0,0,0,0,0,0,0,0,0,0.36,0,0,0.04,0,0,0,0,0,0,0,0,0,0,0,0,0,0,0,473,,-156,55600,0.00135,0.87,http://dx.doi.org/10.1016/j.pnsc.2013.06.007,1
1124,Sm0.2Bi1.8Te3,Sm0.2Bi1.8Te3,0,0,0,0,0,0,0,0,0,0,0,0,0,0,0,0,0,0.6,0,0,0,0,0,0,0,0,0,0,0,0,0,0,0,0,0,0,0,0,0,0,0,0,0,0,0,0,0.36,0,0,0.04,0,0,0,0,0,0,0,0,0,0,0,0,0,0,0,458,,-155,56600,0.00136,0.92,http://dx.doi.org/10.1016/j.pnsc.2013.06.007,1
1125,Sm0.2Bi1.8Te3,Sm0.2Bi1.8Te3,0,0,0,0,0,0,0,0,0,0,0,0,0,0,0,0,0,0.6,0,0,0,0,0,0,0,0,0,0,0,0,0,0,0,0,0,0,0,0,0,0,0,0,0,0,0,0,0.36,0,0,0.04,0,0,0,0,0,0,0,0,0,0,0,0,0,0,0,398,,-148,69000,0.00151,0.99,http://dx.doi.org/10.1016/j.pnsc.2013.06.007,1
1126,Sm0.2Bi1.8Te3,Sm0.2Bi1.8Te3,0,0,0,0,0,0,0,0,0,0,0,0,0,0,0,0,0,0.6,0,0,0,0,0,0,0,0,0,0,0,0,0,0,0,0,0,0,0,0,0,0,0,0,0,0,0,0,0.36,0,0,0.04,0,0,0,0,0,0,0,0,0,0,0,0,0,0,0,423,,-152,64000,0.00148,1.01,http://dx.doi.org/10.1016/j.pnsc.2013.06.007,1
1127,Y0.2Bi1.8Te3,Y0.2Bi1.8Te3,0,0,0,0,0,0,0,0,0,0,0,0,0,0,0,0,0,0.6,0,0,0,0,0.04,0,0,0,0,0,0,0,0,0,0,0,0,0,0,0,0,0,0,0,0,0,0,0,0.36,0,0,0,0,0,0,0,0,0,0,0,0,0,0,0,0,0,0,498,,-152,59045,0.00137,0.83,http://dx.doi.org/10.1016/j.pnsc.2013.06.007,1
1128,Y0.2Bi1.8Te3,Y0.2Bi1.8Te3,0,0,0,0,0,0,0,0,0,0,0,0,0,0,0,0,0,0.6,0,0,0,0,0.04,0,0,0,0,0,0,0,0,0,0,0,0,0,0,0,0,0,0,0,0,0,0,0,0.36,0,0,0,0,0,0,0,0,0,0,0,0,0,0,0,0,0,0,473,,-152,62334,0.00144,0.91,http://dx.doi.org/10.1016/j.pnsc.2013.06.007,1
1129,Y0.2Bi1.8Te3,Y0.2Bi1.8Te3,0,0,0,0,0,0,0,0,0,0,0,0,0,0,0,0,0,0.6,0,0,0,0,0.04,0,0,0,0,0,0,0,0,0,0,0,0,0,0,0,0,0,0,0,0,0,0,0,0.36,0,0,0,0,0,0,0,0,0,0,0,0,0,0,0,0,0,0,458,,-150,66600,0.0015,0.93,http://dx.doi.org/10.1016/j.pnsc.2013.06.007,1
1130,Y0.2Bi1.8Te3,Y0.2Bi1.8Te3,0,0,0,0,0,0,0,0,0,0,0,0,0,0,0,0,0,0.6,0,0,0,0,0.04,0,0,0,0,0,0,0,0,0,0,0,0,0,0,0,0,0,0,0,0,0,0,0,0.36,0,0,0,0,0,0,0,0,0,0,0,0,0,0,0,0,0,0,373,,-138,84900,0.00163,0.96,http://dx.doi.org/10.1016/j.pnsc.2013.06.007,1
1131,Y0.2Bi1.8Te3,Y0.2Bi1.8Te3,0,0,0,0,0,0,0,0,0,0,0,0,0,0,0,0,0,0.6,0,0,0,0,0.04,0,0,0,0,0,0,0,0,0,0,0,0,0,0,0,0,0,0,0,0,0,0,0,0.36,0,0,0,0,0,0,0,0,0,0,0,0,0,0,0,0,0,0,398,,-143,78100,0.0016,1.07,http://dx.doi.org/10.1016/j.pnsc.2013.06.007,1
1132,Y0.2Bi1.8Te3,Y0.2Bi1.8Te3,0,0,0,0,0,0,0,0,0,0,0,0,0,0,0,0,0,0.6,0,0,0,0,0.04,0,0,0,0,0,0,0,0,0,0,0,0,0,0,0,0,0,0,0,0,0,0,0,0.36,0,0,0,0,0,0,0,0,0,0,0,0,0,0,0,0,0,0,423,,-147,72086,0.00157,1.14,http://dx.doi.org/10.1016/j.pnsc.2013.06.007,1
1133,Cu3P0.6Ge0.4S4,Cu3P0.6Ge0.4S4,0,0,0,0,0,0,0,0,0,0,0,0,0,0,0,0,0,0,0,0,0,0,0,0,0,0,0,0,0,0,0,0,0,0,0,0,0,0,0,0.05,0,0,0,0.375,0,0,0,0.075,0,0,0,0,0,0,0,0,0,0.5,0,0,0,0,0,0,0,350,57,97400,1.63,0.00032,0.07,https://doi.org/10.1002/adfm.202000973,1
1134,Cu3P0.6Ge0.4S4,Cu3P0.6Ge0.4S4,0,0,0,0,0,0,0,0,0,0,0,0,0,0,0,0,0,0,0,0,0,0,0,0,0,0,0,0,0,0,0,0,0,0,0,0,0,0,0,0.05,0,0,0,0.375,0,0,0,0.075,0,0,0,0,0,0,0,0,0,0.5,0,0,0,0,0,0,0,400,65,89800,1.58,0.00038,0.1,https://doi.org/10.1002/adfm.202000973,1
1135,Cu3P0.6Ge0.4S4,Cu3P0.6Ge0.4S4,0,0,0,0,0,0,0,0,0,0,0,0,0,0,0,0,0,0,0,0,0,0,0,0,0,0,0,0,0,0,0,0,0,0,0,0,0,0,0,0.05,0,0,0,0.375,0,0,0,0.075,0,0,0,0,0,0,0,0,0,0.5,0,0,0,0,0,0,0,500,82,73200,1.52,0.00049,0.16,https://doi.org/10.1002/adfm.202000973,1
1136,Cu3P0.7Ge0.3S4,Cu3P0.7Ge0.3S4,0,0,0,0,0,0,0,0,0,0,0,0,0,0,0,0,0,0,0,0,0,0,0,0,0,0,0,0,0,0,0,0,0,0,0,0,0,0,0,0.0375,0,0,0,0.375,0,0,0,0.0875,0,0,0,0,0,0,0,0,0,0.5,0,0,0,0,0,0,0,350,68,57975,1.31,0.00027,0.07,https://doi.org/10.1002/adfm.202000973,1
1137,Cu3P0.7Ge0.3S4,Cu3P0.7Ge0.3S4,0,0,0,0,0,0,0,0,0,0,0,0,0,0,0,0,0,0,0,0,0,0,0,0,0,0,0,0,0,0,0,0,0,0,0,0,0,0,0,0.0375,0,0,0,0.375,0,0,0,0.0875,0,0,0,0,0,0,0,0,0,0.5,0,0,0,0,0,0,0,400,78,54300,1.26,0.00033,0.1,https://doi.org/10.1002/adfm.202000973,1
1138,Cu3P0.7Ge0.3S4,Cu3P0.7Ge0.3S4,0,0,0,0,0,0,0,0,0,0,0,0,0,0,0,0,0,0,0,0,0,0,0,0,0,0,0,0,0,0,0,0,0,0,0,0,0,0,0,0.0375,0,0,0,0.375,0,0,0,0.0875,0,0,0,0,0,0,0,0,0,0.5,0,0,0,0,0,0,0,500,97,47000,1.2,0.00044,0.18,https://doi.org/10.1002/adfm.202000973,1
1139,Cu3P0.8Ge0.2S4,Cu3P0.8Ge0.2S4,0,0,0,0,0,0,0,0,0,0,0,0,0,0,0,0,0,0,0,0,0,0,0,0,0,0,0,0,0,0,0,0,0,0,0,0,0,0,0,0.025,0,0,0,0.375,0,0,0,0.1,0,0,0,0,0,0,0,0,0,0.5,0,0,0,0,0,0,0,350,85,32250,1.04,0.00023,0.08,https://doi.org/10.1002/adfm.202000973,1
1140,Cu3P0.8Ge0.2S4,Cu3P0.8Ge0.2S4,0,0,0,0,0,0,0,0,0,0,0,0,0,0,0,0,0,0,0,0,0,0,0,0,0,0,0,0,0,0,0,0,0,0,0,0,0,0,0,0.025,0,0,0,0.375,0,0,0,0.1,0,0,0,0,0,0,0,0,0,0.5,0,0,0,0,0,0,0,400,96,30740,0.98,0.00028,0.12,https://doi.org/10.1002/adfm.202000973,1
1141,Cu3P0.8Ge0.2S4,Cu3P0.8Ge0.2S4,0,0,0,0,0,0,0,0,0,0,0,0,0,0,0,0,0,0,0,0,0,0,0,0,0,0,0,0,0,0,0,0,0,0,0,0,0,0,0,0.025,0,0,0,0.375,0,0,0,0.1,0,0,0,0,0,0,0,0,0,0.5,0,0,0,0,0,0,0,500,122,27600,0.92,0.00041,0.22,https://doi.org/10.1002/adfm.202000973,1
1142,Cu3P0.9Ge0.1S4,Cu3P0.9Ge0.1S4,0,0,0,0,0,0,0,0,0,0,0,0,0,0,0,0,0,0,0,0,0,0,0,0,0,0,0,0,0,0,0,0,0,0,0,0,0,0,0,0.0125,0,0,0,0.375,0,0,0,0.1125,0,0,0,0,0,0,0,0,0,0.5,0,0,0,0,0,0,0,350,127,7375,0.79,0.00012,0.05,https://doi.org/10.1002/adfm.202000973,1
1143,Cu3P0.9Ge0.1S4,Cu3P0.9Ge0.1S4,0,0,0,0,0,0,0,0,0,0,0,0,0,0,0,0,0,0,0,0,0,0,0,0,0,0,0,0,0,0,0,0,0,0,0,0,0,0,0,0.0125,0,0,0,0.375,0,0,0,0.1125,0,0,0,0,0,0,0,0,0,0.5,0,0,0,0,0,0,0,400,144,7600,0.73,0.00016,0.09,https://doi.org/10.1002/adfm.202000973,1
1144,Cu3P0.9Ge0.1S4,Cu3P0.9Ge0.1S4,0,0,0,0,0,0,0,0,0,0,0,0,0,0,0,0,0,0,0,0,0,0,0,0,0,0,0,0,0,0,0,0,0,0,0,0,0,0,0,0.0125,0,0,0,0.375,0,0,0,0.1125,0,0,0,0,0,0,0,0,0,0.5,0,0,0,0,0,0,0,500,177,7940,0.67,0.00025,0.18,https://doi.org/10.1002/adfm.202000973,1
1145,Yb10LaCdSb9,Yb10LaCdSb9,0,0,0.0476190476190476,0,0,0,0,0,0,0,0,0,0,0,0,0,0.476190476190476,0,0,0,0.0476190476190476,0,0,0,0,0,0,0,0,0,0,0,0,0,0,0,0,0,0,0,0,0,0,0,0,0.428571428571429,0,0,0,0,0,0,0,0,0,0,0,0,0,0,0,0,0,0,0,323,,32,28782,0.00003,0.01,https://doi.org/10.1002/asia.201200827,1
1146,Yb10LaCdSb9,Yb10LaCdSb9,0,0,0.0476190476190476,0,0,0,0,0,0,0,0,0,0,0,0,0,0.476190476190476,0,0,0,0.0476190476190476,0,0,0,0,0,0,0,0,0,0,0,0,0,0,0,0,0,0,0,0,0,0,0,0,0.428571428571429,0,0,0,0,0,0,0,0,0,0,0,0,0,0,0,0,0,0,0,473,,41,28800,0.00005,0.03,https://doi.org/10.1002/asia.201200827,1
1147,Yb10LaCdSb9,Yb10LaCdSb9,0,0,0.0476190476190476,0,0,0,0,0,0,0,0,0,0,0,0,0,0.476190476190476,0,0,0,0.0476190476190476,0,0,0,0,0,0,0,0,0,0,0,0,0,0,0,0,0,0,0,0,0,0,0,0,0.428571428571429,0,0,0,0,0,0,0,0,0,0,0,0,0,0,0,0,0,0,0,573,,49,27725,0.00007,0.04,https://doi.org/10.1002/asia.201200827,1
1148,Yb10LaCdSb9,Yb10LaCdSb9,0,0,0.0476190476190476,0,0,0,0,0,0,0,0,0,0,0,0,0,0.476190476190476,0,0,0,0.0476190476190476,0,0,0,0,0,0,0,0,0,0,0,0,0,0,0,0,0,0,0,0,0,0,0,0,0.428571428571429,0,0,0,0,0,0,0,0,0,0,0,0,0,0,0,0,0,0,0,673,,52,29695,0.00008,0.06,https://doi.org/10.1002/asia.201200827,1
1149,Yb10LaCdSb9,Yb10LaCdSb9,0,0,0.0476190476190476,0,0,0,0,0,0,0,0,0,0,0,0,0,0.476190476190476,0,0,0,0.0476190476190476,0,0,0,0,0,0,0,0,0,0,0,0,0,0,0,0,0,0,0,0,0,0,0,0,0.428571428571429,0,0,0,0,0,0,0,0,0,0,0,0,0,0,0,0,0,0,0,1023,,58,38935,0.00013,0.08,https://doi.org/10.1002/asia.201200827,1
1150,Yb10LaCdSb9,Yb10LaCdSb9,0,0,0.0476190476190476,0,0,0,0,0,0,0,0,0,0,0,0,0,0.476190476190476,0,0,0,0.0476190476190476,0,0,0,0,0,0,0,0,0,0,0,0,0,0,0,0,0,0,0,0,0,0,0,0,0.428571428571429,0,0,0,0,0,0,0,0,0,0,0,0,0,0,0,0,0,0,0,773,,57,31707,0.0001,0.09,https://doi.org/10.1002/asia.201200827,1
1151,Yb10LaCdSb9,Yb10LaCdSb9,0,0,0.0476190476190476,0,0,0,0,0,0,0,0,0,0,0,0,0,0.476190476190476,0,0,0,0.0476190476190476,0,0,0,0,0,0,0,0,0,0,0,0,0,0,0,0,0,0,0,0,0,0,0,0,0.428571428571429,0,0,0,0,0,0,0,0,0,0,0,0,0,0,0,0,0,0,0,973,,59,37440,0.00013,0.1,https://doi.org/10.1002/asia.201200827,1
1152,Yb10LaCdSb9,Yb10LaCdSb9,0,0,0.0476190476190476,0,0,0,0,0,0,0,0,0,0,0,0,0,0.476190476190476,0,0,0,0.0476190476190476,0,0,0,0,0,0,0,0,0,0,0,0,0,0,0,0,0,0,0,0,0,0,0,0,0.428571428571429,0,0,0,0,0,0,0,0,0,0,0,0,0,0,0,0,0,0,0,873,,60,33669,0.00012,0.11,https://doi.org/10.1002/asia.201200827,1
1153,Bi2.0S2.79Se0.21,Bi2.0S2.79Se0.21,0,0,0,0,0,0,0,0,0,0,0,0,0,0,0,0,0,0,0,0,0,0,0,0,0,0,0,0,0,0,0,0,0,0,0,0,0,0.0419999999999999,0,0,0,0,0,0,0,0,0.4,0,0,0,0,0,0,0,0,0,0,0.558,0,0,0,0,0,0,0,323,-508,444,0.72,0.00011,0.05,https://doi.org/10.1007/s11467-018-0845-4,1
1154,Bi2.0S2.79Se0.21,Bi2.0S2.79Se0.21,0,0,0,0,0,0,0,0,0,0,0,0,0,0,0,0,0,0,0,0,0,0,0,0,0,0,0,0,0,0,0,0,0,0,0,0,0,0.0419999999999999,0,0,0,0,0,0,0,0,0.4,0,0,0,0,0,0,0,0,0,0,0.558,0,0,0,0,0,0,0,423,-530,379,0.61,0.00011,0.07,https://doi.org/10.1007/s11467-018-0845-4,1
1155,Bi2.0S2.79Se0.21,Bi2.0S2.79Se0.21,0,0,0,0,0,0,0,0,0,0,0,0,0,0,0,0,0,0,0,0,0,0,0,0,0,0,0,0,0,0,0,0,0,0,0,0,0,0.0419999999999999,0,0,0,0,0,0,0,0,0.4,0,0,0,0,0,0,0,0,0,0,0.558,0,0,0,0,0,0,0,523,-553,292,0.55,0.00009,0.08,https://doi.org/10.1007/s11467-018-0845-4,1
1156,Bi2.0S2.79Se0.21,Bi2.0S2.79Se0.21,0,0,0,0,0,0,0,0,0,0,0,0,0,0,0,0,0,0,0,0,0,0,0,0,0,0,0,0,0,0,0,0,0,0,0,0,0,0.0419999999999999,0,0,0,0,0,0,0,0,0.4,0,0,0,0,0,0,0,0,0,0,0.558,0,0,0,0,0,0,0,623,-561,268,0.51,0.00008,0.1,https://doi.org/10.1007/s11467-018-0845-4,1
1157,Bi2.0S2.79Se0.21,Bi2.0S2.79Se0.21,0,0,0,0,0,0,0,0,0,0,0,0,0,0,0,0,0,0,0,0,0,0,0,0,0,0,0,0,0,0,0,0,0,0,0,0,0,0.0419999999999999,0,0,0,0,0,0,0,0,0.4,0,0,0,0,0,0,0,0,0,0,0.558,0,0,0,0,0,0,0,723,-536,419,0.48,0.00012,0.18,https://doi.org/10.1007/s11467-018-0845-4,1
1158,Bi2.0S2.85Se0.15,Bi2.0S2.85Se0.15,0,0,0,0,0,0,0,0,0,0,0,0,0,0,0,0,0,0,0,0,0,0,0,0,0,0,0,0,0,0,0,0,0,0,0,0,0,0.03,0,0,0,0,0,0,0,0,0.4,0,0,0,0,0,0,0,0,0,0,0.57,0,0,0,0,0,0,0,323,-439,938,0.77,0.00018,0.08,https://doi.org/10.1007/s11467-018-0845-4,1
1159,Bi2.0S2.85Se0.15,Bi2.0S2.85Se0.15,0,0,0,0,0,0,0,0,0,0,0,0,0,0,0,0,0,0,0,0,0,0,0,0,0,0,0,0,0,0,0,0,0,0,0,0,0,0.03,0,0,0,0,0,0,0,0,0.4,0,0,0,0,0,0,0,0,0,0,0.57,0,0,0,0,0,0,0,423,-470,718,0.64,0.00016,0.1,https://doi.org/10.1007/s11467-018-0845-4,1
1160,Bi2.0S2.85Se0.15,Bi2.0S2.85Se0.15,0,0,0,0,0,0,0,0,0,0,0,0,0,0,0,0,0,0,0,0,0,0,0,0,0,0,0,0,0,0,0,0,0,0,0,0,0,0.03,0,0,0,0,0,0,0,0,0.4,0,0,0,0,0,0,0,0,0,0,0.57,0,0,0,0,0,0,0,523,-508,530,0.57,0.00014,0.13,https://doi.org/10.1007/s11467-018-0845-4,1
1161,Bi2.0S2.85Se0.15,Bi2.0S2.85Se0.15,0,0,0,0,0,0,0,0,0,0,0,0,0,0,0,0,0,0,0,0,0,0,0,0,0,0,0,0,0,0,0,0,0,0,0,0,0,0.03,0,0,0,0,0,0,0,0,0.4,0,0,0,0,0,0,0,0,0,0,0.57,0,0,0,0,0,0,0,623,-516,403,0.53,0.00011,0.13,https://doi.org/10.1007/s11467-018-0845-4,1
1162,Bi2.0S2.85Se0.15,Bi2.0S2.85Se0.15,0,0,0,0,0,0,0,0,0,0,0,0,0,0,0,0,0,0,0,0,0,0,0,0,0,0,0,0,0,0,0,0,0,0,0,0,0,0.03,0,0,0,0,0,0,0,0,0.4,0,0,0,0,0,0,0,0,0,0,0.57,0,0,0,0,0,0,0,723,-495,547,0.51,0.00013,0.19,https://doi.org/10.1007/s11467-018-0845-4,1
1163,Bi2.0S2.91Se0.09,Bi2.0S2.91Se0.09,0,0,0,0,0,0,0,0,0,0,0,0,0,0,0,0,0,0,0,0,0,0,0,0,0,0,0,0,0,0,0,0,0,0,0,0,0,0.018,0,0,0,0,0,0,0,0,0.4,0,0,0,0,0,0,0,0,0,0,0.582,0,0,0,0,0,0,0,323,-461,623,0.81,0.00013,0.05,https://doi.org/10.1007/s11467-018-0845-4,1
1164,Bi2.0S2.91Se0.09,Bi2.0S2.91Se0.09,0,0,0,0,0,0,0,0,0,0,0,0,0,0,0,0,0,0,0,0,0,0,0,0,0,0,0,0,0,0,0,0,0,0,0,0,0,0.018,0,0,0,0,0,0,0,0,0.4,0,0,0,0,0,0,0,0,0,0,0.582,0,0,0,0,0,0,0,423,-476,562,0.66,0.00013,0.08,https://doi.org/10.1007/s11467-018-0845-4,1
1165,Bi2.0S2.91Se0.09,Bi2.0S2.91Se0.09,0,0,0,0,0,0,0,0,0,0,0,0,0,0,0,0,0,0,0,0,0,0,0,0,0,0,0,0,0,0,0,0,0,0,0,0,0,0.018,0,0,0,0,0,0,0,0,0.4,0,0,0,0,0,0,0,0,0,0,0.582,0,0,0,0,0,0,0,523,-483,464,0.59,0.00011,0.1,https://doi.org/10.1007/s11467-018-0845-4,1
1166,Bi2.0S2.91Se0.09,Bi2.0S2.91Se0.09,0,0,0,0,0,0,0,0,0,0,0,0,0,0,0,0,0,0,0,0,0,0,0,0,0,0,0,0,0,0,0,0,0,0,0,0,0,0.018,0,0,0,0,0,0,0,0,0.4,0,0,0,0,0,0,0,0,0,0,0.582,0,0,0,0,0,0,0,623,-518,373,0.55,0.0001,0.11,https://doi.org/10.1007/s11467-018-0845-4,1
1167,Bi2.0S2.91Se0.09,Bi2.0S2.91Se0.09,0,0,0,0,0,0,0,0,0,0,0,0,0,0,0,0,0,0,0,0,0,0,0,0,0,0,0,0,0,0,0,0,0,0,0,0,0,0.018,0,0,0,0,0,0,0,0,0.4,0,0,0,0,0,0,0,0,0,0,0.582,0,0,0,0,0,0,0,723,-475,470,0.52,0.00011,0.15,https://doi.org/10.1007/s11467-018-0845-4,1
1168,Bi2.0S3.0,Bi2.0S3.0,0,0,0,0,0,0,0,0,0,0,0,0,0,0,0,0,0,0,0,0,0,0,0,0,0,0,0,0,0,0,0,0,0,0,0,0,0,0,0,0,0,0,0,0,0,0,0.4,0,0,0,0,0,0,0,0,0,0,0.6,0,0,0,0,0,0,0,323,-664,4,0.71,0,0,https://doi.org/10.1007/s11467-018-0845-4,1
1169,Bi2.0S3.0,Bi2.0S3.0,0,0,0,0,0,0,0,0,0,0,0,0,0,0,0,0,0,0,0,0,0,0,0,0,0,0,0,0,0,0,0,0,0,0,0,0,0,0,0,0,0,0,0,0,0,0,0.4,0,0,0,0,0,0,0,0,0,0,0.6,0,0,0,0,0,0,0,423,-641,34,0.58,0.00001,0.01,https://doi.org/10.1007/s11467-018-0845-4,1
1170,Bi2.0S3.0,Bi2.0S3.0,0,0,0,0,0,0,0,0,0,0,0,0,0,0,0,0,0,0,0,0,0,0,0,0,0,0,0,0,0,0,0,0,0,0,0,0,0,0,0,0,0,0,0,0,0,0,0.4,0,0,0,0,0,0,0,0,0,0,0.6,0,0,0,0,0,0,0,523,-627,72,0.51,0.00003,0.03,https://doi.org/10.1007/s11467-018-0845-4,1
1171,Bi2.0S3.0,Bi2.0S3.0,0,0,0,0,0,0,0,0,0,0,0,0,0,0,0,0,0,0,0,0,0,0,0,0,0,0,0,0,0,0,0,0,0,0,0,0,0,0,0,0,0,0,0,0,0,0,0.4,0,0,0,0,0,0,0,0,0,0,0.6,0,0,0,0,0,0,0,623,-601,83,0.47,0.00003,0.04,https://doi.org/10.1007/s11467-018-0845-4,1
1172,Bi2.0S3.0,Bi2.0S3.0,0,0,0,0,0,0,0,0,0,0,0,0,0,0,0,0,0,0,0,0,0,0,0,0,0,0,0,0,0,0,0,0,0,0,0,0,0,0,0,0,0,0,0,0,0,0,0.4,0,0,0,0,0,0,0,0,0,0,0.6,0,0,0,0,0,0,0,723,-501,346,0.44,0.00009,0.14,https://doi.org/10.1007/s11467-018-0845-4,1
1173,Cu3Sb0.90Ge0.10S4,Cu3Sb0.90Ge0.10S4,0,0,0,0,0,0,0,0,0,0,0,0,0,0,0,0,0,0,0,0,0,0,0,0,0,0,0,0,0,0,0,0,0,0,0,0,0,0,0,0.0125,0,0,0,0.375,0,0.1125,0,0,0,0,0,0,0,0,0,0,0,0.5,0,0,0,0,0,0,0,323,91,123060,4,0.00102,0.08,https://doi.org/10.1007/s11664-014-3064-y,1
1174,Cu3Sb0.92Ge0.08S4,Cu3Sb0.92Ge0.08S4,0,0,0,0,0,0,0,0,0,0,0,0,0,0,0,0,0,0,0,0,0,0,0,0,0,0,0,0,0,0,0,0,0,0,0,0,0,0,0,0.01,0,0,0,0.375,0,0.115,0,0,0,0,0,0,0,0,0,0,0,0.5,0,0,0,0,0,0,0,323,105,100816,3.88,0.00112,0.09,https://doi.org/10.1007/s11664-014-3064-y,1
1175,Cu3Sb0.94Ge0.06S4,Cu3Sb0.94Ge0.06S4,0,0,0,0,0,0,0,0,0,0,0,0,0,0,0,0,0,0,0,0,0,0,0,0,0,0,0,0,0,0,0,0,0,0,0,0,0,0,0,0.0075,0,0,0,0.375,0,0.1175,0,0,0,0,0,0,0,0,0,0,0,0.5,0,0,0,0,0,0,0,323,132,58163,3.44,0.00102,0.1,https://doi.org/10.1007/s11664-014-3064-y,1
1176,Cu3Sb0.98Ge0.02S4,Cu3Sb0.98Ge0.02S4,0,0,0,0,0,0,0,0,0,0,0,0,0,0,0,0,0,0,0,0,0,0,0,0,0,0,0,0,0,0,0,0,0,0,0,0,0,0,0,0.0025,0,0,0,0.375,0,0.1225,0,0,0,0,0,0,0,0,0,0,0,0.5,0,0,0,0,0,0,0,323,192,22857,3.43,0.00084,0.08,https://doi.org/10.1007/s11664-014-3064-y,1
1177,Cu3SbS4,Cu3SbS4,0,0,0,0,0,0,0,0,0,0,0,0,0,0,0,0,0,0,0,0,0,0,0,0,0,0,0,0,0,0,0,0,0,0,0,0,0,0,0,0,0,0,0,0.375,0,0.125,0,0,0,0,0,0,0,0,0,0,0,0.5,0,0,0,0,0,0,0,323,497,1650,4.21,0.00041,0.03,https://doi.org/10.1007/s11664-014-3064-y,1
1178,Bi2Te1.95Se1.05,Bi2Te1.95Se1.05,0,0,0,0,0,0,0,0,0,0,0,0,0,0,0,0,0,0.39,0,0,0,0,0,0,0,0,0,0,0,0,0,0,0,0,0,0,0,0.21,0,0,0,0,0,0,0,0,0.4,0,0,0,0,0,0,0,0,0,0,0,0,0,0,0,0,0,0,323,,-167,52250,0.00146,0.5,https://doi.org/10.1007/s11664-020-08258-9,1
1179,Bi2Te1.95Se1.05,Bi2Te1.95Se1.05,0,0,0,0,0,0,0,0,0,0,0,0,0,0,0,0,0,0.39,0,0,0,0,0,0,0,0,0,0,0,0,0,0,0,0,0,0,0,0.21,0,0,0,0,0,0,0,0,0.4,0,0,0,0,0,0,0,0,0,0,0,0,0,0,0,0,0,0,373,,-176,47800,0.00149,0.57,https://doi.org/10.1007/s11664-020-08258-9,1
1180,Bi2Te1.95Se1.05,Bi2Te1.95Se1.05,0,0,0,0,0,0,0,0,0,0,0,0,0,0,0,0,0,0.39,0,0,0,0,0,0,0,0,0,0,0,0,0,0,0,0,0,0,0,0.21,0,0,0,0,0,0,0,0,0.4,0,0,0,0,0,0,0,0,0,0,0,0,0,0,0,0,0,0,423,,-185,43460,0.00148,0.67,https://doi.org/10.1007/s11664-020-08258-9,1
1181,Bi2Te1.95Se1.05,Bi2Te1.95Se1.05,0,0,0,0,0,0,0,0,0,0,0,0,0,0,0,0,0,0.39,0,0,0,0,0,0,0,0,0,0,0,0,0,0,0,0,0,0,0,0.21,0,0,0,0,0,0,0,0,0.4,0,0,0,0,0,0,0,0,0,0,0,0,0,0,0,0,0,0,573,,-185,33000,0.00113,0.71,https://doi.org/10.1007/s11664-020-08258-9,1
1182,Bi2Te1.95Se1.05,Bi2Te1.95Se1.05,0,0,0,0,0,0,0,0,0,0,0,0,0,0,0,0,0,0.39,0,0,0,0,0,0,0,0,0,0,0,0,0,0,0,0,0,0,0,0.21,0,0,0,0,0,0,0,0,0.4,0,0,0,0,0,0,0,0,0,0,0,0,0,0,0,0,0,0,473,,-188,39450,0.0014,0.75,https://doi.org/10.1007/s11664-020-08258-9,1
1183,Bi2Te1.95Se1.05,Bi2Te1.95Se1.05,0,0,0,0,0,0,0,0,0,0,0,0,0,0,0,0,0,0.39,0,0,0,0,0,0,0,0,0,0,0,0,0,0,0,0,0,0,0,0.21,0,0,0,0,0,0,0,0,0.4,0,0,0,0,0,0,0,0,0,0,0,0,0,0,0,0,0,0,523,,-189,35850,0.00129,0.76,https://doi.org/10.1007/s11664-020-08258-9,1
1184,Bi2Te2.01Se0.99,Bi2Te2.01Se0.99,0,0,0,0,0,0,0,0,0,0,0,0,0,0,0,0,0,0.402,0,0,0,0,0,0,0,0,0,0,0,0,0,0,0,0,0,0,0,0.198,0,0,0,0,0,0,0,0,0.4,0,0,0,0,0,0,0,0,0,0,0,0,0,0,0,0,0,0,323,,-149,60000,0.00134,0.42,https://doi.org/10.1007/s11664-020-08258-9,1
1185,Bi2Te2.01Se0.99,Bi2Te2.01Se0.99,0,0,0,0,0,0,0,0,0,0,0,0,0,0,0,0,0,0.402,0,0,0,0,0,0,0,0,0,0,0,0,0,0,0,0,0,0,0,0.198,0,0,0,0,0,0,0,0,0.4,0,0,0,0,0,0,0,0,0,0,0,0,0,0,0,0,0,0,373,,-158,54400,0.00136,0.49,https://doi.org/10.1007/s11664-020-08258-9,1
1186,Bi2Te2.01Se0.99,Bi2Te2.01Se0.99,0,0,0,0,0,0,0,0,0,0,0,0,0,0,0,0,0,0.402,0,0,0,0,0,0,0,0,0,0,0,0,0,0,0,0,0,0,0,0.198,0,0,0,0,0,0,0,0,0.4,0,0,0,0,0,0,0,0,0,0,0,0,0,0,0,0,0,0,423,,-166,49100,0.00135,0.58,https://doi.org/10.1007/s11664-020-08258-9,1
1187,Bi2Te2.01Se0.99,Bi2Te2.01Se0.99,0,0,0,0,0,0,0,0,0,0,0,0,0,0,0,0,0,0.402,0,0,0,0,0,0,0,0,0,0,0,0,0,0,0,0,0,0,0,0.198,0,0,0,0,0,0,0,0,0.4,0,0,0,0,0,0,0,0,0,0,0,0,0,0,0,0,0,0,473,,-174,44173,0.00133,0.65,https://doi.org/10.1007/s11664-020-08258-9,1
1188,Bi2Te2.01Se0.99,Bi2Te2.01Se0.99,0,0,0,0,0,0,0,0,0,0,0,0,0,0,0,0,0,0.402,0,0,0,0,0,0,0,0,0,0,0,0,0,0,0,0,0,0,0,0.198,0,0,0,0,0,0,0,0,0.4,0,0,0,0,0,0,0,0,0,0,0,0,0,0,0,0,0,0,523,,-176,39210,0.00121,0.67,https://doi.org/10.1007/s11664-020-08258-9,1
1189,Bi2Te2.1Se0.9,Bi2Te2.1Se0.9,0,0,0,0,0,0,0,0,0,0,0,0,0,0,0,0,0,0.42,0,0,0,0,0,0,0,0,0,0,0,0,0,0,0,0,0,0,0,0.18,0,0,0,0,0,0,0,0,0.4,0,0,0,0,0,0,0,0,0,0,0,0,0,0,0,0,0,0,323,,-152,65612,0.00151,0.45,https://doi.org/10.1007/s11664-020-08258-9,1
1190,Bi2Te2.1Se0.9,Bi2Te2.1Se0.9,0,0,0,0,0,0,0,0,0,0,0,0,0,0,0,0,0,0.42,0,0,0,0,0,0,0,0,0,0,0,0,0,0,0,0,0,0,0,0.18,0,0,0,0,0,0,0,0,0.4,0,0,0,0,0,0,0,0,0,0,0,0,0,0,0,0,0,0,373,,-159,60000,0.00151,0.54,https://doi.org/10.1007/s11664-020-08258-9,1
1191,Bi2Te2.1Se0.9,Bi2Te2.1Se0.9,0,0,0,0,0,0,0,0,0,0,0,0,0,0,0,0,0,0.42,0,0,0,0,0,0,0,0,0,0,0,0,0,0,0,0,0,0,0,0.18,0,0,0,0,0,0,0,0,0.4,0,0,0,0,0,0,0,0,0,0,0,0,0,0,0,0,0,0,423,,-170,53950,0.00156,0.64,https://doi.org/10.1007/s11664-020-08258-9,1
1192,Bi2Te2.1Se0.9,Bi2Te2.1Se0.9,0,0,0,0,0,0,0,0,0,0,0,0,0,0,0,0,0,0.42,0,0,0,0,0,0,0,0,0,0,0,0,0,0,0,0,0,0,0,0.18,0,0,0,0,0,0,0,0,0.4,0,0,0,0,0,0,0,0,0,0,0,0,0,0,0,0,0,0,573,,-176,40000,0.00124,0.65,https://doi.org/10.1007/s11664-020-08258-9,1
1193,Bi2Te2.1Se0.9,Bi2Te2.1Se0.9,0,0,0,0,0,0,0,0,0,0,0,0,0,0,0,0,0,0.42,0,0,0,0,0,0,0,0,0,0,0,0,0,0,0,0,0,0,0,0.18,0,0,0,0,0,0,0,0,0.4,0,0,0,0,0,0,0,0,0,0,0,0,0,0,0,0,0,0,473,,-175,48490,0.00148,0.69,https://doi.org/10.1007/s11664-020-08258-9,1
1194,Bi2Te2.1Se0.9,Bi2Te2.1Se0.9,0,0,0,0,0,0,0,0,0,0,0,0,0,0,0,0,0,0.42,0,0,0,0,0,0,0,0,0,0,0,0,0,0,0,0,0,0,0,0.18,0,0,0,0,0,0,0,0,0.4,0,0,0,0,0,0,0,0,0,0,0,0,0,0,0,0,0,0,523,,-180,43500,0.0014,0.7,https://doi.org/10.1007/s11664-020-08258-9,1
1195,Bi2Te2.55Se0.45,Bi2Te2.55Se0.45,0,0,0,0,0,0,0,0,0,0,0,0,0,0,0,0,0,0.51,0,0,0,0,0,0,0,0,0,0,0,0,0,0,0,0,0,0,0,0.09,0,0,0,0,0,0,0,0,0.4,0,0,0,0,0,0,0,0,0,0,0,0,0,0,0,0,0,0,323,,-135,88489,0.00162,0.45,https://doi.org/10.1007/s11664-020-08258-9,1
1196,Bi2Te2.55Se0.45,Bi2Te2.55Se0.45,0,0,0,0,0,0,0,0,0,0,0,0,0,0,0,0,0,0.51,0,0,0,0,0,0,0,0,0,0,0,0,0,0,0,0,0,0,0,0.09,0,0,0,0,0,0,0,0,0.4,0,0,0,0,0,0,0,0,0,0,0,0,0,0,0,0,0,0,373,,-145,79275,0.00167,0.53,https://doi.org/10.1007/s11664-020-08258-9,1
1197,Bi2Te2.55Se0.45,Bi2Te2.55Se0.45,0,0,0,0,0,0,0,0,0,0,0,0,0,0,0,0,0,0.51,0,0,0,0,0,0,0,0,0,0,0,0,0,0,0,0,0,0,0,0.09,0,0,0,0,0,0,0,0,0.4,0,0,0,0,0,0,0,0,0,0,0,0,0,0,0,0,0,0,573,,-149,52029,0.00116,0.56,https://doi.org/10.1007/s11664-020-08258-9,1
1198,Bi2Te2.55Se0.45,Bi2Te2.55Se0.45,0,0,0,0,0,0,0,0,0,0,0,0,0,0,0,0,0,0.51,0,0,0,0,0,0,0,0,0,0,0,0,0,0,0,0,0,0,0,0.09,0,0,0,0,0,0,0,0,0.4,0,0,0,0,0,0,0,0,0,0,0,0,0,0,0,0,0,0,423,,-152,70435,0.00164,0.6,https://doi.org/10.1007/s11664-020-08258-9,1
1199,Bi2Te2.55Se0.45,Bi2Te2.55Se0.45,0,0,0,0,0,0,0,0,0,0,0,0,0,0,0,0,0,0.51,0,0,0,0,0,0,0,0,0,0,0,0,0,0,0,0,0,0,0,0.09,0,0,0,0,0,0,0,0,0.4,0,0,0,0,0,0,0,0,0,0,0,0,0,0,0,0,0,0,523,,-158,56812,0.00141,0.63,https://doi.org/10.1007/s11664-020-08258-9,1
1200,Bi2Te2.55Se0.45,Bi2Te2.55Se0.45,0,0,0,0,0,0,0,0,0,0,0,0,0,0,0,0,0,0.51,0,0,0,0,0,0,0,0,0,0,0,0,0,0,0,0,0,0,0,0.09,0,0,0,0,0,0,0,0,0.4,0,0,0,0,0,0,0,0,0,0,0,0,0,0,0,0,0,0,473,,-157,62900,0.00154,0.64,https://doi.org/10.1007/s11664-020-08258-9,1
1201,Bi2Te2.7Se0.3,Bi2Te2.7Se0.3,0,0,0,0,0,0,0,0,0,0,0,0,0,0,0,0,0,0.54,0,0,0,0,0,0,0,0,0,0,0,0,0,0,0,0,0,0,0,0.06,0,0,0,0,0,0,0,0,0.4,0,0,0,0,0,0,0,0,0,0,0,0,0,0,0,0,0,0,323,,-132,107200,0.00187,0.46,https://doi.org/10.1007/s11664-020-08258-9,1
1202,Bi2Te2.7Se0.3,Bi2Te2.7Se0.3,0,0,0,0,0,0,0,0,0,0,0,0,0,0,0,0,0,0.54,0,0,0,0,0,0,0,0,0,0,0,0,0,0,0,0,0,0,0,0.06,0,0,0,0,0,0,0,0,0.4,0,0,0,0,0,0,0,0,0,0,0,0,0,0,0,0,0,0,573,,-145,60700,0.00128,0.51,https://doi.org/10.1007/s11664-020-08258-9,1
1203,Bi2Te2.7Se0.3,Bi2Te2.7Se0.3,0,0,0,0,0,0,0,0,0,0,0,0,0,0,0,0,0,0.54,0,0,0,0,0,0,0,0,0,0,0,0,0,0,0,0,0,0,0,0.06,0,0,0,0,0,0,0,0,0.4,0,0,0,0,0,0,0,0,0,0,0,0,0,0,0,0,0,0,373,,-140,95400,0.00188,0.54,https://doi.org/10.1007/s11664-020-08258-9,1
1204,Bi2Te2.7Se0.3,Bi2Te2.7Se0.3,0,0,0,0,0,0,0,0,0,0,0,0,0,0,0,0,0,0.54,0,0,0,0,0,0,0,0,0,0,0,0,0,0,0,0,0,0,0,0.06,0,0,0,0,0,0,0,0,0.4,0,0,0,0,0,0,0,0,0,0,0,0,0,0,0,0,0,0,423,,-149,83320,0.00185,0.61,https://doi.org/10.1007/s11664-020-08258-9,1
1205,Bi2Te2.7Se0.3,Bi2Te2.7Se0.3,0,0,0,0,0,0,0,0,0,0,0,0,0,0,0,0,0,0.54,0,0,0,0,0,0,0,0,0,0,0,0,0,0,0,0,0,0,0,0.06,0,0,0,0,0,0,0,0,0.4,0,0,0,0,0,0,0,0,0,0,0,0,0,0,0,0,0,0,523,,-152,66050,0.00152,0.61,https://doi.org/10.1007/s11664-020-08258-9,1
1206,Bi2Te2.7Se0.3,Bi2Te2.7Se0.3,0,0,0,0,0,0,0,0,0,0,0,0,0,0,0,0,0,0.54,0,0,0,0,0,0,0,0,0,0,0,0,0,0,0,0,0,0,0,0.06,0,0,0,0,0,0,0,0,0.4,0,0,0,0,0,0,0,0,0,0,0,0,0,0,0,0,0,0,473,,-153,73550,0.00173,0.65,https://doi.org/10.1007/s11664-020-08258-9,1
1207,CrO0.09N0.9,CrO0.09N0.9,0,0,0,0,0,0,0,0,0,0,0,0,0,0,0,0,0,0,0.452261306532663,0,0,0,0,0,0.50251256281407,0,0,0,0,0,0,0,0,0,0,0,0,0,0,0,0,0,0,0,0,0,0,0,0,0,0,0,0,0,0,0,0,0,0,0,0.0452261306532663,0,0,0,0,50,-23,11616,1.22,0.00001,0,https://doi.org/10.1016/j.actamat.2010.10.046,1
1208,CrO0.09N0.9,CrO0.09N0.9,0,0,0,0,0,0,0,0,0,0,0,0,0,0,0,0,0,0,0.452261306532663,0,0,0,0,0,0.50251256281407,0,0,0,0,0,0,0,0,0,0,0,0,0,0,0,0,0,0,0,0,0,0,0,0,0,0,0,0,0,0,0,0,0,0,0,0.0452261306532663,0,0,0,0,100,-36,17934,3.06,0.00002,0,https://doi.org/10.1016/j.actamat.2010.10.046,1
1209,CrO0.09N0.9,CrO0.09N0.9,0,0,0,0,0,0,0,0,0,0,0,0,0,0,0,0,0,0,0.452261306532663,0,0,0,0,0,0.50251256281407,0,0,0,0,0,0,0,0,0,0,0,0,0,0,0,0,0,0,0,0,0,0,0,0,0,0,0,0,0,0,0,0,0,0,0,0.0452261306532663,0,0,0,0,150,-45,24147,4.19,0.00005,0,https://doi.org/10.1016/j.actamat.2010.10.046,1
1210,CrO0.09N0.9,CrO0.09N0.9,0,0,0,0,0,0,0,0,0,0,0,0,0,0,0,0,0,0,0.452261306532663,0,0,0,0,0,0.50251256281407,0,0,0,0,0,0,0,0,0,0,0,0,0,0,0,0,0,0,0,0,0,0,0,0,0,0,0,0,0,0,0,0,0,0,0,0.0452261306532663,0,0,0,0,200,-52,29773,4.59,0.00008,0,https://doi.org/10.1016/j.actamat.2010.10.046,1
1211,CrO0.09N0.9,CrO0.09N0.9,0,0,0,0,0,0,0,0,0,0,0,0,0,0,0,0,0,0,0.452261306532663,0,0,0,0,0,0.50251256281407,0,0,0,0,0,0,0,0,0,0,0,0,0,0,0,0,0,0,0,0,0,0,0,0,0,0,0,0,0,0,0,0,0,0,0,0.0452261306532663,0,0,0,0,250,-57,34457,4.39,0.00011,0.01,https://doi.org/10.1016/j.actamat.2010.10.046,1
1212,CrO0.09N0.9,CrO0.09N0.9,0,0,0,0,0,0,0,0,0,0,0,0,0,0,0,0,0,0,0.452261306532663,0,0,0,0,0,0.50251256281407,0,0,0,0,0,0,0,0,0,0,0,0,0,0,0,0,0,0,0,0,0,0,0,0,0,0,0,0,0,0,0,0,0,0,0,0.0452261306532663,0,0,0,0,275,-46,33713,2.68,0.00007,0.01,https://doi.org/10.1016/j.actamat.2010.10.046,1
1213,CrO0.09N0.9,CrO0.09N0.9,0,0,0,0,0,0,0,0,0,0,0,0,0,0,0,0,0,0,0.452261306532663,0,0,0,0,0,0.50251256281407,0,0,0,0,0,0,0,0,0,0,0,0,0,0,0,0,0,0,0,0,0,0,0,0,0,0,0,0,0,0,0,0,0,0,0,0.0452261306532663,0,0,0,0,300,-49,35660,2.75,0.00008,0.01,https://doi.org/10.1016/j.actamat.2010.10.046,1
1214,Mg2.975Na0.025Sb2,Mg2.975Na0.025Sb2,0,0,0,0,0,0,0,0,0,0,0,0,0,0,0,0,0,0,0,0,0,0,0,0,0,0,0,0,0,0.595,0,0,0,0,0,0,0,0,0,0,0,0,0,0,0.005,0.4,0,0,0,0,0,0,0,0,0,0,0,0,0,0,0,0,0,0,0,323,75,36600,2.01,0.00021,0.03,https://doi.org/10.1016/j.actamat.2015.04.023,1
1215,Mg2.975Na0.025Sb2,Mg2.975Na0.025Sb2,0,0,0,0,0,0,0,0,0,0,0,0,0,0,0,0,0,0,0,0,0,0,0,0,0,0,0,0,0,0.595,0,0,0,0,0,0,0,0,0,0,0,0,0,0,0.005,0.4,0,0,0,0,0,0,0,0,0,0,0,0,0,0,0,0,0,0,0,373,89,39000,1.84,0.00031,0.06,https://doi.org/10.1016/j.actamat.2015.04.023,1
1216,Mg2.975Na0.025Sb2,Mg2.975Na0.025Sb2,0,0,0,0,0,0,0,0,0,0,0,0,0,0,0,0,0,0,0,0,0,0,0,0,0,0,0,0,0,0.595,0,0,0,0,0,0,0,0,0,0,0,0,0,0,0.005,0.4,0,0,0,0,0,0,0,0,0,0,0,0,0,0,0,0,0,0,0,473,109,41000,1.56,0.00049,0.15,https://doi.org/10.1016/j.actamat.2015.04.023,1
1217,Mg2.975Na0.025Sb2,Mg2.975Na0.025Sb2,0,0,0,0,0,0,0,0,0,0,0,0,0,0,0,0,0,0,0,0,0,0,0,0,0,0,0,0,0,0.595,0,0,0,0,0,0,0,0,0,0,0,0,0,0,0.005,0.4,0,0,0,0,0,0,0,0,0,0,0,0,0,0,0,0,0,0,0,573,126,37200,1.35,0.00059,0.25,https://doi.org/10.1016/j.actamat.2015.04.023,1
1218,Mg2.975Na0.025Sb2,Mg2.975Na0.025Sb2,0,0,0,0,0,0,0,0,0,0,0,0,0,0,0,0,0,0,0,0,0,0,0,0,0,0,0,0,0,0.595,0,0,0,0,0,0,0,0,0,0,0,0,0,0,0.005,0.4,0,0,0,0,0,0,0,0,0,0,0,0,0,0,0,0,0,0,0,673,142,33500,1.21,0.00068,0.38,https://doi.org/10.1016/j.actamat.2015.04.023,1
1219,Mg2.9875Na0.0125Sb2,Mg2.9875Na0.0125Sb2,0,0,0,0,0,0,0,0,0,0,0,0,0,0,0,0,0,0,0,0,0,0,0,0,0,0,0,0,0,0.5975,0,0,0,0,0,0,0,0,0,0,0,0,0,0,0.0025,0.4,0,0,0,0,0,0,0,0,0,0,0,0,0,0,0,0,0,0,0,323,100,24000,1.73,0.00024,0.04,https://doi.org/10.1016/j.actamat.2015.04.023,1
1220,Mg2.9875Na0.0125Sb2,Mg2.9875Na0.0125Sb2,0,0,0,0,0,0,0,0,0,0,0,0,0,0,0,0,0,0,0,0,0,0,0,0,0,0,0,0,0,0.5975,0,0,0,0,0,0,0,0,0,0,0,0,0,0,0.0025,0.4,0,0,0,0,0,0,0,0,0,0,0,0,0,0,0,0,0,0,0,373,108,26523,1.56,0.00031,0.07,https://doi.org/10.1016/j.actamat.2015.04.023,1
1221,Mg2.9875Na0.0125Sb2,Mg2.9875Na0.0125Sb2,0,0,0,0,0,0,0,0,0,0,0,0,0,0,0,0,0,0,0,0,0,0,0,0,0,0,0,0,0,0.5975,0,0,0,0,0,0,0,0,0,0,0,0,0,0,0.0025,0.4,0,0,0,0,0,0,0,0,0,0,0,0,0,0,0,0,0,0,0,473,134,29134,1.3,0.00052,0.19,https://doi.org/10.1016/j.actamat.2015.04.023,1
1222,Mg2.9875Na0.0125Sb2,Mg2.9875Na0.0125Sb2,0,0,0,0,0,0,0,0,0,0,0,0,0,0,0,0,0,0,0,0,0,0,0,0,0,0,0,0,0,0.5975,0,0,0,0,0,0,0,0,0,0,0,0,0,0,0.0025,0.4,0,0,0,0,0,0,0,0,0,0,0,0,0,0,0,0,0,0,0,573,152,28300,1.11,0.00065,0.34,https://doi.org/10.1016/j.actamat.2015.04.023,1
1223,Mg2.9875Na0.0125Sb2,Mg2.9875Na0.0125Sb2,0,0,0,0,0,0,0,0,0,0,0,0,0,0,0,0,0,0,0,0,0,0,0,0,0,0,0,0,0,0.5975,0,0,0,0,0,0,0,0,0,0,0,0,0,0,0.0025,0.4,0,0,0,0,0,0,0,0,0,0,0,0,0,0,0,0,0,0,0,673,171,24000,1,0.0007,0.47,https://doi.org/10.1016/j.actamat.2015.04.023,1
1224,Mg2.994Na0.006Sb2,Mg2.994Na0.006Sb2,0,0,0,0,0,0,0,0,0,0,0,0,0,0,0,0,0,0,0,0,0,0,0,0,0,0,0,0,0,0.5988,0,0,0,0,0,0,0,0,0,0,0,0,0,0,0.0012,0.4,0,0,0,0,0,0,0,0,0,0,0,0,0,0,0,0,0,0,0,323,123,13097,1.51,0.0002,0.04,https://doi.org/10.1016/j.actamat.2015.04.023,1
1225,Mg2.994Na0.006Sb2,Mg2.994Na0.006Sb2,0,0,0,0,0,0,0,0,0,0,0,0,0,0,0,0,0,0,0,0,0,0,0,0,0,0,0,0,0,0.5988,0,0,0,0,0,0,0,0,0,0,0,0,0,0,0.0012,0.4,0,0,0,0,0,0,0,0,0,0,0,0,0,0,0,0,0,0,0,370,139,16444,1.38,0.00032,0.09,https://doi.org/10.1016/j.actamat.2015.04.023,1
1226,Mg2.994Na0.006Sb2,Mg2.994Na0.006Sb2,0,0,0,0,0,0,0,0,0,0,0,0,0,0,0,0,0,0,0,0,0,0,0,0,0,0,0,0,0,0.5988,0,0,0,0,0,0,0,0,0,0,0,0,0,0,0.0012,0.4,0,0,0,0,0,0,0,0,0,0,0,0,0,0,0,0,0,0,0,468,164,17660,1.16,0.00047,0.19,https://doi.org/10.1016/j.actamat.2015.04.023,1
1227,Mg2.994Na0.006Sb2,Mg2.994Na0.006Sb2,0,0,0,0,0,0,0,0,0,0,0,0,0,0,0,0,0,0,0,0,0,0,0,0,0,0,0,0,0,0.5988,0,0,0,0,0,0,0,0,0,0,0,0,0,0,0.0012,0.4,0,0,0,0,0,0,0,0,0,0,0,0,0,0,0,0,0,0,0,565,190,15500,0.98,0.00056,0.32,https://doi.org/10.1016/j.actamat.2015.04.023,1
1228,Mg2.994Na0.006Sb2,Mg2.994Na0.006Sb2,0,0,0,0,0,0,0,0,0,0,0,0,0,0,0,0,0,0,0,0,0,0,0,0,0,0,0,0,0,0.5988,0,0,0,0,0,0,0,0,0,0,0,0,0,0,0.0012,0.4,0,0,0,0,0,0,0,0,0,0,0,0,0,0,0,0,0,0,0,663,213,12375,0.87,0.00056,0.43,https://doi.org/10.1016/j.actamat.2015.04.023,1
1229,CaTiO3,CaTiO3,0,0,0,0,0,0,0,0,0,0,0,0,0,0,0,0,0,0,0,0.2,0,0,0,0,0,0,0,0,0.2,0,0,0,0,0,0,0,0,0,0,0,0,0,0,0,0,0,0,0,0,0,0,0,0,0,0,0,0,0,0,0,0.6,0,0,0,0,321,-252,5400,4.69,0.00034,0.02,https://doi.org/10.1016/j.cej.2021.131121,1
1230,CaTiO3,CaTiO3,0,0,0,0,0,0,0,0,0,0,0,0,0,0,0,0,0,0,0,0.2,0,0,0,0,0,0,0,0,0.2,0,0,0,0,0,0,0,0,0,0,0,0,0,0,0,0,0,0,0,0,0,0,0,0,0,0,0,0,0,0,0,0.6,0,0,0,0,538,-257,2600,3.67,0.00017,0.03,https://doi.org/10.1016/j.cej.2021.131121,1
1231,CaTiO3,CaTiO3,0,0,0,0,0,0,0,0,0,0,0,0,0,0,0,0,0,0,0,0.2,0,0,0,0,0,0,0,0,0.2,0,0,0,0,0,0,0,0,0,0,0,0,0,0,0,0,0,0,0,0,0,0,0,0,0,0,0,0,0,0,0,0.6,0,0,0,0,432,-259,3600,4.03,0.00024,0.03,https://doi.org/10.1016/j.cej.2021.131121,1
1232,CaTiO3,CaTiO3,0,0,0,0,0,0,0,0,0,0,0,0,0,0,0,0,0,0,0,0.2,0,0,0,0,0,0,0,0,0.2,0,0,0,0,0,0,0,0,0,0,0,0,0,0,0,0,0,0,0,0,0,0,0,0,0,0,0,0,0,0,0,0.6,0,0,0,0,640,-264,2450,3.46,0.00017,0.03,https://doi.org/10.1016/j.cej.2021.131121,1
1233,CaTiO3,CaTiO3,0,0,0,0,0,0,0,0,0,0,0,0,0,0,0,0,0,0,0,0.2,0,0,0,0,0,0,0,0,0.2,0,0,0,0,0,0,0,0,0,0,0,0,0,0,0,0,0,0,0,0,0,0,0,0,0,0,0,0,0,0,0,0.6,0,0,0,0,740,-280,2450,3.35,0.00019,0.04,https://doi.org/10.1016/j.cej.2021.131121,1
1234,CaTiO3,CaTiO3,0,0,0,0,0,0,0,0,0,0,0,0,0,0,0,0,0,0,0,0.2,0,0,0,0,0,0,0,0,0.2,0,0,0,0,0,0,0,0,0,0,0,0,0,0,0,0,0,0,0,0,0,0,0,0,0,0,0,0,0,0,0,0.6,0,0,0,0,840,-295,2150,3.14,0.00019,0.05,https://doi.org/10.1016/j.cej.2021.131121,1
1235,CaTiO3,CaTiO3,0,0,0,0,0,0,0,0,0,0,0,0,0,0,0,0,0,0,0,0.2,0,0,0,0,0,0,0,0,0.2,0,0,0,0,0,0,0,0,0,0,0,0,0,0,0,0,0,0,0,0,0,0,0,0,0,0,0,0,0,0,0,0.6,0,0,0,0,1016,-369,1400,2.75,0.00019,0.07,https://doi.org/10.1016/j.cej.2021.131121,1
1236,La0.15Ca0.85TiO3,La0.15Ca0.85TiO3,0,0,0.03,0,0,0,0,0,0,0,0,0,0,0,0,0,0,0,0,0.2,0,0,0,0,0,0,0,0,0.17,0,0,0,0,0,0,0,0,0,0,0,0,0,0,0,0,0,0,0,0,0,0,0,0,0,0,0,0,0,0,0,0.6,0,0,0,0,432,-86,115100,3.85,0.00085,0.11,https://doi.org/10.1016/j.cej.2021.131121,1
1237,La0.15Ca0.85TiO3,La0.15Ca0.85TiO3,0,0,0.03,0,0,0,0,0,0,0,0,0,0,0,0,0,0,0,0,0.2,0,0,0,0,0,0,0,0,0.17,0,0,0,0,0,0,0,0,0,0,0,0,0,0,0,0,0,0,0,0,0,0,0,0,0,0,0,0,0,0,0,0.6,0,0,0,0,538,-107,73120,3.5,0.00084,0.14,https://doi.org/10.1016/j.cej.2021.131121,1
1238,La0.15Ca0.85TiO3,La0.15Ca0.85TiO3,0,0,0.03,0,0,0,0,0,0,0,0,0,0,0,0,0,0,0,0,0.2,0,0,0,0,0,0,0,0,0.17,0,0,0,0,0,0,0,0,0,0,0,0,0,0,0,0,0,0,0,0,0,0,0,0,0,0,0,0,0,0,0,0.6,0,0,0,0,640,-126,48925,3.21,0.00078,0.15,https://doi.org/10.1016/j.cej.2021.131121,1
1239,La0.15Ca0.85TiO3,La0.15Ca0.85TiO3,0,0,0.03,0,0,0,0,0,0,0,0,0,0,0,0,0,0,0,0,0.2,0,0,0,0,0,0,0,0,0.17,0,0,0,0,0,0,0,0,0,0,0,0,0,0,0,0,0,0,0,0,0,0,0,0,0,0,0,0,0,0,0,0.6,0,0,0,0,740,-143,35484,3.04,0.00073,0.18,https://doi.org/10.1016/j.cej.2021.131121,1
1240,La0.1Ca0.9TiO3,La0.1Ca0.9TiO3,0,0,0.02,0,0,0,0,0,0,0,0,0,0,0,0,0,0,0,0,0.2,0,0,0,0,0,0,0,0,0.18,0,0,0,0,0,0,0,0,0,0,0,0,0,0,0,0,0,0,0,0,0,0,0,0,0,0,0,0,0,0,0,0.6,0,0,0,0,538,-129,26340,3.5,0.00044,0.07,https://doi.org/10.1016/j.cej.2021.131121,1
1241,La0.1Ca0.9TiO3,La0.1Ca0.9TiO3,0,0,0.02,0,0,0,0,0,0,0,0,0,0,0,0,0,0,0,0,0.2,0,0,0,0,0,0,0,0,0.18,0,0,0,0,0,0,0,0,0,0,0,0,0,0,0,0,0,0,0,0,0,0,0,0,0,0,0,0,0,0,0,0.6,0,0,0,0,640,-146,19900,3.24,0.00042,0.08,https://doi.org/10.1016/j.cej.2021.131121,1
1242,La0.1Ca0.9TiO3,La0.1Ca0.9TiO3,0,0,0.02,0,0,0,0,0,0,0,0,0,0,0,0,0,0,0,0,0.2,0,0,0,0,0,0,0,0,0.18,0,0,0,0,0,0,0,0,0,0,0,0,0,0,0,0,0,0,0,0,0,0,0,0,0,0,0,0,0,0,0,0.6,0,0,0,0,740,-163,14520,3.03,0.00039,0.09,https://doi.org/10.1016/j.cej.2021.131121,1
1243,La0.1Ca0.9TiO3,La0.1Ca0.9TiO3,0,0,0.02,0,0,0,0,0,0,0,0,0,0,0,0,0,0,0,0,0.2,0,0,0,0,0,0,0,0,0.18,0,0,0,0,0,0,0,0,0,0,0,0,0,0,0,0,0,0,0,0,0,0,0,0,0,0,0,0,0,0,0,0.6,0,0,0,0,840,-184,12000,2.94,0.00041,0.12,https://doi.org/10.1016/j.cej.2021.131121,1
1244,La0.25Ca0.75TiO3,La0.25Ca0.75TiO3,0,0,0.05,0,0,0,0,0,0,0,0,0,0,0,0,0,0,0,0,0.2,0,0,0,0,0,0,0,0,0.15,0,0,0,0,0,0,0,0,0,0,0,0,0,0,0,0,0,0,0,0,0,0,0,0,0,0,0,0,0,0,0,0.6,0,0,0,0,321,-48,245200,4.06,0.00056,0.04,https://doi.org/10.1016/j.cej.2021.131121,1
1245,La0.25Ca0.75TiO3,La0.25Ca0.75TiO3,0,0,0.05,0,0,0,0,0,0,0,0,0,0,0,0,0,0,0,0,0.2,0,0,0,0,0,0,0,0,0.15,0,0,0,0,0,0,0,0,0,0,0,0,0,0,0,0,0,0,0,0,0,0,0,0,0,0,0,0,0,0,0,0.6,0,0,0,0,432,-66,151000,3.66,0.00066,0.08,https://doi.org/10.1016/j.cej.2021.131121,1
1246,La0.25Ca0.75TiO3,La0.25Ca0.75TiO3,0,0,0.05,0,0,0,0,0,0,0,0,0,0,0,0,0,0,0,0,0.2,0,0,0,0,0,0,0,0,0.15,0,0,0,0,0,0,0,0,0,0,0,0,0,0,0,0,0,0,0,0,0,0,0,0,0,0,0,0,0,0,0,0.6,0,0,0,0,538,-86,97300,3.3,0.00072,0.12,https://doi.org/10.1016/j.cej.2021.131121,1
1247,La0.25Ca0.75TiO3,La0.25Ca0.75TiO3,0,0,0.05,0,0,0,0,0,0,0,0,0,0,0,0,0,0,0,0,0.2,0,0,0,0,0,0,0,0,0.15,0,0,0,0,0,0,0,0,0,0,0,0,0,0,0,0,0,0,0,0,0,0,0,0,0,0,0,0,0,0,0,0.6,0,0,0,0,640,-106,66500,3.07,0.00074,0.15,https://doi.org/10.1016/j.cej.2021.131121,1
1248,La0.25Ca0.75TiO3,La0.25Ca0.75TiO3,0,0,0.05,0,0,0,0,0,0,0,0,0,0,0,0,0,0,0,0,0.2,0,0,0,0,0,0,0,0,0.15,0,0,0,0,0,0,0,0,0,0,0,0,0,0,0,0,0,0,0,0,0,0,0,0,0,0,0,0,0,0,0,0.6,0,0,0,0,740,-127,47311,2.97,0.00076,0.19,https://doi.org/10.1016/j.cej.2021.131121,1
1249,La0.25Ca0.75TiO3,La0.25Ca0.75TiO3,0,0,0.05,0,0,0,0,0,0,0,0,0,0,0,0,0,0,0,0,0.2,0,0,0,0,0,0,0,0,0.15,0,0,0,0,0,0,0,0,0,0,0,0,0,0,0,0,0,0,0,0,0,0,0,0,0,0,0,0,0,0,0,0.6,0,0,0,0,840,-146,36560,2.9,0.00078,0.23,https://doi.org/10.1016/j.cej.2021.131121,1
