Repository: anilkunwar/thermoelectrics

# Machine learning assisted design of thermoelectrics

a. Machine Learning

# Fetching the upto date data of thermoelectricity (Informatics)

# Featurization:

The computer code to convert the multicomponent chemical formula and temperature row into composition-temperature feature vector
Binary alloys/compunds with upload from json files
Multicomponent alloys/compunds with upload from json files

# Informatics approach to classify p-type and n-type thermoelectric materials

Basic Illustrative Tutorials
Querying the Abstracts on the Materials Science, Applied Physics and Condensed Matter Physics on Keyterms Specific to Thermoelectrics
NER analysis for material type classification

File: machine_learning/vae_regression/latent_space_visualization/thermoelectric_materials.csv (part 9 of 33)
Unnamed: 0,Formula,modformula,In,Tl,La,Sr,Mn,Ni,Ru,Pd,Hf,Cs,Sc,Co,Si,Fe,Li,Cl,Yb,Te,N,Ti,Cd,Zr,Y,Ga,Cr,Pr,Tm,Br,Ca,Mg,Rb,Au,Nd,Ce,Ho,I,Ba,Se,Pb,Ge,Gd,Tb,Dy,Cu,Na,Sb,Bi,P,As,Sm,Zn,Al,Sn,Ag,Nb,Mo,V,S,K,Lu,O,Eu,Ta,B,Er,temperature(K),seebeck_coefficient(μV/K),electrical_conductivity(S/m),thermal_conductivity(W/mK),power_factor(W/mK2),ZT,reference,sum_elements
1250,La0.25Ca0.75TiO3,La0.25Ca0.75TiO3,0,0,0.05,0,0,0,0,0,0,0,0,0,0,0,0,0,0,0,0,0.2,0,0,0,0,0,0,0,0,0.15,0,0,0,0,0,0,0,0,0,0,0,0,0,0,0,0,0,0,0,0,0,0,0,0,0,0,0,0,0,0,0,0.6,0,0,0,0,1016,-185,26000,2.65,0.00089,0.34,https://doi.org/10.1016/j.cej.2021.131121,1
1251,La0.2Ca0.8TiO3,La0.2Ca0.8TiO3,0,0,0.04,0,0,0,0,0,0,0,0,0,0,0,0,0,0,0,0,0.2,0,0,0,0,0,0,0,0,0.16,0,0,0,0,0,0,0,0,0,0,0,0,0,0,0,0,0,0,0,0,0,0,0,0,0,0,0,0,0,0,0,0.6,0,0,0,0,321,-52,339247,4.27,0.00092,0.07,https://doi.org/10.1016/j.cej.2021.131121,1
1252,La0.2Ca0.8TiO3,La0.2Ca0.8TiO3,0,0,0.04,0,0,0,0,0,0,0,0,0,0,0,0,0,0,0,0,0.2,0,0,0,0,0,0,0,0,0.16,0,0,0,0,0,0,0,0,0,0,0,0,0,0,0,0,0,0,0,0,0,0,0,0,0,0,0,0,0,0,0,0.6,0,0,0,0,432,-72,192473,3.78,0.001,0.11,https://doi.org/10.1016/j.cej.2021.131121,1
1253,La0.2Ca0.8TiO3,La0.2Ca0.8TiO3,0,0,0.04,0,0,0,0,0,0,0,0,0,0,0,0,0,0,0,0,0.2,0,0,0,0,0,0,0,0,0.16,0,0,0,0,0,0,0,0,0,0,0,0,0,0,0,0,0,0,0,0,0,0,0,0,0,0,0,0,0,0,0,0.6,0,0,0,0,538,-92,118800,3.41,0.00101,0.16,https://doi.org/10.1016/j.cej.2021.131121,1
1254,La0.2Ca0.8TiO3,La0.2Ca0.8TiO3,0,0,0.04,0,0,0,0,0,0,0,0,0,0,0,0,0,0,0,0,0.2,0,0,0,0,0,0,0,0,0.16,0,0,0,0,0,0,0,0,0,0,0,0,0,0,0,0,0,0,0,0,0,0,0,0,0,0,0,0,0,0,0,0.6,0,0,0,0,740,-133,54840,2.96,0.00097,0.24,https://doi.org/10.1016/j.cej.2021.131121,1
1255,La0.2Ca0.8TiO3,La0.2Ca0.8TiO3,0,0,0.04,0,0,0,0,0,0,0,0,0,0,0,0,0,0,0,0,0.2,0,0,0,0,0,0,0,0,0.16,0,0,0,0,0,0,0,0,0,0,0,0,0,0,0,0,0,0,0,0,0,0,0,0,0,0,0,0,0,0,0,0.6,0,0,0,0,840,-153,40322,2.85,0.00094,0.28,https://doi.org/10.1016/j.cej.2021.131121,1
1256,La0.2Ca0.8TiO3,La0.2Ca0.8TiO3,0,0,0.04,0,0,0,0,0,0,0,0,0,0,0,0,0,0,0,0,0.2,0,0,0,0,0,0,0,0,0.16,0,0,0,0,0,0,0,0,0,0,0,0,0,0,0,0,0,0,0,0,0,0,0,0,0,0,0,0,0,0,0,0.6,0,0,0,0,1016,-200,26000,2.61,0.00104,0.4,https://doi.org/10.1016/j.cej.2021.131121,1
1257,(Zn0.95In0.05)4Sb3,Zn3.8In0.2,0.05,0,0,0,0,0,0,0,0,0,0,0,0,0,0,0,0,0,0,0,0,0,0,0,0,0,0,0,0,0,0,0,0,0,0,0,0,0,0,0,0,0,0,0,0,0,0,0,0,0,0.95,0,0,0,0,0,0,0,0,0,0,0,0,0,0,323,146,26580,0.86,0.00057,0.21,https://doi.org/10.1016/j.intermet.2004.02.030,1
1258,(Zn0.95In0.05)4Sb3,Zn3.8In0.2,0.05,0,0,0,0,0,0,0,0,0,0,0,0,0,0,0,0,0,0,0,0,0,0,0,0,0,0,0,0,0,0,0,0,0,0,0,0,0,0,0,0,0,0,0,0,0,0,0,0,0,0.95,0,0,0,0,0,0,0,0,0,0,0,0,0,0,348,154,25400,0.85,0.0006,0.25,https://doi.org/10.1016/j.intermet.2004.02.030,1
1259,(Zn0.95In0.05)4Sb3,Zn3.8In0.2,0.05,0,0,0,0,0,0,0,0,0,0,0,0,0,0,0,0,0,0,0,0,0,0,0,0,0,0,0,0,0,0,0,0,0,0,0,0,0,0,0,0,0,0,0,0,0,0,0,0,0,0.95,0,0,0,0,0,0,0,0,0,0,0,0,0,0,373,156,24528,0.84,0.0006,0.26,https://doi.org/10.1016/j.intermet.2004.02.030,1
1260,(Zn0.95In0.05)4Sb3,Zn3.8In0.2,0.05,0,0,0,0,0,0,0,0,0,0,0,0,0,0,0,0,0,0,0,0,0,0,0,0,0,0,0,0,0,0,0,0,0,0,0,0,0,0,0,0,0,0,0,0,0,0,0,0,0,0.95,0,0,0,0,0,0,0,0,0,0,0,0,0,0,398,163,24034,0.83,0.00064,0.31,https://doi.org/10.1016/j.intermet.2004.02.030,1
1261,(Zn0.95In0.05)4Sb3,Zn3.8In0.2,0.05,0,0,0,0,0,0,0,0,0,0,0,0,0,0,0,0,0,0,0,0,0,0,0,0,0,0,0,0,0,0,0,0,0,0,0,0,0,0,0,0,0,0,0,0,0,0,0,0,0,0.95,0,0,0,0,0,0,0,0,0,0,0,0,0,0,448,177,23100,0.81,0.00073,0.4,https://doi.org/10.1016/j.intermet.2004.02.030,1
1262,(Zn0.95In0.05)4Sb3,Zn3.8In0.2,0.05,0,0,0,0,0,0,0,0,0,0,0,0,0,0,0,0,0,0,0,0,0,0,0,0,0,0,0,0,0,0,0,0,0,0,0,0,0,0,0,0,0,0,0,0,0,0,0,0,0,0.95,0,0,0,0,0,0,0,0,0,0,0,0,0,0,473,182,22700,0.81,0.00075,0.44,https://doi.org/10.1016/j.intermet.2004.02.030,1
1263,(Zn0.98In0.02)4Sb3,Zn3.92In0.08,0.02,0,0,0,0,0,0,0,0,0,0,0,0,0,0,0,0,0,0,0,0,0,0,0,0,0,0,0,0,0,0,0,0,0,0,0,0,0,0,0,0,0,0,0,0,0,0,0,0,0,0.98,0,0,0,0,0,0,0,0,0,0,0,0,0,0,323,135,38540,0.84,0.0007,0.27,https://doi.org/10.1016/j.intermet.2004.02.030,1
1264,(Zn0.98In0.02)4Sb3,Zn3.92In0.08,0.02,0,0,0,0,0,0,0,0,0,0,0,0,0,0,0,0,0,0,0,0,0,0,0,0,0,0,0,0,0,0,0,0,0,0,0,0,0,0,0,0,0,0,0,0,0,0,0,0,0,0.98,0,0,0,0,0,0,0,0,0,0,0,0,0,0,373,136,34540,0.82,0.00064,0.29,https://doi.org/10.1016/j.intermet.2004.02.030,1
1265,(Zn0.98In0.02)4Sb3,Zn3.92In0.08,0.02,0,0,0,0,0,0,0,0,0,0,0,0,0,0,0,0,0,0,0,0,0,0,0,0,0,0,0,0,0,0,0,0,0,0,0,0,0,0,0,0,0,0,0,0,0,0,0,0,0,0.98,0,0,0,0,0,0,0,0,0,0,0,0,0,0,423,151,31920,0.81,0.00073,0.38,https://doi.org/10.1016/j.intermet.2004.02.030,1
1266,(Zn0.9In0.1)4Sb3,Zn3.6In0.4,0.1,0,0,0,0,0,0,0,0,0,0,0,0,0,0,0,0,0,0,0,0,0,0,0,0,0,0,0,0,0,0,0,0,0,0,0,0,0,0,0,0,0,0,0,0,0,0,0,0,0,0.9,0,0,0,0,0,0,0,0,0,0,0,0,0,0,323,156,13216,0.89,0.00032,0.12,https://doi.org/10.1016/j.intermet.2004.02.030,1
1267,(Zn0.9In0.1)4Sb3,Zn3.6In0.4,0.1,0,0,0,0,0,0,0,0,0,0,0,0,0,0,0,0,0,0,0,0,0,0,0,0,0,0,0,0,0,0,0,0,0,0,0,0,0,0,0,0,0,0,0,0,0,0,0,0,0,0.9,0,0,0,0,0,0,0,0,0,0,0,0,0,0,373,175,13095,0.84,0.0004,0.18,https://doi.org/10.1016/j.intermet.2004.02.030,1
1268,(Zn0.9In0.1)4Sb3,Zn3.6In0.4,0.1,0,0,0,0,0,0,0,0,0,0,0,0,0,0,0,0,0,0,0,0,0,0,0,0,0,0,0,0,0,0,0,0,0,0,0,0,0,0,0,0,0,0,0,0,0,0,0,0,0,0.9,0,0,0,0,0,0,0,0,0,0,0,0,0,0,423,188,13143,0.82,0.00046,0.24,https://doi.org/10.1016/j.intermet.2004.02.030,1
1269,(Zn0.9In0.1)4Sb3,Zn3.6In0.4,0.1,0,0,0,0,0,0,0,0,0,0,0,0,0,0,0,0,0,0,0,0,0,0,0,0,0,0,0,0,0,0,0,0,0,0,0,0,0,0,0,0,0,0,0,0,0,0,0,0,0,0.9,0,0,0,0,0,0,0,0,0,0,0,0,0,0,473,202,13120,0.81,0.00054,0.31,https://doi.org/10.1016/j.intermet.2004.02.030,1
1270,Ag0.4Sb1.1Pb19.6Te18.8,Ag0.4Sb1.1Pb19.6Te18.8,0,0,0,0,0,0,0,0,0,0,0,0,0,0,0,0,0,0.471177944862155,0,0,0,0,0,0,0,0,0,0,0,0,0,0,0,0,0,0,0,0,0.491228070175439,0,0,0,0,0,0,0.0275689223057644,0,0,0,0,0,0,0,0.0100250626566416,0,0,0,0,0,0,0,0,0,0,0,423,-1,16247,1.56,0,0,https://doi.org/10.1016/j.jallcom.2004.08.049,1
1271,Ag0.4Sb1.1Pb19.6Te18.8,Ag0.4Sb1.1Pb19.6Te18.8,0,0,0,0,0,0,0,0,0,0,0,0,0,0,0,0,0,0.471177944862155,0,0,0,0,0,0,0,0,0,0,0,0,0,0,0,0,0,0,0,0,0.491228070175439,0,0,0,0,0,0,0.0275689223057644,0,0,0,0,0,0,0,0.0100250626566416,0,0,0,0,0,0,0,0,0,0,0,473,-18,17208,1.46,0.00001,0,https://doi.org/10.1016/j.jallcom.2004.08.049,1
1272,Ag0.4Sb1.1Pb19.6Te18.8,Ag0.4Sb1.1Pb19.6Te18.8,0,0,0,0,0,0,0,0,0,0,0,0,0,0,0,0,0,0.471177944862155,0,0,0,0,0,0,0,0,0,0,0,0,0,0,0,0,0,0,0,0,0.491228070175439,0,0,0,0,0,0,0.0275689223057644,0,0,0,0,0,0,0,0.0100250626566416,0,0,0,0,0,0,0,0,0,0,0,373,21,18406,1.66,0.00001,0,https://doi.org/10.1016/j.jallcom.2004.08.049,1
1273,Ag0.4Sb1.1Pb19.6Te18.8,Ag0.4Sb1.1Pb19.6Te18.8,0,0,0,0,0,0,0,0,0,0,0,0,0,0,0,0,0,0.471177944862155,0,0,0,0,0,0,0,0,0,0,0,0,0,0,0,0,0,0,0,0,0.491228070175439,0,0,0,0,0,0,0.0275689223057644,0,0,0,0,0,0,0,0.0100250626566416,0,0,0,0,0,0,0,0,0,0,0,523,-69,17450,1.38,0.00008,0.03,https://doi.org/10.1016/j.jallcom.2004.08.049,1
1274,Ag0.4Sb1.1Pb19.6Te18.8,Ag0.4Sb1.1Pb19.6Te18.8,0,0,0,0,0,0,0,0,0,0,0,0,0,0,0,0,0,0.471177944862155,0,0,0,0,0,0,0,0,0,0,0,0,0,0,0,0,0,0,0,0,0.491228070175439,0,0,0,0,0,0,0.0275689223057644,0,0,0,0,0,0,0,0.0100250626566416,0,0,0,0,0,0,0,0,0,0,0,573,-120,18400,1.34,0.00026,0.11,https://doi.org/10.1016/j.jallcom.2004.08.049,1
1275,Ag0.4Sb1.1Pb19.6Te18.8,Ag0.4Sb1.1Pb19.6Te18.8,0,0,0,0,0,0,0,0,0,0,0,0,0,0,0,0,0,0.471177944862155,0,0,0,0,0,0,0,0,0,0,0,0,0,0,0,0,0,0,0,0,0.491228070175439,0,0,0,0,0,0,0.0275689223057644,0,0,0,0,0,0,0,0.0100250626566416,0,0,0,0,0,0,0,0,0,0,0,623,-146,24032,1.34,0.00051,0.24,https://doi.org/10.1016/j.jallcom.2004.08.049,1
1276,Ag0.4Sb1.1Pb19.6Te18.8,Ag0.4Sb1.1Pb19.6Te18.8,0,0,0,0,0,0,0,0,0,0,0,0,0,0,0,0,0,0.471177944862155,0,0,0,0,0,0,0,0,0,0,0,0,0,0,0,0,0,0,0,0,0.491228070175439,0,0,0,0,0,0,0.0275689223057644,0,0,0,0,0,0,0,0.0100250626566416,0,0,0,0,0,0,0,0,0,0,0,673,-143,37000,1.37,0.00076,0.37,https://doi.org/10.1016/j.jallcom.2004.08.049,1
1277,Ag0.5Sb1.1Pb19.6Te18.8,Ag0.5Sb1.1Pb19.6Te18.8,0,0,0,0,0,0,0,0,0,0,0,0,0,0,0,0,0,0.47,0,0,0,0,0,0,0,0,0,0,0,0,0,0,0,0,0,0,0,0,0.49,0,0,0,0,0,0,0.0275,0,0,0,0,0,0,0,0.0125,0,0,0,0,0,0,0,0,0,0,0,423,2,29875,1.63,0,0,https://doi.org/10.1016/j.jallcom.2004.08.049,1
1278,Ag0.5Sb1.1Pb19.6Te18.8,Ag0.5Sb1.1Pb19.6Te18.8,0,0,0,0,0,0,0,0,0,0,0,0,0,0,0,0,0,0.47,0,0,0,0,0,0,0,0,0,0,0,0,0,0,0,0,0,0,0,0,0.49,0,0,0,0,0,0,0.0275,0,0,0,0,0,0,0,0.0125,0,0,0,0,0,0,0,0,0,0,0,373,5,31795,1.73,0,0,https://doi.org/10.1016/j.jallcom.2004.08.049,1
1279,Ag0.5Sb1.1Pb19.6Te18.8,Ag0.5Sb1.1Pb19.6Te18.8,0,0,0,0,0,0,0,0,0,0,0,0,0,0,0,0,0,0.47,0,0,0,0,0,0,0,0,0,0,0,0,0,0,0,0,0,0,0,0,0.49,0,0,0,0,0,0,0.0275,0,0,0,0,0,0,0,0.0125,0,0,0,0,0,0,0,0,0,0,0,473,-14,29250,1.56,0.00001,0,https://doi.org/10.1016/j.jallcom.2004.08.049,1
1280,Ag0.5Sb1.1Pb19.6Te18.8,Ag0.5Sb1.1Pb19.6Te18.8,0,0,0,0,0,0,0,0,0,0,0,0,0,0,0,0,0,0.47,0,0,0,0,0,0,0,0,0,0,0,0,0,0,0,0,0,0,0,0,0.49,0,0,0,0,0,0,0.0275,0,0,0,0,0,0,0,0.0125,0,0,0,0,0,0,0,0,0,0,0,523,-50,26110,1.47,0.00006,0.02,https://doi.org/10.1016/j.jallcom.2004.08.049,1
1281,Ag0.5Sb1.1Pb19.6Te18.8,Ag0.5Sb1.1Pb19.6Te18.8,0,0,0,0,0,0,0,0,0,0,0,0,0,0,0,0,0,0.47,0,0,0,0,0,0,0,0,0,0,0,0,0,0,0,0,0,0,0,0,0.49,0,0,0,0,0,0,0.0275,0,0,0,0,0,0,0,0.0125,0,0,0,0,0,0,0,0,0,0,0,573,-100,24288,1.42,0.00024,0.1,https://doi.org/10.1016/j.jallcom.2004.08.049,1
1282,Ag0.5Sb1.1Pb19.6Te18.8,Ag0.5Sb1.1Pb19.6Te18.8,0,0,0,0,0,0,0,0,0,0,0,0,0,0,0,0,0,0.47,0,0,0,0,0,0,0,0,0,0,0,0,0,0,0,0,0,0,0,0,0.49,0,0,0,0,0,0,0.0275,0,0,0,0,0,0,0,0.0125,0,0,0,0,0,0,0,0,0,0,0,623,-136,31140,1.4,0.00058,0.26,https://doi.org/10.1016/j.jallcom.2004.08.049,1
1283,Ag0.5Sb1.1Pb19.6Te18.8,Ag0.5Sb1.1Pb19.6Te18.8,0,0,0,0,0,0,0,0,0,0,0,0,0,0,0,0,0,0.47,0,0,0,0,0,0,0,0,0,0,0,0,0,0,0,0,0,0,0,0,0.49,0,0,0,0,0,0,0.0275,0,0,0,0,0,0,0,0.0125,0,0,0,0,0,0,0,0,0,0,0,673,-133,42000,1.44,0.00074,0.35,https://doi.org/10.1016/j.jallcom.2004.08.049,1
1284,Ag0.6Sb0.9Pb19.5Te19.1,Ag0.6Sb0.9Pb19.5Te19.1,0,0,0,0,0,0,0,0,0,0,0,0,0,0,0,0,0,0.476309226932668,0,0,0,0,0,0,0,0,0,0,0,0,0,0,0,0,0,0,0,0,0.486284289276808,0,0,0,0,0,0,0.0224438902743142,0,0,0,0,0,0,0,0.0149625935162094,0,0,0,0,0,0,0,0,0,0,0,573,-190,13350,1.65,0.00048,0.16,https://doi.org/10.1016/j.jallcom.2004.08.049,1
1285,Ag0.6Sb0.9Pb19.5Te19.1,Ag0.6Sb0.9Pb19.5Te19.1,0,0,0,0,0,0,0,0,0,0,0,0,0,0,0,0,0,0.476309226932668,0,0,0,0,0,0,0,0,0,0,0,0,0,0,0,0,0,0,0,0,0.486284289276808,0,0,0,0,0,0,0.0224438902743142,0,0,0,0,0,0,0,0.0149625935162094,0,0,0,0,0,0,0,0,0,0,0,623,-200,22500,1.67,0.0009,0.34,https://doi.org/10.1016/j.jallcom.2004.08.049,1
1286,Ag0.6Sb0.9Pb19.5Te19.1,Ag0.6Sb0.9Pb19.5Te19.1,0,0,0,0,0,0,0,0,0,0,0,0,0,0,0,0,0,0.476309226932668,0,0,0,0,0,0,0,0,0,0,0,0,0,0,0,0,0,0,0,0,0.486284289276808,0,0,0,0,0,0,0.0224438902743142,0,0,0,0,0,0,0,0.0149625935162094,0,0,0,0,0,0,0,0,0,0,0,673,-198,27700,1.7,0.00109,0.42,https://doi.org/10.1016/j.jallcom.2004.08.049,1
1287,Ag0.8Sb0.8Pb18.3Te20.0,Ag0.8Sb0.8Pb18.3Te20.0,0,0,0,0,0,0,0,0,0,0,0,0,0,0,0,0,0,0.50125313283208,0,0,0,0,0,0,0,0,0,0,0,0,0,0,0,0,0,0,0,0,0.458646616541353,0,0,0,0,0,0,0.0200501253132832,0,0,0,0,0,0,0,0.0200501253132832,0,0,0,0,0,0,0,0,0,0,0,373,-336,4080,0.92,0.00046,0.19,https://doi.org/10.1016/j.jallcom.2004.08.049,1
1288,Ag0.8Sb0.8Pb18.3Te20.0,Ag0.8Sb0.8Pb18.3Te20.0,0,0,0,0,0,0,0,0,0,0,0,0,0,0,0,0,0,0.50125313283208,0,0,0,0,0,0,0,0,0,0,0,0,0,0,0,0,0,0,0,0,0.458646616541353,0,0,0,0,0,0,0.0200501253132832,0,0,0,0,0,0,0,0.0200501253132832,0,0,0,0,0,0,0,0,0,0,0,423,-337,4608,0.86,0.00052,0.26,https://doi.org/10.1016/j.jallcom.2004.08.049,1
1289,Ag0.8Sb0.8Pb18.3Te20.0,Ag0.8Sb0.8Pb18.3Te20.0,0,0,0,0,0,0,0,0,0,0,0,0,0,0,0,0,0,0.50125313283208,0,0,0,0,0,0,0,0,0,0,0,0,0,0,0,0,0,0,0,0,0.458646616541353,0,0,0,0,0,0,0.0200501253132832,0,0,0,0,0,0,0,0.0200501253132832,0,0,0,0,0,0,0,0,0,0,0,473,-315,6900,0.81,0.00065,0.38,https://doi.org/10.1016/j.jallcom.2004.08.049,1
1290,Ag0.8Sb0.8Pb18.3Te20.0,Ag0.8Sb0.8Pb18.3Te20.0,0,0,0,0,0,0,0,0,0,0,0,0,0,0,0,0,0,0.50125313283208,0,0,0,0,0,0,0,0,0,0,0,0,0,0,0,0,0,0,0,0,0.458646616541353,0,0,0,0,0,0,0.0200501253132832,0,0,0,0,0,0,0,0.0200501253132832,0,0,0,0,0,0,0,0,0,0,0,523,-294,8800,0.76,0.00076,0.52,https://doi.org/10.1016/j.jallcom.2004.08.049,1
1291,Ag0.8Sb0.8Pb18.3Te20.0,Ag0.8Sb0.8Pb18.3Te20.0,0,0,0,0,0,0,0,0,0,0,0,0,0,0,0,0,0,0.50125313283208,0,0,0,0,0,0,0,0,0,0,0,0,0,0,0,0,0,0,0,0,0.458646616541353,0,0,0,0,0,0,0.0200501253132832,0,0,0,0,0,0,0,0.0200501253132832,0,0,0,0,0,0,0,0,0,0,0,573,-274,12228,0.73,0.00092,0.71,https://doi.org/10.1016/j.jallcom.2004.08.049,1
1292,Ag0.8Sb0.8Pb18.3Te20.0,Ag0.8Sb0.8Pb18.3Te20.0,0,0,0,0,0,0,0,0,0,0,0,0,0,0,0,0,0,0.50125313283208,0,0,0,0,0,0,0,0,0,0,0,0,0,0,0,0,0,0,0,0,0.458646616541353,0,0,0,0,0,0,0.0200501253132832,0,0,0,0,0,0,0,0.0200501253132832,0,0,0,0,0,0,0,0,0,0,0,623,-260,16000,0.72,0.00108,0.94,https://doi.org/10.1016/j.jallcom.2004.08.049,1
1293,Ag0.8Sb0.8Pb18.3Te20.0,Ag0.8Sb0.8Pb18.3Te20.0,0,0,0,0,0,0,0,0,0,0,0,0,0,0,0,0,0,0.50125313283208,0,0,0,0,0,0,0,0,0,0,0,0,0,0,0,0,0,0,0,0,0.458646616541353,0,0,0,0,0,0,0.0200501253132832,0,0,0,0,0,0,0,0.0200501253132832,0,0,0,0,0,0,0,0,0,0,0,673,-242,19116,0.7,0.00112,1.07,https://doi.org/10.1016/j.jallcom.2004.08.049,1
1294,Ag0.9Sb0.9Pb18.3Te19.9,Ag0.9Sb0.9Pb18.3Te19.9,0,0,0,0,0,0,0,0,0,0,0,0,0,0,0,0,0,0.4975,0,0,0,0,0,0,0,0,0,0,0,0,0,0,0,0,0,0,0,0,0.4575,0,0,0,0,0,0,0.0225,0,0,0,0,0,0,0,0.0225,0,0,0,0,0,0,0,0,0,0,0,373,-373,1872,1.04,0.00026,0.09,https://doi.org/10.1016/j.jallcom.2004.08.049,1
1295,Ag0.9Sb0.9Pb18.3Te19.9,Ag0.9Sb0.9Pb18.3Te19.9,0,0,0,0,0,0,0,0,0,0,0,0,0,0,0,0,0,0.4975,0,0,0,0,0,0,0,0,0,0,0,0,0,0,0,0,0,0,0,0,0.4575,0,0,0,0,0,0,0.0225,0,0,0,0,0,0,0,0.0225,0,0,0,0,0,0,0,0,0,0,0,423,-360,3168,0.96,0.00041,0.18,https://doi.org/10.1016/j.jallcom.2004.08.049,1
1296,Ag0.9Sb0.9Pb18.3Te19.9,Ag0.9Sb0.9Pb18.3Te19.9,0,0,0,0,0,0,0,0,0,0,0,0,0,0,0,0,0,0.4975,0,0,0,0,0,0,0,0,0,0,0,0,0,0,0,0,0,0,0,0,0.4575,0,0,0,0,0,0,0.0225,0,0,0,0,0,0,0,0.0225,0,0,0,0,0,0,0,0,0,0,0,473,-320,5800,0.91,0.00059,0.31,https://doi.org/10.1016/j.jallcom.2004.08.049,1
1297,Ag0.9Sb0.9Pb18.3Te19.9,Ag0.9Sb0.9Pb18.3Te19.9,0,0,0,0,0,0,0,0,0,0,0,0,0,0,0,0,0,0.4975,0,0,0,0,0,0,0,0,0,0,0,0,0,0,0,0,0,0,0,0,0.4575,0,0,0,0,0,0,0.0225,0,0,0,0,0,0,0,0.0225,0,0,0,0,0,0,0,0,0,0,0,523,-296,8625,0.86,0.00076,0.46,https://doi.org/10.1016/j.jallcom.2004.08.049,1
1298,Ag1.1Sb0.8Pb15.5Te22.6,Ag1.1Sb0.8Pb15.5Te22.6,0,0,0,0,0,0,0,0,0,0,0,0,0,0,0,0,0,0.565,0,0,0,0,0,0,0,0,0,0,0,0,0,0,0,0,0,0,0,0,0.3875,0,0,0,0,0,0,0.02,0,0,0,0,0,0,0,0.0275,0,0,0,0,0,0,0,0,0,0,0,573,325,3050,0.94,0.00032,0.2,https://doi.org/10.1016/j.jallcom.2004.08.049,1
1299,Ag1.1Sb0.8Pb15.5Te22.6,Ag1.1Sb0.8Pb15.5Te22.6,0,0,0,0,0,0,0,0,0,0,0,0,0,0,0,0,0,0.565,0,0,0,0,0,0,0,0,0,0,0,0,0,0,0,0,0,0,0,0,0.3875,0,0,0,0,0,0,0.02,0,0,0,0,0,0,0,0.0275,0,0,0,0,0,0,0,0,0,0,0,623,326,3940,0.91,0.00042,0.29,https://doi.org/10.1016/j.jallcom.2004.08.049,1
1300,Ag1.1Sb0.8Pb15.5Te22.6,Ag1.1Sb0.8Pb15.5Te22.6,0,0,0,0,0,0,0,0,0,0,0,0,0,0,0,0,0,0.565,0,0,0,0,0,0,0,0,0,0,0,0,0,0,0,0,0,0,0,0,0.3875,0,0,0,0,0,0,0.02,0,0,0,0,0,0,0,0.0275,0,0,0,0,0,0,0,0,0,0,0,673,312,4500,0.96,0.00044,0.31,https://doi.org/10.1016/j.jallcom.2004.08.049,1
1301,Ag1.1Sb0.8Pb15.5Te22.6,Ag1.1Sb0.8Pb15.5Te22.6,0,0,0,0,0,0,0,0,0,0,0,0,0,0,0,0,0,0.565,0,0,0,0,0,0,0,0,0,0,0,0,0,0,0,0,0,0,0,0,0.3875,0,0,0,0,0,0,0.02,0,0,0,0,0,0,0,0.0275,0,0,0,0,0,0,0,0,0,0,0,373,320,5000,1.11,0.00051,0.19,https://doi.org/10.1016/j.jallcom.2004.08.049,1
1302,Ag1.1Sb0.8Pb15.5Te22.6,Ag1.1Sb0.8Pb15.5Te22.6,0,0,0,0,0,0,0,0,0,0,0,0,0,0,0,0,0,0.565,0,0,0,0,0,0,0,0,0,0,0,0,0,0,0,0,0,0,0,0,0.3875,0,0,0,0,0,0,0.02,0,0,0,0,0,0,0,0.0275,0,0,0,0,0,0,0,0,0,0,0,423,360,4350,1.05,0.00056,0.23,https://doi.org/10.1016/j.jallcom.2004.08.049,1
1303,Ag1.1Sb0.8Pb15.5Te22.6,Ag1.1Sb0.8Pb15.5Te22.6,0,0,0,0,0,0,0,0,0,0,0,0,0,0,0,0,0,0.565,0,0,0,0,0,0,0,0,0,0,0,0,0,0,0,0,0,0,0,0,0.3875,0,0,0,0,0,0,0.02,0,0,0,0,0,0,0,0.0275,0,0,0,0,0,0,0,0,0,0,0,473,340,3015,1.48,0.00035,0.11,https://doi.org/10.1016/j.jallcom.2004.08.049,1
1304,Ag1.1Sb0.8Pb15.5Te22.6,Ag1.1Sb0.8Pb15.5Te22.6,0,0,0,0,0,0,0,0,0,0,0,0,0,0,0,0,0,0.565,0,0,0,0,0,0,0,0,0,0,0,0,0,0,0,0,0,0,0,0,0.3875,0,0,0,0,0,0,0.02,0,0,0,0,0,0,0,0.0275,0,0,0,0,0,0,0,0,0,0,0,523,320,2685,0.97,0.00027,0.15,https://doi.org/10.1016/j.jallcom.2004.08.049,1
1305,Ag1.2Sb0.8Pb14.9Te22.7,Ag1.2Sb0.8Pb14.9Te22.7,0,0,0,0,0,0,0,0,0,0,0,0,0,0,0,0,0,0.573232323232323,0,0,0,0,0,0,0,0,0,0,0,0,0,0,0,0,0,0,0,0,0.376262626262626,0,0,0,0,0,0,0.0202020202020202,0,0,0,0,0,0,0,0.0303030303030303,0,0,0,0,0,0,0,0,0,0,0,523,280,1583,1.01,0.00012,0.06,https://doi.org/10.1016/j.jallcom.2004.08.049,1
1306,Ag1.2Sb0.8Pb14.9Te22.7,Ag1.2Sb0.8Pb14.9Te22.7,0,0,0,0,0,0,0,0,0,0,0,0,0,0,0,0,0,0.573232323232323,0,0,0,0,0,0,0,0,0,0,0,0,0,0,0,0,0,0,0,0,0.376262626262626,0,0,0,0,0,0,0.0202020202020202,0,0,0,0,0,0,0,0.0303030303030303,0,0,0,0,0,0,0,0,0,0,0,473,344,1547,1.05,0.00018,0.08,https://doi.org/10.1016/j.jallcom.2004.08.049,1
1307,Ag1.2Sb0.8Pb14.9Te22.7,Ag1.2Sb0.8Pb14.9Te22.7,0,0,0,0,0,0,0,0,0,0,0,0,0,0,0,0,0,0.573232323232323,0,0,0,0,0,0,0,0,0,0,0,0,0,0,0,0,0,0,0,0,0.376262626262626,0,0,0,0,0,0,0.0202020202020202,0,0,0,0,0,0,0,0.0303030303030303,0,0,0,0,0,0,0,0,0,0,0,573,290,2112,0.95,0.00018,0.11,https://doi.org/10.1016/j.jallcom.2004.08.049,1
1308,Ag1.2Sb0.8Pb14.9Te22.7,Ag1.2Sb0.8Pb14.9Te22.7,0,0,0,0,0,0,0,0,0,0,0,0,0,0,0,0,0,0.573232323232323,0,0,0,0,0,0,0,0,0,0,0,0,0,0,0,0,0,0,0,0,0.376262626262626,0,0,0,0,0,0,0.0202020202020202,0,0,0,0,0,0,0,0.0303030303030303,0,0,0,0,0,0,0,0,0,0,0,373,405,2315,1.09,0.00038,0.13,https://doi.org/10.1016/j.jallcom.2004.08.049,1
1309,Ag1.2Sb0.8Pb14.9Te22.7,Ag1.2Sb0.8Pb14.9Te22.7,0,0,0,0,0,0,0,0,0,0,0,0,0,0,0,0,0,0.573232323232323,0,0,0,0,0,0,0,0,0,0,0,0,0,0,0,0,0,0,0,0,0.376262626262626,0,0,0,0,0,0,0.0202020202020202,0,0,0,0,0,0,0,0.0303030303030303,0,0,0,0,0,0,0,0,0,0,0,423,439,1800,1.06,0.00035,0.14,https://doi.org/10.1016/j.jallcom.2004.08.049,1
1310,Ag1.2Sb0.8Pb14.9Te22.7,Ag1.2Sb0.8Pb14.9Te22.7,0,0,0,0,0,0,0,0,0,0,0,0,0,0,0,0,0,0.573232323232323,0,0,0,0,0,0,0,0,0,0,0,0,0,0,0,0,0,0,0,0,0.376262626262626,0,0,0,0,0,0,0.0202020202020202,0,0,0,0,0,0,0,0.0303030303030303,0,0,0,0,0,0,0,0,0,0,0,623,317,3147,0.92,0.00032,0.21,https://doi.org/10.1016/j.jallcom.2004.08.049,1
1311,Ag1.2Sb0.8Pb14.9Te22.7,Ag1.2Sb0.8Pb14.9Te22.7,0,0,0,0,0,0,0,0,0,0,0,0,0,0,0,0,0,0.573232323232323,0,0,0,0,0,0,0,0,0,0,0,0,0,0,0,0,0,0,0,0,0.376262626262626,0,0,0,0,0,0,0.0202020202020202,0,0,0,0,0,0,0,0.0303030303030303,0,0,0,0,0,0,0,0,0,0,0,673,305,4350,0.95,0.0004,0.28,https://doi.org/10.1016/j.jallcom.2004.08.049,1
1312,Ag1.3Sb0.9Pb15.7Te22.0,Ag1.3Sb0.9Pb15.7Te22.0,0,0,0,0,0,0,0,0,0,0,0,0,0,0,0,0,0,0.551378446115288,0,0,0,0,0,0,0,0,0,0,0,0,0,0,0,0,0,0,0,0,0.393483709273183,0,0,0,0,0,0,0.0225563909774436,0,0,0,0,0,0,0,0.0325814536340852,0,0,0,0,0,0,0,0,0,0,0,623,40,1670,1.05,0,0,https://doi.org/10.1016/j.jallcom.2004.08.049,1
1313,Ag1.3Sb0.9Pb15.7Te22.0,Ag1.3Sb0.9Pb15.7Te22.0,0,0,0,0,0,0,0,0,0,0,0,0,0,0,0,0,0,0.551378446115288,0,0,0,0,0,0,0,0,0,0,0,0,0,0,0,0,0,0,0,0,0.393483709273183,0,0,0,0,0,0,0.0225563909774436,0,0,0,0,0,0,0,0.0325814536340852,0,0,0,0,0,0,0,0,0,0,0,473,-99,733,0.99,0.00001,0,https://doi.org/10.1016/j.jallcom.2004.08.049,1
1314,Ag1.3Sb0.9Pb15.7Te22.0,Ag1.3Sb0.9Pb15.7Te22.0,0,0,0,0,0,0,0,0,0,0,0,0,0,0,0,0,0,0.551378446115288,0,0,0,0,0,0,0,0,0,0,0,0,0,0,0,0,0,0,0,0,0.393483709273183,0,0,0,0,0,0,0.0225563909774436,0,0,0,0,0,0,0,0.0325814536340852,0,0,0,0,0,0,0,0,0,0,0,573,-91,1250,1.03,0.00001,0.01,https://doi.org/10.1016/j.jallcom.2004.08.049,1
1315,Ag1.3Sb0.9Pb15.7Te22.0,Ag1.3Sb0.9Pb15.7Te22.0,0,0,0,0,0,0,0,0,0,0,0,0,0,0,0,0,0,0.551378446115288,0,0,0,0,0,0,0,0,0,0,0,0,0,0,0,0,0,0,0,0,0.393483709273183,0,0,0,0,0,0,0.0225563909774436,0,0,0,0,0,0,0,0.0325814536340852,0,0,0,0,0,0,0,0,0,0,0,423,154,833,1,0.00002,0.01,https://doi.org/10.1016/j.jallcom.2004.08.049,1
1316,Ag1.3Sb0.9Pb15.7Te22.0,Ag1.3Sb0.9Pb15.7Te22.0,0,0,0,0,0,0,0,0,0,0,0,0,0,0,0,0,0,0.551378446115288,0,0,0,0,0,0,0,0,0,0,0,0,0,0,0,0,0,0,0,0,0.393483709273183,0,0,0,0,0,0,0.0225563909774436,0,0,0,0,0,0,0,0.0325814536340852,0,0,0,0,0,0,0,0,0,0,0,523,-171,913,1.01,0.00003,0.01,https://doi.org/10.1016/j.jallcom.2004.08.049,1
1317,Ag1.3Sb0.9Pb15.7Te22.0,Ag1.3Sb0.9Pb15.7Te22.0,0,0,0,0,0,0,0,0,0,0,0,0,0,0,0,0,0,0.551378446115288,0,0,0,0,0,0,0,0,0,0,0,0,0,0,0,0,0,0,0,0,0.393483709273183,0,0,0,0,0,0,0.0225563909774436,0,0,0,0,0,0,0,0.0325814536340852,0,0,0,0,0,0,0,0,0,0,0,673,141,2317,1.06,0.00005,0.03,https://doi.org/10.1016/j.jallcom.2004.08.049,1
1318,Ag1.3Sb0.9Pb15.7Te22.0,Ag1.3Sb0.9Pb15.7Te22.0,0,0,0,0,0,0,0,0,0,0,0,0,0,0,0,0,0,0.551378446115288,0,0,0,0,0,0,0,0,0,0,0,0,0,0,0,0,0,0,0,0,0.393483709273183,0,0,0,0,0,0,0.0225563909774436,0,0,0,0,0,0,0,0.0325814536340852,0,0,0,0,0,0,0,0,0,0,0,373,449,940,1.04,0.00018,0.04,https://doi.org/10.1016/j.jallcom.2004.08.049,1
1319,CoSi,CoSi,0,0,0,0,0,0,0,0,0,0,0,0.5,0.5,0,0,0,0,0,0,0,0,0,0,0,0,0,0,0,0,0,0,0,0,0,0,0,0,0,0,0,0,0,0,0,0,0,0,0,0,0,0,0,0,0,0,0,0,0,0,0,0,0,0,0,0,320,-79,555190,13.69,0.0035,0.08,https://doi.org/10.1016/j.jallcom.2004.09.036,1
1320,CoSi0.98Ge0.02,CoSi0.98Ge0.02,0,0,0,0,0,0,0,0,0,0,0,0.5,0.49,0,0,0,0,0,0,0,0,0,0,0,0,0,0,0,0,0,0,0,0,0,0,0,0,0,0,0.01,0,0,0,0,0,0,0,0,0,0,0,0,0,0,0,0,0,0,0,0,0,0,0,0,0,320,-81,584370,12.08,0.00388,0.1,https://doi.org/10.1016/j.jallcom.2004.09.036,1
1321,CoSi0.995B0.005,CoSi0.995B0.005,0,0,0,0,0,0,0,0,0,0,0,0.5,0.4975,0,0,0,0,0,0,0,0,0,0,0,0,0,0,0,0,0,0,0,0,0,0,0,0,0,0,0,0,0,0,0,0,0,0,0,0,0,0,0,0,0,0,0,0,0,0,0,0,0,0,0.0025,0,320,-82,705300,14.06,0.00477,0.11,https://doi.org/10.1016/j.jallcom.2004.09.036,1
1322,Ag8.0GeTe6.0,Ag8.0GeTe6.0,0,0,0,0,0,0,0,0,0,0,0,0,0,0,0,0,0,0.4,0,0,0,0,0,0,0,0,0,0,0,0,0,0,0,0,0,0,0,0,0,0.0666666666666666,0,0,0,0,0,0,0,0,0,0,0,0,0,0.533333333333333,0,0,0,0,0,0,0,0,0,0,0,770,-20,1111,0.3,0,0,https://doi.org/10.1016/j.jallcom.2004.12.038,1
1323,Sn0.98In0.02Se,Sn0.98In0.02Se,0.01,0,0,0,0,0,0,0,0,0,0,0,0,0,0,0,0,0,0,0,0,0,0,0,0,0,0,0,0,0,0,0,0,0,0,0,0,0.5,0,0,0,0,0,0,0,0,0,0,0,0,0,0,0.49,0,0,0,0,0,0,0,0,0,0,0,0,373,391,35,0.8,0.00001,0,https://doi.org/10.1016/j.jallcom.2016.01.190,1
1324,Sn0.98In0.02Se,Sn0.98In0.02Se,0.01,0,0,0,0,0,0,0,0,0,0,0,0,0,0,0,0,0,0,0,0,0,0,0,0,0,0,0,0,0,0,0,0,0,0,0,0,0.5,0,0,0,0,0,0,0,0,0,0,0,0,0,0,0.49,0,0,0,0,0,0,0,0,0,0,0,0,423,440,46,0.72,0.00001,0.01,https://doi.org/10.1016/j.jallcom.2016.01.190,1
1325,Sn0.98In0.02Se,Sn0.98In0.02Se,0.01,0,0,0,0,0,0,0,0,0,0,0,0,0,0,0,0,0,0,0,0,0,0,0,0,0,0,0,0,0,0,0,0,0,0,0,0,0.5,0,0,0,0,0,0,0,0,0,0,0,0,0,0,0.49,0,0,0,0,0,0,0,0,0,0,0,0,473,472,58,0.67,0.00001,0.01,https://doi.org/10.1016/j.jallcom.2016.01.190,1
1326,Sn0.98In0.02Se,Sn0.98In0.02Se,0.01,0,0,0,0,0,0,0,0,0,0,0,0,0,0,0,0,0,0,0,0,0,0,0,0,0,0,0,0,0,0,0,0,0,0,0,0,0.5,0,0,0,0,0,0,0,0,0,0,0,0,0,0,0.49,0,0,0,0,0,0,0,0,0,0,0,0,523,492,70,0.63,0.00002,0.01,https://doi.org/10.1016/j.jallcom.2016.01.190,1
1327,Sn0.98In0.02Se,Sn0.98In0.02Se,0.01,0,0,0,0,0,0,0,0,0,0,0,0,0,0,0,0,0,0,0,0,0,0,0,0,0,0,0,0,0,0,0,0,0,0,0,0,0.5,0,0,0,0,0,0,0,0,0,0,0,0,0,0,0.49,0,0,0,0,0,0,0,0,0,0,0,0,573,502,90,0.62,0.00002,0.02,https://doi.org/10.1016/j.jallcom.2016.01.190,1
1328,Sn0.98In0.02Se,Sn0.98In0.02Se,0.01,0,0,0,0,0,0,0,0,0,0,0,0,0,0,0,0,0,0,0,0,0,0,0,0,0,0,0,0,0,0,0,0,0,0,0,0,0.5,0,0,0,0,0,0,0,0,0,0,0,0,0,0,0.49,0,0,0,0,0,0,0,0,0,0,0,0,623,493,125,0.62,0.00003,0.03,https://doi.org/10.1016/j.jallcom.2016.01.190,1
1329,Sn0.98In0.02Se,Sn0.98In0.02Se,0.01,0,0,0,0,0,0,0,0,0,0,0,0,0,0,0,0,0,0,0,0,0,0,0,0,0,0,0,0,0,0,0,0,0,0,0,0,0.5,0,0,0,0,0,0,0,0,0,0,0,0,0,0,0.49,0,0,0,0,0,0,0,0,0,0,0,0,673,461,195,0.63,0.00004,0.05,https://doi.org/10.1016/j.jallcom.2016.01.190,1
1330,Sn0.98In0.02Se,Sn0.98In0.02Se,0.01,0,0,0,0,0,0,0,0,0,0,0,0,0,0,0,0,0,0,0,0,0,0,0,0,0,0,0,0,0,0,0,0,0,0,0,0,0.5,0,0,0,0,0,0,0,0,0,0,0,0,0,0,0.49,0,0,0,0,0,0,0,0,0,0,0,0,723,425,324,0.64,0.00006,0.07,https://doi.org/10.1016/j.jallcom.2016.01.190,1
1331,Sn0.98In0.02Se,Sn0.98In0.02Se,0.01,0,0,0,0,0,0,0,0,0,0,0,0,0,0,0,0,0,0,0,0,0,0,0,0,0,0,0,0,0,0,0,0,0,0,0,0,0.5,0,0,0,0,0,0,0,0,0,0,0,0,0,0,0.49,0,0,0,0,0,0,0,0,0,0,0,0,773,378,582,0.67,0.00008,0.1,https://doi.org/10.1016/j.jallcom.2016.01.190,1
1332,SnSe,SnSe,0,0,0,0,0,0,0,0,0,0,0,0,0,0,0,0,0,0,0,0,0,0,0,0,0,0,0,0,0,0,0,0,0,0,0,0,0,0.5,0,0,0,0,0,0,0,0,0,0,0,0,0,0,0.5,0,0,0,0,0,0,0,0,0,0,0,0,323,357,117,0.88,0.00001,0.01,https://doi.org/10.1016/j.jallcom.2016.01.190,1
1333,SnSe,SnSe,0,0,0,0,0,0,0,0,0,0,0,0,0,0,0,0,0,0,0,0,0,0,0,0,0,0,0,0,0,0,0,0,0,0,0,0,0,0.5,0,0,0,0,0,0,0,0,0,0,0,0,0,0,0.5,0,0,0,0,0,0,0,0,0,0,0,0,373,379,234,0.77,0.00003,0.02,https://doi.org/10.1016/j.jallcom.2016.01.190,1
1334,SnSe,SnSe,0,0,0,0,0,0,0,0,0,0,0,0,0,0,0,0,0,0,0,0,0,0,0,0,0,0,0,0,0,0,0,0,0,0,0,0,0,0.5,0,0,0,0,0,0,0,0,0,0,0,0,0,0,0.5,0,0,0,0,0,0,0,0,0,0,0,0,423,397,359,0.69,0.00006,0.04,https://doi.org/10.1016/j.jallcom.2016.01.190,1
1335,SnSe,SnSe,0,0,0,0,0,0,0,0,0,0,0,0,0,0,0,0,0,0,0,0,0,0,0,0,0,0,0,0,0,0,0,0,0,0,0,0,0,0.5,0,0,0,0,0,0,0,0,0,0,0,0,0,0,0.5,0,0,0,0,0,0,0,0,0,0,0,0,523,371,336,0.6,0.00005,0.04,https://doi.org/10.1016/j.jallcom.2016.01.190,1
1336,SnSe,SnSe,0,0,0,0,0,0,0,0,0,0,0,0,0,0,0,0,0,0,0,0,0,0,0,0,0,0,0,0,0,0,0,0,0,0,0,0,0,0.5,0,0,0,0,0,0,0,0,0,0,0,0,0,0,0.5,0,0,0,0,0,0,0,0,0,0,0,0,573,384,328,0.62,0.00005,0.04,https://doi.org/10.1016/j.jallcom.2016.01.190,1
1337,SnSe,SnSe,0,0,0,0,0,0,0,0,0,0,0,0,0,0,0,0,0,0,0,0,0,0,0,0,0,0,0,0,0,0,0,0,0,0,0,0,0,0.5,0,0,0,0,0,0,0,0,0,0,0,0,0,0,0.5,0,0,0,0,0,0,0,0,0,0,0,0,473,391,422,0.67,0.00006,0.05,https://doi.org/10.1016/j.jallcom.2016.01.190,1
1338,SnSe,SnSe,0,0,0,0,0,0,0,0,0,0,0,0,0,0,0,0,0,0,0,0,0,0,0,0,0,0,0,0,0,0,0,0,0,0,0,0,0,0.5,0,0,0,0,0,0,0,0,0,0,0,0,0,0,0.5,0,0,0,0,0,0,0,0,0,0,0,0,623,384,469,0.59,0.00007,0.07,https://doi.org/10.1016/j.jallcom.2016.01.190,1
1339,SnSe,SnSe,0,0,0,0,0,0,0,0,0,0,0,0,0,0,0,0,0,0,0,0,0,0,0,0,0,0,0,0,0,0,0,0,0,0,0,0,0,0.5,0,0,0,0,0,0,0,0,0,0,0,0,0,0,0.5,0,0,0,0,0,0,0,0,0,0,0,0,673,375,777,0.51,0.00011,0.14,https://doi.org/10.1016/j.jallcom.2016.01.190,1
1340,SnSe,SnSe,0,0,0,0,0,0,0,0,0,0,0,0,0,0,0,0,0,0,0,0,0,0,0,0,0,0,0,0,0,0,0,0,0,0,0,0,0,0.5,0,0,0,0,0,0,0,0,0,0,0,0,0,0,0.5,0,0,0,0,0,0,0,0,0,0,0,0,723,356,1324,0.58,0.00017,0.21,https://doi.org/10.1016/j.jallcom.2016.01.190,1
1341,SnSe,SnSe,0,0,0,0,0,0,0,0,0,0,0,0,0,0,0,0,0,0,0,0,0,0,0,0,0,0,0,0,0,0,0,0,0,0,0,0,0,0.5,0,0,0,0,0,0,0,0,0,0,0,0,0,0,0.5,0,0,0,0,0,0,0,0,0,0,0,0,773,325,2570,0.56,0.00027,0.37,https://doi.org/10.1016/j.jallcom.2016.01.190,1
1342,SnS,SnS,0,0,0,0,0,0,0,0,0,0,0,0,0,0,0,0,0,0,0,0,0,0,0,0,0,0,0,0,0,0,0,0,0,0,0,0,0,0,0,0,0,0,0,0,0,0,0,0,0,0,0,0,0.5,0,0,0,0,0.5,0,0,0,0,0,0,0,300,525,0.1,1.41,0,0,https://doi.org/10.1016/j.jmat.2019.12.003,1
1343,SnS,SnS,0,0,0,0,0,0,0,0,0,0,0,0,0,0,0,0,0,0,0,0,0,0,0,0,0,0,0,0,0,0,0,0,0,0,0,0,0,0,0,0,0,0,0,0,0,0,0,0,0,0,0,0,0.5,0,0,0,0,0.5,0,0,0,0,0,0,0,400,579,0.5,1.09,0,0,https://doi.org/10.1016/j.jmat.2019.12.003,1
1344,SnS,SnS,0,0,0,0,0,0,0,0,0,0,0,0,0,0,0,0,0,0,0,0,0,0,0,0,0,0,0,0,0,0,0,0,0,0,0,0,0,0,0,0,0,0,0,0,0,0,0,0,0,0,0,0,0.5,0,0,0,0,0.5,0,0,0,0,0,0,0,500,624,2.5,0.88,0,0,https://doi.org/10.1016/j.jmat.2019.12.003,1
1345,SnS,SnS,0,0,0,0,0,0,0,0,0,0,0,0,0,0,0,0,0,0,0,0,0,0,0,0,0,0,0,0,0,0,0,0,0,0,0,0,0,0,0,0,0,0,0,0,0,0,0,0,0,0,0,0,0.5,0,0,0,0,0.5,0,0,0,0,0,0,0,600,653,17,0.79,0.00001,0.01,https://doi.org/10.1016/j.jmat.2019.12.003,1
1346,SnS,SnS,0,0,0,0,0,0,0,0,0,0,0,0,0,0,0,0,0,0,0,0,0,0,0,0,0,0,0,0,0,0,0,0,0,0,0,0,0,0,0,0,0,0,0,0,0,0,0,0,0,0,0,0,0.5,0,0,0,0,0.5,0,0,0,0,0,0,0,700,620,80,0.75,0.00003,0.03,https://doi.org/10.1016/j.jmat.2019.12.003,1
1347,SnS,SnS,0,0,0,0,0,0,0,0,0,0,0,0,0,0,0,0,0,0,0,0,0,0,0,0,0,0,0,0,0,0,0,0,0,0,0,0,0,0,0,0,0,0,0,0,0,0,0,0,0,0,0,0,0.5,0,0,0,0,0.5,0,0,0,0,0,0,0,800,548,300,0.7,0.00009,0.1,https://doi.org/10.1016/j.jmat.2019.12.003,1
1348,Sn0.87Mn0.1Bi0.03Te,Sn0.87Mn0.1Bi0.03Te,0,0,0,0,0.05,0,0,0,0,0,0,0,0,0,0,0,0,0.5,0,0,0,0,0,0,0,0,0,0,0,0,0,0,0,0,0,0,0,0,0,0,0,0,0,0,0,0,0.015,0,0,0,0,0,0.435,0,0,0,0,0,0,0,0,0,0,0,0,323,60,265500,4.24,0.00096,0.07,https://doi.org/10.1016/j.jmst.2020.12.063,1
1349,Sn0.87Mn0.1Bi0.03Te,Sn0.87Mn0.1Bi0.03Te,0,0,0,0,0.05,0,0,0,0,0,0,0,0,0,0,0,0,0.5,0,0,0,0,0,0,0,0,0,0,0,0,0,0,0,0,0,0,0,0,0,0,0,0,0,0,0,0,0.015,0,0,0,0,0,0.435,0,0,0,0,0,0,0,0,0,0,0,0,373,64,240000,4.08,0.00098,0.09,https://doi.org/10.1016/j.jmst.2020.12.063,1
1350,Sn0.87Mn0.1Bi0.03Te,Sn0.87Mn0.1Bi0.03Te,0,0,0,0,0.05,0,0,0,0,0,0,0,0,0,0,0,0,0.5,0,0,0,0,0,0,0,0,0,0,0,0,0,0,0,0,0,0,0,0,0,0,0,0,0,0,0,0,0.015,0,0,0,0,0,0.435,0,0,0,0,0,0,0,0,0,0,0,0,423,72,218000,4,0.00113,0.12,https://doi.org/10.1016/j.jmst.2020.12.063,1
1351,Sn0.87Mn0.1Bi0.03Te,Sn0.87Mn0.1Bi0.03Te,0,0,0,0,0.05,0,0,0,0,0,0,0,0,0,0,0,0,0.5,0,0,0,0,0,0,0,0,0,0,0,0,0,0,0,0,0,0,0,0,0,0,0,0,0,0,0,0,0.015,0,0,0,0,0,0.435,0,0,0,0,0,0,0,0,0,0,0,0,473,87,198000,3.85,0.00151,0.19,https://doi.org/10.1016/j.jmst.2020.12.063,1
1352,Sn0.87Mn0.1Bi0.03Te,Sn0.87Mn0.1Bi0.03Te,0,0,0,0,0.05,0,0,0,0,0,0,0,0,0,0,0,0,0.5,0,0,0,0,0,0,0,0,0,0,0,0,0,0,0,0,0,0,0,0,0,0,0,0,0,0,0,0,0.015,0,0,0,0,0,0.435,0,0,0,0,0,0,0,0,0,0,0,0,523,94,179200,3.66,0.00158,0.23,https://doi.org/10.1016/j.jmst.2020.12.063,1
1353,Sn0.87Mn0.1Bi0.03Te,Sn0.87Mn0.1Bi0.03Te,0,0,0,0,0.05,0,0,0,0,0,0,0,0,0,0,0,0,0.5,0,0,0,0,0,0,0,0,0,0,0,0,0,0,0,0,0,0,0,0,0,0,0,0,0,0,0,0,0.015,0,0,0,0,0,0.435,0,0,0,0,0,0,0,0,0,0,0,0,623,106,154760,3.37,0.00174,0.32,https://doi.org/10.1016/j.jmst.2020.12.063,1
1354,Sn0.87Mn0.1Bi0.03Te,Sn0.87Mn0.1Bi0.03Te,0,0,0,0,0.05,0,0,0,0,0,0,0,0,0,0,0,0,0.5,0,0,0,0,0,0,0,0,0,0,0,0,0,0,0,0,0,0,0,0,0,0,0,0,0,0,0,0,0.015,0,0,0,0,0,0.435,0,0,0,0,0,0,0,0,0,0,0,0,773,144,100000,2.67,0.00205,0.59,https://doi.org/10.1016/j.jmst.2020.12.063,1
1355,Sn0.91Mn0.08Bi0.01Te,Sn0.91Mn0.08Bi0.01Te,0,0,0,0,0.04,0,0,0,0,0,0,0,0,0,0,0,0,0.5,0,0,0,0,0,0,0,0,0,0,0,0,0,0,0,0,0,0,0,0,0,0,0,0,0,0,0,0,0.005,0,0,0,0,0,0.455,0,0,0,0,0,0,0,0,0,0,0,0,323,51,322000,4.31,0.00084,0.06,https://doi.org/10.1016/j.jmst.2020.12.063,1
1356,Sn0.91Mn0.08Bi0.01Te,Sn0.91Mn0.08Bi0.01Te,0,0,0,0,0.04,0,0,0,0,0,0,0,0,0,0,0,0,0.5,0,0,0,0,0,0,0,0,0,0,0,0,0,0,0,0,0,0,0,0,0,0,0,0,0,0,0,0,0.005,0,0,0,0,0,0.455,0,0,0,0,0,0,0,0,0,0,0,0,373,60,297000,4.23,0.00105,0.09,https://doi.org/10.1016/j.jmst.2020.12.063,1
1357,Sn0.91Mn0.08Bi0.01Te,Sn0.91Mn0.08Bi0.01Te,0,0,0,0,0.04,0,0,0,0,0,0,0,0,0,0,0,0,0.5,0,0,0,0,0,0,0,0,0,0,0,0,0,0,0,0,0,0,0,0,0,0,0,0,0,0,0,0,0.005,0,0,0,0,0,0.455,0,0,0,0,0,0,0,0,0,0,0,0,423,64,267800,4.1,0.00109,0.11,https://doi.org/10.1016/j.jmst.2020.12.063,1
1358,Sn0.91Mn0.08Bi0.01Te,Sn0.91Mn0.08Bi0.01Te,0,0,0,0,0.04,0,0,0,0,0,0,0,0,0,0,0,0,0.5,0,0,0,0,0,0,0,0,0,0,0,0,0,0,0,0,0,0,0,0,0,0,0,0,0,0,0,0,0.005,0,0,0,0,0,0.455,0,0,0,0,0,0,0,0,0,0,0,0,473,75,240000,3.97,0.00137,0.16,https://doi.org/10.1016/j.jmst.2020.12.063,1
1359,Sn0.91Mn0.08Bi0.01Te,Sn0.91Mn0.08Bi0.01Te,0,0,0,0,0.04,0,0,0,0,0,0,0,0,0,0,0,0,0.5,0,0,0,0,0,0,0,0,0,0,0,0,0,0,0,0,0,0,0,0,0,0,0,0,0,0,0,0,0.005,0,0,0,0,0,0.455,0,0,0,0,0,0,0,0,0,0,0,0,523,88,216000,3.78,0.00167,0.23,https://doi.org/10.1016/j.jmst.2020.12.063,1
1360,Sn0.91Mn0.08Bi0.01Te,Sn0.91Mn0.08Bi0.01Te,0,0,0,0,0.04,0,0,0,0,0,0,0,0,0,0,0,0,0.5,0,0,0,0,0,0,0,0,0,0,0,0,0,0,0,0,0,0,0,0,0,0,0,0,0,0,0,0,0.005,0,0,0,0,0,0.455,0,0,0,0,0,0,0,0,0,0,0,0,773,144,116000,2.48,0.00241,0.75,https://doi.org/10.1016/j.jmst.2020.12.063,1
1361,SnTe,SnTe,0,0,0,0,0,0,0,0,0,0,0,0,0,0,0,0,0,0.5,0,0,0,0,0,0,0,0,0,0,0,0,0,0,0,0,0,0,0,0,0,0,0,0,0,0,0,0,0,0,0,0,0,0,0.5,0,0,0,0,0,0,0,0,0,0,0,0,323,30,575600,10.29,0.00053,0.02,https://doi.org/10.1016/j.jmst.2020.12.063,1
1362,SnTe,SnTe,0,0,0,0,0,0,0,0,0,0,0,0,0,0,0,0,0,0.5,0,0,0,0,0,0,0,0,0,0,0,0,0,0,0,0,0,0,0,0,0,0,0,0,0,0,0,0,0,0,0,0,0,0,0.5,0,0,0,0,0,0,0,0,0,0,0,0,373,33,497600,9.84,0.00053,0.02,https://doi.org/10.1016/j.jmst.2020.12.063,1
1363,SnTe,SnTe,0,0,0,0,0,0,0,0,0,0,0,0,0,0,0,0,0,0.5,0,0,0,0,0,0,0,0,0,0,0,0,0,0,0,0,0,0,0,0,0,0,0,0,0,0,0,0,0,0,0,0,0,0,0.5,0,0,0,0,0,0,0,0,0,0,0,0,423,37,431500,9.3,0.00059,0.03,https://doi.org/10.1016/j.jmst.2020.12.063,1
1364,SnTe,SnTe,0,0,0,0,0,0,0,0,0,0,0,0,0,0,0,0,0,0.5,0,0,0,0,0,0,0,0,0,0,0,0,0,0,0,0,0,0,0,0,0,0,0,0,0,0,0,0,0,0,0,0,0,0,0.5,0,0,0,0,0,0,0,0,0,0,0,0,473,42,377380,8.85,0.00067,0.04,https://doi.org/10.1016/j.jmst.2020.12.063,1
1365,SnTe,SnTe,0,0,0,0,0,0,0,0,0,0,0,0,0,0,0,0,0,0.5,0,0,0,0,0,0,0,0,0,0,0,0,0,0,0,0,0,0,0,0,0,0,0,0,0,0,0,0,0,0,0,0,0,0,0.5,0,0,0,0,0,0,0,0,0,0,0,0,523,48,330000,8.3,0.00076,0.05,https://doi.org/10.1016/j.jmst.2020.12.063,1
1366,SnTe,SnTe,0,0,0,0,0,0,0,0,0,0,0,0,0,0,0,0,0,0.5,0,0,0,0,0,0,0,0,0,0,0,0,0,0,0,0,0,0,0,0,0,0,0,0,0,0,0,0,0,0,0,0,0,0,0.5,0,0,0,0,0,0,0,0,0,0,0,0,573,54,284000,7.67,0.00083,0.06,https://doi.org/10.1016/j.jmst.2020.12.063,1
1367,SnTe,SnTe,0,0,0,0,0,0,0,0,0,0,0,0,0,0,0,0,0,0.5,0,0,0,0,0,0,0,0,0,0,0,0,0,0,0,0,0,0,0,0,0,0,0,0,0,0,0,0,0,0,0,0,0,0,0.5,0,0,0,0,0,0,0,0,0,0,0,0,623,65,246430,6.95,0.00104,0.09,https://doi.org/10.1016/j.jmst.2020.12.063,1
1368,SnTe,SnTe,0,0,0,0,0,0,0,0,0,0,0,0,0,0,0,0,0,0.5,0,0,0,0,0,0,0,0,0,0,0,0,0,0,0,0,0,0,0,0,0,0,0,0,0,0,0,0,0,0,0,0,0,0,0.5,0,0,0,0,0,0,0,0,0,0,0,0,673,73,213100,6.22,0.00114,0.12,https://doi.org/10.1016/j.jmst.2020.12.063,1
1369,SnTe,SnTe,0,0,0,0,0,0,0,0,0,0,0,0,0,0,0,0,0,0.5,0,0,0,0,0,0,0,0,0,0,0,0,0,0,0,0,0,0,0,0,0,0,0,0,0,0,0,0,0,0,0,0,0,0,0.5,0,0,0,0,0,0,0,0,0,0,0,0,723,84,182740,5.53,0.00127,0.17,https://doi.org/10.1016/j.jmst.2020.12.063,1
1370,SnTe,SnTe,0,0,0,0,0,0,0,0,0,0,0,0,0,0,0,0,0,0.5,0,0,0,0,0,0,0,0,0,0,0,0,0,0,0,0,0,0,0,0,0,0,0,0,0,0,0,0,0,0,0,0,0,0,0.5,0,0,0,0,0,0,0,0,0,0,0,0,773,100,156550,4.87,0.00157,0.25,https://doi.org/10.1016/j.jmst.2020.12.063,1
1371,Zn0.96Al0.04O,Zn0.96Al0.04O,0,0,0,0,0,0,0,0,0,0,0,0,0,0,0,0,0,0,0,0,0,0,0,0,0,0,0,0,0,0,0,0,0,0,0,0,0,0,0,0,0,0,0,0,0,0,0,0,0,0,0.48,0.02,0,0,0,0,0,0,0,0,0.5,0,0,0,0,373,-65,63760,5.83,0.00027,0.02,https://doi.org/10.1016/j.jpcs.2010.06.006,1
1372,Zn0.96Al0.04O,Zn0.96Al0.04O,0,0,0,0,0,0,0,0,0,0,0,0,0,0,0,0,0,0,0,0,0,0,0,0,0,0,0,0,0,0,0,0,0,0,0,0,0,0,0,0,0,0,0,0,0,0,0,0,0,0,0.48,0.02,0,0,0,0,0,0,0,0,0.5,0,0,0,0,473,-75,54100,4.52,0.0003,0.03,https://doi.org/10.1016/j.jpcs.2010.06.006,1
1373,Zn0.96Al0.04O,Zn0.96Al0.04O,0,0,0,0,0,0,0,0,0,0,0,0,0,0,0,0,0,0,0,0,0,0,0,0,0,0,0,0,0,0,0,0,0,0,0,0,0,0,0,0,0,0,0,0,0,0,0,0,0,0,0.48,0.02,0,0,0,0,0,0,0,0,0.5,0,0,0,0,573,-81,50500,3.7,0.00033,0.05,https://doi.org/10.1016/j.jpcs.2010.06.006,1
1374,Zn0.96Al0.04O,Zn0.96Al0.04O,0,0,0,0,0,0,0,0,0,0,0,0,0,0,0,0,0,0,0,0,0,0,0,0,0,0,0,0,0,0,0,0,0,0,0,0,0,0,0,0,0,0,0,0,0,0,0,0,0,0,0.48,0.02,0,0,0,0,0,0,0,0,0.5,0,0,0,0,673,-88,42350,2.67,0.00033,0.08,https://doi.org/10.1016/j.jpcs.2010.06.006,1
1375,Zn0.97Al0.03O,Zn0.97Al0.03O,0,0,0,0,0,0,0,0,0,0,0,0,0,0,0,0,0,0,0,0,0,0,0,0,0,0,0,0,0,0,0,0,0,0,0,0,0,0,0,0,0,0,0,0,0,0,0,0,0,0,0.485,0.015,0,0,0,0,0,0,0,0,0.5,0,0,0,0,373,-68,49000,7.4,0.00023,0.01,https://doi.org/10.1016/j.jpcs.2010.06.006,1
1376,Zn0.97Al0.03O,Zn0.97Al0.03O,0,0,0,0,0,0,0,0,0,0,0,0,0,0,0,0,0,0,0,0,0,0,0,0,0,0,0,0,0,0,0,0,0,0,0,0,0,0,0,0,0,0,0,0,0,0,0,0,0,0,0.485,0.015,0,0,0,0,0,0,0,0,0.5,0,0,0,0,473,-78,45000,6.7,0.00027,0.02,https://doi.org/10.1016/j.jpcs.2010.06.006,1
1377,Zn0.97Al0.03O,Zn0.97Al0.03O,0,0,0,0,0,0,0,0,0,0,0,0,0,0,0,0,0,0,0,0,0,0,0,0,0,0,0,0,0,0,0,0,0,0,0,0,0,0,0,0,0,0,0,0,0,0,0,0,0,0,0.485,0.015,0,0,0,0,0,0,0,0,0.5,0,0,0,0,573,-85,40800,5.96,0.00029,0.03,https://doi.org/10.1016/j.jpcs.2010.06.006,1
1378,Zn0.97Al0.03O,Zn0.97Al0.03O,0,0,0,0,0,0,0,0,0,0,0,0,0,0,0,0,0,0,0,0,0,0,0,0,0,0,0,0,0,0,0,0,0,0,0,0,0,0,0,0,0,0,0,0,0,0,0,0,0,0,0.485,0.015,0,0,0,0,0,0,0,0,0.5,0,0,0,0,673,-94,37500,5.38,0.00033,0.05,https://doi.org/10.1016/j.jpcs.2010.06.006,1
1379,Mg2.16(Si0.4Sn0.6)0.97Bi0.03,Mg2.16Si0.388Sn0.582,0,0,0,0,0,0,0,0,0,0,0,0,0.123961661341853,0,0,0,0,0,0,0,0,0,0,0,0,0,0,0,0,0.690095846645368,0,0,0,0,0,0,0,0,0,0,0,0,0,0,0,0,0,0,0,0,0,0,0.18594249201278,0,0,0,0,0,0,0,0,0,0,0,0,300,,-120,203876,0.00295,0.32,https://doi.org/10.1016/j.jssc.2013.04.041,1
1380,Mg2.16(Si0.4Sn0.6)0.97Bi0.03,Mg2.16Si0.388Sn0.582,0,0,0,0,0,0,0,0,0,0,0,0,0.123961661341853,0,0,0,0,0,0,0,0,0,0,0,0,0,0,0,0,0.690095846645368,0,0,0,0,0,0,0,0,0,0,0,0,0,0,0,0,0,0,0,0,0,0,0.18594249201278,0,0,0,0,0,0,0,0,0,0,0,0,400,,-143,172700,0.00353,0.55,https://doi.org/10.1016/j.jssc.2013.04.041,1
1381,Mg2.16(Si0.4Sn0.6)0.97Bi0.03,Mg2.16Si0.388Sn0.582,0,0,0,0,0,0,0,0,0,0,0,0,0.123961661341853,0,0,0,0,0,0,0,0,0,0,0,0,0,0,0,0,0.690095846645368,0,0,0,0,0,0,0,0,0,0,0,0,0,0,0,0,0,0,0,0,0,0,0.18594249201278,0,0,0,0,0,0,0,0,0,0,0,0,500,,-163,146100,0.00387,0.81,https://doi.org/10.1016/j.jssc.2013.04.041,1
1382,Mg2.16(Si0.4Sn0.6)0.97Bi0.03,Mg2.16Si0.388Sn0.582,0,0,0,0,0,0,0,0,0,0,0,0,0.123961661341853,0,0,0,0,0,0,0,0,0,0,0,0,0,0,0,0,0.690095846645368,0,0,0,0,0,0,0,0,0,0,0,0,0,0,0,0,0,0,0,0,0,0,0.18594249201278,0,0,0,0,0,0,0,0,0,0,0,0,600,,-180,124603,0.00406,1.06,https://doi.org/10.1016/j.jssc.2013.04.041,1
1383,Mg2.16(Si0.4Sn0.6)0.97Bi0.03,Mg2.16Si0.388Sn0.582,0,0,0,0,0,0,0,0,0,0,0,0,0.123961661341853,0,0,0,0,0,0,0,0,0,0,0,0,0,0,0,0,0.690095846645368,0,0,0,0,0,0,0,0,0,0,0,0,0,0,0,0,0,0,0,0,0,0,0.18594249201278,0,0,0,0,0,0,0,0,0,0,0,0,700,,-199,105555,0.00416,1.28,https://doi.org/10.1016/j.jssc.2013.04.041,1
1384,Mg2.16(Si0.4Sn0.6)0.97Bi0.03,Mg2.16Si0.388Sn0.582,0,0,0,0,0,0,0,0,0,0,0,0,0.123961661341853,0,0,0,0,0,0,0,0,0,0,0,0,0,0,0,0,0.690095846645368,0,0,0,0,0,0,0,0,0,0,0,0,0,0,0,0,0,0,0,0,0,0,0.18594249201278,0,0,0,0,0,0,0,0,0,0,0,0,800,,-217,89150,0.00419,1.44,https://doi.org/10.1016/j.jssc.2013.04.041,1
1385,Mg2.16(Si0.4Sn0.6)0.985Bi0.015,Mg2.16Si0.394Sn0.591,0,0,0,0,0,0,0,0,0,0,0,0,0.125278219395866,0,0,0,0,0,0,0,0,0,0,0,0,0,0,0,0,0.686804451510334,0,0,0,0,0,0,0,0,0,0,0,0,0,0,0,0,0,0,0,0,0,0,0.1879173290938,0,0,0,0,0,0,0,0,0,0,0,0,300,,-136,177000,0.00329,0.37,https://doi.org/10.1016/j.jssc.2013.04.041,1
1386,Mg2.16(Si0.4Sn0.6)0.985Bi0.015,Mg2.16Si0.394Sn0.591,0,0,0,0,0,0,0,0,0,0,0,0,0.125278219395866,0,0,0,0,0,0,0,0,0,0,0,0,0,0,0,0,0.686804451510334,0,0,0,0,0,0,0,0,0,0,0,0,0,0,0,0,0,0,0,0,0,0,0.1879173290938,0,0,0,0,0,0,0,0,0,0,0,0,400,,-159,146400,0.00372,0.61,https://doi.org/10.1016/j.jssc.2013.04.041,1
1387,Mg2.16(Si0.4Sn0.6)0.985Bi0.015,Mg2.16Si0.394Sn0.591,0,0,0,0,0,0,0,0,0,0,0,0,0.125278219395866,0,0,0,0,0,0,0,0,0,0,0,0,0,0,0,0,0.686804451510334,0,0,0,0,0,0,0,0,0,0,0,0,0,0,0,0,0,0,0,0,0,0,0.1879173290938,0,0,0,0,0,0,0,0,0,0,0,0,500,,-179,123333,0.00397,0.88,https://doi.org/10.1016/j.jssc.2013.04.041,1
1388,Mg2.16(Si0.4Sn0.6)0.985Bi0.015,Mg2.16Si0.394Sn0.591,0,0,0,0,0,0,0,0,0,0,0,0,0.125278219395866,0,0,0,0,0,0,0,0,0,0,0,0,0,0,0,0,0.686804451510334,0,0,0,0,0,0,0,0,0,0,0,0,0,0,0,0,0,0,0,0,0,0,0.1879173290938,0,0,0,0,0,0,0,0,0,0,0,0,600,,-198,104100,0.00408,1.12,https://doi.org/10.1016/j.jssc.2013.04.041,1
1389,Mg2.16(Si0.4Sn0.6)0.985Bi0.015,Mg2.16Si0.394Sn0.591,0,0,0,0,0,0,0,0,0,0,0,0,0.125278219395866,0,0,0,0,0,0,0,0,0,0,0,0,0,0,0,0,0.686804451510334,0,0,0,0,0,0,0,0,0,0,0,0,0,0,0,0,0,0,0,0,0,0,0.1879173290938,0,0,0,0,0,0,0,0,0,0,0,0,700,,-214,88200,0.00403,1.29,https://doi.org/10.1016/j.jssc.2013.04.041,1
1390,Mg2.16(Si0.4Sn0.6)0.985Bi0.015,Mg2.16Si0.394Sn0.591,0,0,0,0,0,0,0,0,0,0,0,0,0.125278219395866,0,0,0,0,0,0,0,0,0,0,0,0,0,0,0,0,0.686804451510334,0,0,0,0,0,0,0,0,0,0,0,0,0,0,0,0,0,0,0,0,0,0,0.1879173290938,0,0,0,0,0,0,0,0,0,0,0,0,800,,-224,74610,0.00378,1.33,https://doi.org/10.1016/j.jssc.2013.04.041,1
1391,Mg2.16(Si0.4Sn0.6)0.98Bi0.02,Mg2.16Si0.392Sn0.588,0,0,0,0,0,0,0,0,0,0,0,0,0.12484076433121,0,0,0,0,0,0,0,0,0,0,0,0,0,0,0,0,0.687898089171975,0,0,0,0,0,0,0,0,0,0,0,0,0,0,0,0,0,0,0,0,0,0,0.187261146496815,0,0,0,0,0,0,0,0,0,0,0,0,300,,-122,185000,0.00275,0.3,https://doi.org/10.1016/j.jssc.2013.04.041,1
1392,Mg2.16(Si0.4Sn0.6)0.98Bi0.02,Mg2.16Si0.392Sn0.588,0,0,0,0,0,0,0,0,0,0,0,0,0.12484076433121,0,0,0,0,0,0,0,0,0,0,0,0,0,0,0,0,0.687898089171975,0,0,0,0,0,0,0,0,0,0,0,0,0,0,0,0,0,0,0,0,0,0,0.187261146496815,0,0,0,0,0,0,0,0,0,0,0,0,400,,-145,154100,0.00323,0.51,https://doi.org/10.1016/j.jssc.2013.04.041,1
1393,Mg2.16(Si0.4Sn0.6)0.98Bi0.02,Mg2.16Si0.392Sn0.588,0,0,0,0,0,0,0,0,0,0,0,0,0.12484076433121,0,0,0,0,0,0,0,0,0,0,0,0,0,0,0,0,0.687898089171975,0,0,0,0,0,0,0,0,0,0,0,0,0,0,0,0,0,0,0,0,0,0,0.187261146496815,0,0,0,0,0,0,0,0,0,0,0,0,500,,-168,129500,0.00366,0.77,https://doi.org/10.1016/j.jssc.2013.04.041,1
1394,Mg2.16(Si0.4Sn0.6)0.98Bi0.02,Mg2.16Si0.392Sn0.588,0,0,0,0,0,0,0,0,0,0,0,0,0.12484076433121,0,0,0,0,0,0,0,0,0,0,0,0,0,0,0,0,0.687898089171975,0,0,0,0,0,0,0,0,0,0,0,0,0,0,0,0,0,0,0,0,0,0,0.187261146496815,0,0,0,0,0,0,0,0,0,0,0,0,600,,-188,110670,0.00392,1.03,https://doi.org/10.1016/j.jssc.2013.04.041,1
1395,Mg2.16(Si0.4Sn0.6)0.98Bi0.02,Mg2.16Si0.392Sn0.588,0,0,0,0,0,0,0,0,0,0,0,0,0.12484076433121,0,0,0,0,0,0,0,0,0,0,0,0,0,0,0,0,0.687898089171975,0,0,0,0,0,0,0,0,0,0,0,0,0,0,0,0,0,0,0,0,0,0,0.187261146496815,0,0,0,0,0,0,0,0,0,0,0,0,700,,-204,94500,0.00394,1.21,https://doi.org/10.1016/j.jssc.2013.04.041,1
