Repository: anilkunwar/thermoelectrics

# Machine learning assisted design of thermoelectrics

a. Machine Learning

# Fetching the upto date data of thermoelectricity (Informatics)

# Featurization:

The computer code to convert the multicomponent chemical formula and temperature row into composition-temperature feature vector
Binary alloys/compunds with upload from json files
Multicomponent alloys/compunds with upload from json files

# Informatics approach to classify p-type and n-type thermoelectric materials

Basic Illustrative Tutorials
Querying the Abstracts on the Materials Science, Applied Physics and Condensed Matter Physics on Keyterms Specific to Thermoelectrics
NER analysis for material type classification

File: machine_learning/vae_regression/latent_space_visualization/thermoelectric_materials.csv (part 10 of 33)
Unnamed: 0,Formula,modformula,In,Tl,La,Sr,Mn,Ni,Ru,Pd,Hf,Cs,Sc,Co,Si,Fe,Li,Cl,Yb,Te,N,Ti,Cd,Zr,Y,Ga,Cr,Pr,Tm,Br,Ca,Mg,Rb,Au,Nd,Ce,Ho,I,Ba,Se,Pb,Ge,Gd,Tb,Dy,Cu,Na,Sb,Bi,P,As,Sm,Zn,Al,Sn,Ag,Nb,Mo,V,S,K,Lu,O,Eu,Ta,B,Er,temperature(K),seebeck_coefficient(μV/K),electrical_conductivity(S/m),thermal_conductivity(W/mK),power_factor(W/mK2),ZT,reference,sum_elements
1396,Mg2.16(Si0.4Sn0.6)0.98Bi0.02,Mg2.16Si0.392Sn0.588,0,0,0,0,0,0,0,0,0,0,0,0,0.12484076433121,0,0,0,0,0,0,0,0,0,0,0,0,0,0,0,0,0.687898089171975,0,0,0,0,0,0,0,0,0,0,0,0,0,0,0,0,0,0,0,0,0,0,0.187261146496815,0,0,0,0,0,0,0,0,0,0,0,0,800,,-213,78824,0.00357,1.24,https://doi.org/10.1016/j.jssc.2013.04.041,1
1397,Mg2.16(Si0.4Sn0.6)0.995Bi0.005,Mg2.16Si0.398Sn0.597,0,0,0,0,0,0,0,0,0,0,0,0,0.126148969889065,0,0,0,0,0,0,0,0,0,0,0,0,0,0,0,0,0.684627575277338,0,0,0,0,0,0,0,0,0,0,0,0,0,0,0,0,0,0,0,0,0,0,0.189223454833597,0,0,0,0,0,0,0,0,0,0,0,0,300,,-177,75000,0.00235,0.31,https://doi.org/10.1016/j.jssc.2013.04.041,1
1398,Mg2.16(Si0.4Sn0.6)0.995Bi0.005,Mg2.16Si0.398Sn0.597,0,0,0,0,0,0,0,0,0,0,0,0,0.126148969889065,0,0,0,0,0,0,0,0,0,0,0,0,0,0,0,0,0.684627575277338,0,0,0,0,0,0,0,0,0,0,0,0,0,0,0,0,0,0,0,0,0,0,0.189223454833597,0,0,0,0,0,0,0,0,0,0,0,0,520,,-240,51744,0.00299,0.87,https://doi.org/10.1016/j.jssc.2013.04.041,1
1399,Mg2.16(Si0.4Sn0.6)0.995Bi0.005,Mg2.16Si0.398Sn0.597,0,0,0,0,0,0,0,0,0,0,0,0,0.126148969889065,0,0,0,0,0,0,0,0,0,0,0,0,0,0,0,0,0.684627575277338,0,0,0,0,0,0,0,0,0,0,0,0,0,0,0,0,0,0,0,0,0,0,0.189223454833597,0,0,0,0,0,0,0,0,0,0,0,0,760,,-263,37600,0.00259,0.97,https://doi.org/10.1016/j.jssc.2013.04.041,1
1400,Mg2.16(Si0.4Sn0.6)0.995Bi0.005,Mg2.16Si0.398Sn0.597,0,0,0,0,0,0,0,0,0,0,0,0,0.126148969889065,0,0,0,0,0,0,0,0,0,0,0,0,0,0,0,0,0.684627575277338,0,0,0,0,0,0,0,0,0,0,0,0,0,0,0,0,0,0,0,0,0,0,0.189223454833597,0,0,0,0,0,0,0,0,0,0,0,0,620,,-261,44550,0.00303,1.08,https://doi.org/10.1016/j.jssc.2013.04.041,1
1401,Mg2.16(Si0.4Sn0.6)0.99Bi0.01,Mg2.16Si0.396Sn0.594,0,0,0,0,0,0,0,0,0,0,0,0,0.125714285714286,0,0,0,0,0,0,0,0,0,0,0,0,0,0,0,0,0.685714285714286,0,0,0,0,0,0,0,0,0,0,0,0,0,0,0,0,0,0,0,0,0,0,0.188571428571429,0,0,0,0,0,0,0,0,0,0,0,0,300,,-155,127519,0.00308,0.36,https://doi.org/10.1016/j.jssc.2013.04.041,1
1402,Mg2.16(Si0.4Sn0.6)0.99Bi0.01,Mg2.16Si0.396Sn0.594,0,0,0,0,0,0,0,0,0,0,0,0,0.125714285714286,0,0,0,0,0,0,0,0,0,0,0,0,0,0,0,0,0.685714285714286,0,0,0,0,0,0,0,0,0,0,0,0,0,0,0,0,0,0,0,0,0,0,0.188571428571429,0,0,0,0,0,0,0,0,0,0,0,0,400,,-175,107170,0.00329,0.59,https://doi.org/10.1016/j.jssc.2013.04.041,1
1403,Mg2.16(Si0.4Sn0.6)0.99Bi0.01,Mg2.16Si0.396Sn0.594,0,0,0,0,0,0,0,0,0,0,0,0,0.125714285714286,0,0,0,0,0,0,0,0,0,0,0,0,0,0,0,0,0.685714285714286,0,0,0,0,0,0,0,0,0,0,0,0,0,0,0,0,0,0,0,0,0,0,0.188571428571429,0,0,0,0,0,0,0,0,0,0,0,0,500,,-199,90503,0.00357,0.87,https://doi.org/10.1016/j.jssc.2013.04.041,1
1404,Mg2.16(Si0.4Sn0.6)0.99Bi0.01,Mg2.16Si0.396Sn0.594,0,0,0,0,0,0,0,0,0,0,0,0,0.125714285714286,0,0,0,0,0,0,0,0,0,0,0,0,0,0,0,0,0.685714285714286,0,0,0,0,0,0,0,0,0,0,0,0,0,0,0,0,0,0,0,0,0,0,0.188571428571429,0,0,0,0,0,0,0,0,0,0,0,0,600,,-221,77300,0.00376,1.13,https://doi.org/10.1016/j.jssc.2013.04.041,1
1405,Mg2.16(Si0.4Sn0.6)0.99Bi0.01,Mg2.16Si0.396Sn0.594,0,0,0,0,0,0,0,0,0,0,0,0,0.125714285714286,0,0,0,0,0,0,0,0,0,0,0,0,0,0,0,0,0.685714285714286,0,0,0,0,0,0,0,0,0,0,0,0,0,0,0,0,0,0,0,0,0,0,0.188571428571429,0,0,0,0,0,0,0,0,0,0,0,0,800,,-239,55426,0.00316,1.15,https://doi.org/10.1016/j.jssc.2013.04.041,1
1406,Mg2.16(Si0.4Sn0.6)0.99Bi0.01,Mg2.16Si0.396Sn0.594,0,0,0,0,0,0,0,0,0,0,0,0,0.125714285714286,0,0,0,0,0,0,0,0,0,0,0,0,0,0,0,0,0.685714285714286,0,0,0,0,0,0,0,0,0,0,0,0,0,0,0,0,0,0,0,0,0,0,0.188571428571429,0,0,0,0,0,0,0,0,0,0,0,0,700,,-236,65800,0.00365,1.25,https://doi.org/10.1016/j.jssc.2013.04.041,1
1407,Mg2.16Si0.4Sn0.6,Mg2.16Si0.4Sn0.6,0,0,0,0,0,0,0,0,0,0,0,0,0.126582278481013,0,0,0,0,0,0,0,0,0,0,0,0,0,0,0,0,0.683544303797468,0,0,0,0,0,0,0,0,0,0,0,0,0,0,0,0,0,0,0,0,0,0,0.189873417721519,0,0,0,0,0,0,0,0,0,0,0,0,620,,-205,5600,0.00023,0.08,https://doi.org/10.1016/j.jssc.2013.04.041,1
1408,Mg2.16Si0.4Sn0.6,Mg2.16Si0.4Sn0.6,0,0,0,0,0,0,0,0,0,0,0,0,0.126582278481013,0,0,0,0,0,0,0,0,0,0,0,0,0,0,0,0,0.683544303797468,0,0,0,0,0,0,0,0,0,0,0,0,0,0,0,0,0,0,0,0,0,0,0.189873417721519,0,0,0,0,0,0,0,0,0,0,0,0,760,,-146,12950,0.00027,0.09,https://doi.org/10.1016/j.jssc.2013.04.041,1
1409,La0.1Co4Sb12,La0.1Co4Sb12,0,0,0.0062111801242236,0,0,0,0,0,0,0,0,0.248447204968944,0,0,0,0,0,0,0,0,0,0,0,0,0,0,0,0,0,0,0,0,0,0,0,0,0,0,0,0,0,0,0,0,0,0.745341614906832,0,0,0,0,0,0,0,0,0,0,0,0,0,0,0,0,0,0,0,373,71,25688,3.69,0.00013,0.01,https://doi.org/10.1016/j.matchemphys.2005.07.068,1
1410,La0.1Co4Sb12,La0.1Co4Sb12,0,0,0.0062111801242236,0,0,0,0,0,0,0,0,0.248447204968944,0,0,0,0,0,0,0,0,0,0,0,0,0,0,0,0,0,0,0,0,0,0,0,0,0,0,0,0,0,0,0,0,0,0.745341614906832,0,0,0,0,0,0,0,0,0,0,0,0,0,0,0,0,0,0,0,473,84,27613,3.72,0.00019,0.02,https://doi.org/10.1016/j.matchemphys.2005.07.068,1
1411,La0.1Co4Sb12,La0.1Co4Sb12,0,0,0.0062111801242236,0,0,0,0,0,0,0,0,0.248447204968944,0,0,0,0,0,0,0,0,0,0,0,0,0,0,0,0,0,0,0,0,0,0,0,0,0,0,0,0,0,0,0,0,0,0.745341614906832,0,0,0,0,0,0,0,0,0,0,0,0,0,0,0,0,0,0,0,573,100,27600,3.66,0.00028,0.04,https://doi.org/10.1016/j.matchemphys.2005.07.068,1
1412,La0.1Co4Sb12,La0.1Co4Sb12,0,0,0.0062111801242236,0,0,0,0,0,0,0,0,0.248447204968944,0,0,0,0,0,0,0,0,0,0,0,0,0,0,0,0,0,0,0,0,0,0,0,0,0,0,0,0,0,0,0,0,0,0.745341614906832,0,0,0,0,0,0,0,0,0,0,0,0,0,0,0,0,0,0,0,773,102,24867,4.5,0.00026,0.04,https://doi.org/10.1016/j.matchemphys.2005.07.068,1
1413,La0.1Co4Sb12,La0.1Co4Sb12,0,0,0.0062111801242236,0,0,0,0,0,0,0,0,0.248447204968944,0,0,0,0,0,0,0,0,0,0,0,0,0,0,0,0,0,0,0,0,0,0,0,0,0,0,0,0,0,0,0,0,0,0.745341614906832,0,0,0,0,0,0,0,0,0,0,0,0,0,0,0,0,0,0,0,673,114,26120,3.81,0.00034,0.06,https://doi.org/10.1016/j.matchemphys.2005.07.068,1
1414,La0.3Co4Sb12,La0.3Co4Sb12,0,0,0.0184049079754601,0,0,0,0,0,0,0,0,0.245398773006135,0,0,0,0,0,0,0,0,0,0,0,0,0,0,0,0,0,0,0,0,0,0,0,0,0,0,0,0,0,0,0,0,0,0.736196319018405,0,0,0,0,0,0,0,0,0,0,0,0,0,0,0,0,0,0,0,373,67,25735,3.85,0.00012,0.01,https://doi.org/10.1016/j.matchemphys.2005.07.068,1
1415,La0.3Co4Sb12,La0.3Co4Sb12,0,0,0.0184049079754601,0,0,0,0,0,0,0,0,0.245398773006135,0,0,0,0,0,0,0,0,0,0,0,0,0,0,0,0,0,0,0,0,0,0,0,0,0,0,0,0,0,0,0,0,0,0.736196319018405,0,0,0,0,0,0,0,0,0,0,0,0,0,0,0,0,0,0,0,473,80,26565,3.53,0.00017,0.02,https://doi.org/10.1016/j.matchemphys.2005.07.068,1
1416,La0.3Co4Sb12,La0.3Co4Sb12,0,0,0.0184049079754601,0,0,0,0,0,0,0,0,0.245398773006135,0,0,0,0,0,0,0,0,0,0,0,0,0,0,0,0,0,0,0,0,0,0,0,0,0,0,0,0,0,0,0,0,0,0.736196319018405,0,0,0,0,0,0,0,0,0,0,0,0,0,0,0,0,0,0,0,573,93,26217,3.33,0.00023,0.04,https://doi.org/10.1016/j.matchemphys.2005.07.068,1
1417,La0.3Co4Sb12,La0.3Co4Sb12,0,0,0.0184049079754601,0,0,0,0,0,0,0,0,0.245398773006135,0,0,0,0,0,0,0,0,0,0,0,0,0,0,0,0,0,0,0,0,0,0,0,0,0,0,0,0,0,0,0,0,0,0.736196319018405,0,0,0,0,0,0,0,0,0,0,0,0,0,0,0,0,0,0,0,673,99,25362,3.58,0.00025,0.05,https://doi.org/10.1016/j.matchemphys.2005.07.068,1
1418,La0.5Co4Sb12,La0.5Co4Sb12,0,0,0.0303030303030303,0,0,0,0,0,0,0,0,0.242424242424242,0,0,0,0,0,0,0,0,0,0,0,0,0,0,0,0,0,0,0,0,0,0,0,0,0,0,0,0,0,0,0,0,0,0.727272727272727,0,0,0,0,0,0,0,0,0,0,0,0,0,0,0,0,0,0,0,373,59,35355,2.19,0.00012,0.02,https://doi.org/10.1016/j.matchemphys.2005.07.068,1
1419,La0.5Co4Sb12,La0.5Co4Sb12,0,0,0.0303030303030303,0,0,0,0,0,0,0,0,0.242424242424242,0,0,0,0,0,0,0,0,0,0,0,0,0,0,0,0,0,0,0,0,0,0,0,0,0,0,0,0,0,0,0,0,0,0.727272727272727,0,0,0,0,0,0,0,0,0,0,0,0,0,0,0,0,0,0,0,473,70,33898,2.17,0.00017,0.04,https://doi.org/10.1016/j.matchemphys.2005.07.068,1
1420,La0.5Co4Sb12,La0.5Co4Sb12,0,0,0.0303030303030303,0,0,0,0,0,0,0,0,0.242424242424242,0,0,0,0,0,0,0,0,0,0,0,0,0,0,0,0,0,0,0,0,0,0,0,0,0,0,0,0,0,0,0,0,0,0.727272727272727,0,0,0,0,0,0,0,0,0,0,0,0,0,0,0,0,0,0,0,773,92,26820,3.42,0.00023,0.05,https://doi.org/10.1016/j.matchemphys.2005.07.068,1
1421,La0.5Co4Sb12,La0.5Co4Sb12,0,0,0.0303030303030303,0,0,0,0,0,0,0,0,0.242424242424242,0,0,0,0,0,0,0,0,0,0,0,0,0,0,0,0,0,0,0,0,0,0,0,0,0,0,0,0,0,0,0,0,0,0.727272727272727,0,0,0,0,0,0,0,0,0,0,0,0,0,0,0,0,0,0,0,573,87,30700,2.31,0.00023,0.06,https://doi.org/10.1016/j.matchemphys.2005.07.068,1
1422,La0.5Co4Sb12,La0.5Co4Sb12,0,0,0.0303030303030303,0,0,0,0,0,0,0,0,0.242424242424242,0,0,0,0,0,0,0,0,0,0,0,0,0,0,0,0,0,0,0,0,0,0,0,0,0,0,0,0,0,0,0,0,0,0.727272727272727,0,0,0,0,0,0,0,0,0,0,0,0,0,0,0,0,0,0,0,673,100,28283,2.71,0.00028,0.07,https://doi.org/10.1016/j.matchemphys.2005.07.068,1
1423,La0.7Co4Sb12,La0.7Co4Sb12,0,0,0.0419161676646706,0,0,0,0,0,0,0,0,0.239520958083832,0,0,0,0,0,0,0,0,0,0,0,0,0,0,0,0,0,0,0,0,0,0,0,0,0,0,0,0,0,0,0,0,0,0.718562874251497,0,0,0,0,0,0,0,0,0,0,0,0,0,0,0,0,0,0,0,373,-178,33300,3.16,0.00105,0.12,https://doi.org/10.1016/j.matchemphys.2005.07.068,1
1424,La0.7Co4Sb12,La0.7Co4Sb12,0,0,0.0419161676646706,0,0,0,0,0,0,0,0,0.239520958083832,0,0,0,0,0,0,0,0,0,0,0,0,0,0,0,0,0,0,0,0,0,0,0,0,0,0,0,0,0,0,0,0,0,0.718562874251497,0,0,0,0,0,0,0,0,0,0,0,0,0,0,0,0,0,0,0,473,-197,33980,4.52,0.00132,0.14,https://doi.org/10.1016/j.matchemphys.2005.07.068,1
1425,La0.7Co4Sb12,La0.7Co4Sb12,0,0,0.0419161676646706,0,0,0,0,0,0,0,0,0.239520958083832,0,0,0,0,0,0,0,0,0,0,0,0,0,0,0,0,0,0,0,0,0,0,0,0,0,0,0,0,0,0,0,0,0,0.718562874251497,0,0,0,0,0,0,0,0,0,0,0,0,0,0,0,0,0,0,0,573,-201,35088,4.46,0.00142,0.18,https://doi.org/10.1016/j.matchemphys.2005.07.068,1
1426,La0.7Co4Sb12,La0.7Co4Sb12,0,0,0.0419161676646706,0,0,0,0,0,0,0,0,0.239520958083832,0,0,0,0,0,0,0,0,0,0,0,0,0,0,0,0,0,0,0,0,0,0,0,0,0,0,0,0,0,0,0,0,0,0.718562874251497,0,0,0,0,0,0,0,0,0,0,0,0,0,0,0,0,0,0,0,773,-179,41791,5.58,0.00134,0.19,https://doi.org/10.1016/j.matchemphys.2005.07.068,1
1427,La1.25Co4Sb12,La1.25Co4Sb12,0,0,0.072463768115942,0,0,0,0,0,0,0,0,0.231884057971015,0,0,0,0,0,0,0,0,0,0,0,0,0,0,0,0,0,0,0,0,0,0,0,0,0,0,0,0,0,0,0,0,0,0.695652173913044,0,0,0,0,0,0,0,0,0,0,0,0,0,0,0,0,0,0,0,373,-64,245000,5.26,0.001,0.07,https://doi.org/10.1016/j.matchemphys.2005.07.068,1
1428,La2.0Co4Sb12,La2.0Co4Sb12,0,0,0.111111111111111,0,0,0,0,0,0,0,0,0.222222222222222,0,0,0,0,0,0,0,0,0,0,0,0,0,0,0,0,0,0,0,0,0,0,0,0,0,0,0,0,0,0,0,0,0,0.666666666666667,0,0,0,0,0,0,0,0,0,0,0,0,0,0,0,0,0,0,0,373,-15,358974,2.52,0.00009,0.01,https://doi.org/10.1016/j.matchemphys.2005.07.068,1
1429,LaCo4Sb12,LaCo4Sb12,0,0,0.0588235294117647,0,0,0,0,0,0,0,0,0.235294117647059,0,0,0,0,0,0,0,0,0,0,0,0,0,0,0,0,0,0,0,0,0,0,0,0,0,0,0,0,0,0,0,0,0,0.705882352941177,0,0,0,0,0,0,0,0,0,0,0,0,0,0,0,0,0,0,0,373,-89,168675,3.07,0.00134,0.16,https://doi.org/10.1016/j.matchemphys.2005.07.068,1
1430,Cu3Sb0.996In0.004Se4,Cu3Sb0.996In0.004Se4,0.0005,0,0,0,0,0,0,0,0,0,0,0,0,0,0,0,0,0,0,0,0,0,0,0,0,0,0,0,0,0,0,0,0,0,0,0,0,0.5,0,0,0,0,0,0.375,0,0.1245,0,0,0,0,0,0,0,0,0,0,0,0,0,0,0,0,0,0,0,323,230,5800,2.52,0.00031,0.04,https://doi.org/10.1016/j.matdes.2016.03.001,1
1431,Cu3Sb0.996In0.004Se4,Cu3Sb0.996In0.004Se4,0.0005,0,0,0,0,0,0,0,0,0,0,0,0,0,0,0,0,0,0,0,0,0,0,0,0,0,0,0,0,0,0,0,0,0,0,0,0,0.5,0,0,0,0,0,0.375,0,0.1245,0,0,0,0,0,0,0,0,0,0,0,0,0,0,0,0,0,0,0,373,250,6182,2,0.00039,0.07,https://doi.org/10.1016/j.matdes.2016.03.001,1
1432,Cu3Sb0.996In0.004Se4,Cu3Sb0.996In0.004Se4,0.0005,0,0,0,0,0,0,0,0,0,0,0,0,0,0,0,0,0,0,0,0,0,0,0,0,0,0,0,0,0,0,0,0,0,0,0,0,0.5,0,0,0,0,0,0.375,0,0.1245,0,0,0,0,0,0,0,0,0,0,0,0,0,0,0,0,0,0,0,423,276,6600,1.7,0.0005,0.12,https://doi.org/10.1016/j.matdes.2016.03.001,1
1433,Cu3Sb0.996In0.004Se4,Cu3Sb0.996In0.004Se4,0.0005,0,0,0,0,0,0,0,0,0,0,0,0,0,0,0,0,0,0,0,0,0,0,0,0,0,0,0,0,0,0,0,0,0,0,0,0,0.5,0,0,0,0,0,0.375,0,0.1245,0,0,0,0,0,0,0,0,0,0,0,0,0,0,0,0,0,0,0,473,290,7000,1.42,0.00059,0.2,https://doi.org/10.1016/j.matdes.2016.03.001,1
1434,Cu3Sb0.996In0.004Se4,Cu3Sb0.996In0.004Se4,0.0005,0,0,0,0,0,0,0,0,0,0,0,0,0,0,0,0,0,0,0,0,0,0,0,0,0,0,0,0,0,0,0,0,0,0,0,0,0.5,0,0,0,0,0,0.375,0,0.1245,0,0,0,0,0,0,0,0,0,0,0,0,0,0,0,0,0,0,0,523,285,8010,1.27,0.00065,0.27,https://doi.org/10.1016/j.matdes.2016.03.001,1
1435,Cu3Sb0.996In0.004Se4,Cu3Sb0.996In0.004Se4,0.0005,0,0,0,0,0,0,0,0,0,0,0,0,0,0,0,0,0,0,0,0,0,0,0,0,0,0,0,0,0,0,0,0,0,0,0,0,0.5,0,0,0,0,0,0.375,0,0.1245,0,0,0,0,0,0,0,0,0,0,0,0,0,0,0,0,0,0,0,573,277,9107,1.13,0.0007,0.35,https://doi.org/10.1016/j.matdes.2016.03.001,1
1436,Cu3Sb0.996In0.004Se4,Cu3Sb0.996In0.004Se4,0.0005,0,0,0,0,0,0,0,0,0,0,0,0,0,0,0,0,0,0,0,0,0,0,0,0,0,0,0,0,0,0,0,0,0,0,0,0,0.5,0,0,0,0,0,0.375,0,0.1245,0,0,0,0,0,0,0,0,0,0,0,0,0,0,0,0,0,0,0,623,267,10000,1.03,0.00071,0.43,https://doi.org/10.1016/j.matdes.2016.03.001,1
1437,Cu3Sb0.997In0.003Se4,Cu3Sb0.997In0.003Se4,0.000375,0,0,0,0,0,0,0,0,0,0,0,0,0,0,0,0,0,0,0,0,0,0,0,0,0,0,0,0,0,0,0,0,0,0,0,0,0.5,0,0,0,0,0,0.375,0,0.124625,0,0,0,0,0,0,0,0,0,0,0,0,0,0,0,0,0,0,0,323,252,5600,2.48,0.00037,0.05,https://doi.org/10.1016/j.matdes.2016.03.001,1
1438,Cu3Sb0.997In0.003Se4,Cu3Sb0.997In0.003Se4,0.000375,0,0,0,0,0,0,0,0,0,0,0,0,0,0,0,0,0,0,0,0,0,0,0,0,0,0,0,0,0,0,0,0,0,0,0,0,0.5,0,0,0,0,0,0.375,0,0.124625,0,0,0,0,0,0,0,0,0,0,0,0,0,0,0,0,0,0,0,373,271,5900,1.95,0.00044,0.08,https://doi.org/10.1016/j.matdes.2016.03.001,1
1439,Cu3Sb0.997In0.003Se4,Cu3Sb0.997In0.003Se4,0.000375,0,0,0,0,0,0,0,0,0,0,0,0,0,0,0,0,0,0,0,0,0,0,0,0,0,0,0,0,0,0,0,0,0,0,0,0,0.5,0,0,0,0,0,0.375,0,0.124625,0,0,0,0,0,0,0,0,0,0,0,0,0,0,0,0,0,0,0,423,284,6200,1.68,0.00051,0.14,https://doi.org/10.1016/j.matdes.2016.03.001,1
1440,Cu3Sb0.997In0.003Se4,Cu3Sb0.997In0.003Se4,0.000375,0,0,0,0,0,0,0,0,0,0,0,0,0,0,0,0,0,0,0,0,0,0,0,0,0,0,0,0,0,0,0,0,0,0,0,0,0.5,0,0,0,0,0,0.375,0,0.124625,0,0,0,0,0,0,0,0,0,0,0,0,0,0,0,0,0,0,0,473,301,6700,1.41,0.00061,0.21,https://doi.org/10.1016/j.matdes.2016.03.001,1
1441,Cu3Sb0.997In0.003Se4,Cu3Sb0.997In0.003Se4,0.000375,0,0,0,0,0,0,0,0,0,0,0,0,0,0,0,0,0,0,0,0,0,0,0,0,0,0,0,0,0,0,0,0,0,0,0,0,0.5,0,0,0,0,0,0.375,0,0.124625,0,0,0,0,0,0,0,0,0,0,0,0,0,0,0,0,0,0,0,573,288,8410,1.12,0.0007,0.36,https://doi.org/10.1016/j.matdes.2016.03.001,1
1442,Cu3Sb0.997In0.003Se4,Cu3Sb0.997In0.003Se4,0.000375,0,0,0,0,0,0,0,0,0,0,0,0,0,0,0,0,0,0,0,0,0,0,0,0,0,0,0,0,0,0,0,0,0,0,0,0,0.5,0,0,0,0,0,0.375,0,0.124625,0,0,0,0,0,0,0,0,0,0,0,0,0,0,0,0,0,0,0,623,286,8950,1.01,0.00073,0.45,https://doi.org/10.1016/j.matdes.2016.03.001,1
1443,Cu3Sb0.998In0.002Se4,Cu3Sb0.998In0.002Se4,0.00025,0,0,0,0,0,0,0,0,0,0,0,0,0,0,0,0,0,0,0,0,0,0,0,0,0,0,0,0,0,0,0,0,0,0,0,0,0.5,0,0,0,0,0,0.375,0,0.12475,0,0,0,0,0,0,0,0,0,0,0,0,0,0,0,0,0,0,0,323,270,4255,2.4,0.00031,0.04,https://doi.org/10.1016/j.matdes.2016.03.001,1
1444,Cu3Sb0.998In0.002Se4,Cu3Sb0.998In0.002Se4,0.00025,0,0,0,0,0,0,0,0,0,0,0,0,0,0,0,0,0,0,0,0,0,0,0,0,0,0,0,0,0,0,0,0,0,0,0,0,0.5,0,0,0,0,0,0.375,0,0.12475,0,0,0,0,0,0,0,0,0,0,0,0,0,0,0,0,0,0,0,373,285,4444,1.92,0.00036,0.07,https://doi.org/10.1016/j.matdes.2016.03.001,1
1445,Cu3Sb0.998In0.002Se4,Cu3Sb0.998In0.002Se4,0.00025,0,0,0,0,0,0,0,0,0,0,0,0,0,0,0,0,0,0,0,0,0,0,0,0,0,0,0,0,0,0,0,0,0,0,0,0,0.5,0,0,0,0,0,0.375,0,0.12475,0,0,0,0,0,0,0,0,0,0,0,0,0,0,0,0,0,0,0,423,303,4810,1.65,0.00044,0.11,https://doi.org/10.1016/j.matdes.2016.03.001,1
1446,Cu3Sb0.998In0.002Se4,Cu3Sb0.998In0.002Se4,0.00025,0,0,0,0,0,0,0,0,0,0,0,0,0,0,0,0,0,0,0,0,0,0,0,0,0,0,0,0,0,0,0,0,0,0,0,0,0.5,0,0,0,0,0,0.375,0,0.12475,0,0,0,0,0,0,0,0,0,0,0,0,0,0,0,0,0,0,0,473,325,5200,1.38,0.00055,0.19,https://doi.org/10.1016/j.matdes.2016.03.001,1
1447,Cu3Sb0.998In0.002Se4,Cu3Sb0.998In0.002Se4,0.00025,0,0,0,0,0,0,0,0,0,0,0,0,0,0,0,0,0,0,0,0,0,0,0,0,0,0,0,0,0,0,0,0,0,0,0,0,0.5,0,0,0,0,0,0.375,0,0.12475,0,0,0,0,0,0,0,0,0,0,0,0,0,0,0,0,0,0,0,523,317,5952,1.25,0.0006,0.25,https://doi.org/10.1016/j.matdes.2016.03.001,1
1448,Cu3Sb0.998In0.002Se4,Cu3Sb0.998In0.002Se4,0.00025,0,0,0,0,0,0,0,0,0,0,0,0,0,0,0,0,0,0,0,0,0,0,0,0,0,0,0,0,0,0,0,0,0,0,0,0,0.5,0,0,0,0,0,0.375,0,0.12475,0,0,0,0,0,0,0,0,0,0,0,0,0,0,0,0,0,0,0,573,311,7300,1.12,0.0007,0.36,https://doi.org/10.1016/j.matdes.2016.03.001,1
1449,Cu3SbSe4,Cu3SbSe4,0,0,0,0,0,0,0,0,0,0,0,0,0,0,0,0,0,0,0,0,0,0,0,0,0,0,0,0,0,0,0,0,0,0,0,0,0,0.5,0,0,0,0,0,0.375,0,0.125,0,0,0,0,0,0,0,0,0,0,0,0,0,0,0,0,0,0,0,323,387,2310,2.8,0.00035,0.04,https://doi.org/10.1016/j.matdes.2016.03.001,1
1450,Cu3SbSe4,Cu3SbSe4,0,0,0,0,0,0,0,0,0,0,0,0,0,0,0,0,0,0,0,0,0,0,0,0,0,0,0,0,0,0,0,0,0,0,0,0,0,0.5,0,0,0,0,0,0.375,0,0.125,0,0,0,0,0,0,0,0,0,0,0,0,0,0,0,0,0,0,0,423,368,3100,1.85,0.00041,0.1,https://doi.org/10.1016/j.matdes.2016.03.001,1
1451,Cu3SbSe4,Cu3SbSe4,0,0,0,0,0,0,0,0,0,0,0,0,0,0,0,0,0,0,0,0,0,0,0,0,0,0,0,0,0,0,0,0,0,0,0,0,0,0.5,0,0,0,0,0,0.375,0,0.125,0,0,0,0,0,0,0,0,0,0,0,0,0,0,0,0,0,0,0,473,351,3600,1.54,0.00044,0.14,https://doi.org/10.1016/j.matdes.2016.03.001,1
1452,Cu3SbSe4,Cu3SbSe4,0,0,0,0,0,0,0,0,0,0,0,0,0,0,0,0,0,0,0,0,0,0,0,0,0,0,0,0,0,0,0,0,0,0,0,0,0,0.5,0,0,0,0,0,0.375,0,0.125,0,0,0,0,0,0,0,0,0,0,0,0,0,0,0,0,0,0,0,523,340,4000,1.39,0.00046,0.17,https://doi.org/10.1016/j.matdes.2016.03.001,1
1453,Cu3SbSe4,Cu3SbSe4,0,0,0,0,0,0,0,0,0,0,0,0,0,0,0,0,0,0,0,0,0,0,0,0,0,0,0,0,0,0,0,0,0,0,0,0,0,0.5,0,0,0,0,0,0.375,0,0.125,0,0,0,0,0,0,0,0,0,0,0,0,0,0,0,0,0,0,0,573,320,4700,1.2,0.00048,0.23,https://doi.org/10.1016/j.matdes.2016.03.001,1
1454,Cu3SbSe4,Cu3SbSe4,0,0,0,0,0,0,0,0,0,0,0,0,0,0,0,0,0,0,0,0,0,0,0,0,0,0,0,0,0,0,0,0,0,0,0,0,0,0.5,0,0,0,0,0,0.375,0,0.125,0,0,0,0,0,0,0,0,0,0,0,0,0,0,0,0,0,0,0,623,303,5650,1.1,0.00051,0.28,https://doi.org/10.1016/j.matdes.2016.03.001,1
1455,Sn0.97Ce0.03Te,Sn0.97Ce0.03Te,0,0,0,0,0,0,0,0,0,0,0,0,0,0,0,0,0,0.5,0,0,0,0,0,0,0,0,0,0,0,0,0,0,0,0.015,0,0,0,0,0,0,0,0,0,0,0,0,0,0,0,0,0,0,0.485,0,0,0,0,0,0,0,0,0,0,0,0,323,47,353200,4.18,0.00078,0.06,https://doi.org/10.1016/j.mtphys.2019.100156,1
1456,Sn0.97Ce0.03Te,Sn0.97Ce0.03Te,0,0,0,0,0,0,0,0,0,0,0,0,0,0,0,0,0,0.5,0,0,0,0,0,0,0,0,0,0,0,0,0,0,0,0.015,0,0,0,0,0,0,0,0,0,0,0,0,0,0,0,0,0,0,0.485,0,0,0,0,0,0,0,0,0,0,0,0,423,71,231645,3.5,0.00118,0.14,https://doi.org/10.1016/j.mtphys.2019.100156,1
1457,Sn0.97Ce0.03Te,Sn0.97Ce0.03Te,0,0,0,0,0,0,0,0,0,0,0,0,0,0,0,0,0,0.5,0,0,0,0,0,0,0,0,0,0,0,0,0,0,0,0.015,0,0,0,0,0,0,0,0,0,0,0,0,0,0,0,0,0,0,0.485,0,0,0,0,0,0,0,0,0,0,0,0,523,107,149480,2.83,0.00171,0.3,https://doi.org/10.1016/j.mtphys.2019.100156,1
1458,Sn0.97Ce0.03Te,Sn0.97Ce0.03Te,0,0,0,0,0,0,0,0,0,0,0,0,0,0,0,0,0,0.5,0,0,0,0,0,0,0,0,0,0,0,0,0,0,0,0.015,0,0,0,0,0,0,0,0,0,0,0,0,0,0,0,0,0,0,0.485,0,0,0,0,0,0,0,0,0,0,0,0,623,150,73420,2.25,0.00165,0.48,https://doi.org/10.1016/j.mtphys.2019.100156,1
1459,Sn0.97Ce0.03Te,Sn0.97Ce0.03Te,0,0,0,0,0,0,0,0,0,0,0,0,0,0,0,0,0,0.5,0,0,0,0,0,0,0,0,0,0,0,0,0,0,0,0.015,0,0,0,0,0,0,0,0,0,0,0,0,0,0,0,0,0,0,0.485,0,0,0,0,0,0,0,0,0,0,0,0,723,185,50000,2,0.00171,0.62,https://doi.org/10.1016/j.mtphys.2019.100156,1
1460,Sn0.98Ce0.02Te,Sn0.98Ce0.02Te,0,0,0,0,0,0,0,0,0,0,0,0,0,0,0,0,0,0.5,0,0,0,0,0,0,0,0,0,0,0,0,0,0,0,0.01,0,0,0,0,0,0,0,0,0,0,0,0,0,0,0,0,0,0,0.49,0,0,0,0,0,0,0,0,0,0,0,0,323,25,462025,5,0.00029,0.02,https://doi.org/10.1016/j.mtphys.2019.100156,1
1461,Sn0.98Ce0.02Te,Sn0.98Ce0.02Te,0,0,0,0,0,0,0,0,0,0,0,0,0,0,0,0,0,0.5,0,0,0,0,0,0,0,0,0,0,0,0,0,0,0,0.01,0,0,0,0,0,0,0,0,0,0,0,0,0,0,0,0,0,0,0.49,0,0,0,0,0,0,0,0,0,0,0,0,423,41,321520,4.15,0.00054,0.05,https://doi.org/10.1016/j.mtphys.2019.100156,1
1462,Sn0.98Ce0.02Te,Sn0.98Ce0.02Te,0,0,0,0,0,0,0,0,0,0,0,0,0,0,0,0,0,0.5,0,0,0,0,0,0,0,0,0,0,0,0,0,0,0,0.01,0,0,0,0,0,0,0,0,0,0,0,0,0,0,0,0,0,0,0.49,0,0,0,0,0,0,0,0,0,0,0,0,523,66,213924,3.33,0.00093,0.15,https://doi.org/10.1016/j.mtphys.2019.100156,1
1463,Sn0.98Ce0.02Te,Sn0.98Ce0.02Te,0,0,0,0,0,0,0,0,0,0,0,0,0,0,0,0,0,0.5,0,0,0,0,0,0,0,0,0,0,0,0,0,0,0,0.01,0,0,0,0,0,0,0,0,0,0,0,0,0,0,0,0,0,0,0.49,0,0,0,0,0,0,0,0,0,0,0,0,623,102,129114,2.54,0.00134,0.33,https://doi.org/10.1016/j.mtphys.2019.100156,1
1464,Sn0.98Ce0.02Te,Sn0.98Ce0.02Te,0,0,0,0,0,0,0,0,0,0,0,0,0,0,0,0,0,0.5,0,0,0,0,0,0,0,0,0,0,0,0,0,0,0,0.01,0,0,0,0,0,0,0,0,0,0,0,0,0,0,0,0,0,0,0.49,0,0,0,0,0,0,0,0,0,0,0,0,723,142,76000,2.09,0.00154,0.55,https://doi.org/10.1016/j.mtphys.2019.100156,1
1465,Sn0.99Ce0.01Te,Sn0.99Ce0.01Te,0,0,0,0,0,0,0,0,0,0,0,0,0,0,0,0,0,0.5,0,0,0,0,0,0,0,0,0,0,0,0,0,0,0,0.005,0,0,0,0,0,0,0,0,0,0,0,0,0,0,0,0,0,0,0.495,0,0,0,0,0,0,0,0,0,0,0,0,323,20,560700,6.15,0.00023,0.01,https://doi.org/10.1016/j.mtphys.2019.100156,1
1466,Sn0.99Ce0.01Te,Sn0.99Ce0.01Te,0,0,0,0,0,0,0,0,0,0,0,0,0,0,0,0,0,0.5,0,0,0,0,0,0,0,0,0,0,0,0,0,0,0,0.005,0,0,0,0,0,0,0,0,0,0,0,0,0,0,0,0,0,0,0.495,0,0,0,0,0,0,0,0,0,0,0,0,423,32,400000,5.32,0.00041,0.03,https://doi.org/10.1016/j.mtphys.2019.100156,1
1467,Sn0.99Ce0.01Te,Sn0.99Ce0.01Te,0,0,0,0,0,0,0,0,0,0,0,0,0,0,0,0,0,0.5,0,0,0,0,0,0,0,0,0,0,0,0,0,0,0,0.005,0,0,0,0,0,0,0,0,0,0,0,0,0,0,0,0,0,0,0.495,0,0,0,0,0,0,0,0,0,0,0,0,523,53,278500,4.34,0.00078,0.09,https://doi.org/10.1016/j.mtphys.2019.100156,1
1468,Sn0.99Ce0.01Te,Sn0.99Ce0.01Te,0,0,0,0,0,0,0,0,0,0,0,0,0,0,0,0,0,0.5,0,0,0,0,0,0,0,0,0,0,0,0,0,0,0,0.005,0,0,0,0,0,0,0,0,0,0,0,0,0,0,0,0,0,0,0.495,0,0,0,0,0,0,0,0,0,0,0,0,623,85,178500,3.35,0.0013,0.24,https://doi.org/10.1016/j.mtphys.2019.100156,1
1469,Sn0.99Ce0.01Te,Sn0.99Ce0.01Te,0,0,0,0,0,0,0,0,0,0,0,0,0,0,0,0,0,0.5,0,0,0,0,0,0,0,0,0,0,0,0,0,0,0,0.005,0,0,0,0,0,0,0,0,0,0,0,0,0,0,0,0,0,0,0.495,0,0,0,0,0,0,0,0,0,0,0,0,723,123,107600,2.6,0.00163,0.45,https://doi.org/10.1016/j.mtphys.2019.100156,1
1470,Cu2.7Ag0.3ErTe3,Cu2.7Ag0.3ErTe3,0,0,0,0,0,0,0,0,0,0,0,0,0,0,0,0,0,0.428571428571429,0,0,0,0,0,0,0,0,0,0,0,0,0,0,0,0,0,0,0,0,0,0,0,0,0,0.385714285714286,0,0,0,0,0,0,0,0,0,0.0428571428571428,0,0,0,0,0,0,0,0,0,0,0.142857142857143,300,41,271000,2.35,0.00046,0.06,https://doi.org/10.1016/j.mtphys.2020.100180,1
1471,Cu2.7Ag0.3ErTe3,Cu2.7Ag0.3ErTe3,0,0,0,0,0,0,0,0,0,0,0,0,0,0,0,0,0,0.428571428571429,0,0,0,0,0,0,0,0,0,0,0,0,0,0,0,0,0,0,0,0,0,0,0,0,0,0.385714285714286,0,0,0,0,0,0,0,0,0,0.0428571428571428,0,0,0,0,0,0,0,0,0,0,0.142857142857143,400,48,260000,2.33,0.00059,0.1,https://doi.org/10.1016/j.mtphys.2020.100180,1
1472,Cu2.7Ag0.3ErTe3,Cu2.7Ag0.3ErTe3,0,0,0,0,0,0,0,0,0,0,0,0,0,0,0,0,0,0.428571428571429,0,0,0,0,0,0,0,0,0,0,0,0,0,0,0,0,0,0,0,0,0,0,0,0,0,0.385714285714286,0,0,0,0,0,0,0,0,0,0.0428571428571428,0,0,0,0,0,0,0,0,0,0,0.142857142857143,500,56,228400,2.07,0.00072,0.17,https://doi.org/10.1016/j.mtphys.2020.100180,1
1473,Cu2.7Ag0.3ErTe3,Cu2.7Ag0.3ErTe3,0,0,0,0,0,0,0,0,0,0,0,0,0,0,0,0,0,0.428571428571429,0,0,0,0,0,0,0,0,0,0,0,0,0,0,0,0,0,0,0,0,0,0,0,0,0,0.385714285714286,0,0,0,0,0,0,0,0,0,0.0428571428571428,0,0,0,0,0,0,0,0,0,0,0.142857142857143,600,68,150000,1.34,0.00069,0.31,https://doi.org/10.1016/j.mtphys.2020.100180,1
1474,Cu2.7Ag0.3ErTe3,Cu2.7Ag0.3ErTe3,0,0,0,0,0,0,0,0,0,0,0,0,0,0,0,0,0,0.428571428571429,0,0,0,0,0,0,0,0,0,0,0,0,0,0,0,0,0,0,0,0,0,0,0,0,0,0.385714285714286,0,0,0,0,0,0,0,0,0,0.0428571428571428,0,0,0,0,0,0,0,0,0,0,0.142857142857143,700,99,55000,0.59,0.00054,0.63,https://doi.org/10.1016/j.mtphys.2020.100180,1
1475,Cu2.7Ag0.3ErTe3,Cu2.7Ag0.3ErTe3,0,0,0,0,0,0,0,0,0,0,0,0,0,0,0,0,0,0.428571428571429,0,0,0,0,0,0,0,0,0,0,0,0,0,0,0,0,0,0,0,0,0,0,0,0,0,0.385714285714286,0,0,0,0,0,0,0,0,0,0.0428571428571428,0,0,0,0,0,0,0,0,0,0,0.142857142857143,800,117,43560,0.66,0.0006,0.72,https://doi.org/10.1016/j.mtphys.2020.100180,1
1476,Cu2.7Ag0.3ErTe3,Cu2.7Ag0.3ErTe3,0,0,0,0,0,0,0,0,0,0,0,0,0,0,0,0,0,0.428571428571429,0,0,0,0,0,0,0,0,0,0,0,0,0,0,0,0,0,0,0,0,0,0,0,0,0,0.385714285714286,0,0,0,0,0,0,0,0,0,0.0428571428571428,0,0,0,0,0,0,0,0,0,0,0.142857142857143,900,145,31000,0.61,0.00065,0.96,https://doi.org/10.1016/j.mtphys.2020.100180,1
1477,Cu2.9Ag0.1ErTe3,Cu2.9Ag0.1ErTe3,0,0,0,0,0,0,0,0,0,0,0,0,0,0,0,0,0,0.428571428571429,0,0,0,0,0,0,0,0,0,0,0,0,0,0,0,0,0,0,0,0,0,0,0,0,0,0.414285714285714,0,0,0,0,0,0,0,0,0,0.0142857142857142,0,0,0,0,0,0,0,0,0,0,0.142857142857143,300,42,233000,2.26,0.00041,0.05,https://doi.org/10.1016/j.mtphys.2020.100180,1
1478,Cu2.9Ag0.1ErTe3,Cu2.9Ag0.1ErTe3,0,0,0,0,0,0,0,0,0,0,0,0,0,0,0,0,0,0.428571428571429,0,0,0,0,0,0,0,0,0,0,0,0,0,0,0,0,0,0,0,0,0,0,0,0,0,0.414285714285714,0,0,0,0,0,0,0,0,0,0.0142857142857142,0,0,0,0,0,0,0,0,0,0,0.142857142857143,400,50,221778,2.24,0.00055,0.1,https://doi.org/10.1016/j.mtphys.2020.100180,1
1479,Cu2.9Ag0.1ErTe3,Cu2.9Ag0.1ErTe3,0,0,0,0,0,0,0,0,0,0,0,0,0,0,0,0,0,0.428571428571429,0,0,0,0,0,0,0,0,0,0,0,0,0,0,0,0,0,0,0,0,0,0,0,0,0,0.414285714285714,0,0,0,0,0,0,0,0,0,0.0142857142857142,0,0,0,0,0,0,0,0,0,0,0.142857142857143,500,57,203556,2.06,0.00066,0.16,https://doi.org/10.1016/j.mtphys.2020.100180,1
1480,Cu2.9Ag0.1ErTe3,Cu2.9Ag0.1ErTe3,0,0,0,0,0,0,0,0,0,0,0,0,0,0,0,0,0,0.428571428571429,0,0,0,0,0,0,0,0,0,0,0,0,0,0,0,0,0,0,0,0,0,0,0,0,0,0.414285714285714,0,0,0,0,0,0,0,0,0,0.0142857142857142,0,0,0,0,0,0,0,0,0,0,0.142857142857143,600,65,168000,1.64,0.00071,0.26,https://doi.org/10.1016/j.mtphys.2020.100180,1
1481,Cu2.9Ag0.1ErTe3,Cu2.9Ag0.1ErTe3,0,0,0,0,0,0,0,0,0,0,0,0,0,0,0,0,0,0.428571428571429,0,0,0,0,0,0,0,0,0,0,0,0,0,0,0,0,0,0,0,0,0,0,0,0,0,0.414285714285714,0,0,0,0,0,0,0,0,0,0.0142857142857142,0,0,0,0,0,0,0,0,0,0,0.142857142857143,700,85,72000,0.68,0.00052,0.54,https://doi.org/10.1016/j.mtphys.2020.100180,1
1482,Cu2.9Ag0.1ErTe3,Cu2.9Ag0.1ErTe3,0,0,0,0,0,0,0,0,0,0,0,0,0,0,0,0,0,0.428571428571429,0,0,0,0,0,0,0,0,0,0,0,0,0,0,0,0,0,0,0,0,0,0,0,0,0,0.414285714285714,0,0,0,0,0,0,0,0,0,0.0142857142857142,0,0,0,0,0,0,0,0,0,0,0.142857142857143,800,104,50000,0.75,0.00054,0.58,https://doi.org/10.1016/j.mtphys.2020.100180,1
1483,Cu2.9Ag0.1ErTe3,Cu2.9Ag0.1ErTe3,0,0,0,0,0,0,0,0,0,0,0,0,0,0,0,0,0,0.428571428571429,0,0,0,0,0,0,0,0,0,0,0,0,0,0,0,0,0,0,0,0,0,0,0,0,0,0.414285714285714,0,0,0,0,0,0,0,0,0,0.0142857142857142,0,0,0,0,0,0,0,0,0,0,0.142857142857143,900,133,35000,0.66,0.00062,0.84,https://doi.org/10.1016/j.mtphys.2020.100180,1
1484,Cu3ErTe3,Cu3ErTe3,0,0,0,0,0,0,0,0,0,0,0,0,0,0,0,0,0,0.428571428571429,0,0,0,0,0,0,0,0,0,0,0,0,0,0,0,0,0,0,0,0,0,0,0,0,0,0.428571428571429,0,0,0,0,0,0,0,0,0,0,0,0,0,0,0,0,0,0,0,0,0.142857142857143,300,39,293000,2.56,0.00045,0.05,https://doi.org/10.1016/j.mtphys.2020.100180,1
1485,Cu3ErTe3,Cu3ErTe3,0,0,0,0,0,0,0,0,0,0,0,0,0,0,0,0,0,0.428571428571429,0,0,0,0,0,0,0,0,0,0,0,0,0,0,0,0,0,0,0,0,0,0,0,0,0,0.428571428571429,0,0,0,0,0,0,0,0,0,0,0,0,0,0,0,0,0,0,0,0,0.142857142857143,400,49,244890,2.38,0.00058,0.1,https://doi.org/10.1016/j.mtphys.2020.100180,1
1486,Cu3ErTe3,Cu3ErTe3,0,0,0,0,0,0,0,0,0,0,0,0,0,0,0,0,0,0.428571428571429,0,0,0,0,0,0,0,0,0,0,0,0,0,0,0,0,0,0,0,0,0,0,0,0,0,0.428571428571429,0,0,0,0,0,0,0,0,0,0,0,0,0,0,0,0,0,0,0,0,0.142857142857143,500,56,216000,2.18,0.00068,0.16,https://doi.org/10.1016/j.mtphys.2020.100180,1
1487,Cu3ErTe3,Cu3ErTe3,0,0,0,0,0,0,0,0,0,0,0,0,0,0,0,0,0,0.428571428571429,0,0,0,0,0,0,0,0,0,0,0,0,0,0,0,0,0,0,0,0,0,0,0,0,0,0.428571428571429,0,0,0,0,0,0,0,0,0,0,0,0,0,0,0,0,0,0,0,0,0.142857142857143,600,61,184000,1.74,0.00069,0.24,https://doi.org/10.1016/j.mtphys.2020.100180,1
1488,Cu3ErTe3,Cu3ErTe3,0,0,0,0,0,0,0,0,0,0,0,0,0,0,0,0,0,0.428571428571429,0,0,0,0,0,0,0,0,0,0,0,0,0,0,0,0,0,0,0,0,0,0,0,0,0,0.428571428571429,0,0,0,0,0,0,0,0,0,0,0,0,0,0,0,0,0,0,0,0,0.142857142857143,800,101,46667,0.7,0.00048,0.54,https://doi.org/10.1016/j.mtphys.2020.100180,1
1489,Cu3ErTe3,Cu3ErTe3,0,0,0,0,0,0,0,0,0,0,0,0,0,0,0,0,0,0.428571428571429,0,0,0,0,0,0,0,0,0,0,0,0,0,0,0,0,0,0,0,0,0,0,0,0,0,0.428571428571429,0,0,0,0,0,0,0,0,0,0,0,0,0,0,0,0,0,0,0,0,0.142857142857143,700,84,74222,0.62,0.00052,0.59,https://doi.org/10.1016/j.mtphys.2020.100180,1
1490,Cu3ErTe3,Cu3ErTe3,0,0,0,0,0,0,0,0,0,0,0,0,0,0,0,0,0,0.428571428571429,0,0,0,0,0,0,0,0,0,0,0,0,0,0,0,0,0,0,0,0,0,0,0,0,0,0.428571428571429,0,0,0,0,0,0,0,0,0,0,0,0,0,0,0,0,0,0,0,0,0.142857142857143,900,124,33333,0.62,0.00051,0.75,https://doi.org/10.1016/j.mtphys.2020.100180,1
1491,CoSb3.0,CoSb3.0,0,0,0,0,0,0,0,0,0,0,0,0.25,0,0,0,0,0,0,0,0,0,0,0,0,0,0,0,0,0,0,0,0,0,0,0,0,0,0,0,0,0,0,0,0,0,0.75,0,0,0,0,0,0,0,0,0,0,0,0,0,0,0,0,0,0,0,523,25.6,4400,4.79,0,0,https://doi.org/10.1016/S0925-8388(00)01275-5,1
1492,CoSb3.0,CoSb3.0,0,0,0,0,0,0,0,0,0,0,0,0.25,0,0,0,0,0,0,0,0,0,0,0,0,0,0,0,0,0,0,0,0,0,0,0,0,0,0,0,0,0,0,0,0,0,0.75,0,0,0,0,0,0,0,0,0,0,0,0,0,0,0,0,0,0,0,473,-105,3125,5.1,0.00003,0,https://doi.org/10.1016/S0925-8388(00)01275-5,1
1493,CoSb3.0,CoSb3.0,0,0,0,0,0,0,0,0,0,0,0,0.25,0,0,0,0,0,0,0,0,0,0,0,0,0,0,0,0,0,0,0,0,0,0,0,0,0,0,0,0,0,0,0,0,0,0.75,0,0,0,0,0,0,0,0,0,0,0,0,0,0,0,0,0,0,0,323,-224,3571,6.9,0.00018,0.01,https://doi.org/10.1016/S0925-8388(00)01275-5,1
1494,CoSb3.0,CoSb3.0,0,0,0,0,0,0,0,0,0,0,0,0.25,0,0,0,0,0,0,0,0,0,0,0,0,0,0,0,0,0,0,0,0,0,0,0,0,0,0,0,0,0,0,0,0,0,0.75,0,0,0,0,0,0,0,0,0,0,0,0,0,0,0,0,0,0,0,373,-218,3125,6.1,0.00015,0.01,https://doi.org/10.1016/S0925-8388(00)01275-5,1
1495,CoSb3.0,CoSb3.0,0,0,0,0,0,0,0,0,0,0,0,0.25,0,0,0,0,0,0,0,0,0,0,0,0,0,0,0,0,0,0,0,0,0,0,0,0,0,0,0,0,0,0,0,0,0,0.75,0,0,0,0,0,0,0,0,0,0,0,0,0,0,0,0,0,0,0,423,-200,2941,5.4,0.00012,0.01,https://doi.org/10.1016/S0925-8388(00)01275-5,1
1496,CoSb3.0,CoSb3.0,0,0,0,0,0,0,0,0,0,0,0,0.25,0,0,0,0,0,0,0,0,0,0,0,0,0,0,0,0,0,0,0,0,0,0,0,0,0,0,0,0,0,0,0,0,0,0.75,0,0,0,0,0,0,0,0,0,0,0,0,0,0,0,0,0,0,0,573,117,6250,4.5,0.00009,0.01,https://doi.org/10.1016/S0925-8388(00)01275-5,1
1497,CoSb3.0,CoSb3.0,0,0,0,0,0,0,0,0,0,0,0,0.25,0,0,0,0,0,0,0,0,0,0,0,0,0,0,0,0,0,0,0,0,0,0,0,0,0,0,0,0,0,0,0,0,0,0.75,0,0,0,0,0,0,0,0,0,0,0,0,0,0,0,0,0,0,0,623,150,10526,4.3,0.00024,0.03,https://doi.org/10.1016/S0925-8388(00)01275-5,1
1498,CoSb3.0,CoSb3.0,0,0,0,0,0,0,0,0,0,0,0,0.25,0,0,0,0,0,0,0,0,0,0,0,0,0,0,0,0,0,0,0,0,0,0,0,0,0,0,0,0,0,0,0,0,0,0.75,0,0,0,0,0,0,0,0,0,0,0,0,0,0,0,0,0,0,0,673,139,15385,4.4,0.0003,0.05,https://doi.org/10.1016/S0925-8388(00)01275-5,1
1499,CoSb3.0,CoSb3.0,0,0,0,0,0,0,0,0,0,0,0,0.25,0,0,0,0,0,0,0,0,0,0,0,0,0,0,0,0,0,0,0,0,0,0,0,0,0,0,0,0,0,0,0,0,0,0.75,0,0,0,0,0,0,0,0,0,0,0,0,0,0,0,0,0,0,0,723,137,16129,4.4,0.0003,0.05,https://doi.org/10.1016/S0925-8388(00)01275-5,1
1500,Ag2Mo6Te8,Ag2Mo6Te8,0,0,0,0,0,0,0,0,0,0,0,0,0,0,0,0,0,0.5,0,0,0,0,0,0,0,0,0,0,0,0,0,0,0,0,0,0,0,0,0,0,0,0,0,0,0,0,0,0,0,0,0,0,0,0.125,0,0.375,0,0,0,0,0,0,0,0,0,500,,13,202768,0.00003,0,https://doi.org/10.1016/S1003-6326(08)60326-X,1
1501,Ag2Mo6Te8,Ag2Mo6Te8,0,0,0,0,0,0,0,0,0,0,0,0,0,0,0,0,0,0.5,0,0,0,0,0,0,0,0,0,0,0,0,0,0,0,0,0,0,0,0,0,0,0,0,0,0,0,0,0,0,0,0,0,0,0,0.125,0,0.375,0,0,0,0,0,0,0,0,0,600,,18,195675,0.00006,0.01,https://doi.org/10.1016/S1003-6326(08)60326-X,1
1502,Ag2Mo6Te8,Ag2Mo6Te8,0,0,0,0,0,0,0,0,0,0,0,0,0,0,0,0,0,0.5,0,0,0,0,0,0,0,0,0,0,0,0,0,0,0,0,0,0,0,0,0,0,0,0,0,0,0,0,0,0,0,0,0,0,0,0.125,0,0.375,0,0,0,0,0,0,0,0,0,700,,21,189200,0.00009,0.01,https://doi.org/10.1016/S1003-6326(08)60326-X,1
1503,Ag2Mo6Te8,Ag2Mo6Te8,0,0,0,0,0,0,0,0,0,0,0,0,0,0,0,0,0,0.5,0,0,0,0,0,0,0,0,0,0,0,0,0,0,0,0,0,0,0,0,0,0,0,0,0,0,0,0,0,0,0,0,0,0,0,0.125,0,0.375,0,0,0,0,0,0,0,0,0,800,,25,182699,0.00011,0.02,https://doi.org/10.1016/S1003-6326(08)60326-X,1
1504,AgMo6Te8,AgMo6Te8,0,0,0,0,0,0,0,0,0,0,0,0,0,0,0,0,0,0.533333333333333,0,0,0,0,0,0,0,0,0,0,0,0,0,0,0,0,0,0,0,0,0,0,0,0,0,0,0,0,0,0,0,0,0,0,0,0.0666666666666666,0,0.4,0,0,0,0,0,0,0,0,0,400,,6,169860,0.00001,0,https://doi.org/10.1016/S1003-6326(08)60326-X,1
1505,AgMo6Te8,AgMo6Te8,0,0,0,0,0,0,0,0,0,0,0,0,0,0,0,0,0,0.533333333333333,0,0,0,0,0,0,0,0,0,0,0,0,0,0,0,0,0,0,0,0,0,0,0,0,0,0,0,0,0,0,0,0,0,0,0,0.0666666666666666,0,0.4,0,0,0,0,0,0,0,0,0,500,,14,168000,0.00003,0,https://doi.org/10.1016/S1003-6326(08)60326-X,1
1506,AgMo6Te8,AgMo6Te8,0,0,0,0,0,0,0,0,0,0,0,0,0,0,0,0,0,0.533333333333333,0,0,0,0,0,0,0,0,0,0,0,0,0,0,0,0,0,0,0,0,0,0,0,0,0,0,0,0,0,0,0,0,0,0,0,0.0666666666666666,0,0.4,0,0,0,0,0,0,0,0,0,600,,20,169800,0.00007,0.01,https://doi.org/10.1016/S1003-6326(08)60326-X,1
1507,AgMo6Te8,AgMo6Te8,0,0,0,0,0,0,0,0,0,0,0,0,0,0,0,0,0,0.533333333333333,0,0,0,0,0,0,0,0,0,0,0,0,0,0,0,0,0,0,0,0,0,0,0,0,0,0,0,0,0,0,0,0,0,0,0,0.0666666666666666,0,0.4,0,0,0,0,0,0,0,0,0,700,,26,170069,0.00011,0.02,https://doi.org/10.1016/S1003-6326(08)60326-X,1
1508,AgMo6Te8,AgMo6Te8,0,0,0,0,0,0,0,0,0,0,0,0,0,0,0,0,0,0.533333333333333,0,0,0,0,0,0,0,0,0,0,0,0,0,0,0,0,0,0,0,0,0,0,0,0,0,0,0,0,0,0,0,0,0,0,0,0.0666666666666666,0,0.4,0,0,0,0,0,0,0,0,0,800,,34,168200,0.00019,0.03,https://doi.org/10.1016/S1003-6326(08)60326-X,1
1509,Cu2Mo6Te8,Cu2Mo6Te8,0,0,0,0,0,0,0,0,0,0,0,0,0,0,0,0,0,0.5,0,0,0,0,0,0,0,0,0,0,0,0,0,0,0,0,0,0,0,0,0,0,0,0,0,0.125,0,0,0,0,0,0,0,0,0,0,0,0.375,0,0,0,0,0,0,0,0,0,500,,3,214200,0,0,https://doi.org/10.1016/S1003-6326(08)60326-X,1
1510,CuMo6Te8,CuMo6Te8,0,0,0,0,0,0,0,0,0,0,0,0,0,0,0,0,0,0.533333333333333,0,0,0,0,0,0,0,0,0,0,0,0,0,0,0,0,0,0,0,0,0,0,0,0,0,0.0666666666666666,0,0,0,0,0,0,0,0,0,0,0,0.4,0,0,0,0,0,0,0,0,0,400,,-2,200346,0,0,https://doi.org/10.1016/S1003-6326(08)60326-X,1
1511,CuMo6Te8,CuMo6Te8,0,0,0,0,0,0,0,0,0,0,0,0,0,0,0,0,0,0.533333333333333,0,0,0,0,0,0,0,0,0,0,0,0,0,0,0,0,0,0,0,0,0,0,0,0,0,0.0666666666666666,0,0,0,0,0,0,0,0,0,0,0,0.4,0,0,0,0,0,0,0,0,0,500,,4,186200,0,0,https://doi.org/10.1016/S1003-6326(08)60326-X,1
1512,CuMo6Te8,CuMo6Te8,0,0,0,0,0,0,0,0,0,0,0,0,0,0,0,0,0,0.533333333333333,0,0,0,0,0,0,0,0,0,0,0,0,0,0,0,0,0,0,0,0,0,0,0,0,0,0.0666666666666666,0,0,0,0,0,0,0,0,0,0,0,0.4,0,0,0,0,0,0,0,0,0,600,,12,178000,0.00002,0,https://doi.org/10.1016/S1003-6326(08)60326-X,1
1513,CuMo6Te8,CuMo6Te8,0,0,0,0,0,0,0,0,0,0,0,0,0,0,0,0,0,0.533333333333333,0,0,0,0,0,0,0,0,0,0,0,0,0,0,0,0,0,0,0,0,0,0,0,0,0,0.0666666666666666,0,0,0,0,0,0,0,0,0,0,0,0.4,0,0,0,0,0,0,0,0,0,700,,18,174048,0.00006,0.01,https://doi.org/10.1016/S1003-6326(08)60326-X,1
1514,CuMo6Te8,CuMo6Te8,0,0,0,0,0,0,0,0,0,0,0,0,0,0,0,0,0,0.533333333333333,0,0,0,0,0,0,0,0,0,0,0,0,0,0,0,0,0,0,0,0,0,0,0,0,0,0.0666666666666666,0,0,0,0,0,0,0,0,0,0,0,0.4,0,0,0,0,0,0,0,0,0,800,,24,172400,0.0001,0.02,https://doi.org/10.1016/S1003-6326(08)60326-X,1
1515,AgBi0.94Pb0.06Se2.12,AgBi0.94Pb0.06Se2.12,0,0,0,0,0,0,0,0,0,0,0,0,0,0,0,0,0,0,0,0,0,0,0,0,0,0,0,0,0,0,0,0,0,0,0,0,0,0.514563106796117,0.0145631067961165,0,0,0,0,0,0,0,0.228155339805825,0,0,0,0,0,0,0.242718446601942,0,0,0,0,0,0,0,0,0,0,0,300,302,4080,0.6,,,,1
1516,AgBi0.94Pb0.06Se2.12,AgBi0.94Pb0.06Se2.12,0,0,0,0,0,0,0,0,0,0,0,0,0,0,0,0,0,0,0,0,0,0,0,0,0,0,0,0,0,0,0,0,0,0,0,0,0,0.514563106796117,0.0145631067961165,0,0,0,0,0,0,0,0.228155339805825,0,0,0,0,0,0,0.242718446601942,0,0,0,0,0,0,0,0,0,0,0,350,318,6074,0.64,,,,1
1517,AgBi0.94Pb0.06Se2.12,AgBi0.94Pb0.06Se2.12,0,0,0,0,0,0,0,0,0,0,0,0,0,0,0,0,0,0,0,0,0,0,0,0,0,0,0,0,0,0,0,0,0,0,0,0,0,0.514563106796117,0.0145631067961165,0,0,0,0,0,0,0,0.228155339805825,0,0,0,0,0,0,0.242718446601942,0,0,0,0,0,0,0,0,0,0,0,400,329,6298,0.68,,,,1
1518,AgBi0.95Pb0.05Se2.12,AgBi0.95Pb0.05Se2.12,0,0,0,0,0,0,0,0,0,0,0,0,0,0,0,0,0,0,0,0,0,0,0,0,0,0,0,0,0,0,0,0,0,0,0,0,0,0.514563106796117,0.012135922330097,0,0,0,0,0,0,0,0.230582524271845,0,0,0,0,0,0,0.242718446601942,0,0,0,0,0,0,0,0,0,0,0,300,329,2735,0.57,,,,1
1519,AgBi0.95Pb0.05Se2.12,AgBi0.95Pb0.05Se2.12,0,0,0,0,0,0,0,0,0,0,0,0,0,0,0,0,0,0,0,0,0,0,0,0,0,0,0,0,0,0,0,0,0,0,0,0,0,0.514563106796117,0.012135922330097,0,0,0,0,0,0,0,0.230582524271845,0,0,0,0,0,0,0.242718446601942,0,0,0,0,0,0,0,0,0,0,0,350,334,4265,0.59,,,,1
1520,AgBi0.95Pb0.05Se2.12,AgBi0.95Pb0.05Se2.12,0,0,0,0,0,0,0,0,0,0,0,0,0,0,0,0,0,0,0,0,0,0,0,0,0,0,0,0,0,0,0,0,0,0,0,0,0,0.514563106796117,0.012135922330097,0,0,0,0,0,0,0,0.230582524271845,0,0,0,0,0,0,0.242718446601942,0,0,0,0,0,0,0,0,0,0,0,400,340,5497,0.66,,,,1
1521,AgBi0.96Pb0.04Se2.12,AgBi0.96Pb0.04Se2.12,0,0,0,0,0,0,0,0,0,0,0,0,0,0,0,0,0,0,0,0,0,0,0,0,0,0,0,0,0,0,0,0,0,0,0,0,0,0.514563106796117,0.0097087378640776,0,0,0,0,0,0,0,0.233009708737864,0,0,0,0,0,0,0.242718446601942,0,0,0,0,0,0,0,0,0,0,0,300,377,1560,0.55,,,,1
1522,AgBi0.96Pb0.04Se2.12,AgBi0.96Pb0.04Se2.12,0,0,0,0,0,0,0,0,0,0,0,0,0,0,0,0,0,0,0,0,0,0,0,0,0,0,0,0,0,0,0,0,0,0,0,0,0,0.514563106796117,0.0097087378640776,0,0,0,0,0,0,0,0.233009708737864,0,0,0,0,0,0,0.242718446601942,0,0,0,0,0,0,0,0,0,0,0,350,377,2221,0.55,,,,1
1523,AgBi0.96Pb0.04Se2.12,AgBi0.96Pb0.04Se2.12,0,0,0,0,0,0,0,0,0,0,0,0,0,0,0,0,0,0,0,0,0,0,0,0,0,0,0,0,0,0,0,0,0,0,0,0,0,0.514563106796117,0.0097087378640776,0,0,0,0,0,0,0,0.233009708737864,0,0,0,0,0,0,0.242718446601942,0,0,0,0,0,0,0,0,0,0,0,400,358,4756,0.61,,,,1
1524,AgBi0.97Pb0.03Se2.12,AgBi0.97Pb0.03Se2.12,0,0,0,0,0,0,0,0,0,0,0,0,0,0,0,0,0,0,0,0,0,0,0,0,0,0,0,0,0,0,0,0,0,0,0,0,0,0.514563106796117,0.0072815533980582,0,0,0,0,0,0,0,0.235436893203883,0,0,0,0,0,0,0.242718446601942,0,0,0,0,0,0,0,0,0,0,0,300,422,930,0.52,,,,1
1525,AgBi0.97Pb0.03Se2.12,AgBi0.97Pb0.03Se2.12,0,0,0,0,0,0,0,0,0,0,0,0,0,0,0,0,0,0,0,0,0,0,0,0,0,0,0,0,0,0,0,0,0,0,0,0,0,0.514563106796117,0.0072815533980582,0,0,0,0,0,0,0,0.235436893203883,0,0,0,0,0,0,0.242718446601942,0,0,0,0,0,0,0,0,0,0,0,350,423,1301,0.53,,,,1
1526,AgBi0.97Pb0.03Se2.12,AgBi0.97Pb0.03Se2.12,0,0,0,0,0,0,0,0,0,0,0,0,0,0,0,0,0,0,0,0,0,0,0,0,0,0,0,0,0,0,0,0,0,0,0,0,0,0.514563106796117,0.0072815533980582,0,0,0,0,0,0,0,0.235436893203883,0,0,0,0,0,0,0.242718446601942,0,0,0,0,0,0,0,0,0,0,0,400,376,3723,0.6,,,,1
1527,AgBi0.97Pb0.03Se2.12,AgBi0.97Pb0.03Se2.12,0,0,0,0,0,0,0,0,0,0,0,0,0,0,0,0,0,0,0,0,0,0,0,0,0,0,0,0,0,0,0,0,0,0,0,0,0,0.514563106796117,0.0072815533980582,0,0,0,0,0,0,0,0.235436893203883,0,0,0,0,0,0,0.242718446601942,0,0,0,0,0,0,0,0,0,0,0,450,371,4864,0.62,,,,1
1528,AgBi0.98Pb0.02Se2.12,AgBi0.98Pb0.02Se2.12,0,0,0,0,0,0,0,0,0,0,0,0,0,0,0,0,0,0,0,0,0,0,0,0,0,0,0,0,0,0,0,0,0,0,0,0,0,0.514563106796117,0.0048543689320388,0,0,0,0,0,0,0,0.237864077669903,0,0,0,0,0,0,0.242718446601942,0,0,0,0,0,0,0,0,0,0,0,300,484,471,0.5,,,,1
1529,AgBi0.98Pb0.02Se2.12,AgBi0.98Pb0.02Se2.12,0,0,0,0,0,0,0,0,0,0,0,0,0,0,0,0,0,0,0,0,0,0,0,0,0,0,0,0,0,0,0,0,0,0,0,0,0,0.514563106796117,0.0048543689320388,0,0,0,0,0,0,0,0.237864077669903,0,0,0,0,0,0,0.242718446601942,0,0,0,0,0,0,0,0,0,0,0,350,493,696,0.53,,,,1
1530,AgBi0.98Pb0.02Se2.12,AgBi0.98Pb0.02Se2.12,0,0,0,0,0,0,0,0,0,0,0,0,0,0,0,0,0,0,0,0,0,0,0,0,0,0,0,0,0,0,0,0,0,0,0,0,0,0.514563106796117,0.0048543689320388,0,0,0,0,0,0,0,0.237864077669903,0,0,0,0,0,0,0.242718446601942,0,0,0,0,0,0,0,0,0,0,0,400,454,1477,0.57,,,,1
1531,AgBi0.98Pb0.02Se2.12,AgBi0.98Pb0.02Se2.12,0,0,0,0,0,0,0,0,0,0,0,0,0,0,0,0,0,0,0,0,0,0,0,0,0,0,0,0,0,0,0,0,0,0,0,0,0,0.514563106796117,0.0048543689320388,0,0,0,0,0,0,0,0.237864077669903,0,0,0,0,0,0,0.242718446601942,0,0,0,0,0,0,0,0,0,0,0,450,401,4150,0.62,,,,1
1532,AgBi0.99Pb0.01Se2.12,AgBi0.99Pb0.01Se2.12,0,0,0,0,0,0,0,0,0,0,0,0,0,0,0,0,0,0,0,0,0,0,0,0,0,0,0,0,0,0,0,0,0,0,0,0,0,0.514563106796117,0.0024271844660194,0,0,0,0,0,0,0,0.240291262135922,0,0,0,0,0,0,0.242718446601942,0,0,0,0,0,0,0,0,0,0,0,300,565,142,0.56,,,,1
1533,AgBi0.99Pb0.01Se2.12,AgBi0.99Pb0.01Se2.12,0,0,0,0,0,0,0,0,0,0,0,0,0,0,0,0,0,0,0,0,0,0,0,0,0,0,0,0,0,0,0,0,0,0,0,0,0,0.514563106796117,0.0024271844660194,0,0,0,0,0,0,0,0.240291262135922,0,0,0,0,0,0,0.242718446601942,0,0,0,0,0,0,0,0,0,0,0,350,579,174,0.54,,,,1
1534,AgBi0.99Pb0.01Se2.12,AgBi0.99Pb0.01Se2.12,0,0,0,0,0,0,0,0,0,0,0,0,0,0,0,0,0,0,0,0,0,0,0,0,0,0,0,0,0,0,0,0,0,0,0,0,0,0.514563106796117,0.0024271844660194,0,0,0,0,0,0,0,0.240291262135922,0,0,0,0,0,0,0.242718446601942,0,0,0,0,0,0,0,0,0,0,0,400,549,379,0.53,,,,1
1535,AgBi0.99Pb0.01Se2.12,AgBi0.99Pb0.01Se2.12,0,0,0,0,0,0,0,0,0,0,0,0,0,0,0,0,0,0,0,0,0,0,0,0,0,0,0,0,0,0,0,0,0,0,0,0,0,0.514563106796117,0.0024271844660194,0,0,0,0,0,0,0,0.240291262135922,0,0,0,0,0,0,0.242718446601942,0,0,0,0,0,0,0,0,0,0,0,450,482,1095,0.55,,,,1
1536,AgBiSe2.12,AgBiSe2.12,0,0,0,0,0,0,0,0,0,0,0,0,0,0,0,0,0,0,0,0,0,0,0,0,0,0,0,0,0,0,0,0,0,0,0,0,0,0.514563106796117,0,0,0,0,0,0,0,0,0.242718446601942,0,0,0,0,0,0,0.242718446601942,0,0,0,0,0,0,0,0,0,0,0,300,637,45,0.64,,,,1
1537,AgBiSe2.12,AgBiSe2.12,0,0,0,0,0,0,0,0,0,0,0,0,0,0,0,0,0,0,0,0,0,0,0,0,0,0,0,0,0,0,0,0,0,0,0,0,0,0.514563106796117,0,0,0,0,0,0,0,0,0.242718446601942,0,0,0,0,0,0,0.242718446601942,0,0,0,0,0,0,0,0,0,0,0,350,658,72,0.65,,,,1
1538,AgBiSe2.12,AgBiSe2.12,0,0,0,0,0,0,0,0,0,0,0,0,0,0,0,0,0,0,0,0,0,0,0,0,0,0,0,0,0,0,0,0,0,0,0,0,0,0.514563106796117,0,0,0,0,0,0,0,0,0.242718446601942,0,0,0,0,0,0,0.242718446601942,0,0,0,0,0,0,0,0,0,0,0,400,642,123,0.64,,,,1
1539,AgBiSe2.12,AgBiSe2.12,0,0,0,0,0,0,0,0,0,0,0,0,0,0,0,0,0,0,0,0,0,0,0,0,0,0,0,0,0,0,0,0,0,0,0,0,0,0.514563106796117,0,0,0,0,0,0,0,0,0.242718446601942,0,0,0,0,0,0,0.242718446601942,0,0,0,0,0,0,0,0,0,0,0,450,573,230,0.65,,,,1
1540,Rb2Bi8Se12.909,Rb2Bi8Se12.909,0,0,0,0,0,0,0,0,0,0,0,0,0,0,0,0,0,0,0,0,0,0,0,0,0,0,0,0,0,0,0.0873019337378323,0,0,0,0,0,0,0.563490331310839,0,0,0,0,0,0,0,0,0.349207734951329,0,0,0,0,0,0,0,0,0,0,0,0,0,0,0,0,0,0,330,-142,15700,0.84,,,,1
1541,Rb2Bi8Se12.909,Rb2Bi8Se12.909,0,0,0,0,0,0,0,0,0,0,0,0,0,0,0,0,0,0,0,0,0,0,0,0,0,0,0,0,0,0,0.0873019337378323,0,0,0,0,0,0,0.563490331310839,0,0,0,0,0,0,0,0,0.349207734951329,0,0,0,0,0,0,0,0,0,0,0,0,0,0,0,0,0,0,428,-166,10795,0.71,,,,1
1542,Rb2Bi8Se12.909,Rb2Bi8Se12.909,0,0,0,0,0,0,0,0,0,0,0,0,0,0,0,0,0,0,0,0,0,0,0,0,0,0,0,0,0,0,0.0873019337378323,0,0,0,0,0,0,0.563490331310839,0,0,0,0,0,0,0,0,0.349207734951329,0,0,0,0,0,0,0,0,0,0,0,0,0,0,0,0,0,0,526,-184,7600,0.65,,,,1
