Repository: anilkunwar/thermoelectrics

# Machine learning assisted design of thermoelectrics

a. Machine Learning

# Fetching the upto date data of thermoelectricity (Informatics)

# Featurization:

The computer code to convert the multicomponent chemical formula and temperature row into composition-temperature feature vector
Binary alloys/compunds with upload from json files
Multicomponent alloys/compunds with upload from json files

# Informatics approach to classify p-type and n-type thermoelectric materials

Basic Illustrative Tutorials
Querying the Abstracts on the Materials Science, Applied Physics and Condensed Matter Physics on Keyterms Specific to Thermoelectrics
NER analysis for material type classification

File: machine_learning/vae_regression/latent_space_visualization/thermoelectric_materials.csv (part 11 of 33)
Unnamed: 0,Formula,modformula,In,Tl,La,Sr,Mn,Ni,Ru,Pd,Hf,Cs,Sc,Co,Si,Fe,Li,Cl,Yb,Te,N,Ti,Cd,Zr,Y,Ga,Cr,Pr,Tm,Br,Ca,Mg,Rb,Au,Nd,Ce,Ho,I,Ba,Se,Pb,Ge,Gd,Tb,Dy,Cu,Na,Sb,Bi,P,As,Sm,Zn,Al,Sn,Ag,Nb,Mo,V,S,K,Lu,O,Eu,Ta,B,Er,temperature(K),seebeck_coefficient(μV/K),electrical_conductivity(S/m),thermal_conductivity(W/mK),power_factor(W/mK2),ZT,reference,sum_elements
1543,Rb2Bi8Se12.909,Rb2Bi8Se12.909,0,0,0,0,0,0,0,0,0,0,0,0,0,0,0,0,0,0,0,0,0,0,0,0,0,0,0,0,0,0,0.0873019337378323,0,0,0,0,0,0,0.563490331310839,0,0,0,0,0,0,0,0,0.349207734951329,0,0,0,0,0,0,0,0,0,0,0,0,0,0,0,0,0,0,625,-193,7955,0.63,,,,1
1544,Rb2Bi8Se12.909,Rb2Bi8Se12.909,0,0,0,0,0,0,0,0,0,0,0,0,0,0,0,0,0,0,0,0,0,0,0,0,0,0,0,0,0,0,0.0873019337378323,0,0,0,0,0,0,0.563490331310839,0,0,0,0,0,0,0,0,0.349207734951329,0,0,0,0,0,0,0,0,0,0,0,0,0,0,0,0,0,0,724,-194,9120,0.63,,,,1
1545,Rb2Bi8Se12.909,Rb2Bi8Se12.909,0,0,0,0,0,0,0,0,0,0,0,0,0,0,0,0,0,0,0,0,0,0,0,0,0,0,0,0,0,0,0.0873019337378323,0,0,0,0,0,0,0.563490331310839,0,0,0,0,0,0,0,0,0.349207734951329,0,0,0,0,0,0,0,0,0,0,0,0,0,0,0,0,0,0,823,-185,11200,0.62,,,,1
1546,Rb2Bi8Se12.9415,Rb2Bi8Se12.9415,0,0,0,0,0,0,0,0,0,0,0,0,0,0,0,0,0,0,0,0,0,0,0,0,0,0,0,0,0,0,0.087178257742519,0,0,0,0,0,0,0.564108711287405,0,0,0,0,0,0,0,0,0.348713030970076,0,0,0,0,0,0,0,0,0,0,0,0,0,0,0,0,0,0,330,-167,11260,0.75,,,,1
1547,Rb2Bi8Se12.9415,Rb2Bi8Se12.9415,0,0,0,0,0,0,0,0,0,0,0,0,0,0,0,0,0,0,0,0,0,0,0,0,0,0,0,0,0,0,0.087178257742519,0,0,0,0,0,0,0.564108711287405,0,0,0,0,0,0,0,0,0.348713030970076,0,0,0,0,0,0,0,0,0,0,0,0,0,0,0,0,0,0,428,-194,8030,0.66,,,,1
1548,Rb2Bi8Se12.9415,Rb2Bi8Se12.9415,0,0,0,0,0,0,0,0,0,0,0,0,0,0,0,0,0,0,0,0,0,0,0,0,0,0,0,0,0,0,0.087178257742519,0,0,0,0,0,0,0.564108711287405,0,0,0,0,0,0,0,0,0.348713030970076,0,0,0,0,0,0,0,0,0,0,0,0,0,0,0,0,0,0,526,-220,5950,0.59,,,,1
1549,Rb2Bi8Se12.9415,Rb2Bi8Se12.9415,0,0,0,0,0,0,0,0,0,0,0,0,0,0,0,0,0,0,0,0,0,0,0,0,0,0,0,0,0,0,0.087178257742519,0,0,0,0,0,0,0.564108711287405,0,0,0,0,0,0,0,0,0.348713030970076,0,0,0,0,0,0,0,0,0,0,0,0,0,0,0,0,0,0,625,-218,6439,0.59,,,,1
1550,Rb2Bi8Se12.9415,Rb2Bi8Se12.9415,0,0,0,0,0,0,0,0,0,0,0,0,0,0,0,0,0,0,0,0,0,0,0,0,0,0,0,0,0,0,0.087178257742519,0,0,0,0,0,0,0.564108711287405,0,0,0,0,0,0,0,0,0.348713030970076,0,0,0,0,0,0,0,0,0,0,0,0,0,0,0,0,0,0,724,-214,7841,0.59,,,,1
1551,Rb2Bi8Se12.9415,Rb2Bi8Se12.9415,0,0,0,0,0,0,0,0,0,0,0,0,0,0,0,0,0,0,0,0,0,0,0,0,0,0,0,0,0,0,0.087178257742519,0,0,0,0,0,0,0.564108711287405,0,0,0,0,0,0,0,0,0.348713030970076,0,0,0,0,0,0,0,0,0,0,0,0,0,0,0,0,0,0,823,-193,10644,0.6,,,,1
1552,Rb2Bi8Se12.961,Rb2Bi8Se12.961,0,0,0,0,0,0,0,0,0,0,0,0,0,0,0,0,0,0,0,0,0,0,0,0,0,0,0,0,0,0,0.0871042201994686,0,0,0,0,0,0,0.564478899002657,0,0,0,0,0,0,0,0,0.348416880797875,0,0,0,0,0,0,0,0,0,0,0,0,0,0,0,0,0,0,330,-186,11200,0.68,,,,1
1553,Rb2Bi8Se12.961,Rb2Bi8Se12.961,0,0,0,0,0,0,0,0,0,0,0,0,0,0,0,0,0,0,0,0,0,0,0,0,0,0,0,0,0,0,0.0871042201994686,0,0,0,0,0,0,0.564478899002657,0,0,0,0,0,0,0,0,0.348416880797875,0,0,0,0,0,0,0,0,0,0,0,0,0,0,0,0,0,0,428,-219,8480,0.59,,,,1
1554,Rb2Bi8Se12.961,Rb2Bi8Se12.961,0,0,0,0,0,0,0,0,0,0,0,0,0,0,0,0,0,0,0,0,0,0,0,0,0,0,0,0,0,0,0.0871042201994686,0,0,0,0,0,0,0.564478899002657,0,0,0,0,0,0,0,0,0.348416880797875,0,0,0,0,0,0,0,0,0,0,0,0,0,0,0,0,0,0,526,-241,6060,0.54,,,,1
1555,Rb2Bi8Se12.961,Rb2Bi8Se12.961,0,0,0,0,0,0,0,0,0,0,0,0,0,0,0,0,0,0,0,0,0,0,0,0,0,0,0,0,0,0,0.0871042201994686,0,0,0,0,0,0,0.564478899002657,0,0,0,0,0,0,0,0,0.348416880797875,0,0,0,0,0,0,0,0,0,0,0,0,0,0,0,0,0,0,625,-243,6439,0.52,,,,1
1556,Rb2Bi8Se12.961,Rb2Bi8Se12.961,0,0,0,0,0,0,0,0,0,0,0,0,0,0,0,0,0,0,0,0,0,0,0,0,0,0,0,0,0,0,0.0871042201994686,0,0,0,0,0,0,0.564478899002657,0,0,0,0,0,0,0,0,0.348416880797875,0,0,0,0,0,0,0,0,0,0,0,0,0,0,0,0,0,0,724,-229,8295,0.53,,,,1
1557,Rb2Bi8Se12.961,Rb2Bi8Se12.961,0,0,0,0,0,0,0,0,0,0,0,0,0,0,0,0,0,0,0,0,0,0,0,0,0,0,0,0,0,0,0.0871042201994686,0,0,0,0,0,0,0.564478899002657,0,0,0,0,0,0,0,0,0.348416880797875,0,0,0,0,0,0,0,0,0,0,0,0,0,0,0,0,0,0,823,-202,11818,0.54,,,,1
1558,Rb2Bi8Se12.974Cl0.026,Rb2Bi8Se12.974Cl0.026,0,0,0,0,0,0,0,0,0,0,0,0,0,0,0,0.0011304347826086,0,0,0,0,0,0,0,0,0,0,0,0,0,0,0.0869565217391304,0,0,0,0,0,0,0.564086956521739,0,0,0,0,0,0,0,0,0.347826086956522,0,0,0,0,0,0,0,0,0,0,0,0,0,0,0,0,0,0,330,-92,30150,0.9,,,,1
1559,Rb2Bi8Se12.974Cl0.026,Rb2Bi8Se12.974Cl0.026,0,0,0,0,0,0,0,0,0,0,0,0,0,0,0,0.0011304347826086,0,0,0,0,0,0,0,0,0,0,0,0,0,0,0.0869565217391304,0,0,0,0,0,0,0.564086956521739,0,0,0,0,0,0,0,0,0.347826086956522,0,0,0,0,0,0,0,0,0,0,0,0,0,0,0,0,0,0,428,-107,21770,0.77,,,,1
1560,Rb2Bi8Se12.974Cl0.026,Rb2Bi8Se12.974Cl0.026,0,0,0,0,0,0,0,0,0,0,0,0,0,0,0,0.0011304347826086,0,0,0,0,0,0,0,0,0,0,0,0,0,0,0.0869565217391304,0,0,0,0,0,0,0.564086956521739,0,0,0,0,0,0,0,0,0.347826086956522,0,0,0,0,0,0,0,0,0,0,0,0,0,0,0,0,0,0,526,-118,14490,0.73,,,,1
1561,Rb2Bi8Se12.974Cl0.026,Rb2Bi8Se12.974Cl0.026,0,0,0,0,0,0,0,0,0,0,0,0,0,0,0,0.0011304347826086,0,0,0,0,0,0,0,0,0,0,0,0,0,0,0.0869565217391304,0,0,0,0,0,0,0.564086956521739,0,0,0,0,0,0,0,0,0.347826086956522,0,0,0,0,0,0,0,0,0,0,0,0,0,0,0,0,0,0,625,-128,13470,0.71,,,,1
1562,Rb2Bi8Se12.974Cl0.026,Rb2Bi8Se12.974Cl0.026,0,0,0,0,0,0,0,0,0,0,0,0,0,0,0,0.0011304347826086,0,0,0,0,0,0,0,0,0,0,0,0,0,0,0.0869565217391304,0,0,0,0,0,0,0.564086956521739,0,0,0,0,0,0,0,0,0.347826086956522,0,0,0,0,0,0,0,0,0,0,0,0,0,0,0,0,0,0,724,-145,14338,0.7,,,,1
1563,Rb2Bi8Se12.974Cl0.026,Rb2Bi8Se12.974Cl0.026,0,0,0,0,0,0,0,0,0,0,0,0,0,0,0,0.0011304347826086,0,0,0,0,0,0,0,0,0,0,0,0,0,0,0.0869565217391304,0,0,0,0,0,0,0.564086956521739,0,0,0,0,0,0,0,0,0.347826086956522,0,0,0,0,0,0,0,0,0,0,0,0,0,0,0,0,0,0,823,-151,15960,0.69,,,,1
1564,Rb2Bi8Se12.9805,Rb2Bi8Se12.9805,0,0,0,0,0,0,0,0,0,0,0,0,0,0,0,0,0,0,0,0,0,0,0,0,0,0,0,0,0,0,0.0870303083048671,0,0,0,0,0,0,0.564848458475664,0,0,0,0,0,0,0,0,0.348121233219469,0,0,0,0,0,0,0,0,0,0,0,0,0,0,0,0,0,0,330,-223,8106,0.74,,,,1
1565,Rb2Bi8Se12.9805,Rb2Bi8Se12.9805,0,0,0,0,0,0,0,0,0,0,0,0,0,0,0,0,0,0,0,0,0,0,0,0,0,0,0,0,0,0,0.0870303083048671,0,0,0,0,0,0,0.564848458475664,0,0,0,0,0,0,0,0,0.348121233219469,0,0,0,0,0,0,0,0,0,0,0,0,0,0,0,0,0,0,428,-257,5455,0.62,,,,1
1566,Rb2Bi8Se12.9805,Rb2Bi8Se12.9805,0,0,0,0,0,0,0,0,0,0,0,0,0,0,0,0,0,0,0,0,0,0,0,0,0,0,0,0,0,0,0.0870303083048671,0,0,0,0,0,0,0.564848458475664,0,0,0,0,0,0,0,0,0.348121233219469,0,0,0,0,0,0,0,0,0,0,0,0,0,0,0,0,0,0,526,-292,3598,0.55,,,,1
1567,Rb2Bi8Se12.9805,Rb2Bi8Se12.9805,0,0,0,0,0,0,0,0,0,0,0,0,0,0,0,0,0,0,0,0,0,0,0,0,0,0,0,0,0,0,0.0870303083048671,0,0,0,0,0,0,0.564848458475664,0,0,0,0,0,0,0,0,0.348121233219469,0,0,0,0,0,0,0,0,0,0,0,0,0,0,0,0,0,0,625,-275,3290,0.54,,,,1
1568,Rb2Bi8Se12.9805,Rb2Bi8Se12.9805,0,0,0,0,0,0,0,0,0,0,0,0,0,0,0,0,0,0,0,0,0,0,0,0,0,0,0,0,0,0,0.0870303083048671,0,0,0,0,0,0,0.564848458475664,0,0,0,0,0,0,0,0,0.348121233219469,0,0,0,0,0,0,0,0,0,0,0,0,0,0,0,0,0,0,724,-254,3890,0.57,,,,1
1569,Rb2Bi8Se12.9805,Rb2Bi8Se12.9805,0,0,0,0,0,0,0,0,0,0,0,0,0,0,0,0,0,0,0,0,0,0,0,0,0,0,0,0,0,0,0.0870303083048671,0,0,0,0,0,0,0.564848458475664,0,0,0,0,0,0,0,0,0.348121233219469,0,0,0,0,0,0,0,0,0,0,0,0,0,0,0,0,0,0,823,-214,7045,0.57,,,,1
1570,Rb2Bi8Se12.9805Cl0.0195,Rb2Bi8Se12.9805Cl0.0195,0,0,0,0,0,0,0,0,0,0,0,0,0,0,0,0.0008478260869565,0,0,0,0,0,0,0,0,0,0,0,0,0,0,0.0869565217391304,0,0,0,0,0,0,0.564369565217391,0,0,0,0,0,0,0,0,0.347826086956522,0,0,0,0,0,0,0,0,0,0,0,0,0,0,0,0,0,0,330,-113,21029,0.8,,,,1
1571,Rb2Bi8Se12.9805Cl0.0195,Rb2Bi8Se12.9805Cl0.0195,0,0,0,0,0,0,0,0,0,0,0,0,0,0,0,0.0008478260869565,0,0,0,0,0,0,0,0,0,0,0,0,0,0,0.0869565217391304,0,0,0,0,0,0,0.564369565217391,0,0,0,0,0,0,0,0,0.347826086956522,0,0,0,0,0,0,0,0,0,0,0,0,0,0,0,0,0,0,428,-132,14485,0.7,,,,1
1572,Rb2Bi8Se12.9805Cl0.0195,Rb2Bi8Se12.9805Cl0.0195,0,0,0,0,0,0,0,0,0,0,0,0,0,0,0,0.0008478260869565,0,0,0,0,0,0,0,0,0,0,0,0,0,0,0.0869565217391304,0,0,0,0,0,0,0.564369565217391,0,0,0,0,0,0,0,0,0.347826086956522,0,0,0,0,0,0,0,0,0,0,0,0,0,0,0,0,0,0,526,-147,9412,0.65,,,,1
1573,Rb2Bi8Se12.9805Cl0.0195,Rb2Bi8Se12.9805Cl0.0195,0,0,0,0,0,0,0,0,0,0,0,0,0,0,0,0.0008478260869565,0,0,0,0,0,0,0,0,0,0,0,0,0,0,0.0869565217391304,0,0,0,0,0,0,0.564369565217391,0,0,0,0,0,0,0,0,0.347826086956522,0,0,0,0,0,0,0,0,0,0,0,0,0,0,0,0,0,0,625,-160,9338,0.63,,,,1
1574,Rb2Bi8Se12.9805Cl0.0195,Rb2Bi8Se12.9805Cl0.0195,0,0,0,0,0,0,0,0,0,0,0,0,0,0,0,0.0008478260869565,0,0,0,0,0,0,0,0,0,0,0,0,0,0,0.0869565217391304,0,0,0,0,0,0,0.564369565217391,0,0,0,0,0,0,0,0,0.347826086956522,0,0,0,0,0,0,0,0,0,0,0,0,0,0,0,0,0,0,724,-169,10368,0.62,,,,1
1575,Rb2Bi8Se12.9805Cl0.0195,Rb2Bi8Se12.9805Cl0.0195,0,0,0,0,0,0,0,0,0,0,0,0,0,0,0,0.0008478260869565,0,0,0,0,0,0,0,0,0,0,0,0,0,0,0.0869565217391304,0,0,0,0,0,0,0.564369565217391,0,0,0,0,0,0,0,0,0.347826086956522,0,0,0,0,0,0,0,0,0,0,0,0,0,0,0,0,0,0,823,-168,12132,0.6,,,,1
1576,Rb2Bi8Se12.9909Cl0.0091,Rb2Bi8Se12.9909Cl0.0091,0,0,0,0,0,0,0,0,0,0,0,0,0,0,0,0.000395652173913,0,0,0,0,0,0,0,0,0,0,0,0,0,0,0.0869565217391304,0,0,0,0,0,0,0.564821739130435,0,0,0,0,0,0,0,0,0.347826086956522,0,0,0,0,0,0,0,0,0,0,0,0,0,0,0,0,0,0,330,-160,12500,0.66,,,,1
1577,Rb2Bi8Se12.9909Cl0.0091,Rb2Bi8Se12.9909Cl0.0091,0,0,0,0,0,0,0,0,0,0,0,0,0,0,0,0.000395652173913,0,0,0,0,0,0,0,0,0,0,0,0,0,0,0.0869565217391304,0,0,0,0,0,0,0.564821739130435,0,0,0,0,0,0,0,0,0.347826086956522,0,0,0,0,0,0,0,0,0,0,0,0,0,0,0,0,0,0,428,-179,8603,0.59,,,,1
1578,Rb2Bi8Se12.9909Cl0.0091,Rb2Bi8Se12.9909Cl0.0091,0,0,0,0,0,0,0,0,0,0,0,0,0,0,0,0.000395652173913,0,0,0,0,0,0,0,0,0,0,0,0,0,0,0.0869565217391304,0,0,0,0,0,0,0.564821739130435,0,0,0,0,0,0,0,0,0.347826086956522,0,0,0,0,0,0,0,0,0,0,0,0,0,0,0,0,0,0,526,-201,6176,0.54,,,,1
1579,Rb2Bi8Se12.9909Cl0.0091,Rb2Bi8Se12.9909Cl0.0091,0,0,0,0,0,0,0,0,0,0,0,0,0,0,0,0.000395652173913,0,0,0,0,0,0,0,0,0,0,0,0,0,0,0.0869565217391304,0,0,0,0,0,0,0.564821739130435,0,0,0,0,0,0,0,0,0.347826086956522,0,0,0,0,0,0,0,0,0,0,0,0,0,0,0,0,0,0,625,-201,6471,0.52,,,,1
1580,Rb2Bi8Se12.9909Cl0.0091,Rb2Bi8Se12.9909Cl0.0091,0,0,0,0,0,0,0,0,0,0,0,0,0,0,0,0.000395652173913,0,0,0,0,0,0,0,0,0,0,0,0,0,0,0.0869565217391304,0,0,0,0,0,0,0.564821739130435,0,0,0,0,0,0,0,0,0.347826086956522,0,0,0,0,0,0,0,0,0,0,0,0,0,0,0,0,0,0,724,-195,7500,0.52,,,,1
1581,Rb2Bi8Se12.9909Cl0.0091,Rb2Bi8Se12.9909Cl0.0091,0,0,0,0,0,0,0,0,0,0,0,0,0,0,0,0.000395652173913,0,0,0,0,0,0,0,0,0,0,0,0,0,0,0.0869565217391304,0,0,0,0,0,0,0.564821739130435,0,0,0,0,0,0,0,0,0.347826086956522,0,0,0,0,0,0,0,0,0,0,0,0,0,0,0,0,0,0,823,-191,8750,0.53,,,,1
1582,Rb2Bi8Se12.9935,Rb2Bi8Se12.9935,0,0,0,0,0,0,0,0,0,0,0,0,0,0,0,0,0,0,0,0,0,0,0,0,0,0,0,0,0,0,0.086981103355296,0,0,0,0,0,0,0.56509448322352,0,0,0,0,0,0,0,0,0.347924413421184,0,0,0,0,0,0,0,0,0,0,0,0,0,0,0,0,0,0,330,-220,8485,0.71,,,,1
1583,Rb2Bi8Se12.9935,Rb2Bi8Se12.9935,0,0,0,0,0,0,0,0,0,0,0,0,0,0,0,0,0,0,0,0,0,0,0,0,0,0,0,0,0,0,0.086981103355296,0,0,0,0,0,0,0.56509448322352,0,0,0,0,0,0,0,0,0.347924413421184,0,0,0,0,0,0,0,0,0,0,0,0,0,0,0,0,0,0,428,-264,5455,0.61,,,,1
1584,Rb2Bi8Se12.9935,Rb2Bi8Se12.9935,0,0,0,0,0,0,0,0,0,0,0,0,0,0,0,0,0,0,0,0,0,0,0,0,0,0,0,0,0,0,0.086981103355296,0,0,0,0,0,0,0.56509448322352,0,0,0,0,0,0,0,0,0.347924413421184,0,0,0,0,0,0,0,0,0,0,0,0,0,0,0,0,0,0,526,-291,4015,0.53,,,,1
1585,Rb2Bi8Se12.9935,Rb2Bi8Se12.9935,0,0,0,0,0,0,0,0,0,0,0,0,0,0,0,0,0,0,0,0,0,0,0,0,0,0,0,0,0,0,0.086981103355296,0,0,0,0,0,0,0.56509448322352,0,0,0,0,0,0,0,0,0.347924413421184,0,0,0,0,0,0,0,0,0,0,0,0,0,0,0,0,0,0,625,-273,5000,0.53,,,,1
1586,Rb2Bi8Se12.9935,Rb2Bi8Se12.9935,0,0,0,0,0,0,0,0,0,0,0,0,0,0,0,0,0,0,0,0,0,0,0,0,0,0,0,0,0,0,0.086981103355296,0,0,0,0,0,0,0.56509448322352,0,0,0,0,0,0,0,0,0.347924413421184,0,0,0,0,0,0,0,0,0,0,0,0,0,0,0,0,0,0,724,-262,5420,0.53,,,,1
1587,Rb2Bi8Se12.9935,Rb2Bi8Se12.9935,0,0,0,0,0,0,0,0,0,0,0,0,0,0,0,0,0,0,0,0,0,0,0,0,0,0,0,0,0,0,0.086981103355296,0,0,0,0,0,0,0.56509448322352,0,0,0,0,0,0,0,0,0.347924413421184,0,0,0,0,0,0,0,0,0,0,0,0,0,0,0,0,0,0,823,-220,7386,0.56,,,,1
1588,Rb2Bi8Se12.9935Cl0.0065,Rb2Bi8Se12.9935Cl0.0065,0,0,0,0,0,0,0,0,0,0,0,0,0,0,0,0.0002826086956521,0,0,0,0,0,0,0,0,0,0,0,0,0,0,0.0869565217391304,0,0,0,0,0,0,0.564934782608696,0,0,0,0,0,0,0,0,0.347826086956522,0,0,0,0,0,0,0,0,0,0,0,0,0,0,0,0,0,0,330,-199,9559,0.62,,,,1
1589,Rb2Bi8Se12.9935Cl0.0065,Rb2Bi8Se12.9935Cl0.0065,0,0,0,0,0,0,0,0,0,0,0,0,0,0,0,0.0002826086956521,0,0,0,0,0,0,0,0,0,0,0,0,0,0,0.0869565217391304,0,0,0,0,0,0,0.564934782608696,0,0,0,0,0,0,0,0,0.347826086956522,0,0,0,0,0,0,0,0,0,0,0,0,0,0,0,0,0,0,428,-237,6029,0.53,,,,1
1590,Rb2Bi8Se12.9935Cl0.0065,Rb2Bi8Se12.9935Cl0.0065,0,0,0,0,0,0,0,0,0,0,0,0,0,0,0,0.0002826086956521,0,0,0,0,0,0,0,0,0,0,0,0,0,0,0.0869565217391304,0,0,0,0,0,0,0.564934782608696,0,0,0,0,0,0,0,0,0.347826086956522,0,0,0,0,0,0,0,0,0,0,0,0,0,0,0,0,0,0,526,-270,3676,0.48,,,,1
1591,Rb2Bi8Se12.9935Cl0.0065,Rb2Bi8Se12.9935Cl0.0065,0,0,0,0,0,0,0,0,0,0,0,0,0,0,0,0.0002826086956521,0,0,0,0,0,0,0,0,0,0,0,0,0,0,0.0869565217391304,0,0,0,0,0,0,0.564934782608696,0,0,0,0,0,0,0,0,0.347826086956522,0,0,0,0,0,0,0,0,0,0,0,0,0,0,0,0,0,0,625,-261,3824,0.47,,,,1
1592,Rb2Bi8Se12.9935Cl0.0065,Rb2Bi8Se12.9935Cl0.0065,0,0,0,0,0,0,0,0,0,0,0,0,0,0,0,0.0002826086956521,0,0,0,0,0,0,0,0,0,0,0,0,0,0,0.0869565217391304,0,0,0,0,0,0,0.564934782608696,0,0,0,0,0,0,0,0,0.347826086956522,0,0,0,0,0,0,0,0,0,0,0,0,0,0,0,0,0,0,724,-250,4007,0.5,,,,1
1593,Rb2Bi8Se12.9935Cl0.0065,Rb2Bi8Se12.9935Cl0.0065,0,0,0,0,0,0,0,0,0,0,0,0,0,0,0,0.0002826086956521,0,0,0,0,0,0,0,0,0,0,0,0,0,0,0.0869565217391304,0,0,0,0,0,0,0.564934782608696,0,0,0,0,0,0,0,0,0.347826086956522,0,0,0,0,0,0,0,0,0,0,0,0,0,0,0,0,0,0,823,-215,5441,0.49,,,,1
1594,Rb2Bi8Se13,Rb2Bi8Se13,0,0,0,0,0,0,0,0,0,0,0,0,0,0,0,0,0,0,0,0,0,0,0,0,0,0,0,0,0,0,0.0869565217391304,0,0,0,0,0,0,0.565217391304348,0,0,0,0,0,0,0,0,0.347826086956522,0,0,0,0,0,0,0,0,0,0,0,0,0,0,0,0,0,0,330,-268,1591,0.51,,,,1
1595,Rb2Bi8Se13,Rb2Bi8Se13,0,0,0,0,0,0,0,0,0,0,0,0,0,0,0,0,0,0,0,0,0,0,0,0,0,0,0,0,0,0,0.0869565217391304,0,0,0,0,0,0,0.565217391304348,0,0,0,0,0,0,0,0,0.347826086956522,0,0,0,0,0,0,0,0,0,0,0,0,0,0,0,0,0,0,428,-287,1180,0.46,,,,1
1596,Rb2Bi8Se13,Rb2Bi8Se13,0,0,0,0,0,0,0,0,0,0,0,0,0,0,0,0,0,0,0,0,0,0,0,0,0,0,0,0,0,0,0.0869565217391304,0,0,0,0,0,0,0.565217391304348,0,0,0,0,0,0,0,0,0.347826086956522,0,0,0,0,0,0,0,0,0,0,0,0,0,0,0,0,0,0,526,-306,948,0.44,,,,1
1597,Rb2Bi8Se13,Rb2Bi8Se13,0,0,0,0,0,0,0,0,0,0,0,0,0,0,0,0,0,0,0,0,0,0,0,0,0,0,0,0,0,0,0.0869565217391304,0,0,0,0,0,0,0.565217391304348,0,0,0,0,0,0,0,0,0.347826086956522,0,0,0,0,0,0,0,0,0,0,0,0,0,0,0,0,0,0,625,-281,1023,0.45,,,,1
1598,Rb2Bi8Se13,Rb2Bi8Se13,0,0,0,0,0,0,0,0,0,0,0,0,0,0,0,0,0,0,0,0,0,0,0,0,0,0,0,0,0,0,0.0869565217391304,0,0,0,0,0,0,0.565217391304348,0,0,0,0,0,0,0,0,0.347826086956522,0,0,0,0,0,0,0,0,0,0,0,0,0,0,0,0,0,0,724,-237,1403,0.48,,,,1
1599,Rb2Bi8Se13,Rb2Bi8Se13,0,0,0,0,0,0,0,0,0,0,0,0,0,0,0,0,0,0,0,0,0,0,0,0,0,0,0,0,0,0,0.0869565217391304,0,0,0,0,0,0,0.565217391304348,0,0,0,0,0,0,0,0,0.347826086956522,0,0,0,0,0,0,0,0,0,0,0,0,0,0,0,0,0,0,823,-247,3220,0.5,,,,1
1600,VFeSb,VFeSb,0,0,0,0,0,0,0,0,0,0,0,0,0,0.333333333333333,0,0,0,0,0,0,0,0,0,0,0,0,0,0,0,0,0,0,0,0,0,0,0,0,0,0,0,0,0,0,0,0.333333333333333,0,0,0,0,0,0,0,0,0,0,0.333333333333333,0,0,0,0,0,0,0,0,350,-180,129819,6.75,,,,1
1601,VFeSb,VFeSb,0,0,0,0,0,0,0,0,0,0,0,0,0,0.333333333333333,0,0,0,0,0,0,0,0,0,0,0,0,0,0,0,0,0,0,0,0,0,0,0,0,0,0,0,0,0,0,0,0.333333333333333,0,0,0,0,0,0,0,0,0,0,0.333333333333333,0,0,0,0,0,0,0,0,400,-189,113554,6.07,,,,1
1602,VFeSb,VFeSb,0,0,0,0,0,0,0,0,0,0,0,0,0,0.333333333333333,0,0,0,0,0,0,0,0,0,0,0,0,0,0,0,0,0,0,0,0,0,0,0,0,0,0,0,0,0,0,0,0.333333333333333,0,0,0,0,0,0,0,0,0,0,0.333333333333333,0,0,0,0,0,0,0,0,500,-202,86140,5.2,,,,1
1603,VFeSb,VFeSb,0,0,0,0,0,0,0,0,0,0,0,0,0,0.333333333333333,0,0,0,0,0,0,0,0,0,0,0,0,0,0,0,0,0,0,0,0,0,0,0,0,0,0,0,0,0,0,0,0.333333333333333,0,0,0,0,0,0,0,0,0,0,0.333333333333333,0,0,0,0,0,0,0,0,550,-205,75900,4.96,,,,1
1604,VFeSb,VFeSb,0,0,0,0,0,0,0,0,0,0,0,0,0,0.333333333333333,0,0,0,0,0,0,0,0,0,0,0,0,0,0,0,0,0,0,0,0,0,0,0,0,0,0,0,0,0,0,0,0.333333333333333,0,0,0,0,0,0,0,0,0,0,0.333333333333333,0,0,0,0,0,0,0,0,600,-204,67200,4.87,,,,1
1605,VFeSb,VFeSb,0,0,0,0,0,0,0,0,0,0,0,0,0,0.333333333333333,0,0,0,0,0,0,0,0,0,0,0,0,0,0,0,0,0,0,0,0,0,0,0,0,0,0,0,0,0,0,0,0.333333333333333,0,0,0,0,0,0,0,0,0,0,0.333333333333333,0,0,0,0,0,0,0,0,700,-187,56024,4.72,,,,1
1606,VFeSb,VFeSb,0,0,0,0,0,0,0,0,0,0,0,0,0,0.333333333333333,0,0,0,0,0,0,0,0,0,0,0,0,0,0,0,0,0,0,0,0,0,0,0,0,0,0,0,0,0,0,0,0.333333333333333,0,0,0,0,0,0,0,0,0,0,0.333333333333333,0,0,0,0,0,0,0,0,800,-146,51807,4.05,,,,1
1607,Yb13.43Ce0.44Mn1.07Sb11.07,Yb13.43Ce0.44Mn1.07Sb11.07,0,0,0,0,0.0411380238369857,0,0,0,0,0,0,0,0,0,0,0,0.516339869281046,0,0,0,0,0,0,0,0,0,0,0,0,0,0,0,0,0.0169165705497885,0,0,0,0,0,0,0,0,0,0,0,0.42560553633218,0,0,0,0,0,0,0,0,0,0,0,0,0,0,0,0,0,0,0,300,28,43750,0.72,,,,1
1608,Yb13.43Ce0.44Mn1.07Sb11.07,Yb13.43Ce0.44Mn1.07Sb11.07,0,0,0,0,0.0411380238369857,0,0,0,0,0,0,0,0,0,0,0,0.516339869281046,0,0,0,0,0,0,0,0,0,0,0,0,0,0,0,0,0.0169165705497885,0,0,0,0,0,0,0,0,0,0,0,0.42560553633218,0,0,0,0,0,0,0,0,0,0,0,0,0,0,0,0,0,0,0,373,65,41057,0.73,,,,1
1609,Yb13.43Ce0.44Mn1.07Sb11.07,Yb13.43Ce0.44Mn1.07Sb11.07,0,0,0,0,0.0411380238369857,0,0,0,0,0,0,0,0,0,0,0,0.516339869281046,0,0,0,0,0,0,0,0,0,0,0,0,0,0,0,0,0.0169165705497885,0,0,0,0,0,0,0,0,0,0,0,0.42560553633218,0,0,0,0,0,0,0,0,0,0,0,0,0,0,0,0,0,0,0,473,99,33440,0.72,,,,1
1610,Yb13.43Ce0.44Mn1.07Sb11.07,Yb13.43Ce0.44Mn1.07Sb11.07,0,0,0,0,0.0411380238369857,0,0,0,0,0,0,0,0,0,0,0,0.516339869281046,0,0,0,0,0,0,0,0,0,0,0,0,0,0,0,0,0.0169165705497885,0,0,0,0,0,0,0,0,0,0,0,0.42560553633218,0,0,0,0,0,0,0,0,0,0,0,0,0,0,0,0,0,0,0,573,124,27520,0.72,,,,1
1611,Yb13.43Ce0.44Mn1.07Sb11.07,Yb13.43Ce0.44Mn1.07Sb11.07,0,0,0,0,0.0411380238369857,0,0,0,0,0,0,0,0,0,0,0,0.516339869281046,0,0,0,0,0,0,0,0,0,0,0,0,0,0,0,0,0.0169165705497885,0,0,0,0,0,0,0,0,0,0,0,0.42560553633218,0,0,0,0,0,0,0,0,0,0,0,0,0,0,0,0,0,0,0,673,149,22900,0.68,,,,1
1612,Yb13.43Ce0.44Mn1.07Sb11.07,Yb13.43Ce0.44Mn1.07Sb11.07,0,0,0,0,0.0411380238369857,0,0,0,0,0,0,0,0,0,0,0,0.516339869281046,0,0,0,0,0,0,0,0,0,0,0,0,0,0,0,0,0.0169165705497885,0,0,0,0,0,0,0,0,0,0,0,0.42560553633218,0,0,0,0,0,0,0,0,0,0,0,0,0,0,0,0,0,0,0,773,174,19060,0.66,,,,1
1613,Yb13.43Ce0.44Mn1.07Sb11.07,Yb13.43Ce0.44Mn1.07Sb11.07,0,0,0,0,0.0411380238369857,0,0,0,0,0,0,0,0,0,0,0,0.516339869281046,0,0,0,0,0,0,0,0,0,0,0,0,0,0,0,0,0.0169165705497885,0,0,0,0,0,0,0,0,0,0,0,0.42560553633218,0,0,0,0,0,0,0,0,0,0,0,0,0,0,0,0,0,0,0,873,197,16130,0.63,,,,1
1614,Yb13.43Ce0.44Mn1.07Sb11.07,Yb13.43Ce0.44Mn1.07Sb11.07,0,0,0,0,0.0411380238369857,0,0,0,0,0,0,0,0,0,0,0,0.516339869281046,0,0,0,0,0,0,0,0,0,0,0,0,0,0,0,0,0.0169165705497885,0,0,0,0,0,0,0,0,0,0,0,0.42560553633218,0,0,0,0,0,0,0,0,0,0,0,0,0,0,0,0,0,0,0,973,218,13700,0.62,,,,1
1615,Yb13.43Ce0.44Mn1.07Sb11.07,Yb13.43Ce0.44Mn1.07Sb11.07,0,0,0,0,0.0411380238369857,0,0,0,0,0,0,0,0,0,0,0,0.516339869281046,0,0,0,0,0,0,0,0,0,0,0,0,0,0,0,0,0.0169165705497885,0,0,0,0,0,0,0,0,0,0,0,0.42560553633218,0,0,0,0,0,0,0,0,0,0,0,0,0,0,0,0,0,0,0,1073,232,12500,0.63,,,,1
1616,Yb13.43Ce0.44Mn1.07Sb11.07,Yb13.43Ce0.44Mn1.07Sb11.07,0,0,0,0,0.0411380238369857,0,0,0,0,0,0,0,0,0,0,0,0.516339869281046,0,0,0,0,0,0,0,0,0,0,0,0,0,0,0,0,0.0169165705497885,0,0,0,0,0,0,0,0,0,0,0,0.42560553633218,0,0,0,0,0,0,0,0,0,0,0,0,0,0,0,0,0,0,0,1173,238,12520,0.69,,,,1
1617,Yb13.44Ce0.4Mn1.09Sb11.07,Yb13.44Ce0.4Mn1.09Sb11.07,0,0,0,0,0.0419230769230769,0,0,0,0,0,0,0,0,0,0,0,0.516923076923077,0,0,0,0,0,0,0,0,0,0,0,0,0,0,0,0,0.0153846153846153,0,0,0,0,0,0,0,0,0,0,0,0.425769230769231,0,0,0,0,0,0,0,0,0,0,0,0,0,0,0,0,0,0,0,300,44,36727,0.75,,,,1
1618,Yb13.44Ce0.4Mn1.09Sb11.07,Yb13.44Ce0.4Mn1.09Sb11.07,0,0,0,0,0.0419230769230769,0,0,0,0,0,0,0,0,0,0,0,0.516923076923077,0,0,0,0,0,0,0,0,0,0,0,0,0,0,0,0,0.0153846153846153,0,0,0,0,0,0,0,0,0,0,0,0.425769230769231,0,0,0,0,0,0,0,0,0,0,0,0,0,0,0,0,0,0,0,373,72,34590,0.76,,,,1
1619,Yb13.44Ce0.4Mn1.09Sb11.07,Yb13.44Ce0.4Mn1.09Sb11.07,0,0,0,0,0.0419230769230769,0,0,0,0,0,0,0,0,0,0,0,0.516923076923077,0,0,0,0,0,0,0,0,0,0,0,0,0,0,0,0,0.0153846153846153,0,0,0,0,0,0,0,0,0,0,0,0.425769230769231,0,0,0,0,0,0,0,0,0,0,0,0,0,0,0,0,0,0,0,473,103,28150,0.74,,,,1
1620,Yb13.44Ce0.4Mn1.09Sb11.07,Yb13.44Ce0.4Mn1.09Sb11.07,0,0,0,0,0.0419230769230769,0,0,0,0,0,0,0,0,0,0,0,0.516923076923077,0,0,0,0,0,0,0,0,0,0,0,0,0,0,0,0,0.0153846153846153,0,0,0,0,0,0,0,0,0,0,0,0.425769230769231,0,0,0,0,0,0,0,0,0,0,0,0,0,0,0,0,0,0,0,573,131,23502,0.74,,,,1
1621,Yb13.44Ce0.4Mn1.09Sb11.07,Yb13.44Ce0.4Mn1.09Sb11.07,0,0,0,0,0.0419230769230769,0,0,0,0,0,0,0,0,0,0,0,0.516923076923077,0,0,0,0,0,0,0,0,0,0,0,0,0,0,0,0,0.0153846153846153,0,0,0,0,0,0,0,0,0,0,0,0.425769230769231,0,0,0,0,0,0,0,0,0,0,0,0,0,0,0,0,0,0,0,673,156,19810,0.72,,,,1
1622,Yb13.44Ce0.4Mn1.09Sb11.07,Yb13.44Ce0.4Mn1.09Sb11.07,0,0,0,0,0.0419230769230769,0,0,0,0,0,0,0,0,0,0,0,0.516923076923077,0,0,0,0,0,0,0,0,0,0,0,0,0,0,0,0,0.0153846153846153,0,0,0,0,0,0,0,0,0,0,0,0.425769230769231,0,0,0,0,0,0,0,0,0,0,0,0,0,0,0,0,0,0,0,773,180,16420,0.68,,,,1
1623,Yb13.44Ce0.4Mn1.09Sb11.07,Yb13.44Ce0.4Mn1.09Sb11.07,0,0,0,0,0.0419230769230769,0,0,0,0,0,0,0,0,0,0,0,0.516923076923077,0,0,0,0,0,0,0,0,0,0,0,0,0,0,0,0,0.0153846153846153,0,0,0,0,0,0,0,0,0,0,0,0.425769230769231,0,0,0,0,0,0,0,0,0,0,0,0,0,0,0,0,0,0,0,873,199,13840,0.66,,,,1
1624,Yb13.44Ce0.4Mn1.09Sb11.07,Yb13.44Ce0.4Mn1.09Sb11.07,0,0,0,0,0.0419230769230769,0,0,0,0,0,0,0,0,0,0,0,0.516923076923077,0,0,0,0,0,0,0,0,0,0,0,0,0,0,0,0,0.0153846153846153,0,0,0,0,0,0,0,0,0,0,0,0.425769230769231,0,0,0,0,0,0,0,0,0,0,0,0,0,0,0,0,0,0,0,973,215,11800,0.65,,,,1
1625,Yb13.44Ce0.4Mn1.09Sb11.07,Yb13.44Ce0.4Mn1.09Sb11.07,0,0,0,0,0.0419230769230769,0,0,0,0,0,0,0,0,0,0,0,0.516923076923077,0,0,0,0,0,0,0,0,0,0,0,0,0,0,0,0,0.0153846153846153,0,0,0,0,0,0,0,0,0,0,0,0.425769230769231,0,0,0,0,0,0,0,0,0,0,0,0,0,0,0,0,0,0,0,1073,224,11340,0.66,,,,1
1626,Yb13.44Ce0.4Mn1.09Sb11.07,Yb13.44Ce0.4Mn1.09Sb11.07,0,0,0,0,0.0419230769230769,0,0,0,0,0,0,0,0,0,0,0,0.516923076923077,0,0,0,0,0,0,0,0,0,0,0,0,0,0,0,0,0.0153846153846153,0,0,0,0,0,0,0,0,0,0,0,0.425769230769231,0,0,0,0,0,0,0,0,0,0,0,0,0,0,0,0,0,0,0,1173,230,11750,0.73,,,,1
1627,Yb13.49Ce0.39Mn1.05Sb11.08,Yb13.49Ce0.39Mn1.05Sb11.08,0,0,0,0,0.0403690888119953,0,0,0,0,0,0,0,0,0,0,0,0.518646674356017,0,0,0,0,0,0,0,0,0,0,0,0,0,0,0,0,0.0149942329873125,0,0,0,0,0,0,0,0,0,0,0,0.425990003844675,0,0,0,0,0,0,0,0,0,0,0,0,0,0,0,0,0,0,0,300,40,43723,0.77,,,,1
1628,Yb13.49Ce0.39Mn1.05Sb11.08,Yb13.49Ce0.39Mn1.05Sb11.08,0,0,0,0,0.0403690888119953,0,0,0,0,0,0,0,0,0,0,0,0.518646674356017,0,0,0,0,0,0,0,0,0,0,0,0,0,0,0,0,0.0149942329873125,0,0,0,0,0,0,0,0,0,0,0,0.425990003844675,0,0,0,0,0,0,0,0,0,0,0,0,0,0,0,0,0,0,0,473,98,33007,0.77,,,,1
1629,Yb13.49Ce0.39Mn1.05Sb11.08,Yb13.49Ce0.39Mn1.05Sb11.08,0,0,0,0,0.0403690888119953,0,0,0,0,0,0,0,0,0,0,0,0.518646674356017,0,0,0,0,0,0,0,0,0,0,0,0,0,0,0,0,0.0149942329873125,0,0,0,0,0,0,0,0,0,0,0,0.425990003844675,0,0,0,0,0,0,0,0,0,0,0,0,0,0,0,0,0,0,0,573,125,27151,0.76,,,,1
1630,Yb13.49Ce0.39Mn1.05Sb11.08,Yb13.49Ce0.39Mn1.05Sb11.08,0,0,0,0,0.0403690888119953,0,0,0,0,0,0,0,0,0,0,0,0.518646674356017,0,0,0,0,0,0,0,0,0,0,0,0,0,0,0,0,0.0149942329873125,0,0,0,0,0,0,0,0,0,0,0,0.425990003844675,0,0,0,0,0,0,0,0,0,0,0,0,0,0,0,0,0,0,0,673,149,22616,0.73,,,,1
1631,Yb13.49Ce0.39Mn1.05Sb11.08,Yb13.49Ce0.39Mn1.05Sb11.08,0,0,0,0,0.0403690888119953,0,0,0,0,0,0,0,0,0,0,0,0.518646674356017,0,0,0,0,0,0,0,0,0,0,0,0,0,0,0,0,0.0149942329873125,0,0,0,0,0,0,0,0,0,0,0,0.425990003844675,0,0,0,0,0,0,0,0,0,0,0,0,0,0,0,0,0,0,0,873,191,15850,0.68,,,,1
1632,Yb13.49Ce0.39Mn1.05Sb11.08,Yb13.49Ce0.39Mn1.05Sb11.08,0,0,0,0,0.0403690888119953,0,0,0,0,0,0,0,0,0,0,0,0.518646674356017,0,0,0,0,0,0,0,0,0,0,0,0,0,0,0,0,0.0149942329873125,0,0,0,0,0,0,0,0,0,0,0,0.425990003844675,0,0,0,0,0,0,0,0,0,0,0,0,0,0,0,0,0,0,0,973,209,13521,0.65,,,,1
1633,Yb13.49Ce0.39Mn1.05Sb11.08,Yb13.49Ce0.39Mn1.05Sb11.08,0,0,0,0,0.0403690888119953,0,0,0,0,0,0,0,0,0,0,0,0.518646674356017,0,0,0,0,0,0,0,0,0,0,0,0,0,0,0,0,0.0149942329873125,0,0,0,0,0,0,0,0,0,0,0,0.425990003844675,0,0,0,0,0,0,0,0,0,0,0,0,0,0,0,0,0,0,0,1073,223,12393,0.66,,,,1
1634,Yb13.49Ce0.39Mn1.05Sb11.08,Yb13.49Ce0.39Mn1.05Sb11.08,0,0,0,0,0.0403690888119953,0,0,0,0,0,0,0,0,0,0,0,0.518646674356017,0,0,0,0,0,0,0,0,0,0,0,0,0,0,0,0,0.0149942329873125,0,0,0,0,0,0,0,0,0,0,0,0.425990003844675,0,0,0,0,0,0,0,0,0,0,0,0,0,0,0,0,0,0,0,1173,229,12270,0.71,,,,1
1635,Yb13.6Ce0.363Mn0.99Sb11.05,Yb13.6Ce0.363Mn0.99Sb11.05,0,0,0,0,0.0380725300926816,0,0,0,0,0,0,0,0,0,0,0,0.523016575010576,0,0,0,0,0,0,0,0,0,0,0,0,0,0,0,0,0.0139599277006499,0,0,0,0,0,0,0,0,0,0,0,0.424950967196093,0,0,0,0,0,0,0,0,0,0,0,0,0,0,0,0,0,0,0,300,31,49029,0.86,,,,1
1636,Yb13.6Ce0.363Mn0.99Sb11.05,Yb13.6Ce0.363Mn0.99Sb11.05,0,0,0,0,0.0380725300926816,0,0,0,0,0,0,0,0,0,0,0,0.523016575010576,0,0,0,0,0,0,0,0,0,0,0,0,0,0,0,0,0.0139599277006499,0,0,0,0,0,0,0,0,0,0,0,0.424950967196093,0,0,0,0,0,0,0,0,0,0,0,0,0,0,0,0,0,0,0,373,59,46330,0.88,,,,1
1637,Yb13.6Ce0.363Mn0.99Sb11.05,Yb13.6Ce0.363Mn0.99Sb11.05,0,0,0,0,0.0380725300926816,0,0,0,0,0,0,0,0,0,0,0,0.523016575010576,0,0,0,0,0,0,0,0,0,0,0,0,0,0,0,0,0.0139599277006499,0,0,0,0,0,0,0,0,0,0,0,0.424950967196093,0,0,0,0,0,0,0,0,0,0,0,0,0,0,0,0,0,0,0,473,88,37828,0.87,,,,1
1638,Yb13.6Ce0.363Mn0.99Sb11.05,Yb13.6Ce0.363Mn0.99Sb11.05,0,0,0,0,0.0380725300926816,0,0,0,0,0,0,0,0,0,0,0,0.523016575010576,0,0,0,0,0,0,0,0,0,0,0,0,0,0,0,0,0.0139599277006499,0,0,0,0,0,0,0,0,0,0,0,0.424950967196093,0,0,0,0,0,0,0,0,0,0,0,0,0,0,0,0,0,0,0,573,114,31077,0.86,,,,1
1639,Yb13.6Ce0.363Mn0.99Sb11.05,Yb13.6Ce0.363Mn0.99Sb11.05,0,0,0,0,0.0380725300926816,0,0,0,0,0,0,0,0,0,0,0,0.523016575010576,0,0,0,0,0,0,0,0,0,0,0,0,0,0,0,0,0.0139599277006499,0,0,0,0,0,0,0,0,0,0,0,0.424950967196093,0,0,0,0,0,0,0,0,0,0,0,0,0,0,0,0,0,0,0,673,139,25897,0.83,,,,1
1640,Yb13.6Ce0.363Mn0.99Sb11.05,Yb13.6Ce0.363Mn0.99Sb11.05,0,0,0,0,0.0380725300926816,0,0,0,0,0,0,0,0,0,0,0,0.523016575010576,0,0,0,0,0,0,0,0,0,0,0,0,0,0,0,0,0.0139599277006499,0,0,0,0,0,0,0,0,0,0,0,0.424950967196093,0,0,0,0,0,0,0,0,0,0,0,0,0,0,0,0,0,0,0,773,162,21627,0.78,,,,1
1641,Yb13.6Ce0.363Mn0.99Sb11.05,Yb13.6Ce0.363Mn0.99Sb11.05,0,0,0,0,0.0380725300926816,0,0,0,0,0,0,0,0,0,0,0,0.523016575010576,0,0,0,0,0,0,0,0,0,0,0,0,0,0,0,0,0.0139599277006499,0,0,0,0,0,0,0,0,0,0,0,0.424950967196093,0,0,0,0,0,0,0,0,0,0,0,0,0,0,0,0,0,0,0,873,180,18149,0.78,,,,1
1642,Yb13.6Ce0.363Mn0.99Sb11.05,Yb13.6Ce0.363Mn0.99Sb11.05,0,0,0,0,0.0380725300926816,0,0,0,0,0,0,0,0,0,0,0,0.523016575010576,0,0,0,0,0,0,0,0,0,0,0,0,0,0,0,0,0.0139599277006499,0,0,0,0,0,0,0,0,0,0,0,0.424950967196093,0,0,0,0,0,0,0,0,0,0,0,0,0,0,0,0,0,0,0,973,196,15396,0.74,,,,1
1643,Yb13.6Ce0.363Mn0.99Sb11.05,Yb13.6Ce0.363Mn0.99Sb11.05,0,0,0,0,0.0380725300926816,0,0,0,0,0,0,0,0,0,0,0,0.523016575010576,0,0,0,0,0,0,0,0,0,0,0,0,0,0,0,0,0.0139599277006499,0,0,0,0,0,0,0,0,0,0,0,0.424950967196093,0,0,0,0,0,0,0,0,0,0,0,0,0,0,0,0,0,0,0,1073,211,13686,0.74,,,,1
1644,Yb13.6Ce0.363Mn0.99Sb11.05,Yb13.6Ce0.363Mn0.99Sb11.05,0,0,0,0,0.0380725300926816,0,0,0,0,0,0,0,0,0,0,0,0.523016575010576,0,0,0,0,0,0,0,0,0,0,0,0,0,0,0,0,0.0139599277006499,0,0,0,0,0,0,0,0,0,0,0,0.424950967196093,0,0,0,0,0,0,0,0,0,0,0,0,0,0,0,0,0,0,0,1173,221,12999,0.77,,,,1
1645,Gd2.75Se4,Gd2.75Se4,0,0,0,0,0,0,0,0,0,0,0,0,0,0,0,0,0,0,0,0,0,0,0,0,0,0,0,0,0,0,0,0,0,0,0,0,0,0.592592592592593,0,0,0.407407407407407,0,0,0,0,0,0,0,0,0,0,0,0,0,0,0,0,0,0,0,0,0,0,0,0,350,-93,7107,0.88,,,,1
1646,Gd2.75Se4,Gd2.75Se4,0,0,0,0,0,0,0,0,0,0,0,0,0,0,0,0,0,0,0,0,0,0,0,0,0,0,0,0,0,0,0,0,0,0,0,0,0,0.592592592592593,0,0,0.407407407407407,0,0,0,0,0,0,0,0,0,0,0,0,0,0,0,0,0,0,0,0,0,0,0,0,450,-122,7610,0.84,,,,1
1647,Gd2.75Se4,Gd2.75Se4,0,0,0,0,0,0,0,0,0,0,0,0,0,0,0,0,0,0,0,0,0,0,0,0,0,0,0,0,0,0,0,0,0,0,0,0,0,0.592592592592593,0,0,0.407407407407407,0,0,0,0,0,0,0,0,0,0,0,0,0,0,0,0,0,0,0,0,0,0,0,0,550,-147,7230,0.81,,,,1
1648,Gd2.75Se4,Gd2.75Se4,0,0,0,0,0,0,0,0,0,0,0,0,0,0,0,0,0,0,0,0,0,0,0,0,0,0,0,0,0,0,0,0,0,0,0,0,0,0.592592592592593,0,0,0.407407407407407,0,0,0,0,0,0,0,0,0,0,0,0,0,0,0,0,0,0,0,0,0,0,0,0,650,-169,5720,0.79,,,,1
1649,Gd2.75Se4,Gd2.75Se4,0,0,0,0,0,0,0,0,0,0,0,0,0,0,0,0,0,0,0,0,0,0,0,0,0,0,0,0,0,0,0,0,0,0,0,0,0,0.592592592592593,0,0,0.407407407407407,0,0,0,0,0,0,0,0,0,0,0,0,0,0,0,0,0,0,0,0,0,0,0,0,750,-187,4780,0.77,,,,1
1650,Gd2.75Se4,Gd2.75Se4,0,0,0,0,0,0,0,0,0,0,0,0,0,0,0,0,0,0,0,0,0,0,0,0,0,0,0,0,0,0,0,0,0,0,0,0,0,0.592592592592593,0,0,0.407407407407407,0,0,0,0,0,0,0,0,0,0,0,0,0,0,0,0,0,0,0,0,0,0,0,0,850,-203,4340,0.74,,,,1
1651,Gd2.79Se4,Gd2.79Se4,0,0,0,0,0,0,0,0,0,0,0,0,0,0,0,0,0,0,0,0,0,0,0,0,0,0,0,0,0,0,0,0,0,0,0,0,0,0.589101620029455,0,0,0.410898379970545,0,0,0,0,0,0,0,0,0,0,0,0,0,0,0,0,0,0,0,0,0,0,0,0,350,-66,19310,1.29,,,,1
1652,Gd2.79Se4,Gd2.79Se4,0,0,0,0,0,0,0,0,0,0,0,0,0,0,0,0,0,0,0,0,0,0,0,0,0,0,0,0,0,0,0,0,0,0,0,0,0,0.589101620029455,0,0,0.410898379970545,0,0,0,0,0,0,0,0,0,0,0,0,0,0,0,0,0,0,0,0,0,0,0,0,450,-86,19360,1.28,,,,1
1653,Gd2.79Se4,Gd2.79Se4,0,0,0,0,0,0,0,0,0,0,0,0,0,0,0,0,0,0,0,0,0,0,0,0,0,0,0,0,0,0,0,0,0,0,0,0,0,0.589101620029455,0,0,0.410898379970545,0,0,0,0,0,0,0,0,0,0,0,0,0,0,0,0,0,0,0,0,0,0,0,0,550,-105,19937,1.27,,,,1
1654,Gd2.79Se4,Gd2.79Se4,0,0,0,0,0,0,0,0,0,0,0,0,0,0,0,0,0,0,0,0,0,0,0,0,0,0,0,0,0,0,0,0,0,0,0,0,0,0.589101620029455,0,0,0.410898379970545,0,0,0,0,0,0,0,0,0,0,0,0,0,0,0,0,0,0,0,0,0,0,0,0,650,-122,18170,1.26,,,,1
1655,Gd2.79Se4,Gd2.79Se4,0,0,0,0,0,0,0,0,0,0,0,0,0,0,0,0,0,0,0,0,0,0,0,0,0,0,0,0,0,0,0,0,0,0,0,0,0,0.589101620029455,0,0,0.410898379970545,0,0,0,0,0,0,0,0,0,0,0,0,0,0,0,0,0,0,0,0,0,0,0,0,750,-137,15440,1.26,,,,1
1656,Gd2.79Se4,Gd2.79Se4,0,0,0,0,0,0,0,0,0,0,0,0,0,0,0,0,0,0,0,0,0,0,0,0,0,0,0,0,0,0,0,0,0,0,0,0,0,0.589101620029455,0,0,0.410898379970545,0,0,0,0,0,0,0,0,0,0,0,0,0,0,0,0,0,0,0,0,0,0,0,0,850,-150,15130,1.26,,,,1
1657,Gd2.84Se4,Gd2.84Se4,0,0,0,0,0,0,0,0,0,0,0,0,0,0,0,0,0,0,0,0,0,0,0,0,0,0,0,0,0,0,0,0,0,0,0,0,0,0.584795321637427,0,0,0.415204678362573,0,0,0,0,0,0,0,0,0,0,0,0,0,0,0,0,0,0,0,0,0,0,0,0,350,-59,35100,1.28,,,,1
1658,Gd2.84Se4,Gd2.84Se4,0,0,0,0,0,0,0,0,0,0,0,0,0,0,0,0,0,0,0,0,0,0,0,0,0,0,0,0,0,0,0,0,0,0,0,0,0,0.584795321637427,0,0,0.415204678362573,0,0,0,0,0,0,0,0,0,0,0,0,0,0,0,0,0,0,0,0,0,0,0,0,450,-78,31600,1.29,,,,1
1659,Gd2.84Se4,Gd2.84Se4,0,0,0,0,0,0,0,0,0,0,0,0,0,0,0,0,0,0,0,0,0,0,0,0,0,0,0,0,0,0,0,0,0,0,0,0,0,0.584795321637427,0,0,0.415204678362573,0,0,0,0,0,0,0,0,0,0,0,0,0,0,0,0,0,0,0,0,0,0,0,0,550,-96,28734,1.27,,,,1
1660,Gd2.84Se4,Gd2.84Se4,0,0,0,0,0,0,0,0,0,0,0,0,0,0,0,0,0,0,0,0,0,0,0,0,0,0,0,0,0,0,0,0,0,0,0,0,0,0.584795321637427,0,0,0.415204678362573,0,0,0,0,0,0,0,0,0,0,0,0,0,0,0,0,0,0,0,0,0,0,0,0,650,-112,25696,1.27,,,,1
1661,Gd2.84Se4,Gd2.84Se4,0,0,0,0,0,0,0,0,0,0,0,0,0,0,0,0,0,0,0,0,0,0,0,0,0,0,0,0,0,0,0,0,0,0,0,0,0,0.584795321637427,0,0,0.415204678362573,0,0,0,0,0,0,0,0,0,0,0,0,0,0,0,0,0,0,0,0,0,0,0,0,750,-127,23040,1.26,,,,1
1662,Gd2.84Se4,Gd2.84Se4,0,0,0,0,0,0,0,0,0,0,0,0,0,0,0,0,0,0,0,0,0,0,0,0,0,0,0,0,0,0,0,0,0,0,0,0,0,0.584795321637427,0,0,0.415204678362573,0,0,0,0,0,0,0,0,0,0,0,0,0,0,0,0,0,0,0,0,0,0,0,0,850,-139,21582,1.29,,,,1
1663,Gd2Se2.92,Gd2Se2.92,0,0,0,0,0,0,0,0,0,0,0,0,0,0,0,0,0,0,0,0,0,0,0,0,0,0,0,0,0,0,0,0,0,0,0,0,0,0.59349593495935,0,0,0.40650406504065,0,0,0,0,0,0,0,0,0,0,0,0,0,0,0,0,0,0,0,0,0,0,0,0,350,-81,35380,1.91,,,,1
1664,Gd2Se2.92,Gd2Se2.92,0,0,0,0,0,0,0,0,0,0,0,0,0,0,0,0,0,0,0,0,0,0,0,0,0,0,0,0,0,0,0,0,0,0,0,0,0,0.59349593495935,0,0,0.40650406504065,0,0,0,0,0,0,0,0,0,0,0,0,0,0,0,0,0,0,0,0,0,0,0,0,450,-99,30316,1.6,,,,1
1665,Gd2Se2.92,Gd2Se2.92,0,0,0,0,0,0,0,0,0,0,0,0,0,0,0,0,0,0,0,0,0,0,0,0,0,0,0,0,0,0,0,0,0,0,0,0,0,0.59349593495935,0,0,0.40650406504065,0,0,0,0,0,0,0,0,0,0,0,0,0,0,0,0,0,0,0,0,0,0,0,0,550,-116,25380,1.4,,,,1
1666,Gd2Se2.92,Gd2Se2.92,0,0,0,0,0,0,0,0,0,0,0,0,0,0,0,0,0,0,0,0,0,0,0,0,0,0,0,0,0,0,0,0,0,0,0,0,0,0.59349593495935,0,0,0.40650406504065,0,0,0,0,0,0,0,0,0,0,0,0,0,0,0,0,0,0,0,0,0,0,0,0,650,-131,21329,1.25,,,,1
1667,Gd2Se2.92,Gd2Se2.92,0,0,0,0,0,0,0,0,0,0,0,0,0,0,0,0,0,0,0,0,0,0,0,0,0,0,0,0,0,0,0,0,0,0,0,0,0,0.59349593495935,0,0,0.40650406504065,0,0,0,0,0,0,0,0,0,0,0,0,0,0,0,0,0,0,0,0,0,0,0,0,750,-145,17799,1.13,,,,1
1668,Gd2Se2.92,Gd2Se2.92,0,0,0,0,0,0,0,0,0,0,0,0,0,0,0,0,0,0,0,0,0,0,0,0,0,0,0,0,0,0,0,0,0,0,0,0,0,0.59349593495935,0,0,0.40650406504065,0,0,0,0,0,0,0,0,0,0,0,0,0,0,0,0,0,0,0,0,0,0,0,0,850,-158,15031,1.02,,,,1
1669,Gd2Se2.94,Gd2Se2.94,0,0,0,0,0,0,0,0,0,0,0,0,0,0,0,0,0,0,0,0,0,0,0,0,0,0,0,0,0,0,0,0,0,0,0,0,0,0.595141700404858,0,0,0.404858299595142,0,0,0,0,0,0,0,0,0,0,0,0,0,0,0,0,0,0,0,0,0,0,0,0,350,-85,35600,2.13,,,,1
1670,Gd2Se2.94,Gd2Se2.94,0,0,0,0,0,0,0,0,0,0,0,0,0,0,0,0,0,0,0,0,0,0,0,0,0,0,0,0,0,0,0,0,0,0,0,0,0,0.595141700404858,0,0,0.404858299595142,0,0,0,0,0,0,0,0,0,0,0,0,0,0,0,0,0,0,0,0,0,0,0,0,450,-109,30650,1.77,,,,1
1671,Gd2Se2.94,Gd2Se2.94,0,0,0,0,0,0,0,0,0,0,0,0,0,0,0,0,0,0,0,0,0,0,0,0,0,0,0,0,0,0,0,0,0,0,0,0,0,0.595141700404858,0,0,0.404858299595142,0,0,0,0,0,0,0,0,0,0,0,0,0,0,0,0,0,0,0,0,0,0,0,0,550,-130,24850,1.53,,,,1
1672,Gd2Se2.94,Gd2Se2.94,0,0,0,0,0,0,0,0,0,0,0,0,0,0,0,0,0,0,0,0,0,0,0,0,0,0,0,0,0,0,0,0,0,0,0,0,0,0.595141700404858,0,0,0.404858299595142,0,0,0,0,0,0,0,0,0,0,0,0,0,0,0,0,0,0,0,0,0,0,0,0,650,-148,20300,1.37,,,,1
1673,Gd2Se2.94,Gd2Se2.94,0,0,0,0,0,0,0,0,0,0,0,0,0,0,0,0,0,0,0,0,0,0,0,0,0,0,0,0,0,0,0,0,0,0,0,0,0,0.595141700404858,0,0,0.404858299595142,0,0,0,0,0,0,0,0,0,0,0,0,0,0,0,0,0,0,0,0,0,0,0,0,750,-162,18300,1.25,,,,1
1674,Gd2Se2.94,Gd2Se2.94,0,0,0,0,0,0,0,0,0,0,0,0,0,0,0,0,0,0,0,0,0,0,0,0,0,0,0,0,0,0,0,0,0,0,0,0,0,0.595141700404858,0,0,0.404858299595142,0,0,0,0,0,0,0,0,0,0,0,0,0,0,0,0,0,0,0,0,0,0,0,0,850,-173,15250,1.16,,,,1
1675,Gd2Se2.98,Gd2Se2.98,0,0,0,0,0,0,0,0,0,0,0,0,0,0,0,0,0,0,0,0,0,0,0,0,0,0,0,0,0,0,0,0,0,0,0,0,0,0.598393574297189,0,0,0.401606425702811,0,0,0,0,0,0,0,0,0,0,0,0,0,0,0,0,0,0,0,0,0,0,0,0,350,-124,41835,2.03,,,,1
1676,Gd2Se2.98,Gd2Se2.98,0,0,0,0,0,0,0,0,0,0,0,0,0,0,0,0,0,0,0,0,0,0,0,0,0,0,0,0,0,0,0,0,0,0,0,0,0,0.598393574297189,0,0,0.401606425702811,0,0,0,0,0,0,0,0,0,0,0,0,0,0,0,0,0,0,0,0,0,0,0,0,450,-147,34430,1.71,,,,1
1677,Gd2Se2.98,Gd2Se2.98,0,0,0,0,0,0,0,0,0,0,0,0,0,0,0,0,0,0,0,0,0,0,0,0,0,0,0,0,0,0,0,0,0,0,0,0,0,0.598393574297189,0,0,0.401606425702811,0,0,0,0,0,0,0,0,0,0,0,0,0,0,0,0,0,0,0,0,0,0,0,0,550,-167,28600,1.51,,,,1
1678,Gd2Se2.98,Gd2Se2.98,0,0,0,0,0,0,0,0,0,0,0,0,0,0,0,0,0,0,0,0,0,0,0,0,0,0,0,0,0,0,0,0,0,0,0,0,0,0.598393574297189,0,0,0.401606425702811,0,0,0,0,0,0,0,0,0,0,0,0,0,0,0,0,0,0,0,0,0,0,0,0,650,-184,24060,1.36,,,,1
1679,Gd2Se2.98,Gd2Se2.98,0,0,0,0,0,0,0,0,0,0,0,0,0,0,0,0,0,0,0,0,0,0,0,0,0,0,0,0,0,0,0,0,0,0,0,0,0,0.598393574297189,0,0,0.401606425702811,0,0,0,0,0,0,0,0,0,0,0,0,0,0,0,0,0,0,0,0,0,0,0,0,750,-196,20127,1.24,,,,1
1680,Gd2Se2.98,Gd2Se2.98,0,0,0,0,0,0,0,0,0,0,0,0,0,0,0,0,0,0,0,0,0,0,0,0,0,0,0,0,0,0,0,0,0,0,0,0,0,0.598393574297189,0,0,0.401606425702811,0,0,0,0,0,0,0,0,0,0,0,0,0,0,0,0,0,0,0,0,0,0,0,0,850,-206,16918,1.12,,,,1
1681,Sn0.965Pb0.01Cd0.025Se,Sn0.965Pb0.01Cd0.025Se,0,0,0,0,0,0,0,0,0,0,0,0,0,0,0,0,0,0,0,0,0.0125,0,0,0,0,0,0,0,0,0,0,0,0,0,0,0,0,0.5,0.005,0,0,0,0,0,0,0,0,0,0,0,0,0,0.4825,0,0,0,0,0,0,0,0,0,0,0,0,300,315,2286,1.02,,,,1
1682,Sn0.965Pb0.01Cd0.025Se,Sn0.965Pb0.01Cd0.025Se,0,0,0,0,0,0,0,0,0,0,0,0,0,0,0,0,0,0,0,0,0.0125,0,0,0,0,0,0,0,0,0,0,0,0,0,0,0,0,0.5,0.005,0,0,0,0,0,0,0,0,0,0,0,0,0,0.4825,0,0,0,0,0,0,0,0,0,0,0,0,373,336,3317,0.78,,,,1
1683,Sn0.965Pb0.01Cd0.025Se,Sn0.965Pb0.01Cd0.025Se,0,0,0,0,0,0,0,0,0,0,0,0,0,0,0,0,0,0,0,0,0.0125,0,0,0,0,0,0,0,0,0,0,0,0,0,0,0,0,0.5,0.005,0,0,0,0,0,0,0,0,0,0,0,0,0,0.4825,0,0,0,0,0,0,0,0,0,0,0,0,423,348,3587,0.7,,,,1
1684,Sn0.965Pb0.01Cd0.025Se,Sn0.965Pb0.01Cd0.025Se,0,0,0,0,0,0,0,0,0,0,0,0,0,0,0,0,0,0,0,0,0.0125,0,0,0,0,0,0,0,0,0,0,0,0,0,0,0,0,0.5,0.005,0,0,0,0,0,0,0,0,0,0,0,0,0,0.4825,0,0,0,0,0,0,0,0,0,0,0,0,473,360,3349,0.62,,,,1
1685,Sn0.965Pb0.01Cd0.025Se,Sn0.965Pb0.01Cd0.025Se,0,0,0,0,0,0,0,0,0,0,0,0,0,0,0,0,0,0,0,0,0.0125,0,0,0,0,0,0,0,0,0,0,0,0,0,0,0,0,0.5,0.005,0,0,0,0,0,0,0,0,0,0,0,0,0,0.4825,0,0,0,0,0,0,0,0,0,0,0,0,573,393,2460,0.5,,,,1
1686,Sn0.965Pb0.01Cd0.025Se,Sn0.965Pb0.01Cd0.025Se,0,0,0,0,0,0,0,0,0,0,0,0,0,0,0,0,0,0,0,0,0.0125,0,0,0,0,0,0,0,0,0,0,0,0,0,0,0,0,0.5,0.005,0,0,0,0,0,0,0,0,0,0,0,0,0,0.4825,0,0,0,0,0,0,0,0,0,0,0,0,673,410,1762,0.41,,,,1
1687,Sn0.965Pb0.01Cd0.025Se,Sn0.965Pb0.01Cd0.025Se,0,0,0,0,0,0,0,0,0,0,0,0,0,0,0,0,0,0,0,0,0.0125,0,0,0,0,0,0,0,0,0,0,0,0,0,0,0,0,0.5,0.005,0,0,0,0,0,0,0,0,0,0,0,0,0,0.4825,0,0,0,0,0,0,0,0,0,0,0,0,723,385,2635,0.41,,,,1
1688,Sn0.965Pb0.01Cd0.025Se,Sn0.965Pb0.01Cd0.025Se,0,0,0,0,0,0,0,0,0,0,0,0,0,0,0,0,0,0,0,0,0.0125,0,0,0,0,0,0,0,0,0,0,0,0,0,0,0,0,0.5,0.005,0,0,0,0,0,0,0,0,0,0,0,0,0,0.4825,0,0,0,0,0,0,0,0,0,0,0,0,823,298,7603,0.42,,,,1
1689,Sn0.965Pb0.01Cd0.025Se,Sn0.965Pb0.01Cd0.025Se,0,0,0,0,0,0,0,0,0,0,0,0,0,0,0,0,0,0,0,0,0.0125,0,0,0,0,0,0,0,0,0,0,0,0,0,0,0,0,0.5,0.005,0,0,0,0,0,0,0,0,0,0,0,0,0,0.4825,0,0,0,0,0,0,0,0,0,0,0,0,873,311,7413,0.41,,,,1
1690,Sn0.96Pb0.01Cd0.035Se,Sn0.96Pb0.01Cd0.035Se,0,0,0,0,0,0,0,0,0,0,0,0,0,0,0,0,0,0,0,0,0.0174563591022443,0,0,0,0,0,0,0,0,0,0,0,0,0,0,0,0,0.498753117206983,0.0049875311720698,0,0,0,0,0,0,0,0,0,0,0,0,0,0.478802992518703,0,0,0,0,0,0,0,0,0,0,0,0,300,314,2508,0.88,,,,1
1691,Sn0.96Pb0.01Cd0.035Se,Sn0.96Pb0.01Cd0.035Se,0,0,0,0,0,0,0,0,0,0,0,0,0,0,0,0,0,0,0,0,0.0174563591022443,0,0,0,0,0,0,0,0,0,0,0,0,0,0,0,0,0.498753117206983,0.0049875311720698,0,0,0,0,0,0,0,0,0,0,0,0,0,0.478802992518703,0,0,0,0,0,0,0,0,0,0,0,0,373,331,3651,0.67,,,,1
1692,Sn0.96Pb0.01Cd0.035Se,Sn0.96Pb0.01Cd0.035Se,0,0,0,0,0,0,0,0,0,0,0,0,0,0,0,0,0,0,0,0,0.0174563591022443,0,0,0,0,0,0,0,0,0,0,0,0,0,0,0,0,0.498753117206983,0.0049875311720698,0,0,0,0,0,0,0,0,0,0,0,0,0,0.478802992518703,0,0,0,0,0,0,0,0,0,0,0,0,423,342,3889,0.57,,,,1
1693,Sn0.96Pb0.01Cd0.035Se,Sn0.96Pb0.01Cd0.035Se,0,0,0,0,0,0,0,0,0,0,0,0,0,0,0,0,0,0,0,0,0.0174563591022443,0,0,0,0,0,0,0,0,0,0,0,0,0,0,0,0,0.498753117206983,0.0049875311720698,0,0,0,0,0,0,0,0,0,0,0,0,0,0.478802992518703,0,0,0,0,0,0,0,0,0,0,0,0,473,357,3651,0.51,,,,1
1694,Sn0.96Pb0.01Cd0.035Se,Sn0.96Pb0.01Cd0.035Se,0,0,0,0,0,0,0,0,0,0,0,0,0,0,0,0,0,0,0,0,0.0174563591022443,0,0,0,0,0,0,0,0,0,0,0,0,0,0,0,0,0.498753117206983,0.0049875311720698,0,0,0,0,0,0,0,0,0,0,0,0,0,0.478802992518703,0,0,0,0,0,0,0,0,0,0,0,0,573,391,2698,0.41,,,,1
1695,Sn0.96Pb0.01Cd0.035Se,Sn0.96Pb0.01Cd0.035Se,0,0,0,0,0,0,0,0,0,0,0,0,0,0,0,0,0,0,0,0,0.0174563591022443,0,0,0,0,0,0,0,0,0,0,0,0,0,0,0,0,0.498753117206983,0.0049875311720698,0,0,0,0,0,0,0,0,0,0,0,0,0,0.478802992518703,0,0,0,0,0,0,0,0,0,0,0,0,673,408,2048,0.34,,,,1
1696,Sn0.96Pb0.01Cd0.035Se,Sn0.96Pb0.01Cd0.035Se,0,0,0,0,0,0,0,0,0,0,0,0,0,0,0,0,0,0,0,0,0.0174563591022443,0,0,0,0,0,0,0,0,0,0,0,0,0,0,0,0,0.498753117206983,0.0049875311720698,0,0,0,0,0,0,0,0,0,0,0,0,0,0.478802992518703,0,0,0,0,0,0,0,0,0,0,0,0,723,377,3238,0.34,,,,1
1697,Sn0.96Pb0.01Cd0.035Se,Sn0.96Pb0.01Cd0.035Se,0,0,0,0,0,0,0,0,0,0,0,0,0,0,0,0,0,0,0,0,0.0174563591022443,0,0,0,0,0,0,0,0,0,0,0,0,0,0,0,0,0.498753117206983,0.0049875311720698,0,0,0,0,0,0,0,0,0,0,0,0,0,0.478802992518703,0,0,0,0,0,0,0,0,0,0,0,0,823,284,8864,0.36,,,,1
1698,Sn0.96Pb0.01Cd0.035Se,Sn0.96Pb0.01Cd0.035Se,0,0,0,0,0,0,0,0,0,0,0,0,0,0,0,0,0,0,0,0,0.0174563591022443,0,0,0,0,0,0,0,0,0,0,0,0,0,0,0,0,0.498753117206983,0.0049875311720698,0,0,0,0,0,0,0,0,0,0,0,0,0,0.478802992518703,0,0,0,0,0,0,0,0,0,0,0,0,873,294,8707,0.34,,,,1
1699,Sn0.975Pb0.01Cd0.015Se,Sn0.975Pb0.01Cd0.015Se,0,0,0,0,0,0,0,0,0,0,0,0,0,0,0,0,0,0,0,0,0.0075,0,0,0,0,0,0,0,0,0,0,0,0,0,0,0,0,0.5,0.005,0,0,0,0,0,0,0,0,0,0,0,0,0,0.4875,0,0,0,0,0,0,0,0,0,0,0,0,300,313,1587,1.24,,,,1
1700,Sn0.975Pb0.01Cd0.015Se,Sn0.975Pb0.01Cd0.015Se,0,0,0,0,0,0,0,0,0,0,0,0,0,0,0,0,0,0,0,0,0.0075,0,0,0,0,0,0,0,0,0,0,0,0,0,0,0,0,0.5,0.005,0,0,0,0,0,0,0,0,0,0,0,0,0,0.4875,0,0,0,0,0,0,0,0,0,0,0,0,373,344,2416,0.96,,,,1
1701,Sn0.975Pb0.01Cd0.015Se,Sn0.975Pb0.01Cd0.015Se,0,0,0,0,0,0,0,0,0,0,0,0,0,0,0,0,0,0,0,0,0.0075,0,0,0,0,0,0,0,0,0,0,0,0,0,0,0,0,0.5,0.005,0,0,0,0,0,0,0,0,0,0,0,0,0,0.4875,0,0,0,0,0,0,0,0,0,0,0,0,423,356,2720,0.85,,,,1
1702,Sn0.975Pb0.01Cd0.015Se,Sn0.975Pb0.01Cd0.015Se,0,0,0,0,0,0,0,0,0,0,0,0,0,0,0,0,0,0,0,0,0.0075,0,0,0,0,0,0,0,0,0,0,0,0,0,0,0,0,0.5,0.005,0,0,0,0,0,0,0,0,0,0,0,0,0,0.4875,0,0,0,0,0,0,0,0,0,0,0,0,473,370,2512,0.76,,,,1
1703,Sn0.975Pb0.01Cd0.015Se,Sn0.975Pb0.01Cd0.015Se,0,0,0,0,0,0,0,0,0,0,0,0,0,0,0,0,0,0,0,0,0.0075,0,0,0,0,0,0,0,0,0,0,0,0,0,0,0,0,0.5,0.005,0,0,0,0,0,0,0,0,0,0,0,0,0,0.4875,0,0,0,0,0,0,0,0,0,0,0,0,573,400,1746,0.62,,,,1
1704,Sn0.975Pb0.01Cd0.015Se,Sn0.975Pb0.01Cd0.015Se,0,0,0,0,0,0,0,0,0,0,0,0,0,0,0,0,0,0,0,0,0.0075,0,0,0,0,0,0,0,0,0,0,0,0,0,0,0,0,0.5,0.005,0,0,0,0,0,0,0,0,0,0,0,0,0,0.4875,0,0,0,0,0,0,0,0,0,0,0,0,673,423,1429,0.52,,,,1
1705,Sn0.975Pb0.01Cd0.015Se,Sn0.975Pb0.01Cd0.015Se,0,0,0,0,0,0,0,0,0,0,0,0,0,0,0,0,0,0,0,0,0.0075,0,0,0,0,0,0,0,0,0,0,0,0,0,0,0,0,0.5,0.005,0,0,0,0,0,0,0,0,0,0,0,0,0,0.4875,0,0,0,0,0,0,0,0,0,0,0,0,723,400,2127,0.52,,,,1
