Repository: anilkunwar/thermoelectrics

# Machine learning assisted design of thermoelectrics

a. Machine Learning

# Fetching the upto date data of thermoelectricity (Informatics)

# Featurization:

The computer code to convert the multicomponent chemical formula and temperature row into composition-temperature feature vector
Binary alloys/compunds with upload from json files
Multicomponent alloys/compunds with upload from json files

# Informatics approach to classify p-type and n-type thermoelectric materials

Basic Illustrative Tutorials
Querying the Abstracts on the Materials Science, Applied Physics and Condensed Matter Physics on Keyterms Specific to Thermoelectrics
NER analysis for material type classification

File: machine_learning/vae_regression/latent_space_visualization/thermoelectric_materials.csv (part 12 of 33)
Unnamed: 0,Formula,modformula,In,Tl,La,Sr,Mn,Ni,Ru,Pd,Hf,Cs,Sc,Co,Si,Fe,Li,Cl,Yb,Te,N,Ti,Cd,Zr,Y,Ga,Cr,Pr,Tm,Br,Ca,Mg,Rb,Au,Nd,Ce,Ho,I,Ba,Se,Pb,Ge,Gd,Tb,Dy,Cu,Na,Sb,Bi,P,As,Sm,Zn,Al,Sn,Ag,Nb,Mo,V,S,K,Lu,O,Eu,Ta,B,Er,temperature(K),seebeck_coefficient(μV/K),electrical_conductivity(S/m),thermal_conductivity(W/mK),power_factor(W/mK2),ZT,reference,sum_elements
1706,Sn0.975Pb0.01Cd0.015Se,Sn0.975Pb0.01Cd0.015Se,0,0,0,0,0,0,0,0,0,0,0,0,0,0,0,0,0,0,0,0,0.0075,0,0,0,0,0,0,0,0,0,0,0,0,0,0,0,0,0.5,0.005,0,0,0,0,0,0,0,0,0,0,0,0,0,0.4875,0,0,0,0,0,0,0,0,0,0,0,0,823,314,6254,0.53,,,,1
1707,Sn0.975Pb0.01Cd0.015Se,Sn0.975Pb0.01Cd0.015Se,0,0,0,0,0,0,0,0,0,0,0,0,0,0,0,0,0,0,0,0,0.0075,0,0,0,0,0,0,0,0,0,0,0,0,0,0,0,0,0.5,0.005,0,0,0,0,0,0,0,0,0,0,0,0,0,0.4875,0,0,0,0,0,0,0,0,0,0,0,0,873,323,6032,0.52,,,,1
1708,Sn0.97Pb0.01Cd0.025Se,Sn0.97Pb0.01Cd0.025Se,0,0,0,0,0,0,0,0,0,0,0,0,0,0,0,0,0,0,0,0,0.0124688279301745,0,0,0,0,0,0,0,0,0,0,0,0,0,0,0,0,0.498753117206983,0.0049875311720698,0,0,0,0,0,0,0,0,0,0,0,0,0,0.483790523690773,0,0,0,0,0,0,0,0,0,0,0,0,300,314,2095,1.13,,,,1
1709,Sn0.97Pb0.01Cd0.025Se,Sn0.97Pb0.01Cd0.025Se,0,0,0,0,0,0,0,0,0,0,0,0,0,0,0,0,0,0,0,0,0.0124688279301745,0,0,0,0,0,0,0,0,0,0,0,0,0,0,0,0,0.498753117206983,0.0049875311720698,0,0,0,0,0,0,0,0,0,0,0,0,0,0.483790523690773,0,0,0,0,0,0,0,0,0,0,0,0,373,337,2889,0.88,,,,1
1710,Sn0.97Pb0.01Cd0.025Se,Sn0.97Pb0.01Cd0.025Se,0,0,0,0,0,0,0,0,0,0,0,0,0,0,0,0,0,0,0,0,0.0124688279301745,0,0,0,0,0,0,0,0,0,0,0,0,0,0,0,0,0.498753117206983,0.0049875311720698,0,0,0,0,0,0,0,0,0,0,0,0,0,0.483790523690773,0,0,0,0,0,0,0,0,0,0,0,0,423,350,3111,0.79,,,,1
1711,Sn0.97Pb0.01Cd0.025Se,Sn0.97Pb0.01Cd0.025Se,0,0,0,0,0,0,0,0,0,0,0,0,0,0,0,0,0,0,0,0,0.0124688279301745,0,0,0,0,0,0,0,0,0,0,0,0,0,0,0,0,0.498753117206983,0.0049875311720698,0,0,0,0,0,0,0,0,0,0,0,0,0,0.483790523690773,0,0,0,0,0,0,0,0,0,0,0,0,473,365,2873,0.7,,,,1
1712,Sn0.97Pb0.01Cd0.025Se,Sn0.97Pb0.01Cd0.025Se,0,0,0,0,0,0,0,0,0,0,0,0,0,0,0,0,0,0,0,0,0.0124688279301745,0,0,0,0,0,0,0,0,0,0,0,0,0,0,0,0,0.498753117206983,0.0049875311720698,0,0,0,0,0,0,0,0,0,0,0,0,0,0.483790523690773,0,0,0,0,0,0,0,0,0,0,0,0,573,396,2079,0.56,,,,1
1713,Sn0.97Pb0.01Cd0.025Se,Sn0.97Pb0.01Cd0.025Se,0,0,0,0,0,0,0,0,0,0,0,0,0,0,0,0,0,0,0,0,0.0124688279301745,0,0,0,0,0,0,0,0,0,0,0,0,0,0,0,0,0.498753117206983,0.0049875311720698,0,0,0,0,0,0,0,0,0,0,0,0,0,0.483790523690773,0,0,0,0,0,0,0,0,0,0,0,0,673,416,1651,0.48,,,,1
1714,Sn0.97Pb0.01Cd0.025Se,Sn0.97Pb0.01Cd0.025Se,0,0,0,0,0,0,0,0,0,0,0,0,0,0,0,0,0,0,0,0,0.0124688279301745,0,0,0,0,0,0,0,0,0,0,0,0,0,0,0,0,0.498753117206983,0.0049875311720698,0,0,0,0,0,0,0,0,0,0,0,0,0,0.483790523690773,0,0,0,0,0,0,0,0,0,0,0,0,723,398,2333,0.48,,,,1
1715,Sn0.97Pb0.01Cd0.025Se,Sn0.97Pb0.01Cd0.025Se,0,0,0,0,0,0,0,0,0,0,0,0,0,0,0,0,0,0,0,0,0.0124688279301745,0,0,0,0,0,0,0,0,0,0,0,0,0,0,0,0,0.498753117206983,0.0049875311720698,0,0,0,0,0,0,0,0,0,0,0,0,0,0.483790523690773,0,0,0,0,0,0,0,0,0,0,0,0,823,306,7016,0.5,,,,1
1716,Sn0.97Pb0.01Cd0.025Se,Sn0.97Pb0.01Cd0.025Se,0,0,0,0,0,0,0,0,0,0,0,0,0,0,0,0,0,0,0,0,0.0124688279301745,0,0,0,0,0,0,0,0,0,0,0,0,0,0,0,0,0.498753117206983,0.0049875311720698,0,0,0,0,0,0,0,0,0,0,0,0,0,0.483790523690773,0,0,0,0,0,0,0,0,0,0,0,0,873,315,6857,0.48,,,,1
1717,SnSe,SnSe,0,0,0,0,0,0,0,0,0,0,0,0,0,0,0,0,0,0,0,0,0,0,0,0,0,0,0,0,0,0,0,0,0,0,0,0,0,0.5,0,0,0,0,0,0,0,0,0,0,0,0,0,0,0.5,0,0,0,0,0,0,0,0,0,0,0,0,300,332,1174,1.4,,,,1
1718,SnSe,SnSe,0,0,0,0,0,0,0,0,0,0,0,0,0,0,0,0,0,0,0,0,0,0,0,0,0,0,0,0,0,0,0,0,0,0,0,0,0,0.5,0,0,0,0,0,0,0,0,0,0,0,0,0,0,0.5,0,0,0,0,0,0,0,0,0,0,0,0,373,349,2047,1.15,,,,1
1719,SnSe,SnSe,0,0,0,0,0,0,0,0,0,0,0,0,0,0,0,0,0,0,0,0,0,0,0,0,0,0,0,0,0,0,0,0,0,0,0,0,0,0.5,0,0,0,0,0,0,0,0,0,0,0,0,0,0,0.5,0,0,0,0,0,0,0,0,0,0,0,0,423,363,2365,1.02,,,,1
1720,SnSe,SnSe,0,0,0,0,0,0,0,0,0,0,0,0,0,0,0,0,0,0,0,0,0,0,0,0,0,0,0,0,0,0,0,0,0,0,0,0,0,0.5,0,0,0,0,0,0,0,0,0,0,0,0,0,0,0.5,0,0,0,0,0,0,0,0,0,0,0,0,473,376,2222,0.9,,,,1
1721,SnSe,SnSe,0,0,0,0,0,0,0,0,0,0,0,0,0,0,0,0,0,0,0,0,0,0,0,0,0,0,0,0,0,0,0,0,0,0,0,0,0,0.5,0,0,0,0,0,0,0,0,0,0,0,0,0,0,0.5,0,0,0,0,0,0,0,0,0,0,0,0,573,411,1556,0.73,,,,1
1722,SnSe,SnSe,0,0,0,0,0,0,0,0,0,0,0,0,0,0,0,0,0,0,0,0,0,0,0,0,0,0,0,0,0,0,0,0,0,0,0,0,0,0.5,0,0,0,0,0,0,0,0,0,0,0,0,0,0,0.5,0,0,0,0,0,0,0,0,0,0,0,0,673,431,1143,0.62,,,,1
1723,SnSe,SnSe,0,0,0,0,0,0,0,0,0,0,0,0,0,0,0,0,0,0,0,0,0,0,0,0,0,0,0,0,0,0,0,0,0,0,0,0,0,0.5,0,0,0,0,0,0,0,0,0,0,0,0,0,0,0.5,0,0,0,0,0,0,0,0,0,0,0,0,723,418,1540,0.61,,,,1
1724,SnSe,SnSe,0,0,0,0,0,0,0,0,0,0,0,0,0,0,0,0,0,0,0,0,0,0,0,0,0,0,0,0,0,0,0,0,0,0,0,0,0,0.5,0,0,0,0,0,0,0,0,0,0,0,0,0,0,0.5,0,0,0,0,0,0,0,0,0,0,0,0,823,325,5302,0.64,,,,1
1725,SnSe,SnSe,0,0,0,0,0,0,0,0,0,0,0,0,0,0,0,0,0,0,0,0,0,0,0,0,0,0,0,0,0,0,0,0,0,0,0,0,0,0.5,0,0,0,0,0,0,0,0,0,0,0,0,0,0,0.5,0,0,0,0,0,0,0,0,0,0,0,0,873,332,5238,0.64,,,,1
1726,Ca10GaSb9,Ca10GaSb9,0,0,0,0,0,0,0,0,0,0,0,0,0,0,0,0,0,0,0,0,0,0,0,0.05,0,0,0,0,0.5,0,0,0,0,0,0,0,0,0,0,0,0,0,0,0,0,0.45,0,0,0,0,0,0,0,0,0,0,0,0,0,0,0,0,0,0,0,398,32,203,0.68,,,,1
1727,Ca10GaSb9,Ca10GaSb9,0,0,0,0,0,0,0,0,0,0,0,0,0,0,0,0,0,0,0,0,0,0,0,0.05,0,0,0,0,0.5,0,0,0,0,0,0,0,0,0,0,0,0,0,0,0,0,0.45,0,0,0,0,0,0,0,0,0,0,0,0,0,0,0,0,0,0,0,473,46,314,0.65,,,,1
1728,Ca10GaSb9,Ca10GaSb9,0,0,0,0,0,0,0,0,0,0,0,0,0,0,0,0,0,0,0,0,0,0,0,0.05,0,0,0,0,0.5,0,0,0,0,0,0,0,0,0,0,0,0,0,0,0,0,0.45,0,0,0,0,0,0,0,0,0,0,0,0,0,0,0,0,0,0,0,573,65,500,0.6,,,,1
1729,Ca10GaSb9,Ca10GaSb9,0,0,0,0,0,0,0,0,0,0,0,0,0,0,0,0,0,0,0,0,0,0,0,0.05,0,0,0,0,0.5,0,0,0,0,0,0,0,0,0,0,0,0,0,0,0,0,0.45,0,0,0,0,0,0,0,0,0,0,0,0,0,0,0,0,0,0,0,673,86,727,0.61,,,,1
1730,Ca10InSb9,Ca10InSb9,0.05,0,0,0,0,0,0,0,0,0,0,0,0,0,0,0,0,0,0,0,0,0,0,0,0,0,0,0,0.5,0,0,0,0,0,0,0,0,0,0,0,0,0,0,0,0,0.45,0,0,0,0,0,0,0,0,0,0,0,0,0,0,0,0,0,0,0,398,126,2218,0.79,,,,1
1731,Ca10InSb9,Ca10InSb9,0.05,0,0,0,0,0,0,0,0,0,0,0,0,0,0,0,0,0,0,0,0,0,0,0,0,0,0,0,0.5,0,0,0,0,0,0,0,0,0,0,0,0,0,0,0,0,0.45,0,0,0,0,0,0,0,0,0,0,0,0,0,0,0,0,0,0,0,573,179,3577,0.72,,,,1
1732,Ca10InSb9,Ca10InSb9,0.05,0,0,0,0,0,0,0,0,0,0,0,0,0,0,0,0,0,0,0,0,0,0,0,0,0,0,0,0.5,0,0,0,0,0,0,0,0,0,0,0,0,0,0,0,0,0.45,0,0,0,0,0,0,0,0,0,0,0,0,0,0,0,0,0,0,0,673,195,4016,0.71,,,,1
1733,Ca10InSb9,Ca10InSb9,0.05,0,0,0,0,0,0,0,0,0,0,0,0,0,0,0,0,0,0,0,0,0,0,0,0,0,0,0,0.5,0,0,0,0,0,0,0,0,0,0,0,0,0,0,0,0,0.45,0,0,0,0,0,0,0,0,0,0,0,0,0,0,0,0,0,0,0,772,209,4250,0.72,,,,1
1734,Ca10MnSb9,Ca10MnSb9,0,0,0,0,0.05,0,0,0,0,0,0,0,0,0,0,0,0,0,0,0,0,0,0,0,0,0,0,0,0.5,0,0,0,0,0,0,0,0,0,0,0,0,0,0,0,0,0.45,0,0,0,0,0,0,0,0,0,0,0,0,0,0,0,0,0,0,0,373,11,7,0.73,,,,1
1735,Ca10MnSb9,Ca10MnSb9,0,0,0,0,0.05,0,0,0,0,0,0,0,0,0,0,0,0,0,0,0,0,0,0,0,0,0,0,0,0.5,0,0,0,0,0,0,0,0,0,0,0,0,0,0,0,0,0.45,0,0,0,0,0,0,0,0,0,0,0,0,0,0,0,0,0,0,0,473,32,10,0.66,,,,1
1736,Ca10MnSb9,Ca10MnSb9,0,0,0,0,0.05,0,0,0,0,0,0,0,0,0,0,0,0,0,0,0,0,0,0,0,0,0,0,0,0.5,0,0,0,0,0,0,0,0,0,0,0,0,0,0,0,0,0.45,0,0,0,0,0,0,0,0,0,0,0,0,0,0,0,0,0,0,0,573,75,17,0.62,,,,1
1737,Ca10ZnSb9,Ca10ZnSb9,0,0,0,0,0,0,0,0,0,0,0,0,0,0,0,0,0,0,0,0,0,0,0,0,0,0,0,0,0.5,0,0,0,0,0,0,0,0,0,0,0,0,0,0,0,0,0.45,0,0,0,0,0.05,0,0,0,0,0,0,0,0,0,0,0,0,0,0,373,19,37,0.64,,,,1
1738,Ca10ZnSb9,Ca10ZnSb9,0,0,0,0,0,0,0,0,0,0,0,0,0,0,0,0,0,0,0,0,0,0,0,0,0,0,0,0,0.5,0,0,0,0,0,0,0,0,0,0,0,0,0,0,0,0,0.45,0,0,0,0,0.05,0,0,0,0,0,0,0,0,0,0,0,0,0,0,473,32,36,0.6,,,,1
1739,Ca10ZnSb9,Ca10ZnSb9,0,0,0,0,0,0,0,0,0,0,0,0,0,0,0,0,0,0,0,0,0,0,0,0,0,0,0,0,0.5,0,0,0,0,0,0,0,0,0,0,0,0,0,0,0,0,0.45,0,0,0,0,0.05,0,0,0,0,0,0,0,0,0,0,0,0,0,0,573,61,42,0.58,,,,1
1740,Ge0.87Mn0.05Sb0.08Te,Ge0.87Mn0.05Sb0.08Te,0,0,0,0,0.025,0,0,0,0,0,0,0,0,0,0,0,0,0.5,0,0,0,0,0,0,0,0,0,0,0,0,0,0,0,0,0,0,0,0,0,0.435,0,0,0,0,0,0.04,0,0,0,0,0,0,0,0,0,0,0,0,0,0,0,0,0,0,0,298,93,114433,2.01,,,,1
1741,Ge0.87Mn0.05Sb0.08Te,Ge0.87Mn0.05Sb0.08Te,0,0,0,0,0.025,0,0,0,0,0,0,0,0,0,0,0,0,0.5,0,0,0,0,0,0,0,0,0,0,0,0,0,0,0,0,0,0,0,0,0,0.435,0,0,0,0,0,0.04,0,0,0,0,0,0,0,0,0,0,0,0,0,0,0,0,0,0,0,398,124,95876,1.86,,,,1
1742,Ge0.87Mn0.05Sb0.08Te,Ge0.87Mn0.05Sb0.08Te,0,0,0,0,0.025,0,0,0,0,0,0,0,0,0,0,0,0,0.5,0,0,0,0,0,0,0,0,0,0,0,0,0,0,0,0,0,0,0,0,0,0.435,0,0,0,0,0,0.04,0,0,0,0,0,0,0,0,0,0,0,0,0,0,0,0,0,0,0,498,164,85600,1.67,,,,1
1743,Ge0.87Mn0.05Sb0.08Te,Ge0.87Mn0.05Sb0.08Te,0,0,0,0,0.025,0,0,0,0,0,0,0,0,0,0,0,0,0.5,0,0,0,0,0,0,0,0,0,0,0,0,0,0,0,0,0,0,0,0,0,0.435,0,0,0,0,0,0.04,0,0,0,0,0,0,0,0,0,0,0,0,0,0,0,0,0,0,0,598,193,82474,1.62,,,,1
1744,Ge0.87Mn0.05Sb0.08Te,Ge0.87Mn0.05Sb0.08Te,0,0,0,0,0.025,0,0,0,0,0,0,0,0,0,0,0,0,0.5,0,0,0,0,0,0,0,0,0,0,0,0,0,0,0,0,0,0,0,0,0,0.435,0,0,0,0,0,0.04,0,0,0,0,0,0,0,0,0,0,0,0,0,0,0,0,0,0,0,648,202,79900,1.54,,,,1
1745,Ge0.87Mn0.05Sb0.08Te,Ge0.87Mn0.05Sb0.08Te,0,0,0,0,0.025,0,0,0,0,0,0,0,0,0,0,0,0,0.5,0,0,0,0,0,0,0,0,0,0,0,0,0,0,0,0,0,0,0,0,0,0.435,0,0,0,0,0,0.04,0,0,0,0,0,0,0,0,0,0,0,0,0,0,0,0,0,0,0,698,210,76289,1.49,,,,1
1746,Ge0.87Mn0.05Sb0.08Te,Ge0.87Mn0.05Sb0.08Te,0,0,0,0,0.025,0,0,0,0,0,0,0,0,0,0,0,0,0.5,0,0,0,0,0,0,0,0,0,0,0,0,0,0,0,0,0,0,0,0,0,0.435,0,0,0,0,0,0.04,0,0,0,0,0,0,0,0,0,0,0,0,0,0,0,0,0,0,0,773,214,70103,1.49,,,,1
1747,Ge0.95Mn0.05Te,Ge0.95Mn0.05Te,0,0,0,0,0.025,0,0,0,0,0,0,0,0,0,0,0,0,0.5,0,0,0,0,0,0,0,0,0,0,0,0,0,0,0,0,0,0,0,0,0,0.475,0,0,0,0,0,0,0,0,0,0,0,0,0,0,0,0,0,0,0,0,0,0,0,0,0,298,45,379381,4.79,,,,1
1748,Ge0.95Mn0.05Te,Ge0.95Mn0.05Te,0,0,0,0,0.025,0,0,0,0,0,0,0,0,0,0,0,0,0.5,0,0,0,0,0,0,0,0,0,0,0,0,0,0,0,0,0,0,0,0,0,0.475,0,0,0,0,0,0,0,0,0,0,0,0,0,0,0,0,0,0,0,0,0,0,0,0,0,398,57,306186,4.29,,,,1
1749,Ge0.95Mn0.05Te,Ge0.95Mn0.05Te,0,0,0,0,0.025,0,0,0,0,0,0,0,0,0,0,0,0,0.5,0,0,0,0,0,0,0,0,0,0,0,0,0,0,0,0,0,0,0,0,0,0.475,0,0,0,0,0,0,0,0,0,0,0,0,0,0,0,0,0,0,0,0,0,0,0,0,0,498,88,228866,3.51,,,,1
1750,Ge0.95Mn0.05Te,Ge0.95Mn0.05Te,0,0,0,0,0.025,0,0,0,0,0,0,0,0,0,0,0,0,0.5,0,0,0,0,0,0,0,0,0,0,0,0,0,0,0,0,0,0,0,0,0,0.475,0,0,0,0,0,0,0,0,0,0,0,0,0,0,0,0,0,0,0,0,0,0,0,0,0,598,125,187629,2.79,,,,1
1751,Ge0.95Mn0.05Te,Ge0.95Mn0.05Te,0,0,0,0,0.025,0,0,0,0,0,0,0,0,0,0,0,0,0.5,0,0,0,0,0,0,0,0,0,0,0,0,0,0,0,0,0,0,0,0,0,0.475,0,0,0,0,0,0,0,0,0,0,0,0,0,0,0,0,0,0,0,0,0,0,0,0,0,648,140,160825,2.55,,,,1
1752,Ge0.95Mn0.05Te,Ge0.95Mn0.05Te,0,0,0,0,0.025,0,0,0,0,0,0,0,0,0,0,0,0,0.5,0,0,0,0,0,0,0,0,0,0,0,0,0,0,0,0,0,0,0,0,0,0.475,0,0,0,0,0,0,0,0,0,0,0,0,0,0,0,0,0,0,0,0,0,0,0,0,0,698,154,140200,2.4,,,,1
1753,Ge0.95Mn0.05Te,Ge0.95Mn0.05Te,0,0,0,0,0.025,0,0,0,0,0,0,0,0,0,0,0,0,0.5,0,0,0,0,0,0,0,0,0,0,0,0,0,0,0,0,0,0,0,0,0,0.475,0,0,0,0,0,0,0,0,0,0,0,0,0,0,0,0,0,0,0,0,0,0,0,0,0,773,159,131900,2.48,,,,1
1754,Ge0.96Mn0.02Sb0.02Te,Ge0.96Mn0.02Sb0.02Te,0,0,0,0,0.01,0,0,0,0,0,0,0,0,0,0,0,0,0.5,0,0,0,0,0,0,0,0,0,0,0,0,0,0,0,0,0,0,0,0,0,0.48,0,0,0,0,0,0.01,0,0,0,0,0,0,0,0,0,0,0,0,0,0,0,0,0,0,0,298,54,325773,4.55,,,,1
1755,Ge0.96Mn0.02Sb0.02Te,Ge0.96Mn0.02Sb0.02Te,0,0,0,0,0.01,0,0,0,0,0,0,0,0,0,0,0,0,0.5,0,0,0,0,0,0,0,0,0,0,0,0,0,0,0,0,0,0,0,0,0,0.48,0,0,0,0,0,0.01,0,0,0,0,0,0,0,0,0,0,0,0,0,0,0,0,0,0,0,398,77,242268,3.78,,,,1
1756,Ge0.96Mn0.02Sb0.02Te,Ge0.96Mn0.02Sb0.02Te,0,0,0,0,0.01,0,0,0,0,0,0,0,0,0,0,0,0,0.5,0,0,0,0,0,0,0,0,0,0,0,0,0,0,0,0,0,0,0,0,0,0.48,0,0,0,0,0,0.01,0,0,0,0,0,0,0,0,0,0,0,0,0,0,0,0,0,0,0,498,115,165979,2.92,,,,1
1757,Ge0.96Mn0.02Sb0.02Te,Ge0.96Mn0.02Sb0.02Te,0,0,0,0,0.01,0,0,0,0,0,0,0,0,0,0,0,0,0.5,0,0,0,0,0,0,0,0,0,0,0,0,0,0,0,0,0,0,0,0,0,0.48,0,0,0,0,0,0.01,0,0,0,0,0,0,0,0,0,0,0,0,0,0,0,0,0,0,0,598,164,113402,2.01,,,,1
1758,Ge0.96Mn0.02Sb0.02Te,Ge0.96Mn0.02Sb0.02Te,0,0,0,0,0.01,0,0,0,0,0,0,0,0,0,0,0,0,0.5,0,0,0,0,0,0,0,0,0,0,0,0,0,0,0,0,0,0,0,0,0,0.48,0,0,0,0,0,0.01,0,0,0,0,0,0,0,0,0,0,0,0,0,0,0,0,0,0,0,648,186,100000,1.81,,,,1
1759,Ge0.96Mn0.02Sb0.02Te,Ge0.96Mn0.02Sb0.02Te,0,0,0,0,0.01,0,0,0,0,0,0,0,0,0,0,0,0,0.5,0,0,0,0,0,0,0,0,0,0,0,0,0,0,0,0,0,0,0,0,0,0.48,0,0,0,0,0,0.01,0,0,0,0,0,0,0,0,0,0,0,0,0,0,0,0,0,0,0,698,187,100000,1.79,,,,1
1760,Ge0.96Mn0.02Sb0.02Te,Ge0.96Mn0.02Sb0.02Te,0,0,0,0,0.01,0,0,0,0,0,0,0,0,0,0,0,0,0.5,0,0,0,0,0,0,0,0,0,0,0,0,0,0,0,0,0,0,0,0,0,0.48,0,0,0,0,0,0.01,0,0,0,0,0,0,0,0,0,0,0,0,0,0,0,0,0,0,0,773,179,109278,2.17,,,,1
1761,Ge0.98Mn0.01Sb0.01Te,Ge0.98Mn0.01Sb0.01Te,0,0,0,0,0.005,0,0,0,0,0,0,0,0,0,0,0,0,0.5,0,0,0,0,0,0,0,0,0,0,0,0,0,0,0,0,0,0,0,0,0,0.49,0,0,0,0,0,0.005,0,0,0,0,0,0,0,0,0,0,0,0,0,0,0,0,0,0,0,298,35,507216,6.07,,,,1
1762,Ge0.98Mn0.01Sb0.01Te,Ge0.98Mn0.01Sb0.01Te,0,0,0,0,0.005,0,0,0,0,0,0,0,0,0,0,0,0,0.5,0,0,0,0,0,0,0,0,0,0,0,0,0,0,0,0,0,0,0,0,0,0.49,0,0,0,0,0,0.005,0,0,0,0,0,0,0,0,0,0,0,0,0,0,0,0,0,0,0,398,52,383505,5.19,,,,1
1763,Ge0.98Mn0.01Sb0.01Te,Ge0.98Mn0.01Sb0.01Te,0,0,0,0,0.005,0,0,0,0,0,0,0,0,0,0,0,0,0.5,0,0,0,0,0,0,0,0,0,0,0,0,0,0,0,0,0,0,0,0,0,0.49,0,0,0,0,0,0.005,0,0,0,0,0,0,0,0,0,0,0,0,0,0,0,0,0,0,0,498,74,262887,3.83,,,,1
1764,Ge0.98Mn0.01Sb0.01Te,Ge0.98Mn0.01Sb0.01Te,0,0,0,0,0.005,0,0,0,0,0,0,0,0,0,0,0,0,0.5,0,0,0,0,0,0,0,0,0,0,0,0,0,0,0,0,0,0,0,0,0,0.49,0,0,0,0,0,0.005,0,0,0,0,0,0,0,0,0,0,0,0,0,0,0,0,0,0,0,598,106,172165,2.61,,,,1
1765,Ge0.98Mn0.01Sb0.01Te,Ge0.98Mn0.01Sb0.01Te,0,0,0,0,0.005,0,0,0,0,0,0,0,0,0,0,0,0,0.5,0,0,0,0,0,0,0,0,0,0,0,0,0,0,0,0,0,0,0,0,0,0.49,0,0,0,0,0,0.005,0,0,0,0,0,0,0,0,0,0,0,0,0,0,0,0,0,0,0,648,130,140206,2.24,,,,1
1766,Ge0.98Mn0.01Sb0.01Te,Ge0.98Mn0.01Sb0.01Te,0,0,0,0,0.005,0,0,0,0,0,0,0,0,0,0,0,0,0.5,0,0,0,0,0,0,0,0,0,0,0,0,0,0,0,0,0,0,0,0,0,0.49,0,0,0,0,0,0.005,0,0,0,0,0,0,0,0,0,0,0,0,0,0,0,0,0,0,0,698,147,143299,2.15,,,,1
1767,Ge0.98Mn0.01Sb0.01Te,Ge0.98Mn0.01Sb0.01Te,0,0,0,0,0.005,0,0,0,0,0,0,0,0,0,0,0,0,0.5,0,0,0,0,0,0,0,0,0,0,0,0,0,0,0,0,0,0,0,0,0,0.49,0,0,0,0,0,0.005,0,0,0,0,0,0,0,0,0,0,0,0,0,0,0,0,0,0,0,773,148,143300,2.67,,,,1
1768,Ge0.98Mn0.02Te,Ge0.98Mn0.02Te,0,0,0,0,0.01,0,0,0,0,0,0,0,0,0,0,0,0,0.5,0,0,0,0,0,0,0,0,0,0,0,0,0,0,0,0,0,0,0,0,0,0.49,0,0,0,0,0,0,0,0,0,0,0,0,0,0,0,0,0,0,0,0,0,0,0,0,0,298,42,475258,5.85,,,,1
1769,Ge0.98Mn0.02Te,Ge0.98Mn0.02Te,0,0,0,0,0.01,0,0,0,0,0,0,0,0,0,0,0,0,0.5,0,0,0,0,0,0,0,0,0,0,0,0,0,0,0,0,0,0,0,0,0,0.49,0,0,0,0,0,0,0,0,0,0,0,0,0,0,0,0,0,0,0,0,0,0,0,0,0,398,52,377320,5.13,,,,1
1770,Ge0.98Mn0.02Te,Ge0.98Mn0.02Te,0,0,0,0,0.01,0,0,0,0,0,0,0,0,0,0,0,0,0.5,0,0,0,0,0,0,0,0,0,0,0,0,0,0,0,0,0,0,0,0,0,0.49,0,0,0,0,0,0,0,0,0,0,0,0,0,0,0,0,0,0,0,0,0,0,0,0,0,498,73,273196,4,,,,1
1771,Ge0.98Mn0.02Te,Ge0.98Mn0.02Te,0,0,0,0,0.01,0,0,0,0,0,0,0,0,0,0,0,0,0.5,0,0,0,0,0,0,0,0,0,0,0,0,0,0,0,0,0,0,0,0,0,0.49,0,0,0,0,0,0,0,0,0,0,0,0,0,0,0,0,0,0,0,0,0,0,0,0,0,598,110,190722,3.03,,,,1
1772,Ge0.98Mn0.02Te,Ge0.98Mn0.02Te,0,0,0,0,0.01,0,0,0,0,0,0,0,0,0,0,0,0,0.5,0,0,0,0,0,0,0,0,0,0,0,0,0,0,0,0,0,0,0,0,0,0.49,0,0,0,0,0,0,0,0,0,0,0,0,0,0,0,0,0,0,0,0,0,0,0,0,0,648,131,148454,2.71,,,,1
1773,Ge0.98Mn0.02Te,Ge0.98Mn0.02Te,0,0,0,0,0.01,0,0,0,0,0,0,0,0,0,0,0,0,0.5,0,0,0,0,0,0,0,0,0,0,0,0,0,0,0,0,0,0,0,0,0,0.49,0,0,0,0,0,0,0,0,0,0,0,0,0,0,0,0,0,0,0,0,0,0,0,0,0,698,145,137113,2.39,,,,1
1774,Ge0.99Mn0.01Te,Ge0.99Mn0.01Te,0,0,0,0,0.005,0,0,0,0,0,0,0,0,0,0,0,0,0.5,0,0,0,0,0,0,0,0,0,0,0,0,0,0,0,0,0,0,0,0,0,0.495,0,0,0,0,0,0,0,0,0,0,0,0,0,0,0,0,0,0,0,0,0,0,0,0,0,298,33,589691,6.78,,,,1
1775,Ge0.99Mn0.01Te,Ge0.99Mn0.01Te,0,0,0,0,0.005,0,0,0,0,0,0,0,0,0,0,0,0,0.5,0,0,0,0,0,0,0,0,0,0,0,0,0,0,0,0,0,0,0,0,0,0.495,0,0,0,0,0,0,0,0,0,0,0,0,0,0,0,0,0,0,0,0,0,0,0,0,0,398,44,432990,5.91,,,,1
1776,Ge0.99Mn0.01Te,Ge0.99Mn0.01Te,0,0,0,0,0.005,0,0,0,0,0,0,0,0,0,0,0,0,0.5,0,0,0,0,0,0,0,0,0,0,0,0,0,0,0,0,0,0,0,0,0,0.495,0,0,0,0,0,0,0,0,0,0,0,0,0,0,0,0,0,0,0,0,0,0,0,0,0,498,63,300000,4.41,,,,1
1777,Ge0.99Mn0.01Te,Ge0.99Mn0.01Te,0,0,0,0,0.005,0,0,0,0,0,0,0,0,0,0,0,0,0.5,0,0,0,0,0,0,0,0,0,0,0,0,0,0,0,0,0,0,0,0,0,0.495,0,0,0,0,0,0,0,0,0,0,0,0,0,0,0,0,0,0,0,0,0,0,0,0,0,648,145,136082,2.47,,,,1
1778,Ge0.9Mn0.05Sb0.05Te,Ge0.9Mn0.05Sb0.05Te,0,0,0,0,0.025,0,0,0,0,0,0,0,0,0,0,0,0,0.5,0,0,0,0,0,0,0,0,0,0,0,0,0,0,0,0,0,0,0,0,0,0.45,0,0,0,0,0,0.025,0,0,0,0,0,0,0,0,0,0,0,0,0,0,0,0,0,0,0,298,76,162900,2.94,,,,1
1779,Ge0.9Mn0.05Sb0.05Te,Ge0.9Mn0.05Sb0.05Te,0,0,0,0,0.025,0,0,0,0,0,0,0,0,0,0,0,0,0.5,0,0,0,0,0,0,0,0,0,0,0,0,0,0,0,0,0,0,0,0,0,0.45,0,0,0,0,0,0.025,0,0,0,0,0,0,0,0,0,0,0,0,0,0,0,0,0,0,0,398,92,136082,2.61,,,,1
1780,Ge0.9Mn0.05Sb0.05Te,Ge0.9Mn0.05Sb0.05Te,0,0,0,0,0.025,0,0,0,0,0,0,0,0,0,0,0,0,0.5,0,0,0,0,0,0,0,0,0,0,0,0,0,0,0,0,0,0,0,0,0,0.45,0,0,0,0,0,0.025,0,0,0,0,0,0,0,0,0,0,0,0,0,0,0,0,0,0,0,498,133,100000,2.09,,,,1
1781,Ge0.9Mn0.05Sb0.05Te,Ge0.9Mn0.05Sb0.05Te,0,0,0,0,0.025,0,0,0,0,0,0,0,0,0,0,0,0,0.5,0,0,0,0,0,0,0,0,0,0,0,0,0,0,0,0,0,0,0,0,0,0.45,0,0,0,0,0,0.025,0,0,0,0,0,0,0,0,0,0,0,0,0,0,0,0,0,0,0,598,175,93814,1.78,,,,1
1782,Ge0.9Mn0.05Sb0.05Te,Ge0.9Mn0.05Sb0.05Te,0,0,0,0,0.025,0,0,0,0,0,0,0,0,0,0,0,0,0.5,0,0,0,0,0,0,0,0,0,0,0,0,0,0,0,0,0,0,0,0,0,0.45,0,0,0,0,0,0.025,0,0,0,0,0,0,0,0,0,0,0,0,0,0,0,0,0,0,0,648,189,86700,1.71,,,,1
1783,Ge0.9Mn0.05Sb0.05Te,Ge0.9Mn0.05Sb0.05Te,0,0,0,0,0.025,0,0,0,0,0,0,0,0,0,0,0,0,0.5,0,0,0,0,0,0,0,0,0,0,0,0,0,0,0,0,0,0,0,0,0,0.45,0,0,0,0,0,0.025,0,0,0,0,0,0,0,0,0,0,0,0,0,0,0,0,0,0,0,698,198,79381,1.69,,,,1
1784,Ge0.9Mn0.05Sb0.05Te,Ge0.9Mn0.05Sb0.05Te,0,0,0,0,0.025,0,0,0,0,0,0,0,0,0,0,0,0,0.5,0,0,0,0,0,0,0,0,0,0,0,0,0,0,0,0,0,0,0,0,0,0.45,0,0,0,0,0,0.025,0,0,0,0,0,0,0,0,0,0,0,0,0,0,0,0,0,0,0,773,201,73196,1.7,,,,1
1785,GeTe,GeTe,0,0,0,0,0,0,0,0,0,0,0,0,0,0,0,0,0,0.5,0,0,0,0,0,0,0,0,0,0,0,0,0,0,0,0,0,0,0,0,0,0.5,0,0,0,0,0,0,0,0,0,0,0,0,0,0,0,0,0,0,0,0,0,0,0,0,0,298,27,741237,8.04,,,,1
1786,GeTe,GeTe,0,0,0,0,0,0,0,0,0,0,0,0,0,0,0,0,0,0.5,0,0,0,0,0,0,0,0,0,0,0,0,0,0,0,0,0,0,0,0,0,0.5,0,0,0,0,0,0,0,0,0,0,0,0,0,0,0,0,0,0,0,0,0,0,0,0,0,398,36,538144,6.73,,,,1
1787,GeTe,GeTe,0,0,0,0,0,0,0,0,0,0,0,0,0,0,0,0,0,0.5,0,0,0,0,0,0,0,0,0,0,0,0,0,0,0,0,0,0,0,0,0,0.5,0,0,0,0,0,0,0,0,0,0,0,0,0,0,0,0,0,0,0,0,0,0,0,0,0,498,56,368041,4.96,,,,1
1788,GeTe,GeTe,0,0,0,0,0,0,0,0,0,0,0,0,0,0,0,0,0,0.5,0,0,0,0,0,0,0,0,0,0,0,0,0,0,0,0,0,0,0,0,0,0.5,0,0,0,0,0,0,0,0,0,0,0,0,0,0,0,0,0,0,0,0,0,0,0,0,0,598,89,243299,3.38,,,,1
1789,GeTe,GeTe,0,0,0,0,0,0,0,0,0,0,0,0,0,0,0,0,0,0.5,0,0,0,0,0,0,0,0,0,0,0,0,0,0,0,0,0,0,0,0,0,0.5,0,0,0,0,0,0,0,0,0,0,0,0,0,0,0,0,0,0,0,0,0,0,0,0,0,648,117,192784,2.81,,,,1
1790,GeTe,GeTe,0,0,0,0,0,0,0,0,0,0,0,0,0,0,0,0,0,0.5,0,0,0,0,0,0,0,0,0,0,0,0,0,0,0,0,0,0,0,0,0,0.5,0,0,0,0,0,0,0,0,0,0,0,0,0,0,0,0,0,0,0,0,0,0,0,0,0,698,143,162887,2.51,,,,1
1791,Cu26Ti2Sb3Ge3S32,Cu26Ti2Sb3Ge3S32,0,0,0,0,0,0,0,0,0,0,0,0,0,0,0,0,0,0,0,0.0303030303030303,0,0,0,0,0,0,0,0,0,0,0,0,0,0,0,0,0,0,0,0.0454545454545454,0,0,0,0.393939393939394,0,0.0454545454545454,0,0,0,0,0,0,0,0,0,0,0,0.484848484848485,0,0,0,0,0,0,0,308,67,158333,1.99,,,,1
1792,Cu26Ti2Sb3Ge3S32,Cu26Ti2Sb3Ge3S32,0,0,0,0,0,0,0,0,0,0,0,0,0,0,0,0,0,0,0,0.0303030303030303,0,0,0,0,0,0,0,0,0,0,0,0,0,0,0,0,0,0,0,0.0454545454545454,0,0,0,0.393939393939394,0,0.0454545454545454,0,0,0,0,0,0,0,0,0,0,0,0.484848484848485,0,0,0,0,0,0,0,400,85,139024,1.86,,,,1
1793,Cu26Ti2Sb3Ge3S32,Cu26Ti2Sb3Ge3S32,0,0,0,0,0,0,0,0,0,0,0,0,0,0,0,0,0,0,0,0.0303030303030303,0,0,0,0,0,0,0,0,0,0,0,0,0,0,0,0,0,0,0,0.0454545454545454,0,0,0,0.393939393939394,0,0.0454545454545454,0,0,0,0,0,0,0,0,0,0,0,0.484848484848485,0,0,0,0,0,0,0,498,104,111765,1.75,,,,1
1794,Cu26Ti2Sb3Ge3S32,Cu26Ti2Sb3Ge3S32,0,0,0,0,0,0,0,0,0,0,0,0,0,0,0,0,0,0,0,0.0303030303030303,0,0,0,0,0,0,0,0,0,0,0,0,0,0,0,0,0,0,0,0.0454545454545454,0,0,0,0.393939393939394,0,0.0454545454545454,0,0,0,0,0,0,0,0,0,0,0,0.484848484848485,0,0,0,0,0,0,0,596,123,89063,1.58,,,,1
1795,Cu26Ti2Sb3Ge3S32,Cu26Ti2Sb3Ge3S32,0,0,0,0,0,0,0,0,0,0,0,0,0,0,0,0,0,0,0,0.0303030303030303,0,0,0,0,0,0,0,0,0,0,0,0,0,0,0,0,0,0,0,0.0454545454545454,0,0,0,0.393939393939394,0,0.0454545454545454,0,0,0,0,0,0,0,0,0,0,0,0.484848484848485,0,0,0,0,0,0,0,677,140,70370,1.46,,,,1
1796,Cu26Ti2Sb4Ge2S32,Cu26Ti2Sb4Ge2S32,0,0,0,0,0,0,0,0,0,0,0,0,0,0,0,0,0,0,0,0.0303030303030303,0,0,0,0,0,0,0,0,0,0,0,0,0,0,0,0,0,0,0,0.0303030303030303,0,0,0,0.393939393939394,0,0.0606060606060606,0,0,0,0,0,0,0,0,0,0,0,0.484848484848485,0,0,0,0,0,0,0,308,116,59375,1.3,,,,1
1797,Cu26Ti2Sb4Ge2S32,Cu26Ti2Sb4Ge2S32,0,0,0,0,0,0,0,0,0,0,0,0,0,0,0,0,0,0,0,0.0303030303030303,0,0,0,0,0,0,0,0,0,0,0,0,0,0,0,0,0,0,0,0.0303030303030303,0,0,0,0.393939393939394,0,0.0606060606060606,0,0,0,0,0,0,0,0,0,0,0,0.484848484848485,0,0,0,0,0,0,0,400,137,53271,1.12,,,,1
1798,Cu26Ti2Sb4Ge2S32,Cu26Ti2Sb4Ge2S32,0,0,0,0,0,0,0,0,0,0,0,0,0,0,0,0,0,0,0,0.0303030303030303,0,0,0,0,0,0,0,0,0,0,0,0,0,0,0,0,0,0,0,0.0303030303030303,0,0,0,0.393939393939394,0,0.0606060606060606,0,0,0,0,0,0,0,0,0,0,0,0.484848484848485,0,0,0,0,0,0,0,498,160,44882,1.03,,,,1
1799,Cu26Ti2Sb4Ge2S32,Cu26Ti2Sb4Ge2S32,0,0,0,0,0,0,0,0,0,0,0,0,0,0,0,0,0,0,0,0.0303030303030303,0,0,0,0,0,0,0,0,0,0,0,0,0,0,0,0,0,0,0,0.0303030303030303,0,0,0,0.393939393939394,0,0.0606060606060606,0,0,0,0,0,0,0,0,0,0,0,0.484848484848485,0,0,0,0,0,0,0,596,181,36306,0.94,,,,1
1800,Cu26Ti2Sb4Ge2S32,Cu26Ti2Sb4Ge2S32,0,0,0,0,0,0,0,0,0,0,0,0,0,0,0,0,0,0,0,0.0303030303030303,0,0,0,0,0,0,0,0,0,0,0,0,0,0,0,0,0,0,0,0.0303030303030303,0,0,0,0.393939393939394,0,0.0606060606060606,0,0,0,0,0,0,0,0,0,0,0,0.484848484848485,0,0,0,0,0,0,0,677,200,30159,0.9,,,,1
1801,Ca3.2Yb1.65Pr0.15Al2Sb6,Ca3.2Yb1.65Pr0.15Al2Sb6,0,0,0,0,0,0,0,0,0,0,0,0,0,0,0,0,0.126923076923077,0,0,0,0,0,0,0,0,0.0115384615384615,0,0,0.246153846153846,0,0,0,0,0,0,0,0,0,0,0,0,0,0,0,0,0.461538461538462,0,0,0,0,0,0.153846153846154,0,0,0,0,0,0,0,0,0,0,0,0,0,323,46,2570,1.47,,,,1
1802,Ca3.2Yb1.65Pr0.15Al2Sb6,Ca3.2Yb1.65Pr0.15Al2Sb6,0,0,0,0,0,0,0,0,0,0,0,0,0,0,0,0,0.126923076923077,0,0,0,0,0,0,0,0,0.0115384615384615,0,0,0.246153846153846,0,0,0,0,0,0,0,0,0,0,0,0,0,0,0,0,0.461538461538462,0,0,0,0,0,0.153846153846154,0,0,0,0,0,0,0,0,0,0,0,0,0,423,48,3000,1.46,,,,1
1803,Ca3.2Yb1.65Pr0.15Al2Sb6,Ca3.2Yb1.65Pr0.15Al2Sb6,0,0,0,0,0,0,0,0,0,0,0,0,0,0,0,0,0.126923076923077,0,0,0,0,0,0,0,0,0.0115384615384615,0,0,0.246153846153846,0,0,0,0,0,0,0,0,0,0,0,0,0,0,0,0,0.461538461538462,0,0,0,0,0,0.153846153846154,0,0,0,0,0,0,0,0,0,0,0,0,0,523,49,3750,1.46,,,,1
1804,Ca3.2Yb1.65Pr0.15Al2Sb6,Ca3.2Yb1.65Pr0.15Al2Sb6,0,0,0,0,0,0,0,0,0,0,0,0,0,0,0,0,0.126923076923077,0,0,0,0,0,0,0,0,0.0115384615384615,0,0,0.246153846153846,0,0,0,0,0,0,0,0,0,0,0,0,0,0,0,0,0.461538461538462,0,0,0,0,0,0.153846153846154,0,0,0,0,0,0,0,0,0,0,0,0,0,623,51,4000,1.46,,,,1
1805,Ca3.2Yb1.65Pr0.15Al2Sb6,Ca3.2Yb1.65Pr0.15Al2Sb6,0,0,0,0,0,0,0,0,0,0,0,0,0,0,0,0,0.126923076923077,0,0,0,0,0,0,0,0,0.0115384615384615,0,0,0.246153846153846,0,0,0,0,0,0,0,0,0,0,0,0,0,0,0,0,0.461538461538462,0,0,0,0,0,0.153846153846154,0,0,0,0,0,0,0,0,0,0,0,0,0,723,55,4200,1.49,,,,1
1806,Ca3.2Yb1.65Pr0.15Al2Sb6,Ca3.2Yb1.65Pr0.15Al2Sb6,0,0,0,0,0,0,0,0,0,0,0,0,0,0,0,0,0.126923076923077,0,0,0,0,0,0,0,0,0.0115384615384615,0,0,0.246153846153846,0,0,0,0,0,0,0,0,0,0,0,0,0,0,0,0,0.461538461538462,0,0,0,0,0,0.153846153846154,0,0,0,0,0,0,0,0,0,0,0,0,0,823,59,3688,1.5,,,,1
1807,Ca3.3Yb1.5Sm0.2Al2Sb6,Ca3.3Yb1.5Sm0.2Al2Sb6,0,0,0,0,0,0,0,0,0,0,0,0,0,0,0,0,0.115384615384615,0,0,0,0,0,0,0,0,0,0,0,0.253846153846154,0,0,0,0,0,0,0,0,0,0,0,0,0,0,0,0,0.461538461538462,0,0,0,0.0153846153846153,0,0.153846153846154,0,0,0,0,0,0,0,0,0,0,0,0,0,323,56,7960,1.21,,,,1
1808,Ca3.3Yb1.5Sm0.2Al2Sb6,Ca3.3Yb1.5Sm0.2Al2Sb6,0,0,0,0,0,0,0,0,0,0,0,0,0,0,0,0,0.115384615384615,0,0,0,0,0,0,0,0,0,0,0,0.253846153846154,0,0,0,0,0,0,0,0,0,0,0,0,0,0,0,0,0.461538461538462,0,0,0,0.0153846153846153,0,0.153846153846154,0,0,0,0,0,0,0,0,0,0,0,0,0,423,69,7950,1.19,,,,1
1809,Ca3.3Yb1.5Sm0.2Al2Sb6,Ca3.3Yb1.5Sm0.2Al2Sb6,0,0,0,0,0,0,0,0,0,0,0,0,0,0,0,0,0.115384615384615,0,0,0,0,0,0,0,0,0,0,0,0.253846153846154,0,0,0,0,0,0,0,0,0,0,0,0,0,0,0,0,0.461538461538462,0,0,0,0.0153846153846153,0,0.153846153846154,0,0,0,0,0,0,0,0,0,0,0,0,0,523,77,8370,1.19,,,,1
1810,Ca3.3Yb1.5Sm0.2Al2Sb6,Ca3.3Yb1.5Sm0.2Al2Sb6,0,0,0,0,0,0,0,0,0,0,0,0,0,0,0,0,0.115384615384615,0,0,0,0,0,0,0,0,0,0,0,0.253846153846154,0,0,0,0,0,0,0,0,0,0,0,0,0,0,0,0,0.461538461538462,0,0,0,0.0153846153846153,0,0.153846153846154,0,0,0,0,0,0,0,0,0,0,0,0,0,623,83,9120,1.22,,,,1
1811,Ca3.3Yb1.5Sm0.2Al2Sb6,Ca3.3Yb1.5Sm0.2Al2Sb6,0,0,0,0,0,0,0,0,0,0,0,0,0,0,0,0,0.115384615384615,0,0,0,0,0,0,0,0,0,0,0,0.253846153846154,0,0,0,0,0,0,0,0,0,0,0,0,0,0,0,0,0.461538461538462,0,0,0,0.0153846153846153,0,0.153846153846154,0,0,0,0,0,0,0,0,0,0,0,0,0,723,89,9420,1.26,,,,1
1812,Ca3.3Yb1.5Sm0.2Al2Sb6,Ca3.3Yb1.5Sm0.2Al2Sb6,0,0,0,0,0,0,0,0,0,0,0,0,0,0,0,0,0.115384615384615,0,0,0,0,0,0,0,0,0,0,0,0.253846153846154,0,0,0,0,0,0,0,0,0,0,0,0,0,0,0,0,0.461538461538462,0,0,0,0.0153846153846153,0,0.153846153846154,0,0,0,0,0,0,0,0,0,0,0,0,0,823,92,8900,1.29,,,,1
1813,Ca3.3Yb1.5Sm0.2Al2Sb6,Ca3.3Yb1.5Sm0.2Al2Sb6,0,0,0,0,0,0,0,0,0,0,0,0,0,0,0,0,0.115384615384615,0,0,0,0,0,0,0,0,0,0,0,0.253846153846154,0,0,0,0,0,0,0,0,0,0,0,0,0,0,0,0,0.461538461538462,0,0,0,0.0153846153846153,0,0.153846153846154,0,0,0,0,0,0,0,0,0,0,0,0,0,323,-79,146,0.97,,,,1
1814,Ca3.3Yb1.5Sm0.2Al2Sb6,Ca3.3Yb1.5Sm0.2Al2Sb6,0,0,0,0,0,0,0,0,0,0,0,0,0,0,0,0,0.115384615384615,0,0,0,0,0,0,0,0,0,0,0,0.253846153846154,0,0,0,0,0,0,0,0,0,0,0,0,0,0,0,0,0.461538461538462,0,0,0,0.0153846153846153,0,0.153846153846154,0,0,0,0,0,0,0,0,0,0,0,0,0,423,-108,354,0.9,,,,1
1815,Ca3.3Yb1.5Sm0.2Al2Sb6,Ca3.3Yb1.5Sm0.2Al2Sb6,0,0,0,0,0,0,0,0,0,0,0,0,0,0,0,0,0.115384615384615,0,0,0,0,0,0,0,0,0,0,0,0.253846153846154,0,0,0,0,0,0,0,0,0,0,0,0,0,0,0,0,0.461538461538462,0,0,0,0.0153846153846153,0,0.153846153846154,0,0,0,0,0,0,0,0,0,0,0,0,0,523,-111,729,0.85,,,,1
1816,Ca3.3Yb1.5Sm0.2Al2Sb6,Ca3.3Yb1.5Sm0.2Al2Sb6,0,0,0,0,0,0,0,0,0,0,0,0,0,0,0,0,0.115384615384615,0,0,0,0,0,0,0,0,0,0,0,0.253846153846154,0,0,0,0,0,0,0,0,0,0,0,0,0,0,0,0,0.461538461538462,0,0,0,0.0153846153846153,0,0.153846153846154,0,0,0,0,0,0,0,0,0,0,0,0,0,623,-99,1104,0.83,,,,1
1817,Ca3.3Yb1.5Sm0.2Al2Sb6,Ca3.3Yb1.5Sm0.2Al2Sb6,0,0,0,0,0,0,0,0,0,0,0,0,0,0,0,0,0.115384615384615,0,0,0,0,0,0,0,0,0,0,0,0.253846153846154,0,0,0,0,0,0,0,0,0,0,0,0,0,0,0,0,0.461538461538462,0,0,0,0.0153846153846153,0,0.153846153846154,0,0,0,0,0,0,0,0,0,0,0,0,0,723,-67,1458,0.84,,,,1
1818,Ca3.3Yb1.5Sm0.2Al2Sb6,Ca3.3Yb1.5Sm0.2Al2Sb6,0,0,0,0,0,0,0,0,0,0,0,0,0,0,0,0,0.115384615384615,0,0,0,0,0,0,0,0,0,0,0,0.253846153846154,0,0,0,0,0,0,0,0,0,0,0,0,0,0,0,0,0.461538461538462,0,0,0,0.0153846153846153,0,0.153846153846154,0,0,0,0,0,0,0,0,0,0,0,0,0,823,-23,1792,0.88,,,,1
1819,Ca3.46Yb1.35Pr0.19Al2Sb6,Ca3.46Yb1.35Pr0.19Al2Sb6,0,0,0,0,0,0,0,0,0,0,0,0,0,0,0,0,0.103846153846154,0,0,0,0,0,0,0,0,0.0146153846153846,0,0,0.266153846153846,0,0,0,0,0,0,0,0,0,0,0,0,0,0,0,0,0.461538461538462,0,0,0,0,0,0.153846153846154,0,0,0,0,0,0,0,0,0,0,0,0,0,323,-120,271,1.65,,,,1
1820,Ca3.46Yb1.35Pr0.19Al2Sb6,Ca3.46Yb1.35Pr0.19Al2Sb6,0,0,0,0,0,0,0,0,0,0,0,0,0,0,0,0,0.103846153846154,0,0,0,0,0,0,0,0,0.0146153846153846,0,0,0.266153846153846,0,0,0,0,0,0,0,0,0,0,0,0,0,0,0,0,0.461538461538462,0,0,0,0,0,0.153846153846154,0,0,0,0,0,0,0,0,0,0,0,0,0,423,-141,667,1.45,,,,1
1821,Ca3.46Yb1.35Pr0.19Al2Sb6,Ca3.46Yb1.35Pr0.19Al2Sb6,0,0,0,0,0,0,0,0,0,0,0,0,0,0,0,0,0.103846153846154,0,0,0,0,0,0,0,0,0.0146153846153846,0,0,0.266153846153846,0,0,0,0,0,0,0,0,0,0,0,0,0,0,0,0,0.461538461538462,0,0,0,0,0,0.153846153846154,0,0,0,0,0,0,0,0,0,0,0,0,0,523,-150,1104,1.33,,,,1
1822,Ca3.46Yb1.35Pr0.19Al2Sb6,Ca3.46Yb1.35Pr0.19Al2Sb6,0,0,0,0,0,0,0,0,0,0,0,0,0,0,0,0,0.103846153846154,0,0,0,0,0,0,0,0,0.0146153846153846,0,0,0.266153846153846,0,0,0,0,0,0,0,0,0,0,0,0,0,0,0,0,0.461538461538462,0,0,0,0,0,0.153846153846154,0,0,0,0,0,0,0,0,0,0,0,0,0,623,-143,1380,1.27,,,,1
1823,Ca3.46Yb1.35Pr0.19Al2Sb6,Ca3.46Yb1.35Pr0.19Al2Sb6,0,0,0,0,0,0,0,0,0,0,0,0,0,0,0,0,0.103846153846154,0,0,0,0,0,0,0,0,0.0146153846153846,0,0,0.266153846153846,0,0,0,0,0,0,0,0,0,0,0,0,0,0,0,0,0.461538461538462,0,0,0,0,0,0.153846153846154,0,0,0,0,0,0,0,0,0,0,0,0,0,723,-112,1604,1.29,,,,1
1824,Ca3.46Yb1.35Pr0.19Al2Sb6,Ca3.46Yb1.35Pr0.19Al2Sb6,0,0,0,0,0,0,0,0,0,0,0,0,0,0,0,0,0.103846153846154,0,0,0,0,0,0,0,0,0.0146153846153846,0,0,0.266153846153846,0,0,0,0,0,0,0,0,0,0,0,0,0,0,0,0,0.461538461538462,0,0,0,0,0,0.153846153846154,0,0,0,0,0,0,0,0,0,0,0,0,0,823,-55,2000,1.37,,,,1
1825,Cu1.55S,Cu1.55S,0,0,0,0,0,0,0,0,0,0,0,0,0,0,0,0,0,0,0,0,0,0,0,0,0,0,0,0,0,0,0,0,0,0,0,0,0,0,0,0,0,0,0,0.607843137254902,0,0,0,0,0,0,0,0,0,0,0,0,0,0.392156862745098,0,0,0,0,0,0,0,300,8,539423,3.84,,,,1
1826,Cu1.55S,Cu1.55S,0,0,0,0,0,0,0,0,0,0,0,0,0,0,0,0,0,0,0,0,0,0,0,0,0,0,0,0,0,0,0,0,0,0,0,0,0,0,0,0,0,0,0,0.607843137254902,0,0,0,0,0,0,0,0,0,0,0,0,0,0.392156862745098,0,0,0,0,0,0,0,350,14,536538,3.91,,,,1
1827,Cu1.55S,Cu1.55S,0,0,0,0,0,0,0,0,0,0,0,0,0,0,0,0,0,0,0,0,0,0,0,0,0,0,0,0,0,0,0,0,0,0,0,0,0,0,0,0,0,0,0,0.607843137254902,0,0,0,0,0,0,0,0,0,0,0,0,0,0.392156862745098,0,0,0,0,0,0,0,400,16,523558,4.55,,,,1
1828,Cu1.55S,Cu1.55S,0,0,0,0,0,0,0,0,0,0,0,0,0,0,0,0,0,0,0,0,0,0,0,0,0,0,0,0,0,0,0,0,0,0,0,0,0,0,0,0,0,0,0,0.607843137254902,0,0,0,0,0,0,0,0,0,0,0,0,0,0.392156862745098,0,0,0,0,0,0,0,450,19,488571,4.76,,,,1
1829,Cu1.55S,Cu1.55S,0,0,0,0,0,0,0,0,0,0,0,0,0,0,0,0,0,0,0,0,0,0,0,0,0,0,0,0,0,0,0,0,0,0,0,0,0,0,0,0,0,0,0,0.607843137254902,0,0,0,0,0,0,0,0,0,0,0,0,0,0.392156862745098,0,0,0,0,0,0,0,500,22,451442,4.82,,,,1
1830,Cu1.55S,Cu1.55S,0,0,0,0,0,0,0,0,0,0,0,0,0,0,0,0,0,0,0,0,0,0,0,0,0,0,0,0,0,0,0,0,0,0,0,0,0,0,0,0,0,0,0,0.607843137254902,0,0,0,0,0,0,0,0,0,0,0,0,0,0.392156862745098,0,0,0,0,0,0,0,550,26,415385,4.79,,,,1
1831,Cu1.55S,Cu1.55S,0,0,0,0,0,0,0,0,0,0,0,0,0,0,0,0,0,0,0,0,0,0,0,0,0,0,0,0,0,0,0,0,0,0,0,0,0,0,0,0,0,0,0,0.607843137254902,0,0,0,0,0,0,0,0,0,0,0,0,0,0.392156862745098,0,0,0,0,0,0,0,600,32,378846,4.73,,,,1
1832,Cu1.5S,Cu1.5S,0,0,0,0,0,0,0,0,0,0,0,0,0,0,0,0,0,0,0,0,0,0,0,0,0,0,0,0,0,0,0,0,0,0,0,0,0,0,0,0,0,0,0,0.6,0,0,0,0,0,0,0,0,0,0,0,0,0,0.4,0,0,0,0,0,0,0,300,10,571905,4.37,,,,1
1833,Cu1.5S,Cu1.5S,0,0,0,0,0,0,0,0,0,0,0,0,0,0,0,0,0,0,0,0,0,0,0,0,0,0,0,0,0,0,0,0,0,0,0,0,0,0,0,0,0,0,0,0.6,0,0,0,0,0,0,0,0,0,0,0,0,0,0.4,0,0,0,0,0,0,0,350,14,570952,4.36,,,,1
1834,Cu1.5S,Cu1.5S,0,0,0,0,0,0,0,0,0,0,0,0,0,0,0,0,0,0,0,0,0,0,0,0,0,0,0,0,0,0,0,0,0,0,0,0,0,0,0,0,0,0,0,0.6,0,0,0,0,0,0,0,0,0,0,0,0,0,0.4,0,0,0,0,0,0,0,400,16,552885,4.99,,,,1
1835,Cu1.5S,Cu1.5S,0,0,0,0,0,0,0,0,0,0,0,0,0,0,0,0,0,0,0,0,0,0,0,0,0,0,0,0,0,0,0,0,0,0,0,0,0,0,0,0,0,0,0,0.6,0,0,0,0,0,0,0,0,0,0,0,0,0,0.4,0,0,0,0,0,0,0,450,18,513462,5.12,,,,1
1836,Cu1.5S,Cu1.5S,0,0,0,0,0,0,0,0,0,0,0,0,0,0,0,0,0,0,0,0,0,0,0,0,0,0,0,0,0,0,0,0,0,0,0,0,0,0,0,0,0,0,0,0.6,0,0,0,0,0,0,0,0,0,0,0,0,0,0.4,0,0,0,0,0,0,0,500,21,473810,5.15,,,,1
1837,Cu1.5S,Cu1.5S,0,0,0,0,0,0,0,0,0,0,0,0,0,0,0,0,0,0,0,0,0,0,0,0,0,0,0,0,0,0,0,0,0,0,0,0,0,0,0,0,0,0,0,0.6,0,0,0,0,0,0,0,0,0,0,0,0,0,0.4,0,0,0,0,0,0,0,550,25,436190,5.11,,,,1
1838,Cu1.5S,Cu1.5S,0,0,0,0,0,0,0,0,0,0,0,0,0,0,0,0,0,0,0,0,0,0,0,0,0,0,0,0,0,0,0,0,0,0,0,0,0,0,0,0,0,0,0,0.6,0,0,0,0,0,0,0,0,0,0,0,0,0,0.4,0,0,0,0,0,0,0,600,29,396154,5.08,,,,1
1839,Cu1.6S,Cu1.6S,0,0,0,0,0,0,0,0,0,0,0,0,0,0,0,0,0,0,0,0,0,0,0,0,0,0,0,0,0,0,0,0,0,0,0,0,0,0,0,0,0,0,0,0.615384615384615,0,0,0,0,0,0,0,0,0,0,0,0,0,0.384615384615385,0,0,0,0,0,0,0,300,8,387019,3.41,,,,1
1840,Cu1.6S,Cu1.6S,0,0,0,0,0,0,0,0,0,0,0,0,0,0,0,0,0,0,0,0,0,0,0,0,0,0,0,0,0,0,0,0,0,0,0,0,0,0,0,0,0,0,0,0.615384615384615,0,0,0,0,0,0,0,0,0,0,0,0,0,0.384615384615385,0,0,0,0,0,0,0,350,17,404808,3.54,,,,1
1841,Cu1.6S,Cu1.6S,0,0,0,0,0,0,0,0,0,0,0,0,0,0,0,0,0,0,0,0,0,0,0,0,0,0,0,0,0,0,0,0,0,0,0,0,0,0,0,0,0,0,0,0.615384615384615,0,0,0,0,0,0,0,0,0,0,0,0,0,0.384615384615385,0,0,0,0,0,0,0,400,20,406250,4.11,,,,1
1842,Cu1.6S,Cu1.6S,0,0,0,0,0,0,0,0,0,0,0,0,0,0,0,0,0,0,0,0,0,0,0,0,0,0,0,0,0,0,0,0,0,0,0,0,0,0,0,0,0,0,0,0.615384615384615,0,0,0,0,0,0,0,0,0,0,0,0,0,0.384615384615385,0,0,0,0,0,0,0,450,24,385577,4.32,,,,1
1843,Cu1.6S,Cu1.6S,0,0,0,0,0,0,0,0,0,0,0,0,0,0,0,0,0,0,0,0,0,0,0,0,0,0,0,0,0,0,0,0,0,0,0,0,0,0,0,0,0,0,0,0.615384615384615,0,0,0,0,0,0,0,0,0,0,0,0,0,0.384615384615385,0,0,0,0,0,0,0,500,28,360577,4.41,,,,1
1844,Cu1.6S,Cu1.6S,0,0,0,0,0,0,0,0,0,0,0,0,0,0,0,0,0,0,0,0,0,0,0,0,0,0,0,0,0,0,0,0,0,0,0,0,0,0,0,0,0,0,0,0.615384615384615,0,0,0,0,0,0,0,0,0,0,0,0,0,0.384615384615385,0,0,0,0,0,0,0,550,33,332211,4.4,,,,1
1845,Cu1.6S,Cu1.6S,0,0,0,0,0,0,0,0,0,0,0,0,0,0,0,0,0,0,0,0,0,0,0,0,0,0,0,0,0,0,0,0,0,0,0,0,0,0,0,0,0,0,0,0.615384615384615,0,0,0,0,0,0,0,0,0,0,0,0,0,0.384615384615385,0,0,0,0,0,0,0,600,39,292308,4.33,,,,1
1846,Yb10Ca3BaMgSb11,Yb10Ca3BaMgSb11,0,0,0,0,0,0,0,0,0,0,0,0,0,0,0,0,0.384615384615385,0,0,0,0,0,0,0,0,0,0,0,0.115384615384615,0.0384615384615384,0,0,0,0,0,0,0.0384615384615384,0,0,0,0,0,0,0,0,0.423076923076923,0,0,0,0,0,0,0,0,0,0,0,0,0,0,0,0,0,0,0,300,50,19826,0.53,,,,1
1847,Yb10Ca3BaMgSb11,Yb10Ca3BaMgSb11,0,0,0,0,0,0,0,0,0,0,0,0,0,0,0,0,0.384615384615385,0,0,0,0,0,0,0,0,0,0,0,0.115384615384615,0.0384615384615384,0,0,0,0,0,0,0.0384615384615384,0,0,0,0,0,0,0,0,0.423076923076923,0,0,0,0,0,0,0,0,0,0,0,0,0,0,0,0,0,0,0,500,117,17877,0.59,,,,1
1848,Yb10Ca3BaMgSb11,Yb10Ca3BaMgSb11,0,0,0,0,0,0,0,0,0,0,0,0,0,0,0,0,0.384615384615385,0,0,0,0,0,0,0,0,0,0,0,0.115384615384615,0.0384615384615384,0,0,0,0,0,0,0.0384615384615384,0,0,0,0,0,0,0,0,0.423076923076923,0,0,0,0,0,0,0,0,0,0,0,0,0,0,0,0,0,0,0,700,156,14887,0.61,,,,1
1849,Yb10Ca3BaMgSb11,Yb10Ca3BaMgSb11,0,0,0,0,0,0,0,0,0,0,0,0,0,0,0,0,0.384615384615385,0,0,0,0,0,0,0,0,0,0,0,0.115384615384615,0.0384615384615384,0,0,0,0,0,0,0.0384615384615384,0,0,0,0,0,0,0,0,0.423076923076923,0,0,0,0,0,0,0,0,0,0,0,0,0,0,0,0,0,0,0,800,177,13582,0.62,,,,1
1850,Yb11Ca2BaMgSb11,Yb11Ca2BaMgSb11,0,0,0,0,0,0,0,0,0,0,0,0,0,0,0,0,0.423076923076923,0,0,0,0,0,0,0,0,0,0,0,0.0769230769230769,0.0384615384615384,0,0,0,0,0,0,0.0384615384615384,0,0,0,0,0,0,0,0,0.423076923076923,0,0,0,0,0,0,0,0,0,0,0,0,0,0,0,0,0,0,0,400,82,23198,0.65,,,,1
1851,Yb11Ca2BaMgSb11,Yb11Ca2BaMgSb11,0,0,0,0,0,0,0,0,0,0,0,0,0,0,0,0,0.423076923076923,0,0,0,0,0,0,0,0,0,0,0,0.0769230769230769,0.0384615384615384,0,0,0,0,0,0,0.0384615384615384,0,0,0,0,0,0,0,0,0.423076923076923,0,0,0,0,0,0,0,0,0,0,0,0,0,0,0,0,0,0,0,600,130,18950,0.67,,,,1
1852,Yb11Ca2BaMgSb11,Yb11Ca2BaMgSb11,0,0,0,0,0,0,0,0,0,0,0,0,0,0,0,0,0.423076923076923,0,0,0,0,0,0,0,0,0,0,0,0.0769230769230769,0.0384615384615384,0,0,0,0,0,0,0.0384615384615384,0,0,0,0,0,0,0,0,0.423076923076923,0,0,0,0,0,0,0,0,0,0,0,0,0,0,0,0,0,0,0,800,170,15160,0.67,,,,1
1853,Yb11Ca2BaMgSb11,Yb11Ca2BaMgSb11,0,0,0,0,0,0,0,0,0,0,0,0,0,0,0,0,0.423076923076923,0,0,0,0,0,0,0,0,0,0,0,0.0769230769230769,0.0384615384615384,0,0,0,0,0,0,0.0384615384615384,0,0,0,0,0,0,0,0,0.423076923076923,0,0,0,0,0,0,0,0,0,0,0,0,0,0,0,0,0,0,0,900,191,13650,0.67,,,,1
1854,Yb12CaBaMgSb11,Yb12CaBaMgSb11,0,0,0,0,0,0,0,0,0,0,0,0,0,0,0,0,0.461538461538462,0,0,0,0,0,0,0,0,0,0,0,0.0384615384615384,0.0384615384615384,0,0,0,0,0,0,0.0384615384615384,0,0,0,0,0,0,0,0,0.423076923076923,0,0,0,0,0,0,0,0,0,0,0,0,0,0,0,0,0,0,0,400,84,29599,0.69,,,,1
1855,Yb12CaBaMgSb11,Yb12CaBaMgSb11,0,0,0,0,0,0,0,0,0,0,0,0,0,0,0,0,0.461538461538462,0,0,0,0,0,0,0,0,0,0,0,0.0384615384615384,0.0384615384615384,0,0,0,0,0,0,0.0384615384615384,0,0,0,0,0,0,0,0,0.423076923076923,0,0,0,0,0,0,0,0,0,0,0,0,0,0,0,0,0,0,0,600,127,21416,0.72,,,,1
1856,Yb12CaBaMgSb11,Yb12CaBaMgSb11,0,0,0,0,0,0,0,0,0,0,0,0,0,0,0,0,0.461538461538462,0,0,0,0,0,0,0,0,0,0,0,0.0384615384615384,0.0384615384615384,0,0,0,0,0,0,0.0384615384615384,0,0,0,0,0,0,0,0,0.423076923076923,0,0,0,0,0,0,0,0,0,0,0,0,0,0,0,0,0,0,0,800,168,16623,0.71,,,,1
1857,Yb12CaBaMgSb11,Yb12CaBaMgSb11,0,0,0,0,0,0,0,0,0,0,0,0,0,0,0,0,0.461538461538462,0,0,0,0,0,0,0,0,0,0,0,0.0384615384615384,0.0384615384615384,0,0,0,0,0,0,0.0384615384615384,0,0,0,0,0,0,0,0,0.423076923076923,0,0,0,0,0,0,0,0,0,0,0,0,0,0,0,0,0,0,0,1000,207,13466,0.68,,,,1
1858,Yb7Ca6BaMgSb11,Yb7Ca6BaMgSb11,0,0,0,0,0,0,0,0,0,0,0,0,0,0,0,0,0.269230769230769,0,0,0,0,0,0,0,0,0,0,0,0.230769230769231,0.0384615384615384,0,0,0,0,0,0,0.0384615384615384,0,0,0,0,0,0,0,0,0.423076923076923,0,0,0,0,0,0,0,0,0,0,0,0,0,0,0,0,0,0,0,300,60,10942,0.53,,,,1
1859,Yb7Ca6BaMgSb11,Yb7Ca6BaMgSb11,0,0,0,0,0,0,0,0,0,0,0,0,0,0,0,0,0.269230769230769,0,0,0,0,0,0,0,0,0,0,0,0.230769230769231,0.0384615384615384,0,0,0,0,0,0,0.0384615384615384,0,0,0,0,0,0,0,0,0.423076923076923,0,0,0,0,0,0,0,0,0,0,0,0,0,0,0,0,0,0,0,500,132,12260,0.56,,,,1
1860,Yb7Ca6BaMgSb11,Yb7Ca6BaMgSb11,0,0,0,0,0,0,0,0,0,0,0,0,0,0,0,0,0.269230769230769,0,0,0,0,0,0,0,0,0,0,0,0.230769230769231,0.0384615384615384,0,0,0,0,0,0,0.0384615384615384,0,0,0,0,0,0,0,0,0.423076923076923,0,0,0,0,0,0,0,0,0,0,0,0,0,0,0,0,0,0,0,700,167,12100,0.6,,,,1
1861,Yb7Ca6BaMgSb11,Yb7Ca6BaMgSb11,0,0,0,0,0,0,0,0,0,0,0,0,0,0,0,0,0.269230769230769,0,0,0,0,0,0,0,0,0,0,0,0.230769230769231,0.0384615384615384,0,0,0,0,0,0,0.0384615384615384,0,0,0,0,0,0,0,0,0.423076923076923,0,0,0,0,0,0,0,0,0,0,0,0,0,0,0,0,0,0,0,900,197,11750,0.62,,,,1
1862,Yb7Ca6BaMgSb11,Yb7Ca6BaMgSb11,0,0,0,0,0,0,0,0,0,0,0,0,0,0,0,0,0.269230769230769,0,0,0,0,0,0,0,0,0,0,0,0.230769230769231,0.0384615384615384,0,0,0,0,0,0,0.0384615384615384,0,0,0,0,0,0,0,0,0.423076923076923,0,0,0,0,0,0,0,0,0,0,0,0,0,0,0,0,0,0,0,1100,224,11200,0.68,,,,1
1863,Yb7Ca6BaMgSb11,Yb7Ca6BaMgSb11,0,0,0,0,0,0,0,0,0,0,0,0,0,0,0,0,0.269230769230769,0,0,0,0,0,0,0,0,0,0,0,0.230769230769231,0.0384615384615384,0,0,0,0,0,0,0.0384615384615384,0,0,0,0,0,0,0,0,0.423076923076923,0,0,0,0,0,0,0,0,0,0,0,0,0,0,0,0,0,0,0,1200,234,10970,0.71,,,,1
1864,Yb8Ca5BaMgSb11,Yb8Ca5BaMgSb11,0,0,0,0,0,0,0,0,0,0,0,0,0,0,0,0,0.307692307692308,0,0,0,0,0,0,0,0,0,0,0,0.192307692307692,0.0384615384615384,0,0,0,0,0,0,0.0384615384615384,0,0,0,0,0,0,0,0,0.423076923076923,0,0,0,0,0,0,0,0,0,0,0,0,0,0,0,0,0,0,0,300,64,14150,0.53,,,,1
1865,Yb8Ca5BaMgSb11,Yb8Ca5BaMgSb11,0,0,0,0,0,0,0,0,0,0,0,0,0,0,0,0,0.307692307692308,0,0,0,0,0,0,0,0,0,0,0,0.192307692307692,0.0384615384615384,0,0,0,0,0,0,0.0384615384615384,0,0,0,0,0,0,0,0,0.423076923076923,0,0,0,0,0,0,0,0,0,0,0,0,0,0,0,0,0,0,0,500,129,14600,0.58,,,,1
1866,Yb8Ca5BaMgSb11,Yb8Ca5BaMgSb11,0,0,0,0,0,0,0,0,0,0,0,0,0,0,0,0,0.307692307692308,0,0,0,0,0,0,0,0,0,0,0,0.192307692307692,0.0384615384615384,0,0,0,0,0,0,0.0384615384615384,0,0,0,0,0,0,0,0,0.423076923076923,0,0,0,0,0,0,0,0,0,0,0,0,0,0,0,0,0,0,0,700,165,13500,0.61,,,,1
1867,Yb8Ca5BaMgSb11,Yb8Ca5BaMgSb11,0,0,0,0,0,0,0,0,0,0,0,0,0,0,0,0,0.307692307692308,0,0,0,0,0,0,0,0,0,0,0,0.192307692307692,0.0384615384615384,0,0,0,0,0,0,0.0384615384615384,0,0,0,0,0,0,0,0,0.423076923076923,0,0,0,0,0,0,0,0,0,0,0,0,0,0,0,0,0,0,0,900,196,12400,0.61,,,,1
1868,Yb8Ca5BaMgSb11,Yb8Ca5BaMgSb11,0,0,0,0,0,0,0,0,0,0,0,0,0,0,0,0,0.307692307692308,0,0,0,0,0,0,0,0,0,0,0,0.192307692307692,0.0384615384615384,0,0,0,0,0,0,0.0384615384615384,0,0,0,0,0,0,0,0,0.423076923076923,0,0,0,0,0,0,0,0,0,0,0,0,0,0,0,0,0,0,0,1100,222,11320,0.64,,,,1
1869,Yb8Ca5BaMgSb11,Yb8Ca5BaMgSb11,0,0,0,0,0,0,0,0,0,0,0,0,0,0,0,0,0.307692307692308,0,0,0,0,0,0,0,0,0,0,0,0.192307692307692,0.0384615384615384,0,0,0,0,0,0,0.0384615384615384,0,0,0,0,0,0,0,0,0.423076923076923,0,0,0,0,0,0,0,0,0,0,0,0,0,0,0,0,0,0,0,1200,230,10923,0.67,,,,1
1870,Yb9Ca4BaMgSb11,Yb9Ca4BaMgSb11,0,0,0,0,0,0,0,0,0,0,0,0,0,0,0,0,0.346153846153846,0,0,0,0,0,0,0,0,0,0,0,0.153846153846154,0.0384615384615384,0,0,0,0,0,0,0.0384615384615384,0,0,0,0,0,0,0,0,0.423076923076923,0,0,0,0,0,0,0,0,0,0,0,0,0,0,0,0,0,0,0,300,59,17350,0.5,,,,1
1871,Yb9Ca4BaMgSb11,Yb9Ca4BaMgSb11,0,0,0,0,0,0,0,0,0,0,0,0,0,0,0,0,0.346153846153846,0,0,0,0,0,0,0,0,0,0,0,0.153846153846154,0.0384615384615384,0,0,0,0,0,0,0.0384615384615384,0,0,0,0,0,0,0,0,0.423076923076923,0,0,0,0,0,0,0,0,0,0,0,0,0,0,0,0,0,0,0,500,128,17200,0.56,,,,1
1872,Yb9Ca4BaMgSb11,Yb9Ca4BaMgSb11,0,0,0,0,0,0,0,0,0,0,0,0,0,0,0,0,0.346153846153846,0,0,0,0,0,0,0,0,0,0,0,0.153846153846154,0.0384615384615384,0,0,0,0,0,0,0.0384615384615384,0,0,0,0,0,0,0,0,0.423076923076923,0,0,0,0,0,0,0,0,0,0,0,0,0,0,0,0,0,0,0,700,164,15350,0.6,,,,1
1873,Yb9Ca4BaMgSb11,Yb9Ca4BaMgSb11,0,0,0,0,0,0,0,0,0,0,0,0,0,0,0,0,0.346153846153846,0,0,0,0,0,0,0,0,0,0,0,0.153846153846154,0.0384615384615384,0,0,0,0,0,0,0.0384615384615384,0,0,0,0,0,0,0,0,0.423076923076923,0,0,0,0,0,0,0,0,0,0,0,0,0,0,0,0,0,0,0,900,200,13550,0.6,,,,1
1874,Yb9Ca4BaMgSb11,Yb9Ca4BaMgSb11,0,0,0,0,0,0,0,0,0,0,0,0,0,0,0,0,0.346153846153846,0,0,0,0,0,0,0,0,0,0,0,0.153846153846154,0.0384615384615384,0,0,0,0,0,0,0.0384615384615384,0,0,0,0,0,0,0,0,0.423076923076923,0,0,0,0,0,0,0,0,0,0,0,0,0,0,0,0,0,0,0,1100,228,12056,0.6,,,,1
1875,Yb9Ca4BaMgSb11,Yb9Ca4BaMgSb11,0,0,0,0,0,0,0,0,0,0,0,0,0,0,0,0,0.346153846153846,0,0,0,0,0,0,0,0,0,0,0,0.153846153846154,0.0384615384615384,0,0,0,0,0,0,0.0384615384615384,0,0,0,0,0,0,0,0,0.423076923076923,0,0,0,0,0,0,0,0,0,0,0,0,0,0,0,0,0,0,0,1200,236,11493,0.61,,,,1
1876,Sn0.92Ge0.04As0.04Te,Sn0.92Ge0.04As0.04Te,0,0,0,0,0,0,0,0,0,0,0,0,0,0,0,0,0,0.5,0,0,0,0,0,0,0,0,0,0,0,0,0,0,0,0,0,0,0,0,0,0.02,0,0,0,0,0,0,0,0,0.02,0,0,0,0.46,0,0,0,0,0,0,0,0,0,0,0,0,328,37,786420,7.48,,,,1
1877,Sn0.92Ge0.04As0.04Te,Sn0.92Ge0.04As0.04Te,0,0,0,0,0,0,0,0,0,0,0,0,0,0,0,0,0,0.5,0,0,0,0,0,0,0,0,0,0,0,0,0,0,0,0,0,0,0,0,0,0.02,0,0,0,0,0,0,0,0,0.02,0,0,0,0.46,0,0,0,0,0,0,0,0,0,0,0,0,470,48,522222,6.63,,,,1
1878,Sn0.92Ge0.04As0.04Te,Sn0.92Ge0.04As0.04Te,0,0,0,0,0,0,0,0,0,0,0,0,0,0,0,0,0,0.5,0,0,0,0,0,0,0,0,0,0,0,0,0,0,0,0,0,0,0,0,0,0.02,0,0,0,0,0,0,0,0,0.02,0,0,0,0.46,0,0,0,0,0,0,0,0,0,0,0,0,620,65,343210,5.23,,,,1
