Repository: anilkunwar/thermoelectrics

# Machine learning assisted design of thermoelectrics

a. Machine Learning

# Fetching the upto date data of thermoelectricity (Informatics)

# Featurization:

The computer code to convert the multicomponent chemical formula and temperature row into composition-temperature feature vector
Binary alloys/compunds with upload from json files
Multicomponent alloys/compunds with upload from json files

# Informatics approach to classify p-type and n-type thermoelectric materials

Basic Illustrative Tutorials
Querying the Abstracts on the Materials Science, Applied Physics and Condensed Matter Physics on Keyterms Specific to Thermoelectrics
NER analysis for material type classification

File: machine_learning/vae_regression/latent_space_visualization/thermoelectric_materials.csv (part 13 of 33)
Unnamed: 0,Formula,modformula,In,Tl,La,Sr,Mn,Ni,Ru,Pd,Hf,Cs,Sc,Co,Si,Fe,Li,Cl,Yb,Te,N,Ti,Cd,Zr,Y,Ga,Cr,Pr,Tm,Br,Ca,Mg,Rb,Au,Nd,Ce,Ho,I,Ba,Se,Pb,Ge,Gd,Tb,Dy,Cu,Na,Sb,Bi,P,As,Sm,Zn,Al,Sn,Ag,Nb,Mo,V,S,K,Lu,O,Eu,Ta,B,Er,temperature(K),seebeck_coefficient(μV/K),electrical_conductivity(S/m),thermal_conductivity(W/mK),power_factor(W/mK2),ZT,reference,sum_elements
1879,Sn0.92Ge0.04As0.04Te,Sn0.92Ge0.04As0.04Te,0,0,0,0,0,0,0,0,0,0,0,0,0,0,0,0,0,0.5,0,0,0,0,0,0,0,0,0,0,0,0,0,0,0,0,0,0,0,0,0,0.02,0,0,0,0,0,0,0,0,0.02,0,0,0,0.46,0,0,0,0,0,0,0,0,0,0,0,0,769,89,233333,3.86,,,,1
1880,Sn0.92Ge0.04As0.04Te,Sn0.92Ge0.04As0.04Te,0,0,0,0,0,0,0,0,0,0,0,0,0,0,0,0,0,0.5,0,0,0,0,0,0,0,0,0,0,0,0,0,0,0,0,0,0,0,0,0,0.02,0,0,0,0,0,0,0,0,0.02,0,0,0,0.46,0,0,0,0,0,0,0,0,0,0,0,0,869,109,185200,3.53,,,,1
1881,Cu5.133Sn1.866S6.3Cl0.7,Cu5.133Sn1.866S6.3Cl0.7,0,0,0,0,0,0,0,0,0,0,0,0,0,0,0,0.0500035716836916,0,0,0,0,0,0,0,0,0,0,0,0,0,0,0,0,0,0,0,0,0,0,0,0,0,0,0,0.366669047789128,0,0,0,0,0,0,0,0,0.133295235373955,0,0,0,0,0.450032145153225,0,0,0,0,0,0,0,327,62,82784,2,,,,1
1882,Cu5.133Sn1.866S6.3Cl0.7,Cu5.133Sn1.866S6.3Cl0.7,0,0,0,0,0,0,0,0,0,0,0,0,0,0,0,0.0500035716836916,0,0,0,0,0,0,0,0,0,0,0,0,0,0,0,0,0,0,0,0,0,0,0,0,0,0,0,0.366669047789128,0,0,0,0,0,0,0,0,0.133295235373955,0,0,0,0,0.450032145153225,0,0,0,0,0,0,0,426,76,87452,1.76,,,,1
1883,Cu5.133Sn1.866S6.3Cl0.7,Cu5.133Sn1.866S6.3Cl0.7,0,0,0,0,0,0,0,0,0,0,0,0,0,0,0,0.0500035716836916,0,0,0,0,0,0,0,0,0,0,0,0,0,0,0,0,0,0,0,0,0,0,0,0,0,0,0,0.366669047789128,0,0,0,0,0,0,0,0,0.133295235373955,0,0,0,0,0.450032145153225,0,0,0,0,0,0,0,529,97,72204,1.55,,,,1
1884,Cu5.133Sn1.866S6.3Cl0.7,Cu5.133Sn1.866S6.3Cl0.7,0,0,0,0,0,0,0,0,0,0,0,0,0,0,0,0.0500035716836916,0,0,0,0,0,0,0,0,0,0,0,0,0,0,0,0,0,0,0,0,0,0,0,0,0,0,0,0.366669047789128,0,0,0,0,0,0,0,0,0.133295235373955,0,0,0,0,0.450032145153225,0,0,0,0,0,0,0,633,117,60267,1.4,,,,1
1885,Cu5.133Sn1.866S6.3Cl0.7,Cu5.133Sn1.866S6.3Cl0.7,0,0,0,0,0,0,0,0,0,0,0,0,0,0,0,0.0500035716836916,0,0,0,0,0,0,0,0,0,0,0,0,0,0,0,0,0,0,0,0,0,0,0,0,0,0,0,0.366669047789128,0,0,0,0,0,0,0,0,0.133295235373955,0,0,0,0,0.450032145153225,0,0,0,0,0,0,0,685,127,51954,1.33,,,,1
1886,Cu5.133Sn1.866S6.65Cl0.35,Cu5.133Sn1.866S6.65Cl0.35,0,0,0,0,0,0,0,0,0,0,0,0,0,0,0,0.0250017858418458,0,0,0,0,0,0,0,0,0,0,0,0,0,0,0,0,0,0,0,0,0,0,0,0,0,0,0,0.366669047789128,0,0,0,0,0,0,0,0,0.133295235373955,0,0,0,0,0.475033930995071,0,0,0,0,0,0,0,300,48,139506,2.33,,,,1
1887,Cu5.133Sn1.866S6.65Cl0.35,Cu5.133Sn1.866S6.65Cl0.35,0,0,0,0,0,0,0,0,0,0,0,0,0,0,0,0.0250017858418458,0,0,0,0,0,0,0,0,0,0,0,0,0,0,0,0,0,0,0,0,0,0,0,0,0,0,0,0.366669047789128,0,0,0,0,0,0,0,0,0.133295235373955,0,0,0,0,0.475033930995071,0,0,0,0,0,0,0,415,69,118325,1.94,,,,1
1888,Cu5.133Sn1.866S6.65Cl0.35,Cu5.133Sn1.866S6.65Cl0.35,0,0,0,0,0,0,0,0,0,0,0,0,0,0,0,0.0250017858418458,0,0,0,0,0,0,0,0,0,0,0,0,0,0,0,0,0,0,0,0,0,0,0,0,0,0,0,0.366669047789128,0,0,0,0,0,0,0,0,0.133295235373955,0,0,0,0,0.475033930995071,0,0,0,0,0,0,0,515,87,97414,1.69,,,,1
1889,Cu5.133Sn1.866S6.65Cl0.35,Cu5.133Sn1.866S6.65Cl0.35,0,0,0,0,0,0,0,0,0,0,0,0,0,0,0,0.0250017858418458,0,0,0,0,0,0,0,0,0,0,0,0,0,0,0,0,0,0,0,0,0,0,0,0,0,0,0,0.366669047789128,0,0,0,0,0,0,0,0,0.133295235373955,0,0,0,0,0.475033930995071,0,0,0,0,0,0,0,617,106,76610,1.5,,,,1
1890,Cu5.133Sn1.866S6.65Cl0.35,Cu5.133Sn1.866S6.65Cl0.35,0,0,0,0,0,0,0,0,0,0,0,0,0,0,0,0.0250017858418458,0,0,0,0,0,0,0,0,0,0,0,0,0,0,0,0,0,0,0,0,0,0,0,0,0,0,0,0.366669047789128,0,0,0,0,0,0,0,0,0.133295235373955,0,0,0,0,0.475033930995071,0,0,0,0,0,0,0,667,115,68485,1.44,,,,1
1891,Cu5.133Sn1.866S7,Cu5.133Sn1.866S7,0,0,0,0,0,0,0,0,0,0,0,0,0,0,0,0,0,0,0,0,0,0,0,0,0,0,0,0,0,0,0,0,0,0,0,0,0,0,0,0,0,0,0,0.366669047789128,0,0,0,0,0,0,0,0,0.133295235373955,0,0,0,0,0.500035716836917,0,0,0,0,0,0,0,300,21,400000,6.56,,,,1
1892,Cu5.133Sn1.866S7,Cu5.133Sn1.866S7,0,0,0,0,0,0,0,0,0,0,0,0,0,0,0,0,0,0,0,0,0,0,0,0,0,0,0,0,0,0,0,0,0,0,0,0,0,0,0,0,0,0,0,0.366669047789128,0,0,0,0,0,0,0,0,0.133295235373955,0,0,0,0,0.500035716836917,0,0,0,0,0,0,0,415,32,370492,5.21,,,,1
1893,Cu5.133Sn1.866S7,Cu5.133Sn1.866S7,0,0,0,0,0,0,0,0,0,0,0,0,0,0,0,0,0,0,0,0,0,0,0,0,0,0,0,0,0,0,0,0,0,0,0,0,0,0,0,0,0,0,0,0.366669047789128,0,0,0,0,0,0,0,0,0.133295235373955,0,0,0,0,0.500035716836917,0,0,0,0,0,0,0,515,43,313889,4.28,,,,1
1894,Cu5.133Sn1.866S7,Cu5.133Sn1.866S7,0,0,0,0,0,0,0,0,0,0,0,0,0,0,0,0,0,0,0,0,0,0,0,0,0,0,0,0,0,0,0,0,0,0,0,0,0,0,0,0,0,0,0,0.366669047789128,0,0,0,0,0,0,0,0,0.133295235373955,0,0,0,0,0.500035716836917,0,0,0,0,0,0,0,617,54,245652,3.64,,,,1
1895,Cu5.133Sn1.866S7,Cu5.133Sn1.866S7,0,0,0,0,0,0,0,0,0,0,0,0,0,0,0,0,0,0,0,0,0,0,0,0,0,0,0,0,0,0,0,0,0,0,0,0,0,0,0,0,0,0,0,0.366669047789128,0,0,0,0,0,0,0,0,0.133295235373955,0,0,0,0,0.500035716836917,0,0,0,0,0,0,0,667,59,219417,3.35,,,,1
1896,Cu5Sn2S6.65Cl0.35,Cu5Sn2S6.65Cl0.35,0,0,0,0,0,0,0,0,0,0,0,0,0,0,0,0.0249999999999999,0,0,0,0,0,0,0,0,0,0,0,0,0,0,0,0,0,0,0,0,0,0,0,0,0,0,0,0.357142857142857,0,0,0,0,0,0,0,0,0.142857142857143,0,0,0,0,0.475,0,0,0,0,0,0,0,300,41,168657,2.84,,,,1
1897,Cu5Sn2S6.65Cl0.35,Cu5Sn2S6.65Cl0.35,0,0,0,0,0,0,0,0,0,0,0,0,0,0,0,0.0249999999999999,0,0,0,0,0,0,0,0,0,0,0,0,0,0,0,0,0,0,0,0,0,0,0,0,0,0,0,0.357142857142857,0,0,0,0,0,0,0,0,0.142857142857143,0,0,0,0,0.475,0,0,0,0,0,0,0,415,58,143949,2.4,,,,1
1898,Cu5Sn2S6.65Cl0.35,Cu5Sn2S6.65Cl0.35,0,0,0,0,0,0,0,0,0,0,0,0,0,0,0,0.0249999999999999,0,0,0,0,0,0,0,0,0,0,0,0,0,0,0,0,0,0,0,0,0,0,0,0,0,0,0,0.357142857142857,0,0,0,0,0,0,0,0,0.142857142857143,0,0,0,0,0.475,0,0,0,0,0,0,0,515,75,118947,2.13,,,,1
1899,Cu5Sn2S6.65Cl0.35,Cu5Sn2S6.65Cl0.35,0,0,0,0,0,0,0,0,0,0,0,0,0,0,0,0.0249999999999999,0,0,0,0,0,0,0,0,0,0,0,0,0,0,0,0,0,0,0,0,0,0,0,0,0,0,0,0.357142857142857,0,0,0,0,0,0,0,0,0.142857142857143,0,0,0,0,0.475,0,0,0,0,0,0,0,617,93,94958,1.85,,,,1
1900,Cu5Sn2S6.65Cl0.35,Cu5Sn2S6.65Cl0.35,0,0,0,0,0,0,0,0,0,0,0,0,0,0,0,0.0249999999999999,0,0,0,0,0,0,0,0,0,0,0,0,0,0,0,0,0,0,0,0,0,0,0,0,0,0,0,0.357142857142857,0,0,0,0,0,0,0,0,0.142857142857143,0,0,0,0,0.475,0,0,0,0,0,0,0,667,102,81884,1.74,,,,1
1901,Cu5Sn2S7,Cu5Sn2S7,0,0,0,0,0,0,0,0,0,0,0,0,0,0,0,0,0,0,0,0,0,0,0,0,0,0,0,0,0,0,0,0,0,0,0,0,0,0,0,0,0,0,0,0.357142857142857,0,0,0,0,0,0,0,0,0.142857142857143,0,0,0,0,0.5,0,0,0,0,0,0,0,300,30,337313,5.51,,,,1
1902,Cu5Sn2S7,Cu5Sn2S7,0,0,0,0,0,0,0,0,0,0,0,0,0,0,0,0,0,0,0,0,0,0,0,0,0,0,0,0,0,0,0,0,0,0,0,0,0,0,0,0,0,0,0,0.357142857142857,0,0,0,0,0,0,0,0,0.142857142857143,0,0,0,0,0.5,0,0,0,0,0,0,0,422,42,243011,4.24,,,,1
1903,Cu5Sn2S7,Cu5Sn2S7,0,0,0,0,0,0,0,0,0,0,0,0,0,0,0,0,0,0,0,0,0,0,0,0,0,0,0,0,0,0,0,0,0,0,0,0,0,0,0,0,0,0,0,0.357142857142857,0,0,0,0,0,0,0,0,0.142857142857143,0,0,0,0,0.5,0,0,0,0,0,0,0,524,55,200000,3.64,,,,1
1904,Cu5Sn2S7,Cu5Sn2S7,0,0,0,0,0,0,0,0,0,0,0,0,0,0,0,0,0,0,0,0,0,0,0,0,0,0,0,0,0,0,0,0,0,0,0,0,0,0,0,0,0,0,0,0.357142857142857,0,0,0,0,0,0,0,0,0.142857142857143,0,0,0,0,0.5,0,0,0,0,0,0,0,627,69,159155,3.13,,,,1
1905,Cu5Sn2S7,Cu5Sn2S7,0,0,0,0,0,0,0,0,0,0,0,0,0,0,0,0,0,0,0,0,0,0,0,0,0,0,0,0,0,0,0,0,0,0,0,0,0,0,0,0,0,0,0,0.357142857142857,0,0,0,0,0,0,0,0,0.142857142857143,0,0,0,0,0.5,0,0,0,0,0,0,0,678,75,139506,2.89,,,,1
1906,Ba7.97Ga15.95Sn30.05,Ba7.97Ga15.95Sn30.05,0,0,0,0,0,0,0,0,0,0,0,0,0,0,0,0,0,0,0,0,0,0,0,0.295534556234945,0,0,0,0,0,0,0,0,0,0,0,0,0.147674634055957,0,0,0,0,0,0,0,0,0,0,0,0,0,0,0,0.556790809709098,0,0,0,0,0,0,0,0,0,0,0,0,300,,315,14140,0.00141,0.43,https://doi.org/10.1021/acs.chemmater.5b00025,1
1907,Ba7.97Ga15.95Sn30.06,Ba7.97Ga15.95Sn30.06,0,0,0,0,0,0,0,0,0,0,0,0,0,0,0,0,0,0,0,0,0,0,0,0.29547980733605,0,0,0,0,0,0,0,0,0,0,0,0,0.147647276769174,0,0,0,0,0,0,0,0,0,0,0,0,0,0,0,0.556872915894776,0,0,0,0,0,0,0,0,0,0,0,0,340,,337,13463,0.00153,0.56,https://doi.org/10.1021/acs.chemmater.5b00025,1
1908,Ba7.97Ga15.95Sn30.07,Ba7.97Ga15.95Sn30.07,0,0,0,0,0,0,0,0,0,0,0,0,0,0,0,0,0,0,0,0,0,0,0,0.295425078718281,0,0,0,0,0,0,0,0,0,0,0,0,0.147619929616596,0,0,0,0,0,0,0,0,0,0,0,0,0,0,0,0.556954991665123,0,0,0,0,0,0,0,0,0,0,0,0,580,,335,11183,0.00125,0.59,https://doi.org/10.1021/acs.chemmater.5b00025,1
1909,Ba7.97Ga15.95Sn30.08,Ba7.97Ga15.95Sn30.08,0,0,0,0,0,0,0,0,0,0,0,0,0,0,0,0,0,0,0,0,0,0,0,0.29537037037037,0,0,0,0,0,0,0,0,0,0,0,0,0.147592592592593,0,0,0,0,0,0,0,0,0,0,0,0,0,0,0,0.557037037037037,0,0,0,0,0,0,0,0,0,0,0,0,540,,354,10560,0.00132,0.7,https://doi.org/10.1021/acs.chemmater.5b00025,1
1910,Ba7.97Ga15.95Sn30.09,Ba7.97Ga15.95Sn30.09,0,0,0,0,0,0,0,0,0,0,0,0,0,0,0,0,0,0,0,0,0,0,0,0.295315682281059,0,0,0,0,0,0,0,0,0,0,0,0,0.147565265691539,0,0,0,0,0,0,0,0,0,0,0,0,0,0,0,0.557119052027402,0,0,0,0,0,0,0,0,0,0,0,0,500,,361,10558,0.00137,0.76,https://doi.org/10.1021/acs.chemmater.5b00025,1
1911,Ba7.97Ga15.95Sn30.10,Ba7.97Ga15.95Sn30.10,0,0,0,0,0,0,0,0,0,0,0,0,0,0,0,0,0,0,0,0,0,0,0,0.295261014439097,0,0,0,0,0,0,0,0,0,0,0,0,0.147537948907812,0,0,0,0,0,0,0,0,0,0,0,0,0,0,0,0.557201036653092,0,0,0,0,0,0,0,0,0,0,0,0,460,,362,11183,0.00147,0.78,https://doi.org/10.1021/acs.chemmater.5b00025,1
1912,Ba8.01Ga15.83Zn0.019Sn30.15,Ba8.01Ga15.83Zn0.019Sn30.15,0,0,0,0,0,0,0,0,0,0,0,0,0,0,0,0,0,0,0,0,0,0,0,0.293099298265104,0,0,0,0,0,0,0,0,0,0,0,0,0.148308615230795,0,0,0,0,0,0,0,0,0,0,0,0,0,0.0003517932196485,0,0.558240293284453,0,0,0,0,0,0,0,0,0,0,0,0,300,,411,5190,0.00088,0.31,https://doi.org/10.1021/acs.chemmater.5b00025,1
1913,Ba8.01Ga15.83Zn0.019Sn30.15,Ba8.01Ga15.83Zn0.019Sn30.15,0,0,0,0,0,0,0,0,0,0,0,0,0,0,0,0,0,0,0,0,0,0,0,0.293099298265104,0,0,0,0,0,0,0,0,0,0,0,0,0.148308615230795,0,0,0,0,0,0,0,0,0,0,0,0,0,0.0003517932196485,0,0.558240293284453,0,0,0,0,0,0,0,0,0,0,0,0,340,,431,4929,0.00092,0.38,https://doi.org/10.1021/acs.chemmater.5b00025,1
1914,Ba8.01Ga15.83Zn0.019Sn30.15,Ba8.01Ga15.83Zn0.019Sn30.15,0,0,0,0,0,0,0,0,0,0,0,0,0,0,0,0,0,0,0,0,0,0,0,0.293099298265104,0,0,0,0,0,0,0,0,0,0,0,0,0.148308615230795,0,0,0,0,0,0,0,0,0,0,0,0,0,0.0003517932196485,0,0.558240293284453,0,0,0,0,0,0,0,0,0,0,0,0,380,,449,4709,0.00095,0.46,https://doi.org/10.1021/acs.chemmater.5b00025,1
1915,Ba8.01Ga15.83Zn0.019Sn30.15,Ba8.01Ga15.83Zn0.019Sn30.15,0,0,0,0,0,0,0,0,0,0,0,0,0,0,0,0,0,0,0,0,0,0,0,0.293099298265104,0,0,0,0,0,0,0,0,0,0,0,0,0.148308615230795,0,0,0,0,0,0,0,0,0,0,0,0,0,0.0003517932196485,0,0.558240293284453,0,0,0,0,0,0,0,0,0,0,0,0,580,,470,4780,0.00106,0.48,https://doi.org/10.1021/acs.chemmater.5b00025,1
1916,Ba8.01Ga15.83Zn0.019Sn30.15,Ba8.01Ga15.83Zn0.019Sn30.15,0,0,0,0,0,0,0,0,0,0,0,0,0,0,0,0,0,0,0,0,0,0,0,0.293099298265104,0,0,0,0,0,0,0,0,0,0,0,0,0.148308615230795,0,0,0,0,0,0,0,0,0,0,0,0,0,0.0003517932196485,0,0.558240293284453,0,0,0,0,0,0,0,0,0,0,0,0,540,,486,4254,0.001,0.52,https://doi.org/10.1021/acs.chemmater.5b00025,1
1917,Ba8.01Ga15.83Zn0.019Sn30.15,Ba8.01Ga15.83Zn0.019Sn30.15,0,0,0,0,0,0,0,0,0,0,0,0,0,0,0,0,0,0,0,0,0,0,0,0.293099298265104,0,0,0,0,0,0,0,0,0,0,0,0,0.148308615230795,0,0,0,0,0,0,0,0,0,0,0,0,0,0.0003517932196485,0,0.558240293284453,0,0,0,0,0,0,0,0,0,0,0,0,420,,467,4480,0.00097,0.54,https://doi.org/10.1021/acs.chemmater.5b00025,1
1918,Ba8.01Ga15.83Zn0.019Sn30.15,Ba8.01Ga15.83Zn0.019Sn30.15,0,0,0,0,0,0,0,0,0,0,0,0,0,0,0,0,0,0,0,0,0,0,0,0.293099298265104,0,0,0,0,0,0,0,0,0,0,0,0,0.148308615230795,0,0,0,0,0,0,0,0,0,0,0,0,0,0.0003517932196485,0,0.558240293284453,0,0,0,0,0,0,0,0,0,0,0,0,500,,485,4202,0.00099,0.57,https://doi.org/10.1021/acs.chemmater.5b00025,1
1919,Ba8.01Ga15.83Zn0.019Sn30.15,Ba8.01Ga15.83Zn0.019Sn30.15,0,0,0,0,0,0,0,0,0,0,0,0,0,0,0,0,0,0,0,0,0,0,0,0.293099298265104,0,0,0,0,0,0,0,0,0,0,0,0,0.148308615230795,0,0,0,0,0,0,0,0,0,0,0,0,0,0.0003517932196485,0,0.558240293284453,0,0,0,0,0,0,0,0,0,0,0,0,460,,479,4306,0.00099,0.58,https://doi.org/10.1021/acs.chemmater.5b00025,1
1920,Ba8.01Ga15.88Zn0.009Sn30.11,Ba8.01Ga15.88Zn0.009Sn30.11,0,0,0,0,0,0,0,0,0,0,0,0,0,0,0,0,0,0,0,0,0,0,0,0.294025069895758,0,0,0,0,0,0,0,0,0,0,0,0,0.148308615230795,0,0,0,0,0,0,0,0,0,0,0,0,0,0.0001666388935177,0,0.557499675979929,0,0,0,0,0,0,0,0,0,0,0,0,300,,369,7591,0.00103,0.33,https://doi.org/10.1021/acs.chemmater.5b00025,1
1921,Ba8.01Ga15.88Zn0.009Sn30.11,Ba8.01Ga15.88Zn0.009Sn30.11,0,0,0,0,0,0,0,0,0,0,0,0,0,0,0,0,0,0,0,0,0,0,0,0.294025069895758,0,0,0,0,0,0,0,0,0,0,0,0,0.148308615230795,0,0,0,0,0,0,0,0,0,0,0,0,0,0.0001666388935177,0,0.557499675979929,0,0,0,0,0,0,0,0,0,0,0,0,340,,389,7197,0.00109,0.42,https://doi.org/10.1021/acs.chemmater.5b00025,1
1922,Ba8.01Ga15.88Zn0.009Sn30.11,Ba8.01Ga15.88Zn0.009Sn30.11,0,0,0,0,0,0,0,0,0,0,0,0,0,0,0,0,0,0,0,0,0,0,0,0.294025069895758,0,0,0,0,0,0,0,0,0,0,0,0,0.148308615230795,0,0,0,0,0,0,0,0,0,0,0,0,0,0.0001666388935177,0,0.557499675979929,0,0,0,0,0,0,0,0,0,0,0,0,380,,408,6797,0.00113,0.51,https://doi.org/10.1021/acs.chemmater.5b00025,1
1923,Ba8.01Ga15.88Zn0.009Sn30.11,Ba8.01Ga15.88Zn0.009Sn30.11,0,0,0,0,0,0,0,0,0,0,0,0,0,0,0,0,0,0,0,0,0,0,0,0.294025069895758,0,0,0,0,0,0,0,0,0,0,0,0,0.148308615230795,0,0,0,0,0,0,0,0,0,0,0,0,0,0.0001666388935177,0,0.557499675979929,0,0,0,0,0,0,0,0,0,0,0,0,420,,423,6360,0.00114,0.58,https://doi.org/10.1021/acs.chemmater.5b00025,1
1924,Ba8.01Ga15.88Zn0.009Sn30.11,Ba8.01Ga15.88Zn0.009Sn30.11,0,0,0,0,0,0,0,0,0,0,0,0,0,0,0,0,0,0,0,0,0,0,0,0.294025069895758,0,0,0,0,0,0,0,0,0,0,0,0,0.148308615230795,0,0,0,0,0,0,0,0,0,0,0,0,0,0.0001666388935177,0,0.557499675979929,0,0,0,0,0,0,0,0,0,0,0,0,580,,424,7300,0.00131,0.64,https://doi.org/10.1021/acs.chemmater.5b00025,1
1925,Ba8.01Ga15.88Zn0.009Sn30.11,Ba8.01Ga15.88Zn0.009Sn30.11,0,0,0,0,0,0,0,0,0,0,0,0,0,0,0,0,0,0,0,0,0,0,0,0.294025069895758,0,0,0,0,0,0,0,0,0,0,0,0,0.148308615230795,0,0,0,0,0,0,0,0,0,0,0,0,0,0.0001666388935177,0,0.557499675979929,0,0,0,0,0,0,0,0,0,0,0,0,460,,438,6118,0.00117,0.66,https://doi.org/10.1021/acs.chemmater.5b00025,1
1926,Ba8.01Ga15.88Zn0.009Sn30.11,Ba8.01Ga15.88Zn0.009Sn30.11,0,0,0,0,0,0,0,0,0,0,0,0,0,0,0,0,0,0,0,0,0,0,0,0.294025069895758,0,0,0,0,0,0,0,0,0,0,0,0,0.148308615230795,0,0,0,0,0,0,0,0,0,0,0,0,0,0.0001666388935177,0,0.557499675979929,0,0,0,0,0,0,0,0,0,0,0,0,540,,445,6320,0.00125,0.69,https://doi.org/10.1021/acs.chemmater.5b00025,1
1927,Ba8.01Ga15.88Zn0.009Sn30.11,Ba8.01Ga15.88Zn0.009Sn30.11,0,0,0,0,0,0,0,0,0,0,0,0,0,0,0,0,0,0,0,0,0,0,0,0.294025069895758,0,0,0,0,0,0,0,0,0,0,0,0,0.148308615230795,0,0,0,0,0,0,0,0,0,0,0,0,0,0.0001666388935177,0,0.557499675979929,0,0,0,0,0,0,0,0,0,0,0,0,500,,451,5876,0.00119,0.7,https://doi.org/10.1021/acs.chemmater.5b00025,1
1928,Ba8.01Ga15.89Zn0.006Sn30.1,Ba8.01Ga15.89Zn0.006Sn30.1,0,0,0,0,0,0,0,0,0,0,0,0,0,0,0,0,0,0,0,0,0,0,0,0.294226567418435,0,0,0,0,0,0,0,0,0,0,0,0,0.148316853682924,0,0,0,0,0,0,0,0,0,0,0,0,0,0.0001110987668036,0,0.557345480131837,0,0,0,0,0,0,0,0,0,0,0,0,300,,336,14596,0.00164,0.5,https://doi.org/10.1021/acs.chemmater.5b00025,1
1929,Ba8.01Ga15.89Zn0.006Sn30.1,Ba8.01Ga15.89Zn0.006Sn30.1,0,0,0,0,0,0,0,0,0,0,0,0,0,0,0,0,0,0,0,0,0,0,0,0.294226567418435,0,0,0,0,0,0,0,0,0,0,0,0,0.148316853682924,0,0,0,0,0,0,0,0,0,0,0,0,0,0.0001110987668036,0,0.557345480131837,0,0,0,0,0,0,0,0,0,0,0,0,340,,355,13640,0.00172,0.63,https://doi.org/10.1021/acs.chemmater.5b00025,1
1930,Ba8.01Ga15.89Zn0.006Sn30.1,Ba8.01Ga15.89Zn0.006Sn30.1,0,0,0,0,0,0,0,0,0,0,0,0,0,0,0,0,0,0,0,0,0,0,0,0.294226567418435,0,0,0,0,0,0,0,0,0,0,0,0,0.148316853682924,0,0,0,0,0,0,0,0,0,0,0,0,0,0.0001110987668036,0,0.557345480131837,0,0,0,0,0,0,0,0,0,0,0,0,380,,374,12700,0.00178,0.75,https://doi.org/10.1021/acs.chemmater.5b00025,1
1931,Ba8.01Ga15.89Zn0.006Sn30.1,Ba8.01Ga15.89Zn0.006Sn30.1,0,0,0,0,0,0,0,0,0,0,0,0,0,0,0,0,0,0,0,0,0,0,0,0.294226567418435,0,0,0,0,0,0,0,0,0,0,0,0,0.148316853682924,0,0,0,0,0,0,0,0,0,0,0,0,0,0.0001110987668036,0,0.557345480131837,0,0,0,0,0,0,0,0,0,0,0,0,580,,392,11500,0.00177,0.82,https://doi.org/10.1021/acs.chemmater.5b00025,1
1932,Ba8.01Ga15.89Zn0.006Sn30.1,Ba8.01Ga15.89Zn0.006Sn30.1,0,0,0,0,0,0,0,0,0,0,0,0,0,0,0,0,0,0,0,0,0,0,0,0.294226567418435,0,0,0,0,0,0,0,0,0,0,0,0,0.148316853682924,0,0,0,0,0,0,0,0,0,0,0,0,0,0.0001110987668036,0,0.557345480131837,0,0,0,0,0,0,0,0,0,0,0,0,420,,383,11985,0.00176,0.84,https://doi.org/10.1021/acs.chemmater.5b00025,1
1933,Ba8.01Ga15.89Zn0.006Sn30.1,Ba8.01Ga15.89Zn0.006Sn30.1,0,0,0,0,0,0,0,0,0,0,0,0,0,0,0,0,0,0,0,0,0,0,0,0.294226567418435,0,0,0,0,0,0,0,0,0,0,0,0,0.148316853682924,0,0,0,0,0,0,0,0,0,0,0,0,0,0.0001110987668036,0,0.557345480131837,0,0,0,0,0,0,0,0,0,0,0,0,460,,391,11429,0.00175,0.92,https://doi.org/10.1021/acs.chemmater.5b00025,1
1934,Ba8.01Ga15.89Zn0.006Sn30.1,Ba8.01Ga15.89Zn0.006Sn30.1,0,0,0,0,0,0,0,0,0,0,0,0,0,0,0,0,0,0,0,0,0,0,0,0.294226567418435,0,0,0,0,0,0,0,0,0,0,0,0,0.148316853682924,0,0,0,0,0,0,0,0,0,0,0,0,0,0.0001110987668036,0,0.557345480131837,0,0,0,0,0,0,0,0,0,0,0,0,540,,405,10940,0.00179,0.95,https://doi.org/10.1021/acs.chemmater.5b00025,1
1935,Ba8.01Ga15.89Zn0.006Sn30.1,Ba8.01Ga15.89Zn0.006Sn30.1,0,0,0,0,0,0,0,0,0,0,0,0,0,0,0,0,0,0,0,0,0,0,0,0.294226567418435,0,0,0,0,0,0,0,0,0,0,0,0,0.148316853682924,0,0,0,0,0,0,0,0,0,0,0,0,0,0.0001110987668036,0,0.557345480131837,0,0,0,0,0,0,0,0,0,0,0,0,500,,399,11050,0.00176,0.97,https://doi.org/10.1021/acs.chemmater.5b00025,1
1936,Ba8Ga15.88Zn0.007Sn30.12,Ba8Ga15.88Zn0.007Sn30.12,0,0,0,0,0,0,0,0,0,0,0,0,0,0,0,0,0,0,0,0,0,0,0,0.294035958301702,0,0,0,0,0,0,0,0,0,0,0,0,0.148128946247709,0,0,0,0,0,0,0,0,0,0,0,0,0,0.0001296128279667,0,0.557705482622623,0,0,0,0,0,0,0,0,0,0,0,0,300,,320,16750,0.00172,0.52,https://doi.org/10.1021/acs.chemmater.5b00025,1
1937,Ba8Ga15.88Zn0.007Sn30.12,Ba8Ga15.88Zn0.007Sn30.12,0,0,0,0,0,0,0,0,0,0,0,0,0,0,0,0,0,0,0,0,0,0,0,0.294035958301702,0,0,0,0,0,0,0,0,0,0,0,0,0.148128946247709,0,0,0,0,0,0,0,0,0,0,0,0,0,0.0001296128279667,0,0.557705482622623,0,0,0,0,0,0,0,0,0,0,0,0,340,,341,15620,0.00182,0.66,https://doi.org/10.1021/acs.chemmater.5b00025,1
1938,Ba8Ga15.88Zn0.007Sn30.12,Ba8Ga15.88Zn0.007Sn30.12,0,0,0,0,0,0,0,0,0,0,0,0,0,0,0,0,0,0,0,0,0,0,0,0.294035958301702,0,0,0,0,0,0,0,0,0,0,0,0,0.148128946247709,0,0,0,0,0,0,0,0,0,0,0,0,0,0.0001296128279667,0,0.557705482622623,0,0,0,0,0,0,0,0,0,0,0,0,380,,360,14699,0.0019,0.79,https://doi.org/10.1021/acs.chemmater.5b00025,1
1939,Ba8Ga15.88Zn0.007Sn30.12,Ba8Ga15.88Zn0.007Sn30.12,0,0,0,0,0,0,0,0,0,0,0,0,0,0,0,0,0,0,0,0,0,0,0,0.294035958301702,0,0,0,0,0,0,0,0,0,0,0,0,0.148128946247709,0,0,0,0,0,0,0,0,0,0,0,0,0,0.0001296128279667,0,0.557705482622623,0,0,0,0,0,0,0,0,0,0,0,0,580,,385,11890,0.00176,0.82,https://doi.org/10.1021/acs.chemmater.5b00025,1
1940,Ba8Ga15.88Zn0.007Sn30.12,Ba8Ga15.88Zn0.007Sn30.12,0,0,0,0,0,0,0,0,0,0,0,0,0,0,0,0,0,0,0,0,0,0,0,0.294035958301702,0,0,0,0,0,0,0,0,0,0,0,0,0.148128946247709,0,0,0,0,0,0,0,0,0,0,0,0,0,0.0001296128279667,0,0.557705482622623,0,0,0,0,0,0,0,0,0,0,0,0,420,,374,13684,0.00192,0.9,https://doi.org/10.1021/acs.chemmater.5b00025,1
1941,Ba8Ga15.88Zn0.007Sn30.12,Ba8Ga15.88Zn0.007Sn30.12,0,0,0,0,0,0,0,0,0,0,0,0,0,0,0,0,0,0,0,0,0,0,0,0.294035958301702,0,0,0,0,0,0,0,0,0,0,0,0,0.148128946247709,0,0,0,0,0,0,0,0,0,0,0,0,0,0.0001296128279667,0,0.557705482622623,0,0,0,0,0,0,0,0,0,0,0,0,540,,396,12023,0.00189,0.99,https://doi.org/10.1021/acs.chemmater.5b00025,1
1942,Ba8Ga15.88Zn0.007Sn30.12,Ba8Ga15.88Zn0.007Sn30.12,0,0,0,0,0,0,0,0,0,0,0,0,0,0,0,0,0,0,0,0,0,0,0,0.294035958301702,0,0,0,0,0,0,0,0,0,0,0,0,0.148128946247709,0,0,0,0,0,0,0,0,0,0,0,0,0,0.0001296128279667,0,0.557705482622623,0,0,0,0,0,0,0,0,0,0,0,0,460,,389,13000,0.00197,1.02,https://doi.org/10.1021/acs.chemmater.5b00025,1
1943,Ba8Ga15.88Zn0.007Sn30.12,Ba8Ga15.88Zn0.007Sn30.12,0,0,0,0,0,0,0,0,0,0,0,0,0,0,0,0,0,0,0,0,0,0,0,0.294035958301702,0,0,0,0,0,0,0,0,0,0,0,0,0.148128946247709,0,0,0,0,0,0,0,0,0,0,0,0,0,0.0001296128279667,0,0.557705482622623,0,0,0,0,0,0,0,0,0,0,0,0,500,,400,12310,0.00197,1.07,https://doi.org/10.1021/acs.chemmater.5b00025,1
1944,Ba0.5Cr5Se8,Ba0.5Cr5Se8,0,0,0,0,0,0,0,0,0,0,0,0,0,0,0,0,0,0,0,0,0,0,0,0,0.37037037037037,0,0,0,0,0,0,0,0,0,0,0,0.037037037037037,0.592592592592593,0,0,0,0,0,0,0,0,0,0,0,0,0,0,0,0,0,0,0,0,0,0,0,0,0,0,0,300,228,372,1.09,,,,1
1945,Ba0.5Cr5Se8,Ba0.5Cr5Se8,0,0,0,0,0,0,0,0,0,0,0,0,0,0,0,0,0,0,0,0,0,0,0,0,0.37037037037037,0,0,0,0,0,0,0,0,0,0,0,0.037037037037037,0.592592592592593,0,0,0,0,0,0,0,0,0,0,0,0,0,0,0,0,0,0,0,0,0,0,0,0,0,0,0,389,258,471,1.17,,,,1
1946,Ba0.5Cr5Se8,Ba0.5Cr5Se8,0,0,0,0,0,0,0,0,0,0,0,0,0,0,0,0,0,0,0,0,0,0,0,0,0.37037037037037,0,0,0,0,0,0,0,0,0,0,0,0.037037037037037,0.592592592592593,0,0,0,0,0,0,0,0,0,0,0,0,0,0,0,0,0,0,0,0,0,0,0,0,0,0,0,507,286,709,1.28,,,,1
1947,Ba0.5Cr5Se8,Ba0.5Cr5Se8,0,0,0,0,0,0,0,0,0,0,0,0,0,0,0,0,0,0,0,0,0,0,0,0,0.37037037037037,0,0,0,0,0,0,0,0,0,0,0,0.037037037037037,0.592592592592593,0,0,0,0,0,0,0,0,0,0,0,0,0,0,0,0,0,0,0,0,0,0,0,0,0,0,0,626,312,1240,1.47,,,,1
1948,Ba0.5Cr5Se8,Ba0.5Cr5Se8,0,0,0,0,0,0,0,0,0,0,0,0,0,0,0,0,0,0,0,0,0,0,0,0,0.37037037037037,0,0,0,0,0,0,0,0,0,0,0,0.037037037037037,0.592592592592593,0,0,0,0,0,0,0,0,0,0,0,0,0,0,0,0,0,0,0,0,0,0,0,0,0,0,0,743,294,1411,0.96,,,,1
1949,Ba0.5Cr5Se8,Ba0.5Cr5Se8,0,0,0,0,0,0,0,0,0,0,0,0,0,0,0,0,0,0,0,0,0,0,0,0,0.37037037037037,0,0,0,0,0,0,0,0,0,0,0,0.037037037037037,0.592592592592593,0,0,0,0,0,0,0,0,0,0,0,0,0,0,0,0,0,0,0,0,0,0,0,0,0,0,0,803,269,1640,0.85,,,,1
1950,Ba0.5Cr5Se8,Ba0.5Cr5Se8,0,0,0,0,0,0,0,0,0,0,0,0,0,0,0,0,0,0,0,0,0,0,0,0,0.37037037037037,0,0,0,0,0,0,0,0,0,0,0,0.037037037037037,0.592592592592593,0,0,0,0,0,0,0,0,0,0,0,0,0,0,0,0,0,0,0,0,0,0,0,0,0,0,0,833,250,1907,0.86,,,,1
1951,Ba0.5Cr5Se8,Ba0.5Cr5Se8,0,0,0,0,0,0,0,0,0,0,0,0,0,0,0,0,0,0,0,0,0,0,0,0,0.37037037037037,0,0,0,0,0,0,0,0,0,0,0,0.037037037037037,0.592592592592593,0,0,0,0,0,0,0,0,0,0,0,0,0,0,0,0,0,0,0,0,0,0,0,0,0,0,0,862,225,2265,0.87,,,,1
1952,Ge0.55Pb0.45Te,Ge0.55Pb0.45Te,0,0,0,0,0,0,0,0,0,0,0,0,0,0,0,0,0,0.5,0,0,0,0,0,0,0,0,0,0,0,0,0,0,0,0,0,0,0,0,0.225,0.275,0,0,0,0,0,0,0,0,0,0,0,0,0,0,0,0,0,0,0,0,0,0,0,0,0,300,50,75949,2.51,,,,1
1953,Ge0.55Pb0.45Te,Ge0.55Pb0.45Te,0,0,0,0,0,0,0,0,0,0,0,0,0,0,0,0,0,0.5,0,0,0,0,0,0,0,0,0,0,0,0,0,0,0,0,0,0,0,0,0.225,0.275,0,0,0,0,0,0,0,0,0,0,0,0,0,0,0,0,0,0,0,0,0,0,0,0,0,373,63,63830,2.13,,,,1
1954,Ge0.55Pb0.45Te,Ge0.55Pb0.45Te,0,0,0,0,0,0,0,0,0,0,0,0,0,0,0,0,0,0.5,0,0,0,0,0,0,0,0,0,0,0,0,0,0,0,0,0,0,0,0,0.225,0.275,0,0,0,0,0,0,0,0,0,0,0,0,0,0,0,0,0,0,0,0,0,0,0,0,0,472,84,48000,2.03,,,,1
1955,Ge0.55Pb0.45Te,Ge0.55Pb0.45Te,0,0,0,0,0,0,0,0,0,0,0,0,0,0,0,0,0,0.5,0,0,0,0,0,0,0,0,0,0,0,0,0,0,0,0,0,0,0,0,0.225,0.275,0,0,0,0,0,0,0,0,0,0,0,0,0,0,0,0,0,0,0,0,0,0,0,0,0,571,101,38462,2.25,,,,1
1956,Ge0.55Pb0.45Te,Ge0.55Pb0.45Te,0,0,0,0,0,0,0,0,0,0,0,0,0,0,0,0,0,0.5,0,0,0,0,0,0,0,0,0,0,0,0,0,0,0,0,0,0,0,0,0.225,0.275,0,0,0,0,0,0,0,0,0,0,0,0,0,0,0,0,0,0,0,0,0,0,0,0,0,671,112,41667,1.77,,,,1
1957,Ge0.55Pb0.45Te,Ge0.55Pb0.45Te,0,0,0,0,0,0,0,0,0,0,0,0,0,0,0,0,0,0.5,0,0,0,0,0,0,0,0,0,0,0,0,0,0,0,0,0,0,0,0,0.225,0.275,0,0,0,0,0,0,0,0,0,0,0,0,0,0,0,0,0,0,0,0,0,0,0,0,0,721,129,39474,1.72,,,,1
1958,Ge0.55Pb0.45Te0.2Se0.8,Ge0.55Pb0.45Te0.2Se0.8,0,0,0,0,0,0,0,0,0,0,0,0,0,0,0,0,0,0.1,0,0,0,0,0,0,0,0,0,0,0,0,0,0,0,0,0,0,0,0.4,0.225,0.275,0,0,0,0,0,0,0,0,0,0,0,0,0,0,0,0,0,0,0,0,0,0,0,0,0,300,384,2850,0.8,,,,1
1959,Ge0.55Pb0.45Te0.2Se0.8,Ge0.55Pb0.45Te0.2Se0.8,0,0,0,0,0,0,0,0,0,0,0,0,0,0,0,0,0,0.1,0,0,0,0,0,0,0,0,0,0,0,0,0,0,0,0,0,0,0,0.4,0.225,0.275,0,0,0,0,0,0,0,0,0,0,0,0,0,0,0,0,0,0,0,0,0,0,0,0,0,370,391,2821,0.74,,,,1
1960,Ge0.55Pb0.45Te0.2Se0.8,Ge0.55Pb0.45Te0.2Se0.8,0,0,0,0,0,0,0,0,0,0,0,0,0,0,0,0,0,0.1,0,0,0,0,0,0,0,0,0,0,0,0,0,0,0,0,0,0,0,0.4,0.225,0.275,0,0,0,0,0,0,0,0,0,0,0,0,0,0,0,0,0,0,0,0,0,0,0,0,0,470,281,2022,0.78,,,,1
1961,Ge0.55Pb0.45Te0.2Se0.8,Ge0.55Pb0.45Te0.2Se0.8,0,0,0,0,0,0,0,0,0,0,0,0,0,0,0,0,0,0.1,0,0,0,0,0,0,0,0,0,0,0,0,0,0,0,0,0,0,0,0.4,0.225,0.275,0,0,0,0,0,0,0,0,0,0,0,0,0,0,0,0,0,0,0,0,0,0,0,0,0,569,230,2321,0.91,,,,1
1962,Ge0.55Pb0.45Te0.2Se0.8,Ge0.55Pb0.45Te0.2Se0.8,0,0,0,0,0,0,0,0,0,0,0,0,0,0,0,0,0,0.1,0,0,0,0,0,0,0,0,0,0,0,0,0,0,0,0,0,0,0,0.4,0.225,0.275,0,0,0,0,0,0,0,0,0,0,0,0,0,0,0,0,0,0,0,0,0,0,0,0,0,668,225,4622,0.85,,,,1
1963,Ge0.55Pb0.45Te0.2Se0.8,Ge0.55Pb0.45Te0.2Se0.8,0,0,0,0,0,0,0,0,0,0,0,0,0,0,0,0,0,0.1,0,0,0,0,0,0,0,0,0,0,0,0,0,0,0,0,0,0,0,0.4,0.225,0.275,0,0,0,0,0,0,0,0,0,0,0,0,0,0,0,0,0,0,0,0,0,0,0,0,0,721,211,6790,0.87,,,,1
1964,Ge0.55Pb0.45Te0.3Se0.7,Ge0.55Pb0.45Te0.3Se0.7,0,0,0,0,0,0,0,0,0,0,0,0,0,0,0,0,0,0.15,0,0,0,0,0,0,0,0,0,0,0,0,0,0,0,0,0,0,0,0.35,0.225,0.275,0,0,0,0,0,0,0,0,0,0,0,0,0,0,0,0,0,0,0,0,0,0,0,0,0,300,258,4955,0.79,,,,1
1965,Ge0.55Pb0.45Te0.3Se0.7,Ge0.55Pb0.45Te0.3Se0.7,0,0,0,0,0,0,0,0,0,0,0,0,0,0,0,0,0,0.15,0,0,0,0,0,0,0,0,0,0,0,0,0,0,0,0,0,0,0,0.35,0.225,0.275,0,0,0,0,0,0,0,0,0,0,0,0,0,0,0,0,0,0,0,0,0,0,0,0,0,370,272,5288,0.67,,,,1
1966,Ge0.55Pb0.45Te0.3Se0.7,Ge0.55Pb0.45Te0.3Se0.7,0,0,0,0,0,0,0,0,0,0,0,0,0,0,0,0,0,0.15,0,0,0,0,0,0,0,0,0,0,0,0,0,0,0,0,0,0,0,0.35,0.225,0.275,0,0,0,0,0,0,0,0,0,0,0,0,0,0,0,0,0,0,0,0,0,0,0,0,0,470,339,3571,0.65,,,,1
1967,Ge0.55Pb0.45Te0.3Se0.7,Ge0.55Pb0.45Te0.3Se0.7,0,0,0,0,0,0,0,0,0,0,0,0,0,0,0,0,0,0.15,0,0,0,0,0,0,0,0,0,0,0,0,0,0,0,0,0,0,0,0.35,0.225,0.275,0,0,0,0,0,0,0,0,0,0,0,0,0,0,0,0,0,0,0,0,0,0,0,0,0,569,299,4911,0.64,,,,1
1968,Ge0.55Pb0.45Te0.3Se0.7,Ge0.55Pb0.45Te0.3Se0.7,0,0,0,0,0,0,0,0,0,0,0,0,0,0,0,0,0,0.15,0,0,0,0,0,0,0,0,0,0,0,0,0,0,0,0,0,0,0,0.35,0.225,0.275,0,0,0,0,0,0,0,0,0,0,0,0,0,0,0,0,0,0,0,0,0,0,0,0,0,668,296,6044,0.62,,,,1
1969,Ge0.55Pb0.45Te0.3Se0.7,Ge0.55Pb0.45Te0.3Se0.7,0,0,0,0,0,0,0,0,0,0,0,0,0,0,0,0,0,0.15,0,0,0,0,0,0,0,0,0,0,0,0,0,0,0,0,0,0,0,0.35,0.225,0.275,0,0,0,0,0,0,0,0,0,0,0,0,0,0,0,0,0,0,0,0,0,0,0,0,0,721,291,6875,0.68,,,,1
1970,Ge0.55Pb0.45Te0.4Se0.6,Ge0.55Pb0.45Te0.4Se0.6,0,0,0,0,0,0,0,0,0,0,0,0,0,0,0,0,0,0.2,0,0,0,0,0,0,0,0,0,0,0,0,0,0,0,0,0,0,0,0.3,0.225,0.275,0,0,0,0,0,0,0,0,0,0,0,0,0,0,0,0,0,0,0,0,0,0,0,0,0,300,238,8088,0.91,,,,1
1971,Ge0.55Pb0.45Te0.4Se0.6,Ge0.55Pb0.45Te0.4Se0.6,0,0,0,0,0,0,0,0,0,0,0,0,0,0,0,0,0,0.2,0,0,0,0,0,0,0,0,0,0,0,0,0,0,0,0,0,0,0,0.3,0.225,0.275,0,0,0,0,0,0,0,0,0,0,0,0,0,0,0,0,0,0,0,0,0,0,0,0,0,370,258,8070,0.8,,,,1
1972,Ge0.55Pb0.45Te0.4Se0.6,Ge0.55Pb0.45Te0.4Se0.6,0,0,0,0,0,0,0,0,0,0,0,0,0,0,0,0,0,0.2,0,0,0,0,0,0,0,0,0,0,0,0,0,0,0,0,0,0,0,0.3,0.225,0.275,0,0,0,0,0,0,0,0,0,0,0,0,0,0,0,0,0,0,0,0,0,0,0,0,0,470,316,5500,0.79,,,,1
1973,Ge0.55Pb0.45Te0.4Se0.6,Ge0.55Pb0.45Te0.4Se0.6,0,0,0,0,0,0,0,0,0,0,0,0,0,0,0,0,0,0.2,0,0,0,0,0,0,0,0,0,0,0,0,0,0,0,0,0,0,0,0.3,0.225,0.275,0,0,0,0,0,0,0,0,0,0,0,0,0,0,0,0,0,0,0,0,0,0,0,0,0,569,295,6790,0.77,,,,1
1974,Ge0.55Pb0.45Te0.4Se0.6,Ge0.55Pb0.45Te0.4Se0.6,0,0,0,0,0,0,0,0,0,0,0,0,0,0,0,0,0,0.2,0,0,0,0,0,0,0,0,0,0,0,0,0,0,0,0,0,0,0,0.3,0.225,0.275,0,0,0,0,0,0,0,0,0,0,0,0,0,0,0,0,0,0,0,0,0,0,0,0,0,668,291,7971,0.68,,,,1
1975,Ge0.55Pb0.45Te0.4Se0.6,Ge0.55Pb0.45Te0.4Se0.6,0,0,0,0,0,0,0,0,0,0,0,0,0,0,0,0,0,0.2,0,0,0,0,0,0,0,0,0,0,0,0,0,0,0,0,0,0,0,0.3,0.225,0.275,0,0,0,0,0,0,0,0,0,0,0,0,0,0,0,0,0,0,0,0,0,0,0,0,0,721,281,9483,0.67,,,,1
1976,Ge0.55Pb0.45Te0.5Se0.5,Ge0.55Pb0.45Te0.5Se0.5,0,0,0,0,0,0,0,0,0,0,0,0,0,0,0,0,0,0.25,0,0,0,0,0,0,0,0,0,0,0,0,0,0,0,0,0,0,0,0.25,0.225,0.275,0,0,0,0,0,0,0,0,0,0,0,0,0,0,0,0,0,0,0,0,0,0,0,0,0,300,221,10377,0.67,,,,1
1977,Ge0.55Pb0.45Te0.5Se0.5,Ge0.55Pb0.45Te0.5Se0.5,0,0,0,0,0,0,0,0,0,0,0,0,0,0,0,0,0,0.25,0,0,0,0,0,0,0,0,0,0,0,0,0,0,0,0,0,0,0,0.25,0.225,0.275,0,0,0,0,0,0,0,0,0,0,0,0,0,0,0,0,0,0,0,0,0,0,0,0,0,370,249,10000,0.6,,,,1
1978,Ge0.55Pb0.45Te0.5Se0.5,Ge0.55Pb0.45Te0.5Se0.5,0,0,0,0,0,0,0,0,0,0,0,0,0,0,0,0,0,0.25,0,0,0,0,0,0,0,0,0,0,0,0,0,0,0,0,0,0,0,0.25,0.225,0.275,0,0,0,0,0,0,0,0,0,0,0,0,0,0,0,0,0,0,0,0,0,0,0,0,0,470,301,6875,0.53,,,,1
1979,Ge0.55Pb0.45Te0.5Se0.5,Ge0.55Pb0.45Te0.5Se0.5,0,0,0,0,0,0,0,0,0,0,0,0,0,0,0,0,0,0.25,0,0,0,0,0,0,0,0,0,0,0,0,0,0,0,0,0,0,0,0.25,0.225,0.275,0,0,0,0,0,0,0,0,0,0,0,0,0,0,0,0,0,0,0,0,0,0,0,0,0,569,293,7534,0.5,,,,1
1980,Ge0.55Pb0.45Te0.5Se0.5,Ge0.55Pb0.45Te0.5Se0.5,0,0,0,0,0,0,0,0,0,0,0,0,0,0,0,0,0,0.25,0,0,0,0,0,0,0,0,0,0,0,0,0,0,0,0,0,0,0,0.25,0.225,0.275,0,0,0,0,0,0,0,0,0,0,0,0,0,0,0,0,0,0,0,0,0,0,0,0,0,668,280,10000,0.39,,,,1
1981,Ge0.55Pb0.45Te0.5Se0.5,Ge0.55Pb0.45Te0.5Se0.5,0,0,0,0,0,0,0,0,0,0,0,0,0,0,0,0,0,0.25,0,0,0,0,0,0,0,0,0,0,0,0,0,0,0,0,0,0,0,0.25,0.225,0.275,0,0,0,0,0,0,0,0,0,0,0,0,0,0,0,0,0,0,0,0,0,0,0,0,0,721,273,12000,0.46,,,,1
1982,Ge0.55Pb0.45Te0.8Se0.2,Ge0.55Pb0.45Te0.8Se0.2,0,0,0,0,0,0,0,0,0,0,0,0,0,0,0,0,0,0.4,0,0,0,0,0,0,0,0,0,0,0,0,0,0,0,0,0,0,0,0.1,0.225,0.275,0,0,0,0,0,0,0,0,0,0,0,0,0,0,0,0,0,0,0,0,0,0,0,0,0,300,83,37975,1.03,,,,1
1983,Ge0.55Pb0.45Te0.8Se0.2,Ge0.55Pb0.45Te0.8Se0.2,0,0,0,0,0,0,0,0,0,0,0,0,0,0,0,0,0,0.4,0,0,0,0,0,0,0,0,0,0,0,0,0,0,0,0,0,0,0,0.1,0.225,0.275,0,0,0,0,0,0,0,0,0,0,0,0,0,0,0,0,0,0,0,0,0,0,0,0,0,370,100,31915,1,,,,1
1984,Ge0.55Pb0.45Te0.8Se0.2,Ge0.55Pb0.45Te0.8Se0.2,0,0,0,0,0,0,0,0,0,0,0,0,0,0,0,0,0,0.4,0,0,0,0,0,0,0,0,0,0,0,0,0,0,0,0,0,0,0,0.1,0.225,0.275,0,0,0,0,0,0,0,0,0,0,0,0,0,0,0,0,0,0,0,0,0,0,0,0,0,470,127,23904,0.97,,,,1
1985,Ge0.55Pb0.45Te0.8Se0.2,Ge0.55Pb0.45Te0.8Se0.2,0,0,0,0,0,0,0,0,0,0,0,0,0,0,0,0,0,0.4,0,0,0,0,0,0,0,0,0,0,0,0,0,0,0,0,0,0,0,0.1,0.225,0.275,0,0,0,0,0,0,0,0,0,0,0,0,0,0,0,0,0,0,0,0,0,0,0,0,0,569,149,19544,1.12,,,,1
1986,Ge0.55Pb0.45Te0.8Se0.2,Ge0.55Pb0.45Te0.8Se0.2,0,0,0,0,0,0,0,0,0,0,0,0,0,0,0,0,0,0.4,0,0,0,0,0,0,0,0,0,0,0,0,0,0,0,0,0,0,0,0.1,0.225,0.275,0,0,0,0,0,0,0,0,0,0,0,0,0,0,0,0,0,0,0,0,0,0,0,0,0,668,130,29851,1.03,,,,1
1987,Ge0.55Pb0.45Te0.8Se0.2,Ge0.55Pb0.45Te0.8Se0.2,0,0,0,0,0,0,0,0,0,0,0,0,0,0,0,0,0,0.4,0,0,0,0,0,0,0,0,0,0,0,0,0,0,0,0,0,0,0,0.1,0.225,0.275,0,0,0,0,0,0,0,0,0,0,0,0,0,0,0,0,0,0,0,0,0,0,0,0,0,721,143,30000,1.18,,,,1
1988,ZrNiPb,ZrNiPb,0,0,0,0,0,0.333333333333333,0,0,0,0,0,0,0,0,0,0,0,0,0,0,0,0.333333333333333,0,0,0,0,0,0,0,0,0,0,0,0,0,0,0,0,0.333333333333333,0,0,0,0,0,0,0,0,0,0,0,0,0,0,0,0,0,0,0,0,0,0,0,0,0,0,303,-228,14590,7.67,,,,1
1989,ZrNiPb,ZrNiPb,0,0,0,0,0,0.333333333333333,0,0,0,0,0,0,0,0,0,0,0,0,0,0,0,0.333333333333333,0,0,0,0,0,0,0,0,0,0,0,0,0,0,0,0,0.333333333333333,0,0,0,0,0,0,0,0,0,0,0,0,0,0,0,0,0,0,0,0,0,0,0,0,0,0,475,-261,16570,5.77,,,,1
1990,ZrNiPb,ZrNiPb,0,0,0,0,0,0.333333333333333,0,0,0,0,0,0,0,0,0,0,0,0,0,0,0,0.333333333333333,0,0,0,0,0,0,0,0,0,0,0,0,0,0,0,0,0.333333333333333,0,0,0,0,0,0,0,0,0,0,0,0,0,0,0,0,0,0,0,0,0,0,0,0,0,0,673,-199,29603,5.47,,,,1
1991,ZrNiPb,ZrNiPb,0,0,0,0,0,0.333333333333333,0,0,0,0,0,0,0,0,0,0,0,0,0,0,0,0.333333333333333,0,0,0,0,0,0,0,0,0,0,0,0,0,0,0,0,0.333333333333333,0,0,0,0,0,0,0,0,0,0,0,0,0,0,0,0,0,0,0,0,0,0,0,0,0,0,871,-125,61219,6.86,,,,1
1992,ZrNiPb0.92Sn0.6Bi0.02,ZrNiPb0.92Sn0.6Bi0.02,0,0,0,0,0,0.282485875706215,0,0,0,0,0,0,0,0,0,0,0,0,0,0,0,0.282485875706215,0,0,0,0,0,0,0,0,0,0,0,0,0,0,0,0,0.259887005649718,0,0,0,0,0,0,0,0.0056497175141242,0,0,0,0,0,0.169491525423729,0,0,0,0,0,0,0,0,0,0,0,0,303,-97,333333,5.9,,,,1
1993,ZrNiPb0.92Sn0.6Bi0.02,ZrNiPb0.92Sn0.6Bi0.02,0,0,0,0,0,0.282485875706215,0,0,0,0,0,0,0,0,0,0,0,0,0,0,0,0.282485875706215,0,0,0,0,0,0,0,0,0,0,0,0,0,0,0,0,0.259887005649718,0,0,0,0,0,0,0,0.0056497175141242,0,0,0,0,0,0.169491525423729,0,0,0,0,0,0,0,0,0,0,0,0,475,-127,276964,5.84,,,,1
1994,ZrNiPb0.92Sn0.6Bi0.02,ZrNiPb0.92Sn0.6Bi0.02,0,0,0,0,0,0.282485875706215,0,0,0,0,0,0,0,0,0,0,0,0,0,0,0,0.282485875706215,0,0,0,0,0,0,0,0,0,0,0,0,0,0,0,0,0.259887005649718,0,0,0,0,0,0,0,0.0056497175141242,0,0,0,0,0,0.169491525423729,0,0,0,0,0,0,0,0,0,0,0,0,673,-153,218470,5.85,,,,1
1995,ZrNiPb0.92Sn0.6Bi0.02,ZrNiPb0.92Sn0.6Bi0.02,0,0,0,0,0,0.282485875706215,0,0,0,0,0,0,0,0,0,0,0,0,0,0,0,0.282485875706215,0,0,0,0,0,0,0,0,0,0,0,0,0,0,0,0,0.259887005649718,0,0,0,0,0,0,0,0.0056497175141242,0,0,0,0,0,0.169491525423729,0,0,0,0,0,0,0,0,0,0,0,0,771,-162,196761,5.9,,,,1
1996,ZrNiPb0.92Sn0.6Bi0.02,ZrNiPb0.92Sn0.6Bi0.02,0,0,0,0,0,0.282485875706215,0,0,0,0,0,0,0,0,0,0,0,0,0,0,0,0.282485875706215,0,0,0,0,0,0,0,0,0,0,0,0,0,0,0,0,0.259887005649718,0,0,0,0,0,0,0,0.0056497175141242,0,0,0,0,0,0.169491525423729,0,0,0,0,0,0,0,0,0,0,0,0,871,-169,178450,5.97,,,,1
1997,ZrNiPb0.94Sn0.4Bi0.02,ZrNiPb0.94Sn0.4Bi0.02,0,0,0,0,0,0.297619047619048,0,0,0,0,0,0,0,0,0,0,0,0,0,0,0,0.297619047619048,0,0,0,0,0,0,0,0,0,0,0,0,0,0,0,0,0.279761904761905,0,0,0,0,0,0,0,0.0059523809523809,0,0,0,0,0,0.119047619047619,0,0,0,0,0,0,0,0,0,0,0,0,303,-85,376450,5.92,,,,1
1998,ZrNiPb0.94Sn0.4Bi0.02,ZrNiPb0.94Sn0.4Bi0.02,0,0,0,0,0,0.297619047619048,0,0,0,0,0,0,0,0,0,0,0,0,0,0,0,0.297619047619048,0,0,0,0,0,0,0,0,0,0,0,0,0,0,0,0,0.279761904761905,0,0,0,0,0,0,0,0.0059523809523809,0,0,0,0,0,0.119047619047619,0,0,0,0,0,0,0,0,0,0,0,0,475,-116,293000,5.58,,,,1
1999,ZrNiPb0.94Sn0.4Bi0.02,ZrNiPb0.94Sn0.4Bi0.02,0,0,0,0,0,0.297619047619048,0,0,0,0,0,0,0,0,0,0,0,0,0,0,0,0.297619047619048,0,0,0,0,0,0,0,0,0,0,0,0,0,0,0,0,0.279761904761905,0,0,0,0,0,0,0,0.0059523809523809,0,0,0,0,0,0.119047619047619,0,0,0,0,0,0,0,0,0,0,0,0,673,-142,224655,5.31,,,,1
2000,ZrNiPb0.94Sn0.4Bi0.02,ZrNiPb0.94Sn0.4Bi0.02,0,0,0,0,0,0.297619047619048,0,0,0,0,0,0,0,0,0,0,0,0,0,0,0,0.297619047619048,0,0,0,0,0,0,0,0,0,0,0,0,0,0,0,0,0.279761904761905,0,0,0,0,0,0,0,0.0059523809523809,0,0,0,0,0,0.119047619047619,0,0,0,0,0,0,0,0,0,0,0,0,771,-149,206610,5.33,,,,1
2001,ZrNiPb0.94Sn0.4Bi0.02,ZrNiPb0.94Sn0.4Bi0.02,0,0,0,0,0,0.297619047619048,0,0,0,0,0,0,0,0,0,0,0,0,0,0,0,0.297619047619048,0,0,0,0,0,0,0,0,0,0,0,0,0,0,0,0,0.279761904761905,0,0,0,0,0,0,0,0.0059523809523809,0,0,0,0,0,0.119047619047619,0,0,0,0,0,0,0,0,0,0,0,0,871,-153,192500,5.51,,,,1
2002,ZrNiPb0.96Sn0.2Bi0.02,ZrNiPb0.96Sn0.2Bi0.02,0,0,0,0,0,0.314465408805031,0,0,0,0,0,0,0,0,0,0,0,0,0,0,0,0.314465408805031,0,0,0,0,0,0,0,0,0,0,0,0,0,0,0,0,0.30188679245283,0,0,0,0,0,0,0,0.0062893081761006,0,0,0,0,0,0.0628930817610062,0,0,0,0,0,0,0,0,0,0,0,0,303,-85,445128,6.6,,,,1
2003,ZrNiPb0.96Sn0.2Bi0.02,ZrNiPb0.96Sn0.2Bi0.02,0,0,0,0,0,0.314465408805031,0,0,0,0,0,0,0,0,0,0,0,0,0,0,0,0.314465408805031,0,0,0,0,0,0,0,0,0,0,0,0,0,0,0,0,0.30188679245283,0,0,0,0,0,0,0,0.0062893081761006,0,0,0,0,0,0.0628930817610062,0,0,0,0,0,0,0,0,0,0,0,0,475,-111,351120,6.34,,,,1
2004,ZrNiPb0.96Sn0.2Bi0.02,ZrNiPb0.96Sn0.2Bi0.02,0,0,0,0,0,0.314465408805031,0,0,0,0,0,0,0,0,0,0,0,0,0,0,0,0.314465408805031,0,0,0,0,0,0,0,0,0,0,0,0,0,0,0,0,0.30188679245283,0,0,0,0,0,0,0,0.0062893081761006,0,0,0,0,0,0.0628930817610062,0,0,0,0,0,0,0,0,0,0,0,0,673,-141,258298,5.95,,,,1
2005,ZrNiPb0.96Sn0.2Bi0.02,ZrNiPb0.96Sn0.2Bi0.02,0,0,0,0,0,0.314465408805031,0,0,0,0,0,0,0,0,0,0,0,0,0,0,0,0.314465408805031,0,0,0,0,0,0,0,0,0,0,0,0,0,0,0,0,0.30188679245283,0,0,0,0,0,0,0,0.0062893081761006,0,0,0,0,0,0.0628930817610062,0,0,0,0,0,0,0,0,0,0,0,0,771,-149,231000,6.05,,,,1
2006,ZrNiPb0.96Sn0.2Bi0.02,ZrNiPb0.96Sn0.2Bi0.02,0,0,0,0,0,0.314465408805031,0,0,0,0,0,0,0,0,0,0,0,0,0,0,0,0.314465408805031,0,0,0,0,0,0,0,0,0,0,0,0,0,0,0,0,0.30188679245283,0,0,0,0,0,0,0,0.0062893081761006,0,0,0,0,0,0.0628930817610062,0,0,0,0,0,0,0,0,0,0,0,0,871,-152,210000,6.26,,,,1
2007,ZrNiPb0.985Bi0.015,ZrNiPb0.985Bi0.015,0,0,0,0,0,0.333333333333333,0,0,0,0,0,0,0,0,0,0,0,0,0,0,0,0.333333333333333,0,0,0,0,0,0,0,0,0,0,0,0,0,0,0,0,0.328333333333333,0,0,0,0,0,0,0,0.005,0,0,0,0,0,0,0,0,0,0,0,0,0,0,0,0,0,0,303,-91,347550,10.8,,,,1
2008,ZrNiPb0.985Bi0.015,ZrNiPb0.985Bi0.015,0,0,0,0,0,0.333333333333333,0,0,0,0,0,0,0,0,0,0,0,0,0,0,0,0.333333333333333,0,0,0,0,0,0,0,0,0,0,0,0,0,0,0,0,0.328333333333333,0,0,0,0,0,0,0,0.005,0,0,0,0,0,0,0,0,0,0,0,0,0,0,0,0,0,0,475,-122,261850,8.36,,,,1
2009,ZrNiPb0.985Bi0.015,ZrNiPb0.985Bi0.015,0,0,0,0,0,0.333333333333333,0,0,0,0,0,0,0,0,0,0,0,0,0,0,0,0.333333333333333,0,0,0,0,0,0,0,0,0,0,0,0,0,0,0,0,0.328333333333333,0,0,0,0,0,0,0,0.005,0,0,0,0,0,0,0,0,0,0,0,0,0,0,0,0,0,0,673,-150,194507,7.24,,,,1
2010,ZrNiPb0.985Bi0.015,ZrNiPb0.985Bi0.015,0,0,0,0,0,0.333333333333333,0,0,0,0,0,0,0,0,0,0,0,0,0,0,0,0.333333333333333,0,0,0,0,0,0,0,0,0,0,0,0,0,0,0,0,0.328333333333333,0,0,0,0,0,0,0,0.005,0,0,0,0,0,0,0,0,0,0,0,0,0,0,0,0,0,0,771,-158,171250,7.11,,,,1
2011,ZrNiPb0.985Bi0.015,ZrNiPb0.985Bi0.015,0,0,0,0,0,0.333333333333333,0,0,0,0,0,0,0,0,0,0,0,0,0,0,0,0.333333333333333,0,0,0,0,0,0,0,0,0,0,0,0,0,0,0,0,0.328333333333333,0,0,0,0,0,0,0,0.005,0,0,0,0,0,0,0,0,0,0,0,0,0,0,0,0,0,0,871,-149,161052,7.23,,,,1
2012,ZrNiPb0.98Bi0.02,ZrNiPb0.98Bi0.02,0,0,0,0,0,0.333333333333333,0,0,0,0,0,0,0,0,0,0,0,0,0,0,0,0.333333333333333,0,0,0,0,0,0,0,0,0,0,0,0,0,0,0,0,0.326666666666667,0,0,0,0,0,0,0,0.0066666666666666,0,0,0,0,0,0,0,0,0,0,0,0,0,0,0,0,0,0,303,-90,394700,10.84,,,,1
2013,ZrNiPb0.98Bi0.02,ZrNiPb0.98Bi0.02,0,0,0,0,0,0.333333333333333,0,0,0,0,0,0,0,0,0,0,0,0,0,0,0,0.333333333333333,0,0,0,0,0,0,0,0,0,0,0,0,0,0,0,0,0.326666666666667,0,0,0,0,0,0,0,0.0066666666666666,0,0,0,0,0,0,0,0,0,0,0,0,0,0,0,0,0,0,475,-121,306000,8.59,,,,1
2014,ZrNiPb0.98Bi0.02,ZrNiPb0.98Bi0.02,0,0,0,0,0,0.333333333333333,0,0,0,0,0,0,0,0,0,0,0,0,0,0,0,0.333333333333333,0,0,0,0,0,0,0,0,0,0,0,0,0,0,0,0,0.326666666666667,0,0,0,0,0,0,0,0.0066666666666666,0,0,0,0,0,0,0,0,0,0,0,0,0,0,0,0,0,0,673,-147,230500,7.33,,,,1
2015,ZrNiPb0.98Bi0.02,ZrNiPb0.98Bi0.02,0,0,0,0,0,0.333333333333333,0,0,0,0,0,0,0,0,0,0,0,0,0,0,0,0.333333333333333,0,0,0,0,0,0,0,0,0,0,0,0,0,0,0,0,0.326666666666667,0,0,0,0,0,0,0,0.0066666666666666,0,0,0,0,0,0,0,0,0,0,0,0,0,0,0,0,0,0,771,-156,204869,7.11,,,,1
2016,ZrNiPb0.98Bi0.02,ZrNiPb0.98Bi0.02,0,0,0,0,0,0.333333333333333,0,0,0,0,0,0,0,0,0,0,0,0,0,0,0,0.333333333333333,0,0,0,0,0,0,0,0,0,0,0,0,0,0,0,0,0.326666666666667,0,0,0,0,0,0,0,0.0066666666666666,0,0,0,0,0,0,0,0,0,0,0,0,0,0,0,0,0,0,871,-155,186420,7.14,,,,1
2017,ZrNiPb0.993Bi0.007,ZrNiPb0.993Bi0.007,0,0,0,0,0,0.333333333333333,0,0,0,0,0,0,0,0,0,0,0,0,0,0,0,0.333333333333333,0,0,0,0,0,0,0,0,0,0,0,0,0,0,0,0,0.331,0,0,0,0,0,0,0,0.0023333333333333,0,0,0,0,0,0,0,0,0,0,0,0,0,0,0,0,0,0,303,-156,174500,10.38,,,,1
2018,ZrNiPb0.993Bi0.007,ZrNiPb0.993Bi0.007,0,0,0,0,0,0.333333333333333,0,0,0,0,0,0,0,0,0,0,0,0,0,0,0,0.333333333333333,0,0,0,0,0,0,0,0,0,0,0,0,0,0,0,0,0.331,0,0,0,0,0,0,0,0.0023333333333333,0,0,0,0,0,0,0,0,0,0,0,0,0,0,0,0,0,0,475,-198,137000,7.52,,,,1
2019,ZrNiPb0.993Bi0.007,ZrNiPb0.993Bi0.007,0,0,0,0,0,0.333333333333333,0,0,0,0,0,0,0,0,0,0,0,0,0,0,0,0.333333333333333,0,0,0,0,0,0,0,0,0,0,0,0,0,0,0,0,0.331,0,0,0,0,0,0,0,0.0023333333333333,0,0,0,0,0,0,0,0,0,0,0,0,0,0,0,0,0,0,673,-213,102872,6.22,,,,1
2020,ZrNiPb0.993Bi0.007,ZrNiPb0.993Bi0.007,0,0,0,0,0,0.333333333333333,0,0,0,0,0,0,0,0,0,0,0,0,0,0,0,0.333333333333333,0,0,0,0,0,0,0,0,0,0,0,0,0,0,0,0,0.331,0,0,0,0,0,0,0,0.0023333333333333,0,0,0,0,0,0,0,0,0,0,0,0,0,0,0,0,0,0,771,-210,96296,6.31,,,,1
2021,ZrNiPb0.993Bi0.007,ZrNiPb0.993Bi0.007,0,0,0,0,0,0.333333333333333,0,0,0,0,0,0,0,0,0,0,0,0,0,0,0,0.333333333333333,0,0,0,0,0,0,0,0,0,0,0,0,0,0,0,0,0.331,0,0,0,0,0,0,0,0.0023333333333333,0,0,0,0,0,0,0,0,0,0,0,0,0,0,0,0,0,0,871,-180,100900,6.83,,,,1
2022,ZrNiPb0.995Bi0.005,ZrNiPb0.995Bi0.005,0,0,0,0,0,0.333333333333333,0,0,0,0,0,0,0,0,0,0,0,0,0,0,0,0.333333333333333,0,0,0,0,0,0,0,0,0,0,0,0,0,0,0,0,0.331666666666667,0,0,0,0,0,0,0,0.0016666666666666,0,0,0,0,0,0,0,0,0,0,0,0,0,0,0,0,0,0,303,-169,130250,9.74,,,,1
2023,ZrNiPb0.995Bi0.005,ZrNiPb0.995Bi0.005,0,0,0,0,0,0.333333333333333,0,0,0,0,0,0,0,0,0,0,0,0,0,0,0,0.333333333333333,0,0,0,0,0,0,0,0,0,0,0,0,0,0,0,0,0.331666666666667,0,0,0,0,0,0,0,0.0016666666666666,0,0,0,0,0,0,0,0,0,0,0,0,0,0,0,0,0,0,475,-209,101910,7.12,,,,1
2024,ZrNiPb0.995Bi0.005,ZrNiPb0.995Bi0.005,0,0,0,0,0,0.333333333333333,0,0,0,0,0,0,0,0,0,0,0,0,0,0,0,0.333333333333333,0,0,0,0,0,0,0,0,0,0,0,0,0,0,0,0,0.331666666666667,0,0,0,0,0,0,0,0.0016666666666666,0,0,0,0,0,0,0,0,0,0,0,0,0,0,0,0,0,0,673,-225,81483,6.03,,,,1
2025,ZrNiPb0.995Bi0.005,ZrNiPb0.995Bi0.005,0,0,0,0,0,0.333333333333333,0,0,0,0,0,0,0,0,0,0,0,0,0,0,0,0.333333333333333,0,0,0,0,0,0,0,0,0,0,0,0,0,0,0,0,0.331666666666667,0,0,0,0,0,0,0,0.0016666666666666,0,0,0,0,0,0,0,0,0,0,0,0,0,0,0,0,0,0,771,-214,78390,6.28,,,,1
2026,ZrNiPb0.995Bi0.005,ZrNiPb0.995Bi0.005,0,0,0,0,0,0.333333333333333,0,0,0,0,0,0,0,0,0,0,0,0,0,0,0,0.333333333333333,0,0,0,0,0,0,0,0,0,0,0,0,0,0,0,0,0.331666666666667,0,0,0,0,0,0,0,0.0016666666666666,0,0,0,0,0,0,0,0,0,0,0,0,0,0,0,0,0,0,871,-180,83600,7.07,,,,1
2027,ZrNiPb0.99Bi0.01,ZrNiPb0.99Bi0.01,0,0,0,0,0,0.333333333333333,0,0,0,0,0,0,0,0,0,0,0,0,0,0,0,0.333333333333333,0,0,0,0,0,0,0,0,0,0,0,0,0,0,0,0,0.33,0,0,0,0,0,0,0,0.0033333333333333,0,0,0,0,0,0,0,0,0,0,0,0,0,0,0,0,0,0,475,-160,171240,7.74,,,,1
2028,ZrNiPb0.99Bi0.01,ZrNiPb0.99Bi0.01,0,0,0,0,0,0.333333333333333,0,0,0,0,0,0,0,0,0,0,0,0,0,0,0,0.333333333333333,0,0,0,0,0,0,0,0,0,0,0,0,0,0,0,0,0.33,0,0,0,0,0,0,0,0.0033333333333333,0,0,0,0,0,0,0,0,0,0,0,0,0,0,0,0,0,0,673,-189,129020,6.51,,,,1
2029,ZrNiPb0.99Bi0.01,ZrNiPb0.99Bi0.01,0,0,0,0,0,0.333333333333333,0,0,0,0,0,0,0,0,0,0,0,0,0,0,0,0.333333333333333,0,0,0,0,0,0,0,0,0,0,0,0,0,0,0,0,0.33,0,0,0,0,0,0,0,0.0033333333333333,0,0,0,0,0,0,0,0,0,0,0,0,0,0,0,0,0,0,771,-189,117401,6.46,,,,1
2030,ZrNiPb0.9Sn0.8Bi0.02,ZrNiPb0.9Sn0.8Bi0.02,0,0,0,0,0,0.268817204301075,0,0,0,0,0,0,0,0,0,0,0,0,0,0,0,0.268817204301075,0,0,0,0,0,0,0,0,0,0,0,0,0,0,0,0,0.241935483870968,0,0,0,0,0,0,0,0.0053763440860215,0,0,0,0,0,0.21505376344086,0,0,0,0,0,0,0,0,0,0,0,0,303,-124,190000,6.44,,,,1
