Repository: anilkunwar/thermoelectrics

# Machine learning assisted design of thermoelectrics

a. Machine Learning

# Fetching the upto date data of thermoelectricity (Informatics)

# Featurization:

The computer code to convert the multicomponent chemical formula and temperature row into composition-temperature feature vector
Binary alloys/compunds with upload from json files
Multicomponent alloys/compunds with upload from json files

# Informatics approach to classify p-type and n-type thermoelectric materials

Basic Illustrative Tutorials
Querying the Abstracts on the Materials Science, Applied Physics and Condensed Matter Physics on Keyterms Specific to Thermoelectrics
NER analysis for material type classification

File: machine_learning/vae_regression/latent_space_visualization/thermoelectric_materials.csv (part 14 of 33)
Unnamed: 0,Formula,modformula,In,Tl,La,Sr,Mn,Ni,Ru,Pd,Hf,Cs,Sc,Co,Si,Fe,Li,Cl,Yb,Te,N,Ti,Cd,Zr,Y,Ga,Cr,Pr,Tm,Br,Ca,Mg,Rb,Au,Nd,Ce,Ho,I,Ba,Se,Pb,Ge,Gd,Tb,Dy,Cu,Na,Sb,Bi,P,As,Sm,Zn,Al,Sn,Ag,Nb,Mo,V,S,K,Lu,O,Eu,Ta,B,Er,temperature(K),seebeck_coefficient(μV/K),electrical_conductivity(S/m),thermal_conductivity(W/mK),power_factor(W/mK2),ZT,reference,sum_elements
2031,ZrNiPb0.9Sn0.8Bi0.02,ZrNiPb0.9Sn0.8Bi0.02,0,0,0,0,0,0.268817204301075,0,0,0,0,0,0,0,0,0,0,0,0,0,0,0,0.268817204301075,0,0,0,0,0,0,0,0,0,0,0,0,0,0,0,0,0.241935483870968,0,0,0,0,0,0,0,0.0053763440860215,0,0,0,0,0,0.21505376344086,0,0,0,0,0,0,0,0,0,0,0,0,475,-154,161842,5.87,,,,1
2032,ZrNiPb0.9Sn0.8Bi0.02,ZrNiPb0.9Sn0.8Bi0.02,0,0,0,0,0,0.268817204301075,0,0,0,0,0,0,0,0,0,0,0,0,0,0,0,0.268817204301075,0,0,0,0,0,0,0,0,0,0,0,0,0,0,0,0,0.241935483870968,0,0,0,0,0,0,0,0.0053763440860215,0,0,0,0,0,0.21505376344086,0,0,0,0,0,0,0,0,0,0,0,0,673,-175,141747,5.66,,,,1
2033,ZrNiPb0.9Sn0.8Bi0.02,ZrNiPb0.9Sn0.8Bi0.02,0,0,0,0,0,0.268817204301075,0,0,0,0,0,0,0,0,0,0,0,0,0,0,0,0.268817204301075,0,0,0,0,0,0,0,0,0,0,0,0,0,0,0,0,0.241935483870968,0,0,0,0,0,0,0,0.0053763440860215,0,0,0,0,0,0.21505376344086,0,0,0,0,0,0,0,0,0,0,0,0,771,-181,133120,5.63,,,,1
2034,ZrNiPb0.9Sn0.8Bi0.02,ZrNiPb0.9Sn0.8Bi0.02,0,0,0,0,0,0.268817204301075,0,0,0,0,0,0,0,0,0,0,0,0,0,0,0,0.268817204301075,0,0,0,0,0,0,0,0,0,0,0,0,0,0,0,0,0.241935483870968,0,0,0,0,0,0,0,0.0053763440860215,0,0,0,0,0,0.21505376344086,0,0,0,0,0,0,0,0,0,0,0,0,871,-184,128800,5.9,,,,1
2035,ZrNiSn0.98Bi0.02,ZrNiSn0.98Bi0.02,0,0,0,0,0,0.333333333333333,0,0,0,0,0,0,0,0,0,0,0,0,0,0,0,0.333333333333333,0,0,0,0,0,0,0,0,0,0,0,0,0,0,0,0,0,0,0,0,0,0,0,0,0.0066666666666666,0,0,0,0,0,0.326666666666667,0,0,0,0,0,0,0,0,0,0,0,0,303,-136,42687,9.72,,,,1
2036,ZrNiSn0.98Bi0.02,ZrNiSn0.98Bi0.02,0,0,0,0,0,0.333333333333333,0,0,0,0,0,0,0,0,0,0,0,0,0,0,0,0.333333333333333,0,0,0,0,0,0,0,0,0,0,0,0,0,0,0,0,0,0,0,0,0,0,0,0,0.0066666666666666,0,0,0,0,0,0.326666666666667,0,0,0,0,0,0,0,0,0,0,0,0,475,-179,45700,7.84,,,,1
2037,ZrNiSn0.98Bi0.02,ZrNiSn0.98Bi0.02,0,0,0,0,0,0.333333333333333,0,0,0,0,0,0,0,0,0,0,0,0,0,0,0,0.333333333333333,0,0,0,0,0,0,0,0,0,0,0,0,0,0,0,0,0,0,0,0,0,0,0,0,0.0066666666666666,0,0,0,0,0,0.326666666666667,0,0,0,0,0,0,0,0,0,0,0,0,673,-211,54100,6.85,,,,1
2038,ZrNiSn0.98Bi0.02,ZrNiSn0.98Bi0.02,0,0,0,0,0,0.333333333333333,0,0,0,0,0,0,0,0,0,0,0,0,0,0,0,0.333333333333333,0,0,0,0,0,0,0,0,0,0,0,0,0,0,0,0,0,0,0,0,0,0,0,0,0.0066666666666666,0,0,0,0,0,0.326666666666667,0,0,0,0,0,0,0,0,0,0,0,0,771,-210,60520,6.75,,,,1
2039,ZrNiSn0.98Bi0.02,ZrNiSn0.98Bi0.02,0,0,0,0,0,0.333333333333333,0,0,0,0,0,0,0,0,0,0,0,0,0,0,0,0.333333333333333,0,0,0,0,0,0,0,0,0,0,0,0,0,0,0,0,0,0,0,0,0,0,0,0,0.0066666666666666,0,0,0,0,0,0.326666666666667,0,0,0,0,0,0,0,0,0,0,0,0,871,-197,69570,7,,,,1
2040,Cu12Sb4S13,Cu12Sb4S13,0,0,0,0,0,0,0,0,0,0,0,0,0,0,0,0,0,0,0,0,0,0,0,0,0,0,0,0,0,0,0,0,0,0,0,0,0,0,0,0,0,0,0,0.413793103448276,0,0.137931034482759,0,0,0,0,0,0,0,0,0,0,0,0.448275862068966,0,0,0,0,0,0,0,322,96,14111,0.49,,,,1
2041,Cu12Sb4S13,Cu12Sb4S13,0,0,0,0,0,0,0,0,0,0,0,0,0,0,0,0,0,0,0,0,0,0,0,0,0,0,0,0,0,0,0,0,0,0,0,0,0,0,0,0,0,0,0,0.413793103448276,0,0.137931034482759,0,0,0,0,0,0,0,0,0,0,0,0.448275862068966,0,0,0,0,0,0,0,422,107,26850,0.61,,,,1
2042,Cu12Sb4S13,Cu12Sb4S13,0,0,0,0,0,0,0,0,0,0,0,0,0,0,0,0,0,0,0,0,0,0,0,0,0,0,0,0,0,0,0,0,0,0,0,0,0,0,0,0,0,0,0,0.413793103448276,0,0.137931034482759,0,0,0,0,0,0,0,0,0,0,0,0.448275862068966,0,0,0,0,0,0,0,522,123,30440,0.65,,,,1
2043,Cu12Sb4S13,Cu12Sb4S13,0,0,0,0,0,0,0,0,0,0,0,0,0,0,0,0,0,0,0,0,0,0,0,0,0,0,0,0,0,0,0,0,0,0,0,0,0,0,0,0,0,0,0,0.413793103448276,0,0.137931034482759,0,0,0,0,0,0,0,0,0,0,0,0.448275862068966,0,0,0,0,0,0,0,622,173,15500,0.51,,,,1
2044,Cu12Sb4S13,Cu12Sb4S13,0,0,0,0,0,0,0,0,0,0,0,0,0,0,0,0,0,0,0,0,0,0,0,0,0,0,0,0,0,0,0,0,0,0,0,0,0,0,0,0,0,0,0,0.413793103448276,0,0.137931034482759,0,0,0,0,0,0,0,0,0,0,0,0.448275862068966,0,0,0,0,0,0,0,720,220,8570,0.45,,,,1
2045,Cu11ZnSb4S13,Cu11ZnSb4S13,0,0,0,0,0,0,0,0,0,0,0,0,0,0,0,0,0,0,0,0,0,0,0,0,0,0,0,0,0,0,0,0,0,0,0,0,0,0,0,0,0,0,0,0.379310344827586,0,0.137931034482759,0,0,0,0,0.0344827586206896,0,0,0,0,0,0,0.448275862068966,0,0,0,0,0,0,0,322,131,9622,0.43,,,,1
2046,Cu11ZnSb4S13,Cu11ZnSb4S13,0,0,0,0,0,0,0,0,0,0,0,0,0,0,0,0,0,0,0,0,0,0,0,0,0,0,0,0,0,0,0,0,0,0,0,0,0,0,0,0,0,0,0,0.379310344827586,0,0.137931034482759,0,0,0,0,0.0344827586206896,0,0,0,0,0,0,0.448275862068966,0,0,0,0,0,0,0,422,148,10700,0.45,,,,1
2047,Cu11ZnSb4S13,Cu11ZnSb4S13,0,0,0,0,0,0,0,0,0,0,0,0,0,0,0,0,0,0,0,0,0,0,0,0,0,0,0,0,0,0,0,0,0,0,0,0,0,0,0,0,0,0,0,0.379310344827586,0,0.137931034482759,0,0,0,0,0.0344827586206896,0,0,0,0,0,0,0.448275862068966,0,0,0,0,0,0,0,522,162,12604,0.47,,,,1
2048,Cu11ZnSb4S13,Cu11ZnSb4S13,0,0,0,0,0,0,0,0,0,0,0,0,0,0,0,0,0,0,0,0,0,0,0,0,0,0,0,0,0,0,0,0,0,0,0,0,0,0,0,0,0,0,0,0.379310344827586,0,0.137931034482759,0,0,0,0,0.0344827586206896,0,0,0,0,0,0,0.448275862068966,0,0,0,0,0,0,0,621,185,10852,0.4,,,,1
2049,Cu11ZnSb4S13,Cu11ZnSb4S13,0,0,0,0,0,0,0,0,0,0,0,0,0,0,0,0,0,0,0,0,0,0,0,0,0,0,0,0,0,0,0,0,0,0,0,0,0,0,0,0,0,0,0,0.379310344827586,0,0.137931034482759,0,0,0,0,0.0344827586206896,0,0,0,0,0,0,0.448275862068966,0,0,0,0,0,0,0,720,246,7710,0.31,,,,1
2050,K0.975Ba0.025GaSb4,K0.975Ba0.025GaSb4,0,0,0,0,0,0,0,0,0,0,0,0,0,0,0,0,0,0,0,0,0,0,0,0.166666666666667,0,0,0,0,0,0,0,0,0,0,0,0,0.0041666666666666,0,0,0,0,0,0,0,0,0.666666666666667,0,0,0,0,0,0,0,0,0,0,0,0,0.1625,0,0,0,0,0,0,324,-135,23542,1.13,,,,1
2051,K0.975Ba0.025GaSb4,K0.975Ba0.025GaSb4,0,0,0,0,0,0,0,0,0,0,0,0,0,0,0,0,0,0,0,0,0,0,0,0.166666666666667,0,0,0,0,0,0,0,0,0,0,0,0,0.0041666666666666,0,0,0,0,0,0,0,0,0.666666666666667,0,0,0,0,0,0,0,0,0,0,0,0,0.1625,0,0,0,0,0,0,416,-177,24338,0.98,,,,1
2052,K0.975Ba0.025GaSb4,K0.975Ba0.025GaSb4,0,0,0,0,0,0,0,0,0,0,0,0,0,0,0,0,0,0,0,0,0,0,0,0.166666666666667,0,0,0,0,0,0,0,0,0,0,0,0,0.0041666666666666,0,0,0,0,0,0,0,0,0.666666666666667,0,0,0,0,0,0,0,0,0,0,0,0,0.1625,0,0,0,0,0,0,509,-206,20000,0.8,,,,1
2053,K0.985Ba0.015GaSb4,K0.985Ba0.015GaSb4,0,0,0,0,0,0,0,0,0,0,0,0,0,0,0,0,0,0,0,0,0,0,0,0.166666666666667,0,0,0,0,0,0,0,0,0,0,0,0,0.0025,0,0,0,0,0,0,0,0,0.666666666666667,0,0,0,0,0,0,0,0,0,0,0,0,0.164166666666667,0,0,0,0,0,0,324,-146,24541,1.18,,,,1
2054,K0.985Ba0.015GaSb4,K0.985Ba0.015GaSb4,0,0,0,0,0,0,0,0,0,0,0,0,0,0,0,0,0,0,0,0,0,0,0,0.166666666666667,0,0,0,0,0,0,0,0,0,0,0,0,0.0025,0,0,0,0,0,0,0,0,0.666666666666667,0,0,0,0,0,0,0,0,0,0,0,0,0.164166666666667,0,0,0,0,0,0,416,-184,24338,0.96,,,,1
2055,K0.985Ba0.015GaSb4,K0.985Ba0.015GaSb4,0,0,0,0,0,0,0,0,0,0,0,0,0,0,0,0,0,0,0,0,0,0,0,0.166666666666667,0,0,0,0,0,0,0,0,0,0,0,0,0.0025,0,0,0,0,0,0,0,0,0.666666666666667,0,0,0,0,0,0,0,0,0,0,0,0,0.164166666666667,0,0,0,0,0,0,509,-212,20000,0.89,,,,1
2056,K0.985Ba0.015GaSb4,K0.985Ba0.015GaSb4,0,0,0,0,0,0,0,0,0,0,0,0,0,0,0,0,0,0,0,0,0,0,0,0.166666666666667,0,0,0,0,0,0,0,0,0,0,0,0,0.0025,0,0,0,0,0,0,0,0,0.666666666666667,0,0,0,0,0,0,0,0,0,0,0,0,0.164166666666667,0,0,0,0,0,0,602,-229,15796,0.71,,,,1
2057,K0.985Ba0.015GaSb4,K0.985Ba0.015GaSb4,0,0,0,0,0,0,0,0,0,0,0,0,0,0,0,0,0,0,0,0,0,0,0,0.166666666666667,0,0,0,0,0,0,0,0,0,0,0,0,0.0025,0,0,0,0,0,0,0,0,0.666666666666667,0,0,0,0,0,0,0,0,0,0,0,0,0.164166666666667,0,0,0,0,0,0,649,-233,14780,0.65,,,,1
2058,K0.98Ba0.02GaSb4,K0.98Ba0.02GaSb4,0,0,0,0,0,0,0,0,0,0,0,0,0,0,0,0,0,0,0,0,0,0,0,0.166666666666667,0,0,0,0,0,0,0,0,0,0,0,0,0.0033333333333333,0,0,0,0,0,0,0,0,0.666666666666667,0,0,0,0,0,0,0,0,0,0,0,0,0.163333333333333,0,0,0,0,0,0,324,-123,27342,1.25,,,,1
2059,K0.98Ba0.02GaSb4,K0.98Ba0.02GaSb4,0,0,0,0,0,0,0,0,0,0,0,0,0,0,0,0,0,0,0,0,0,0,0,0.166666666666667,0,0,0,0,0,0,0,0,0,0,0,0,0.0033333333333333,0,0,0,0,0,0,0,0,0.666666666666667,0,0,0,0,0,0,0,0,0,0,0,0,0.163333333333333,0,0,0,0,0,0,416,-162,26668,0.96,,,,1
2060,K0.98Ba0.02GaSb4,K0.98Ba0.02GaSb4,0,0,0,0,0,0,0,0,0,0,0,0,0,0,0,0,0,0,0,0,0,0,0,0.166666666666667,0,0,0,0,0,0,0,0,0,0,0,0,0.0033333333333333,0,0,0,0,0,0,0,0,0.666666666666667,0,0,0,0,0,0,0,0,0,0,0,0,0.163333333333333,0,0,0,0,0,0,509,-193,21130,0.78,,,,1
2061,K0.98Ba0.02GaSb4,K0.98Ba0.02GaSb4,0,0,0,0,0,0,0,0,0,0,0,0,0,0,0,0,0,0,0,0,0,0,0,0.166666666666667,0,0,0,0,0,0,0,0,0,0,0,0,0.0033333333333333,0,0,0,0,0,0,0,0,0.666666666666667,0,0,0,0,0,0,0,0,0,0,0,0,0.163333333333333,0,0,0,0,0,0,602,-213,17309,0.67,,,,1
2062,K0.98Ba0.02GaSb4,K0.98Ba0.02GaSb4,0,0,0,0,0,0,0,0,0,0,0,0,0,0,0,0,0,0,0,0,0,0,0,0.166666666666667,0,0,0,0,0,0,0,0,0,0,0,0,0.0033333333333333,0,0,0,0,0,0,0,0,0.666666666666667,0,0,0,0,0,0,0,0,0,0,0,0,0.163333333333333,0,0,0,0,0,0,649,-221,16330,0.65,,,,1
2063,K0.995Ba0.005GaSb4,K0.995Ba0.005GaSb4,0,0,0,0,0,0,0,0,0,0,0,0,0,0,0,0,0,0,0,0,0,0,0,0.166666666666667,0,0,0,0,0,0,0,0,0,0,0,0,0.0008333333333333,0,0,0,0,0,0,0,0,0.666666666666667,0,0,0,0,0,0,0,0,0,0,0,0,0.165833333333333,0,0,0,0,0,0,324,-183,1633,0.87,,,,1
2064,K0.995Ba0.005GaSb4,K0.995Ba0.005GaSb4,0,0,0,0,0,0,0,0,0,0,0,0,0,0,0,0,0,0,0,0,0,0,0,0.166666666666667,0,0,0,0,0,0,0,0,0,0,0,0,0.0008333333333333,0,0,0,0,0,0,0,0,0.666666666666667,0,0,0,0,0,0,0,0,0,0,0,0,0.165833333333333,0,0,0,0,0,0,416,-232,3942,0.8,,,,1
2065,K0.995Ba0.005GaSb4,K0.995Ba0.005GaSb4,0,0,0,0,0,0,0,0,0,0,0,0,0,0,0,0,0,0,0,0,0,0,0,0.166666666666667,0,0,0,0,0,0,0,0,0,0,0,0,0.0008333333333333,0,0,0,0,0,0,0,0,0.666666666666667,0,0,0,0,0,0,0,0,0,0,0,0,0.165833333333333,0,0,0,0,0,0,509,-268,6822,0.67,,,,1
2066,K0.995Ba0.005GaSb4,K0.995Ba0.005GaSb4,0,0,0,0,0,0,0,0,0,0,0,0,0,0,0,0,0,0,0,0,0,0,0,0.166666666666667,0,0,0,0,0,0,0,0,0,0,0,0,0.0008333333333333,0,0,0,0,0,0,0,0,0.666666666666667,0,0,0,0,0,0,0,0,0,0,0,0,0.165833333333333,0,0,0,0,0,0,602,-293,7053,0.56,,,,1
2067,K0.995Ba0.005GaSb4,K0.995Ba0.005GaSb4,0,0,0,0,0,0,0,0,0,0,0,0,0,0,0,0,0,0,0,0,0,0,0,0.166666666666667,0,0,0,0,0,0,0,0,0,0,0,0,0.0008333333333333,0,0,0,0,0,0,0,0,0.666666666666667,0,0,0,0,0,0,0,0,0,0,0,0,0.165833333333333,0,0,0,0,0,0,649,-304,6490,0.52,,,,1
2068,K0.99Ba0.01GaSb4,K0.99Ba0.01GaSb4,0,0,0,0,0,0,0,0,0,0,0,0,0,0,0,0,0,0,0,0,0,0,0,0.166666666666667,0,0,0,0,0,0,0,0,0,0,0,0,0.0016666666666666,0,0,0,0,0,0,0,0,0.666666666666667,0,0,0,0,0,0,0,0,0,0,0,0,0.165,0,0,0,0,0,0,324,-143,11614,1.12,,,,1
2069,K0.99Ba0.01GaSb4,K0.99Ba0.01GaSb4,0,0,0,0,0,0,0,0,0,0,0,0,0,0,0,0,0,0,0,0,0,0,0,0.166666666666667,0,0,0,0,0,0,0,0,0,0,0,0,0.0016666666666666,0,0,0,0,0,0,0,0,0.666666666666667,0,0,0,0,0,0,0,0,0,0,0,0,0.165,0,0,0,0,0,0,416,-186,14178,0.87,,,,1
2070,K0.99Ba0.01GaSb4,K0.99Ba0.01GaSb4,0,0,0,0,0,0,0,0,0,0,0,0,0,0,0,0,0,0,0,0,0,0,0,0.166666666666667,0,0,0,0,0,0,0,0,0,0,0,0,0.0016666666666666,0,0,0,0,0,0,0,0,0.666666666666667,0,0,0,0,0,0,0,0,0,0,0,0,0.165,0,0,0,0,0,0,509,-220,13266,0.7,,,,1
2071,K0.99Ba0.01GaSb4,K0.99Ba0.01GaSb4,0,0,0,0,0,0,0,0,0,0,0,0,0,0,0,0,0,0,0,0,0,0,0,0.166666666666667,0,0,0,0,0,0,0,0,0,0,0,0,0.0016666666666666,0,0,0,0,0,0,0,0,0.666666666666667,0,0,0,0,0,0,0,0,0,0,0,0,0.165,0,0,0,0,0,0,602,-246,11141,0.61,,,,1
2072,K0.99Ba0.01GaSb4,K0.99Ba0.01GaSb4,0,0,0,0,0,0,0,0,0,0,0,0,0,0,0,0,0,0,0,0,0,0,0,0.166666666666667,0,0,0,0,0,0,0,0,0,0,0,0,0.0016666666666666,0,0,0,0,0,0,0,0,0.666666666666667,0,0,0,0,0,0,0,0,0,0,0,0,0.165,0,0,0,0,0,0,649,-250,10424,0.56,,,,1
2073,Ag0.01Sn0.99Se,Ag0.01Sn0.99Se,0,0,0,0,0,0,0,0,0,0,0,0,0,0,0,0,0,0,0,0,0,0,0,0,0,0,0,0,0,0,0,0,0,0,0,0,0,0.5,0,0,0,0,0,0,0,0,0,0,0,0,0,0,0.495,0.005,0,0,0,0,0,0,0,0,0,0,0,322,296,1547,0.53,,,,1
2074,Ag0.01Sn0.99Se,Ag0.01Sn0.99Se,0,0,0,0,0,0,0,0,0,0,0,0,0,0,0,0,0,0,0,0,0,0,0,0,0,0,0,0,0,0,0,0,0,0,0,0,0,0.5,0,0,0,0,0,0,0,0,0,0,0,0,0,0,0.495,0.005,0,0,0,0,0,0,0,0,0,0,0,418,337,1147,0.41,,,,1
2075,Ag0.01Sn0.99Se,Ag0.01Sn0.99Se,0,0,0,0,0,0,0,0,0,0,0,0,0,0,0,0,0,0,0,0,0,0,0,0,0,0,0,0,0,0,0,0,0,0,0,0,0,0.5,0,0,0,0,0,0,0,0,0,0,0,0,0,0,0.495,0.005,0,0,0,0,0,0,0,0,0,0,0,518,381,698,0.29,,,,1
2076,Ag0.01Sn0.99Se,Ag0.01Sn0.99Se,0,0,0,0,0,0,0,0,0,0,0,0,0,0,0,0,0,0,0,0,0,0,0,0,0,0,0,0,0,0,0,0,0,0,0,0,0,0.5,0,0,0,0,0,0,0,0,0,0,0,0,0,0,0.495,0.005,0,0,0,0,0,0,0,0,0,0,0,567,401,586,0.29,,,,1
2077,Ag0.01Sn0.99Se,Ag0.01Sn0.99Se,0,0,0,0,0,0,0,0,0,0,0,0,0,0,0,0,0,0,0,0,0,0,0,0,0,0,0,0,0,0,0,0,0,0,0,0,0,0.5,0,0,0,0,0,0,0,0,0,0,0,0,0,0,0.495,0.005,0,0,0,0,0,0,0,0,0,0,0,616,416,653,0.29,,,,1
2078,Ag0.01Sn0.99Se,Ag0.01Sn0.99Se,0,0,0,0,0,0,0,0,0,0,0,0,0,0,0,0,0,0,0,0,0,0,0,0,0,0,0,0,0,0,0,0,0,0,0,0,0,0.5,0,0,0,0,0,0,0,0,0,0,0,0,0,0,0.495,0.005,0,0,0,0,0,0,0,0,0,0,0,666,406,845,0.29,,,,1
2079,Ag0.01Sn0.99Se,Ag0.01Sn0.99Se,0,0,0,0,0,0,0,0,0,0,0,0,0,0,0,0,0,0,0,0,0,0,0,0,0,0,0,0,0,0,0,0,0,0,0,0,0,0.5,0,0,0,0,0,0,0,0,0,0,0,0,0,0,0.495,0.005,0,0,0,0,0,0,0,0,0,0,0,763,347,1802,0.27,,,,1
2080,Ag0.01Sn0.99Se,Ag0.01Sn0.99Se,0,0,0,0,0,0,0,0,0,0,0,0,0,0,0,0,0,0,0,0,0,0,0,0,0,0,0,0,0,0,0,0,0,0,0,0,0,0.5,0,0,0,0,0,0,0,0,0,0,0,0,0,0,0.495,0.005,0,0,0,0,0,0,0,0,0,0,0,813,301,2877,0.23,,,,1
2081,Ag0.01Sn0.99Se0.65S0.35,Ag0.01Sn0.99Se0.65S0.35,0,0,0,0,0,0,0,0,0,0,0,0,0,0,0,0,0,0,0,0,0,0,0,0,0,0,0,0,0,0,0,0,0,0,0,0,0,0.325,0,0,0,0,0,0,0,0,0,0,0,0,0,0,0.495,0.005,0,0,0,0.175,0,0,0,0,0,0,0,322,305,550,0.29,,,,1
2082,Ag0.01Sn0.99Se0.65S0.35,Ag0.01Sn0.99Se0.65S0.35,0,0,0,0,0,0,0,0,0,0,0,0,0,0,0,0,0,0,0,0,0,0,0,0,0,0,0,0,0,0,0,0,0,0,0,0,0,0.325,0,0,0,0,0,0,0,0,0,0,0,0,0,0,0.495,0.005,0,0,0,0.175,0,0,0,0,0,0,0,418,359,463,0.23,,,,1
2083,Ag0.01Sn0.99Se0.65S0.35,Ag0.01Sn0.99Se0.65S0.35,0,0,0,0,0,0,0,0,0,0,0,0,0,0,0,0,0,0,0,0,0,0,0,0,0,0,0,0,0,0,0,0,0,0,0,0,0,0.325,0,0,0,0,0,0,0,0,0,0,0,0,0,0,0.495,0.005,0,0,0,0.175,0,0,0,0,0,0,0,518,402,326,0.19,,,,1
2084,Ag0.01Sn0.99Se0.65S0.35,Ag0.01Sn0.99Se0.65S0.35,0,0,0,0,0,0,0,0,0,0,0,0,0,0,0,0,0,0,0,0,0,0,0,0,0,0,0,0,0,0,0,0,0,0,0,0,0,0.325,0,0,0,0,0,0,0,0,0,0,0,0,0,0,0.495,0.005,0,0,0,0.175,0,0,0,0,0,0,0,567,443,250,0.18,,,,1
2085,Ag0.01Sn0.99Se0.65S0.35,Ag0.01Sn0.99Se0.65S0.35,0,0,0,0,0,0,0,0,0,0,0,0,0,0,0,0,0,0,0,0,0,0,0,0,0,0,0,0,0,0,0,0,0,0,0,0,0,0.325,0,0,0,0,0,0,0,0,0,0,0,0,0,0,0.495,0.005,0,0,0,0.175,0,0,0,0,0,0,0,616,471,262,0.18,,,,1
2086,Ag0.01Sn0.99Se0.65S0.35,Ag0.01Sn0.99Se0.65S0.35,0,0,0,0,0,0,0,0,0,0,0,0,0,0,0,0,0,0,0,0,0,0,0,0,0,0,0,0,0,0,0,0,0,0,0,0,0,0.325,0,0,0,0,0,0,0,0,0,0,0,0,0,0,0.495,0.005,0,0,0,0.175,0,0,0,0,0,0,0,666,443,364,0.19,,,,1
2087,Ag0.01Sn0.99Se0.65S0.35,Ag0.01Sn0.99Se0.65S0.35,0,0,0,0,0,0,0,0,0,0,0,0,0,0,0,0,0,0,0,0,0,0,0,0,0,0,0,0,0,0,0,0,0,0,0,0,0,0.325,0,0,0,0,0,0,0,0,0,0,0,0,0,0,0.495,0.005,0,0,0,0.175,0,0,0,0,0,0,0,763,392,877,0.21,,,,1
2088,Ag0.01Sn0.99Se0.65S0.35,Ag0.01Sn0.99Se0.65S0.35,0,0,0,0,0,0,0,0,0,0,0,0,0,0,0,0,0,0,0,0,0,0,0,0,0,0,0,0,0,0,0,0,0,0,0,0,0,0.325,0,0,0,0,0,0,0,0,0,0,0,0,0,0,0.495,0.005,0,0,0,0.175,0,0,0,0,0,0,0,813,385,910,0.18,,,,1
2089,Ag0.01Sn0.99Se0.85S0.15,Ag0.01Sn0.99Se0.85S0.15,0,0,0,0,0,0,0,0,0,0,0,0,0,0,0,0,0,0,0,0,0,0,0,0,0,0,0,0,0,0,0,0,0,0,0,0,0,0.425,0,0,0,0,0,0,0,0,0,0,0,0,0,0,0.495,0.005,0,0,0,0.075,0,0,0,0,0,0,0,322,306,1116,0.21,,,,1
2090,Ag0.01Sn0.99Se0.85S0.15,Ag0.01Sn0.99Se0.85S0.15,0,0,0,0,0,0,0,0,0,0,0,0,0,0,0,0,0,0,0,0,0,0,0,0,0,0,0,0,0,0,0,0,0,0,0,0,0,0.425,0,0,0,0,0,0,0,0,0,0,0,0,0,0,0.495,0.005,0,0,0,0.075,0,0,0,0,0,0,0,418,353,841,0.19,,,,1
2091,Ag0.01Sn0.99Se0.85S0.15,Ag0.01Sn0.99Se0.85S0.15,0,0,0,0,0,0,0,0,0,0,0,0,0,0,0,0,0,0,0,0,0,0,0,0,0,0,0,0,0,0,0,0,0,0,0,0,0,0.425,0,0,0,0,0,0,0,0,0,0,0,0,0,0,0.495,0.005,0,0,0,0.075,0,0,0,0,0,0,0,518,395,571,0.16,,,,1
2092,Ag0.01Sn0.99Se0.85S0.15,Ag0.01Sn0.99Se0.85S0.15,0,0,0,0,0,0,0,0,0,0,0,0,0,0,0,0,0,0,0,0,0,0,0,0,0,0,0,0,0,0,0,0,0,0,0,0,0,0.425,0,0,0,0,0,0,0,0,0,0,0,0,0,0,0.495,0.005,0,0,0,0.075,0,0,0,0,0,0,0,567,426,458,0.14,,,,1
2093,Ag0.01Sn0.99Se0.85S0.15,Ag0.01Sn0.99Se0.85S0.15,0,0,0,0,0,0,0,0,0,0,0,0,0,0,0,0,0,0,0,0,0,0,0,0,0,0,0,0,0,0,0,0,0,0,0,0,0,0.425,0,0,0,0,0,0,0,0,0,0,0,0,0,0,0.495,0.005,0,0,0,0.075,0,0,0,0,0,0,0,616,430,488,0.13,,,,1
2094,Ag0.01Sn0.99Se0.85S0.15,Ag0.01Sn0.99Se0.85S0.15,0,0,0,0,0,0,0,0,0,0,0,0,0,0,0,0,0,0,0,0,0,0,0,0,0,0,0,0,0,0,0,0,0,0,0,0,0,0.425,0,0,0,0,0,0,0,0,0,0,0,0,0,0,0.495,0.005,0,0,0,0.075,0,0,0,0,0,0,0,666,410,710,0.14,,,,1
2095,Ag0.01Sn0.99Se0.85S0.15,Ag0.01Sn0.99Se0.85S0.15,0,0,0,0,0,0,0,0,0,0,0,0,0,0,0,0,0,0,0,0,0,0,0,0,0,0,0,0,0,0,0,0,0,0,0,0,0,0.425,0,0,0,0,0,0,0,0,0,0,0,0,0,0,0.495,0.005,0,0,0,0.075,0,0,0,0,0,0,0,763,362,1451,0.13,,,,1
2096,Ag0.01Sn0.99Se0.85S0.15,Ag0.01Sn0.99Se0.85S0.15,0,0,0,0,0,0,0,0,0,0,0,0,0,0,0,0,0,0,0,0,0,0,0,0,0,0,0,0,0,0,0,0,0,0,0,0,0,0.425,0,0,0,0,0,0,0,0,0,0,0,0,0,0,0.495,0.005,0,0,0,0.075,0,0,0,0,0,0,0,813,315,2247,0.12,,,,1
2097,Ag0.01Sn0.99Se0.8S0.2,Ag0.01Sn0.99Se0.8S0.2,0,0,0,0,0,0,0,0,0,0,0,0,0,0,0,0,0,0,0,0,0,0,0,0,0,0,0,0,0,0,0,0,0,0,0,0,0,0.4,0,0,0,0,0,0,0,0,0,0,0,0,0,0,0.495,0.005,0,0,0,0.1,0,0,0,0,0,0,0,322,314,1031,0.2,,,,1
2098,Ag0.01Sn0.99Se0.8S0.2,Ag0.01Sn0.99Se0.8S0.2,0,0,0,0,0,0,0,0,0,0,0,0,0,0,0,0,0,0,0,0,0,0,0,0,0,0,0,0,0,0,0,0,0,0,0,0,0,0.4,0,0,0,0,0,0,0,0,0,0,0,0,0,0,0.495,0.005,0,0,0,0.1,0,0,0,0,0,0,0,418,363,868,0.17,,,,1
2099,Ag0.01Sn0.99Se0.8S0.2,Ag0.01Sn0.99Se0.8S0.2,0,0,0,0,0,0,0,0,0,0,0,0,0,0,0,0,0,0,0,0,0,0,0,0,0,0,0,0,0,0,0,0,0,0,0,0,0,0.4,0,0,0,0,0,0,0,0,0,0,0,0,0,0,0.495,0.005,0,0,0,0.1,0,0,0,0,0,0,0,518,406,558,0.16,,,,1
2100,Ag0.01Sn0.99Se0.8S0.2,Ag0.01Sn0.99Se0.8S0.2,0,0,0,0,0,0,0,0,0,0,0,0,0,0,0,0,0,0,0,0,0,0,0,0,0,0,0,0,0,0,0,0,0,0,0,0,0,0.4,0,0,0,0,0,0,0,0,0,0,0,0,0,0,0.495,0.005,0,0,0,0.1,0,0,0,0,0,0,0,567,433,432,0.16,,,,1
2101,Ag0.01Sn0.99Se0.8S0.2,Ag0.01Sn0.99Se0.8S0.2,0,0,0,0,0,0,0,0,0,0,0,0,0,0,0,0,0,0,0,0,0,0,0,0,0,0,0,0,0,0,0,0,0,0,0,0,0,0.4,0,0,0,0,0,0,0,0,0,0,0,0,0,0,0.495,0.005,0,0,0,0.1,0,0,0,0,0,0,0,616,450,452,0.16,,,,1
2102,Ag0.01Sn0.99Se0.8S0.2,Ag0.01Sn0.99Se0.8S0.2,0,0,0,0,0,0,0,0,0,0,0,0,0,0,0,0,0,0,0,0,0,0,0,0,0,0,0,0,0,0,0,0,0,0,0,0,0,0.4,0,0,0,0,0,0,0,0,0,0,0,0,0,0,0.495,0.005,0,0,0,0.1,0,0,0,0,0,0,0,666,425,675,0.18,,,,1
2103,Ag0.01Sn0.99Se0.8S0.2,Ag0.01Sn0.99Se0.8S0.2,0,0,0,0,0,0,0,0,0,0,0,0,0,0,0,0,0,0,0,0,0,0,0,0,0,0,0,0,0,0,0,0,0,0,0,0,0,0.4,0,0,0,0,0,0,0,0,0,0,0,0,0,0,0.495,0.005,0,0,0,0.1,0,0,0,0,0,0,0,763,371,1608,0.18,,,,1
2104,Ag0.01Sn0.99Se0.8S0.2,Ag0.01Sn0.99Se0.8S0.2,0,0,0,0,0,0,0,0,0,0,0,0,0,0,0,0,0,0,0,0,0,0,0,0,0,0,0,0,0,0,0,0,0,0,0,0,0,0.4,0,0,0,0,0,0,0,0,0,0,0,0,0,0,0.495,0.005,0,0,0,0.1,0,0,0,0,0,0,0,813,327,2400,0.15,,,,1
2105,Ag0.01Sn0.99Se0.9S0.1,Ag0.01Sn0.99Se0.9S0.1,0,0,0,0,0,0,0,0,0,0,0,0,0,0,0,0,0,0,0,0,0,0,0,0,0,0,0,0,0,0,0,0,0,0,0,0,0,0.45,0,0,0,0,0,0,0,0,0,0,0,0,0,0,0.495,0.005,0,0,0,0.05,0,0,0,0,0,0,0,322,301,1505,0.33,,,,1
2106,Ag0.01Sn0.99Se0.9S0.1,Ag0.01Sn0.99Se0.9S0.1,0,0,0,0,0,0,0,0,0,0,0,0,0,0,0,0,0,0,0,0,0,0,0,0,0,0,0,0,0,0,0,0,0,0,0,0,0,0.45,0,0,0,0,0,0,0,0,0,0,0,0,0,0,0.495,0.005,0,0,0,0.05,0,0,0,0,0,0,0,418,347,1108,0.26,,,,1
2107,Ag0.01Sn0.99Se0.9S0.1,Ag0.01Sn0.99Se0.9S0.1,0,0,0,0,0,0,0,0,0,0,0,0,0,0,0,0,0,0,0,0,0,0,0,0,0,0,0,0,0,0,0,0,0,0,0,0,0,0.45,0,0,0,0,0,0,0,0,0,0,0,0,0,0,0.495,0.005,0,0,0,0.05,0,0,0,0,0,0,0,518,385,698,0.2,,,,1
2108,Ag0.01Sn0.99Se0.9S0.1,Ag0.01Sn0.99Se0.9S0.1,0,0,0,0,0,0,0,0,0,0,0,0,0,0,0,0,0,0,0,0,0,0,0,0,0,0,0,0,0,0,0,0,0,0,0,0,0,0.45,0,0,0,0,0,0,0,0,0,0,0,0,0,0,0.495,0.005,0,0,0,0.05,0,0,0,0,0,0,0,567,416,569,0.19,,,,1
2109,Ag0.01Sn0.99Se0.9S0.1,Ag0.01Sn0.99Se0.9S0.1,0,0,0,0,0,0,0,0,0,0,0,0,0,0,0,0,0,0,0,0,0,0,0,0,0,0,0,0,0,0,0,0,0,0,0,0,0,0.45,0,0,0,0,0,0,0,0,0,0,0,0,0,0,0.495,0.005,0,0,0,0.05,0,0,0,0,0,0,0,616,432,596,0.21,,,,1
2110,Ag0.01Sn0.99Se0.9S0.1,Ag0.01Sn0.99Se0.9S0.1,0,0,0,0,0,0,0,0,0,0,0,0,0,0,0,0,0,0,0,0,0,0,0,0,0,0,0,0,0,0,0,0,0,0,0,0,0,0.45,0,0,0,0,0,0,0,0,0,0,0,0,0,0,0.495,0.005,0,0,0,0.05,0,0,0,0,0,0,0,666,410,837,0.24,,,,1
2111,Ag0.01Sn0.99Se0.9S0.1,Ag0.01Sn0.99Se0.9S0.1,0,0,0,0,0,0,0,0,0,0,0,0,0,0,0,0,0,0,0,0,0,0,0,0,0,0,0,0,0,0,0,0,0,0,0,0,0,0.45,0,0,0,0,0,0,0,0,0,0,0,0,0,0,0.495,0.005,0,0,0,0.05,0,0,0,0,0,0,0,763,362,1708,0.22,,,,1
2112,Ag0.01Sn0.99Se0.9S0.1,Ag0.01Sn0.99Se0.9S0.1,0,0,0,0,0,0,0,0,0,0,0,0,0,0,0,0,0,0,0,0,0,0,0,0,0,0,0,0,0,0,0,0,0,0,0,0,0,0.45,0,0,0,0,0,0,0,0,0,0,0,0,0,0,0.495,0.005,0,0,0,0.05,0,0,0,0,0,0,0,813,311,2689,0.18,,,,1
2113,Cu2Se,Cu2Se,0,0,0,0,0,0,0,0,0,0,0,0,0,0,0,0,0,0,0,0,0,0,0,0,0,0,0,0,0,0,0,0,0,0,0,0,0,0.333333333333333,0,0,0,0,0,0.666666666666667,0,0,0,0,0,0,0,0,0,0,0,0,0,0,0,0,0,0,0,0,0,303,73,143966,1.2,,,,1
2114,Cu2Se,Cu2Se,0,0,0,0,0,0,0,0,0,0,0,0,0,0,0,0,0,0,0,0,0,0,0,0,0,0,0,0,0,0,0,0,0,0,0,0,0,0.333333333333333,0,0,0,0,0,0.666666666666667,0,0,0,0,0,0,0,0,0,0,0,0,0,0,0,0,0,0,0,0,0,333,85,122500,1.06,,,,1
2115,Cu2Se,Cu2Se,0,0,0,0,0,0,0,0,0,0,0,0,0,0,0,0,0,0,0,0,0,0,0,0,0,0,0,0,0,0,0,0,0,0,0,0,0,0.333333333333333,0,0,0,0,0,0.666666666666667,0,0,0,0,0,0,0,0,0,0,0,0,0,0,0,0,0,0,0,0,0,353,96,100000,0.91,,,,1
2116,Cu2Se,Cu2Se,0,0,0,0,0,0,0,0,0,0,0,0,0,0,0,0,0,0,0,0,0,0,0,0,0,0,0,0,0,0,0,0,0,0,0,0,0,0.333333333333333,0,0,0,0,0,0.666666666666667,0,0,0,0,0,0,0,0,0,0,0,0,0,0,0,0,0,0,0,0,0,372,100,79524,0.71,,,,1
2117,Cu2Se,Cu2Se,0,0,0,0,0,0,0,0,0,0,0,0,0,0,0,0,0,0,0,0,0,0,0,0,0,0,0,0,0,0,0,0,0,0,0,0,0,0.333333333333333,0,0,0,0,0,0.666666666666667,0,0,0,0,0,0,0,0,0,0,0,0,0,0,0,0,0,0,0,0,0,450,98,84343,1.22,,,,1
2118,Cu2Se,Cu2Se,0,0,0,0,0,0,0,0,0,0,0,0,0,0,0,0,0,0,0,0,0,0,0,0,0,0,0,0,0,0,0,0,0,0,0,0,0,0.333333333333333,0,0,0,0,0,0.666666666666667,0,0,0,0,0,0,0,0,0,0,0,0,0,0,0,0,0,0,0,0,0,550,126,64231,1.13,,,,1
2119,Cu2Se,Cu2Se,0,0,0,0,0,0,0,0,0,0,0,0,0,0,0,0,0,0,0,0,0,0,0,0,0,0,0,0,0,0,0,0,0,0,0,0,0,0.333333333333333,0,0,0,0,0,0.666666666666667,0,0,0,0,0,0,0,0,0,0,0,0,0,0,0,0,0,0,0,0,0,650,152,49118,1.06,,,,1
2120,Cu2Se,Cu2Se,0,0,0,0,0,0,0,0,0,0,0,0,0,0,0,0,0,0,0,0,0,0,0,0,0,0,0,0,0,0,0,0,0,0,0,0,0,0.333333333333333,0,0,0,0,0,0.666666666666667,0,0,0,0,0,0,0,0,0,0,0,0,0,0,0,0,0,0,0,0,0,750,178,38500,1,,,,1
2121,Cu2Se,Cu2Se,0,0,0,0,0,0,0,0,0,0,0,0,0,0,0,0,0,0,0,0,0,0,0,0,0,0,0,0,0,0,0,0,0,0,0,0,0,0.333333333333333,0,0,0,0,0,0.666666666666667,0,0,0,0,0,0,0,0,0,0,0,0,0,0,0,0,0,0,0,0,0,850,202,30812,0.94,,,,1
2122,Cu2Se,Cu2Se,0,0,0,0,0,0,0,0,0,0,0,0,0,0,0,0,0,0,0,0,0,0,0,0,0,0,0,0,0,0,0,0,0,0,0,0,0,0.333333333333333,0,0,0,0,0,0.666666666666667,0,0,0,0,0,0,0,0,0,0,0,0,0,0,0,0,0,0,0,0,0,1000,237,21802,0.87,,,,1
2123,Cu2Se0.88S0.12,Cu2Se0.88S0.12,0,0,0,0,0,0,0,0,0,0,0,0,0,0,0,0,0,0,0,0,0,0,0,0,0,0,0,0,0,0,0,0,0,0,0,0,0,0.293333333333333,0,0,0,0,0,0.666666666666667,0,0,0,0,0,0,0,0,0,0,0,0,0,0.04,0,0,0,0,0,0,0,303,107,69583,0.61,,,,1
2124,Cu2Se0.88S0.12,Cu2Se0.88S0.12,0,0,0,0,0,0,0,0,0,0,0,0,0,0,0,0,0,0,0,0,0,0,0,0,0,0,0,0,0,0,0,0,0,0,0,0,0,0.293333333333333,0,0,0,0,0,0.666666666666667,0,0,0,0,0,0,0,0,0,0,0,0,0,0.04,0,0,0,0,0,0,0,333,117,62300,0.56,,,,1
2125,Cu2Se0.88S0.12,Cu2Se0.88S0.12,0,0,0,0,0,0,0,0,0,0,0,0,0,0,0,0,0,0,0,0,0,0,0,0,0,0,0,0,0,0,0,0,0,0,0,0,0,0.293333333333333,0,0,0,0,0,0.666666666666667,0,0,0,0,0,0,0,0,0,0,0,0,0,0.04,0,0,0,0,0,0,0,353,127,50900,0.47,,,,1
2126,Cu2Se0.88S0.12,Cu2Se0.88S0.12,0,0,0,0,0,0,0,0,0,0,0,0,0,0,0,0,0,0,0,0,0,0,0,0,0,0,0,0,0,0,0,0,0,0,0,0,0,0.293333333333333,0,0,0,0,0,0.666666666666667,0,0,0,0,0,0,0,0,0,0,0,0,0,0.04,0,0,0,0,0,0,0,372,142,36100,0.29,,,,1
2127,Cu2Se0.88S0.12,Cu2Se0.88S0.12,0,0,0,0,0,0,0,0,0,0,0,0,0,0,0,0,0,0,0,0,0,0,0,0,0,0,0,0,0,0,0,0,0,0,0,0,0,0.293333333333333,0,0,0,0,0,0.666666666666667,0,0,0,0,0,0,0,0,0,0,0,0,0,0.04,0,0,0,0,0,0,0,450,151,31629,0.69,,,,1
2128,Cu2Se0.88S0.12,Cu2Se0.88S0.12,0,0,0,0,0,0,0,0,0,0,0,0,0,0,0,0,0,0,0,0,0,0,0,0,0,0,0,0,0,0,0,0,0,0,0,0,0,0.293333333333333,0,0,0,0,0,0.666666666666667,0,0,0,0,0,0,0,0,0,0,0,0,0,0.04,0,0,0,0,0,0,0,550,186,25303,0.68,,,,1
2129,Cu2Se0.88S0.12,Cu2Se0.88S0.12,0,0,0,0,0,0,0,0,0,0,0,0,0,0,0,0,0,0,0,0,0,0,0,0,0,0,0,0,0,0,0,0,0,0,0,0,0,0.293333333333333,0,0,0,0,0,0.666666666666667,0,0,0,0,0,0,0,0,0,0,0,0,0,0.04,0,0,0,0,0,0,0,650,217,19622,0.64,,,,1
2130,Cu2Se0.88S0.12,Cu2Se0.88S0.12,0,0,0,0,0,0,0,0,0,0,0,0,0,0,0,0,0,0,0,0,0,0,0,0,0,0,0,0,0,0,0,0,0,0,0,0,0,0.293333333333333,0,0,0,0,0,0.666666666666667,0,0,0,0,0,0,0,0,0,0,0,0,0,0.04,0,0,0,0,0,0,0,750,243,15931,0.62,,,,1
2131,Cu2Se0.92S0.08,Cu2Se0.92S0.08,0,0,0,0,0,0,0,0,0,0,0,0,0,0,0,0,0,0,0,0,0,0,0,0,0,0,0,0,0,0,0,0,0,0,0,0,0,0.306666666666667,0,0,0,0,0,0.666666666666667,0,0,0,0,0,0,0,0,0,0,0,0,0,0.0266666666666666,0,0,0,0,0,0,0,303,98,103086,0.73,,,,1
2132,Cu2Se0.92S0.08,Cu2Se0.92S0.08,0,0,0,0,0,0,0,0,0,0,0,0,0,0,0,0,0,0,0,0,0,0,0,0,0,0,0,0,0,0,0,0,0,0,0,0,0,0.306666666666667,0,0,0,0,0,0.666666666666667,0,0,0,0,0,0,0,0,0,0,0,0,0,0.0266666666666666,0,0,0,0,0,0,0,333,107,93820,0.68,,,,1
2133,Cu2Se0.92S0.08,Cu2Se0.92S0.08,0,0,0,0,0,0,0,0,0,0,0,0,0,0,0,0,0,0,0,0,0,0,0,0,0,0,0,0,0,0,0,0,0,0,0,0,0,0.306666666666667,0,0,0,0,0,0.666666666666667,0,0,0,0,0,0,0,0,0,0,0,0,0,0.0266666666666666,0,0,0,0,0,0,0,353,116,77315,0.59,,,,1
2134,Cu2Se0.92S0.08,Cu2Se0.92S0.08,0,0,0,0,0,0,0,0,0,0,0,0,0,0,0,0,0,0,0,0,0,0,0,0,0,0,0,0,0,0,0,0,0,0,0,0,0,0.306666666666667,0,0,0,0,0,0.666666666666667,0,0,0,0,0,0,0,0,0,0,0,0,0,0.0266666666666666,0,0,0,0,0,0,0,372,126,59220,0.4,,,,1
2135,Cu2Se0.92S0.08,Cu2Se0.92S0.08,0,0,0,0,0,0,0,0,0,0,0,0,0,0,0,0,0,0,0,0,0,0,0,0,0,0,0,0,0,0,0,0,0,0,0,0,0,0.306666666666667,0,0,0,0,0,0.666666666666667,0,0,0,0,0,0,0,0,0,0,0,0,0,0.0266666666666666,0,0,0,0,0,0,0,450,138,46648,0.79,,,,1
2136,Cu2Se0.92S0.08,Cu2Se0.92S0.08,0,0,0,0,0,0,0,0,0,0,0,0,0,0,0,0,0,0,0,0,0,0,0,0,0,0,0,0,0,0,0,0,0,0,0,0,0,0.306666666666667,0,0,0,0,0,0.666666666666667,0,0,0,0,0,0,0,0,0,0,0,0,0,0.0266666666666666,0,0,0,0,0,0,0,550,170,35232,0.75,,,,1
2137,Cu2Se0.92S0.08,Cu2Se0.92S0.08,0,0,0,0,0,0,0,0,0,0,0,0,0,0,0,0,0,0,0,0,0,0,0,0,0,0,0,0,0,0,0,0,0,0,0,0,0,0.306666666666667,0,0,0,0,0,0.666666666666667,0,0,0,0,0,0,0,0,0,0,0,0,0,0.0266666666666666,0,0,0,0,0,0,0,650,201,27023,0.72,,,,1
2138,Cu2Se0.92S0.08,Cu2Se0.92S0.08,0,0,0,0,0,0,0,0,0,0,0,0,0,0,0,0,0,0,0,0,0,0,0,0,0,0,0,0,0,0,0,0,0,0,0,0,0,0.306666666666667,0,0,0,0,0,0.666666666666667,0,0,0,0,0,0,0,0,0,0,0,0,0,0.0266666666666666,0,0,0,0,0,0,0,750,231,21337,0.69,,,,1
2139,Cu2Se0.92S0.08,Cu2Se0.92S0.08,0,0,0,0,0,0,0,0,0,0,0,0,0,0,0,0,0,0,0,0,0,0,0,0,0,0,0,0,0,0,0,0,0,0,0,0,0,0.306666666666667,0,0,0,0,0,0.666666666666667,0,0,0,0,0,0,0,0,0,0,0,0,0,0.0266666666666666,0,0,0,0,0,0,0,850,257,17328,0.64,,,,1
2140,Cu2Se0.92S0.08,Cu2Se0.92S0.08,0,0,0,0,0,0,0,0,0,0,0,0,0,0,0,0,0,0,0,0,0,0,0,0,0,0,0,0,0,0,0,0,0,0,0,0,0,0.306666666666667,0,0,0,0,0,0.666666666666667,0,0,0,0,0,0,0,0,0,0,0,0,0,0.0266666666666666,0,0,0,0,0,0,0,1000,279,13496,0.55,,,,1
2141,Cu2Se0.94S0.06,Cu2Se0.94S0.06,0,0,0,0,0,0,0,0,0,0,0,0,0,0,0,0,0,0,0,0,0,0,0,0,0,0,0,0,0,0,0,0,0,0,0,0,0,0.313333333333333,0,0,0,0,0,0.666666666666667,0,0,0,0,0,0,0,0,0,0,0,0,0,0.02,0,0,0,0,0,0,0,303,92,117606,0.79,,,,1
2142,Cu2Se0.94S0.06,Cu2Se0.94S0.06,0,0,0,0,0,0,0,0,0,0,0,0,0,0,0,0,0,0,0,0,0,0,0,0,0,0,0,0,0,0,0,0,0,0,0,0,0,0.313333333333333,0,0,0,0,0,0.666666666666667,0,0,0,0,0,0,0,0,0,0,0,0,0,0.02,0,0,0,0,0,0,0,333,103,102454,0.73,,,,1
2143,Cu2Se0.94S0.06,Cu2Se0.94S0.06,0,0,0,0,0,0,0,0,0,0,0,0,0,0,0,0,0,0,0,0,0,0,0,0,0,0,0,0,0,0,0,0,0,0,0,0,0,0.313333333333333,0,0,0,0,0,0.666666666666667,0,0,0,0,0,0,0,0,0,0,0,0,0,0.02,0,0,0,0,0,0,0,353,112,87895,0.65,,,,1
2144,Cu2Se0.94S0.06,Cu2Se0.94S0.06,0,0,0,0,0,0,0,0,0,0,0,0,0,0,0,0,0,0,0,0,0,0,0,0,0,0,0,0,0,0,0,0,0,0,0,0,0,0.313333333333333,0,0,0,0,0,0.666666666666667,0,0,0,0,0,0,0,0,0,0,0,0,0,0.02,0,0,0,0,0,0,0,372,125,63740,0.47,,,,1
2145,Cu2Se0.94S0.06,Cu2Se0.94S0.06,0,0,0,0,0,0,0,0,0,0,0,0,0,0,0,0,0,0,0,0,0,0,0,0,0,0,0,0,0,0,0,0,0,0,0,0,0,0.313333333333333,0,0,0,0,0,0.666666666666667,0,0,0,0,0,0,0,0,0,0,0,0,0,0.02,0,0,0,0,0,0,0,450,132,52188,0.86,,,,1
2146,Cu2Se0.94S0.06,Cu2Se0.94S0.06,0,0,0,0,0,0,0,0,0,0,0,0,0,0,0,0,0,0,0,0,0,0,0,0,0,0,0,0,0,0,0,0,0,0,0,0,0,0.313333333333333,0,0,0,0,0,0.666666666666667,0,0,0,0,0,0,0,0,0,0,0,0,0,0.02,0,0,0,0,0,0,0,550,165,39019,0.81,,,,1
2147,Cu2Se0.94S0.06,Cu2Se0.94S0.06,0,0,0,0,0,0,0,0,0,0,0,0,0,0,0,0,0,0,0,0,0,0,0,0,0,0,0,0,0,0,0,0,0,0,0,0,0,0.313333333333333,0,0,0,0,0,0.666666666666667,0,0,0,0,0,0,0,0,0,0,0,0,0,0.02,0,0,0,0,0,0,0,650,194,29298,0.77,,,,1
2148,Cu2Se0.94S0.06,Cu2Se0.94S0.06,0,0,0,0,0,0,0,0,0,0,0,0,0,0,0,0,0,0,0,0,0,0,0,0,0,0,0,0,0,0,0,0,0,0,0,0,0,0.313333333333333,0,0,0,0,0,0.666666666666667,0,0,0,0,0,0,0,0,0,0,0,0,0,0.02,0,0,0,0,0,0,0,750,224,22629,0.74,,,,1
2149,Cu2Se0.94S0.06,Cu2Se0.94S0.06,0,0,0,0,0,0,0,0,0,0,0,0,0,0,0,0,0,0,0,0,0,0,0,0,0,0,0,0,0,0,0,0,0,0,0,0,0,0.313333333333333,0,0,0,0,0,0.666666666666667,0,0,0,0,0,0,0,0,0,0,0,0,0,0.02,0,0,0,0,0,0,0,850,248,18352,0.7,,,,1
2150,Cu2Se0.94S0.06,Cu2Se0.94S0.06,0,0,0,0,0,0,0,0,0,0,0,0,0,0,0,0,0,0,0,0,0,0,0,0,0,0,0,0,0,0,0,0,0,0,0,0,0,0.313333333333333,0,0,0,0,0,0.666666666666667,0,0,0,0,0,0,0,0,0,0,0,0,0,0.02,0,0,0,0,0,0,0,1000,276,14092,0.64,,,,1
2151,Cu2Se0.96S0.04,Cu2Se0.96S0.04,0,0,0,0,0,0,0,0,0,0,0,0,0,0,0,0,0,0,0,0,0,0,0,0,0,0,0,0,0,0,0,0,0,0,0,0,0,0.32,0,0,0,0,0,0.666666666666667,0,0,0,0,0,0,0,0,0,0,0,0,0,0.0133333333333333,0,0,0,0,0,0,0,303,89,121014,0.87,,,,1
2152,Cu2Se0.96S0.04,Cu2Se0.96S0.04,0,0,0,0,0,0,0,0,0,0,0,0,0,0,0,0,0,0,0,0,0,0,0,0,0,0,0,0,0,0,0,0,0,0,0,0,0,0.32,0,0,0,0,0,0.666666666666667,0,0,0,0,0,0,0,0,0,0,0,0,0,0.0133333333333333,0,0,0,0,0,0,0,333,97,112838,0.82,,,,1
2153,Cu2Se0.96S0.04,Cu2Se0.96S0.04,0,0,0,0,0,0,0,0,0,0,0,0,0,0,0,0,0,0,0,0,0,0,0,0,0,0,0,0,0,0,0,0,0,0,0,0,0,0.32,0,0,0,0,0,0.666666666666667,0,0,0,0,0,0,0,0,0,0,0,0,0,0.0133333333333333,0,0,0,0,0,0,0,353,104,91758,0.71,,,,1
2154,Cu2Se0.96S0.04,Cu2Se0.96S0.04,0,0,0,0,0,0,0,0,0,0,0,0,0,0,0,0,0,0,0,0,0,0,0,0,0,0,0,0,0,0,0,0,0,0,0,0,0,0.32,0,0,0,0,0,0.666666666666667,0,0,0,0,0,0,0,0,0,0,0,0,0,0.0133333333333333,0,0,0,0,0,0,0,372,118,66800,0.53,,,,1
2155,Cu2Se0.96S0.04,Cu2Se0.96S0.04,0,0,0,0,0,0,0,0,0,0,0,0,0,0,0,0,0,0,0,0,0,0,0,0,0,0,0,0,0,0,0,0,0,0,0,0,0,0.32,0,0,0,0,0,0.666666666666667,0,0,0,0,0,0,0,0,0,0,0,0,0,0.0133333333333333,0,0,0,0,0,0,0,450,121,57192,0.94,,,,1
2156,Cu2Se0.96S0.04,Cu2Se0.96S0.04,0,0,0,0,0,0,0,0,0,0,0,0,0,0,0,0,0,0,0,0,0,0,0,0,0,0,0,0,0,0,0,0,0,0,0,0,0,0.32,0,0,0,0,0,0.666666666666667,0,0,0,0,0,0,0,0,0,0,0,0,0,0.0133333333333333,0,0,0,0,0,0,0,550,153,43490,0.88,,,,1
2157,Cu2Se0.96S0.04,Cu2Se0.96S0.04,0,0,0,0,0,0,0,0,0,0,0,0,0,0,0,0,0,0,0,0,0,0,0,0,0,0,0,0,0,0,0,0,0,0,0,0,0,0.32,0,0,0,0,0,0.666666666666667,0,0,0,0,0,0,0,0,0,0,0,0,0,0.0133333333333333,0,0,0,0,0,0,0,650,183,32745,0.83,,,,1
2158,Cu2Se0.96S0.04,Cu2Se0.96S0.04,0,0,0,0,0,0,0,0,0,0,0,0,0,0,0,0,0,0,0,0,0,0,0,0,0,0,0,0,0,0,0,0,0,0,0,0,0,0.32,0,0,0,0,0,0.666666666666667,0,0,0,0,0,0,0,0,0,0,0,0,0,0.0133333333333333,0,0,0,0,0,0,0,750,211,25457,0.8,,,,1
2159,Cu2Se0.98S0.02,Cu2Se0.98S0.02,0,0,0,0,0,0,0,0,0,0,0,0,0,0,0,0,0,0,0,0,0,0,0,0,0,0,0,0,0,0,0,0,0,0,0,0,0,0.326666666666667,0,0,0,0,0,0.666666666666667,0,0,0,0,0,0,0,0,0,0,0,0,0,0.0066666666666666,0,0,0,0,0,0,0,303,86,124627,0.9,,,,1
2160,Cu2Se0.98S0.02,Cu2Se0.98S0.02,0,0,0,0,0,0,0,0,0,0,0,0,0,0,0,0,0,0,0,0,0,0,0,0,0,0,0,0,0,0,0,0,0,0,0,0,0,0.326666666666667,0,0,0,0,0,0.666666666666667,0,0,0,0,0,0,0,0,0,0,0,0,0,0.0066666666666666,0,0,0,0,0,0,0,333,94,114384,0.84,,,,1
2161,Cu2Se0.98S0.02,Cu2Se0.98S0.02,0,0,0,0,0,0,0,0,0,0,0,0,0,0,0,0,0,0,0,0,0,0,0,0,0,0,0,0,0,0,0,0,0,0,0,0,0,0.326666666666667,0,0,0,0,0,0.666666666666667,0,0,0,0,0,0,0,0,0,0,0,0,0,0.0066666666666666,0,0,0,0,0,0,0,353,103,98235,0.74,,,,1
2162,Cu2Se0.98S0.02,Cu2Se0.98S0.02,0,0,0,0,0,0,0,0,0,0,0,0,0,0,0,0,0,0,0,0,0,0,0,0,0,0,0,0,0,0,0,0,0,0,0,0,0,0.326666666666667,0,0,0,0,0,0.666666666666667,0,0,0,0,0,0,0,0,0,0,0,0,0,0.0066666666666666,0,0,0,0,0,0,0,372,113,72000,0.57,,,,1
2163,Cu2Se0.98S0.02,Cu2Se0.98S0.02,0,0,0,0,0,0,0,0,0,0,0,0,0,0,0,0,0,0,0,0,0,0,0,0,0,0,0,0,0,0,0,0,0,0,0,0,0,0.326666666666667,0,0,0,0,0,0.666666666666667,0,0,0,0,0,0,0,0,0,0,0,0,0,0.0066666666666666,0,0,0,0,0,0,0,450,120,62782,0.96,,,,1
2164,Cu2Se0.98S0.02,Cu2Se0.98S0.02,0,0,0,0,0,0,0,0,0,0,0,0,0,0,0,0,0,0,0,0,0,0,0,0,0,0,0,0,0,0,0,0,0,0,0,0,0,0.326666666666667,0,0,0,0,0,0.666666666666667,0,0,0,0,0,0,0,0,0,0,0,0,0,0.0066666666666666,0,0,0,0,0,0,0,550,150,47443,0.9,,,,1
2165,Cu2Se0.98S0.02,Cu2Se0.98S0.02,0,0,0,0,0,0,0,0,0,0,0,0,0,0,0,0,0,0,0,0,0,0,0,0,0,0,0,0,0,0,0,0,0,0,0,0,0,0.326666666666667,0,0,0,0,0,0.666666666666667,0,0,0,0,0,0,0,0,0,0,0,0,0,0.0066666666666666,0,0,0,0,0,0,0,650,179,35684,0.86,,,,1
2166,Cu2Se0.98S0.02,Cu2Se0.98S0.02,0,0,0,0,0,0,0,0,0,0,0,0,0,0,0,0,0,0,0,0,0,0,0,0,0,0,0,0,0,0,0,0,0,0,0,0,0,0.326666666666667,0,0,0,0,0,0.666666666666667,0,0,0,0,0,0,0,0,0,0,0,0,0,0.0066666666666666,0,0,0,0,0,0,0,750,206,27926,0.82,,,,1
2167,Mg3.07Sb1.5Bi0.44Se0.06,Mg3.07Sb1.5Bi0.44Se0.06,0,0,0,0,0,0,0,0,0,0,0,0,0,0,0,0,0,0,0,0,0,0,0,0,0,0,0,0,0,0.605522682445759,0,0,0,0,0,0,0,0.0118343195266272,0,0,0,0,0,0,0,0.29585798816568,0.0867850098619329,0,0,0,0,0,0,0,0,0,0,0,0,0,0,0,0,0,0,300,-296,6769,0.83,,,,1
2168,Mg3.07Sb1.5Bi0.44Se0.06,Mg3.07Sb1.5Bi0.44Se0.06,0,0,0,0,0,0,0,0,0,0,0,0,0,0,0,0,0,0,0,0,0,0,0,0,0,0,0,0,0,0.605522682445759,0,0,0,0,0,0,0,0.0118343195266272,0,0,0,0,0,0,0,0.29585798816568,0.0867850098619329,0,0,0,0,0,0,0,0,0,0,0,0,0,0,0,0,0,0,400,-304,7481,0.79,,,,1
2169,Mg3.07Sb1.5Bi0.44Se0.06,Mg3.07Sb1.5Bi0.44Se0.06,0,0,0,0,0,0,0,0,0,0,0,0,0,0,0,0,0,0,0,0,0,0,0,0,0,0,0,0,0,0.605522682445759,0,0,0,0,0,0,0,0.0118343195266272,0,0,0,0,0,0,0,0.29585798816568,0.0867850098619329,0,0,0,0,0,0,0,0,0,0,0,0,0,0,0,0,0,0,500,-313,9022,0.74,,,,1
2170,Mg3.07Sb1.5Bi0.44Se0.06,Mg3.07Sb1.5Bi0.44Se0.06,0,0,0,0,0,0,0,0,0,0,0,0,0,0,0,0,0,0,0,0,0,0,0,0,0,0,0,0,0,0.605522682445759,0,0,0,0,0,0,0,0.0118343195266272,0,0,0,0,0,0,0,0.29585798816568,0.0867850098619329,0,0,0,0,0,0,0,0,0,0,0,0,0,0,0,0,0,0,600,-312,9923,0.7,,,,1
2171,Mg3.07Sb1.5Bi0.44Se0.06,Mg3.07Sb1.5Bi0.44Se0.06,0,0,0,0,0,0,0,0,0,0,0,0,0,0,0,0,0,0,0,0,0,0,0,0,0,0,0,0,0,0.605522682445759,0,0,0,0,0,0,0,0.0118343195266272,0,0,0,0,0,0,0,0.29585798816568,0.0867850098619329,0,0,0,0,0,0,0,0,0,0,0,0,0,0,0,0,0,0,700,-314,10117,0.68,,,,1
2172,Mg3.07Sb1.5Bi0.45Se0.05,Mg3.07Sb1.5Bi0.45Se0.05,0,0,0,0,0,0,0,0,0,0,0,0,0,0,0,0,0,0,0,0,0,0,0,0,0,0,0,0,0,0.605522682445759,0,0,0,0,0,0,0,0.009861932938856,0,0,0,0,0,0,0,0.29585798816568,0.0887573964497041,0,0,0,0,0,0,0,0,0,0,0,0,0,0,0,0,0,0,300,-279,7900,0.87,,,,1
2173,Mg3.07Sb1.5Bi0.45Se0.05,Mg3.07Sb1.5Bi0.45Se0.05,0,0,0,0,0,0,0,0,0,0,0,0,0,0,0,0,0,0,0,0,0,0,0,0,0,0,0,0,0,0.605522682445759,0,0,0,0,0,0,0,0.009861932938856,0,0,0,0,0,0,0,0.29585798816568,0.0887573964497041,0,0,0,0,0,0,0,0,0,0,0,0,0,0,0,0,0,0,400,-294,8507,0.8,,,,1
2174,Mg3.07Sb1.5Bi0.45Se0.05,Mg3.07Sb1.5Bi0.45Se0.05,0,0,0,0,0,0,0,0,0,0,0,0,0,0,0,0,0,0,0,0,0,0,0,0,0,0,0,0,0,0.605522682445759,0,0,0,0,0,0,0,0.009861932938856,0,0,0,0,0,0,0,0.29585798816568,0.0887573964497041,0,0,0,0,0,0,0,0,0,0,0,0,0,0,0,0,0,0,500,-306,9987,0.74,,,,1
2175,Mg3.07Sb1.5Bi0.45Se0.05,Mg3.07Sb1.5Bi0.45Se0.05,0,0,0,0,0,0,0,0,0,0,0,0,0,0,0,0,0,0,0,0,0,0,0,0,0,0,0,0,0,0.605522682445759,0,0,0,0,0,0,0,0.009861932938856,0,0,0,0,0,0,0,0.29585798816568,0.0887573964497041,0,0,0,0,0,0,0,0,0,0,0,0,0,0,0,0,0,0,600,-305,10704,0.7,,,,1
2176,Mg3.07Sb1.5Bi0.45Se0.05,Mg3.07Sb1.5Bi0.45Se0.05,0,0,0,0,0,0,0,0,0,0,0,0,0,0,0,0,0,0,0,0,0,0,0,0,0,0,0,0,0,0.605522682445759,0,0,0,0,0,0,0,0.009861932938856,0,0,0,0,0,0,0,0.29585798816568,0.0887573964497041,0,0,0,0,0,0,0,0,0,0,0,0,0,0,0,0,0,0,700,-306,10690,0.67,,,,1
2177,Mg3.07Sb1.5Bi0.46Se0.04,Mg3.07Sb1.5Bi0.46Se0.04,0,0,0,0,0,0,0,0,0,0,0,0,0,0,0,0,0,0,0,0,0,0,0,0,0,0,0,0,0,0.605522682445759,0,0,0,0,0,0,0,0.0078895463510848,0,0,0,0,0,0,0,0.29585798816568,0.0907297830374753,0,0,0,0,0,0,0,0,0,0,0,0,0,0,0,0,0,0,300,-282,7346,0.74,,,,1
2178,Mg3.07Sb1.5Bi0.46Se0.04,Mg3.07Sb1.5Bi0.46Se0.04,0,0,0,0,0,0,0,0,0,0,0,0,0,0,0,0,0,0,0,0,0,0,0,0,0,0,0,0,0,0.605522682445759,0,0,0,0,0,0,0,0.0078895463510848,0,0,0,0,0,0,0,0.29585798816568,0.0907297830374753,0,0,0,0,0,0,0,0,0,0,0,0,0,0,0,0,0,0,400,-298,8149,0.71,,,,1
2179,Mg3.07Sb1.5Bi0.46Se0.04,Mg3.07Sb1.5Bi0.46Se0.04,0,0,0,0,0,0,0,0,0,0,0,0,0,0,0,0,0,0,0,0,0,0,0,0,0,0,0,0,0,0.605522682445759,0,0,0,0,0,0,0,0.0078895463510848,0,0,0,0,0,0,0,0.29585798816568,0.0907297830374753,0,0,0,0,0,0,0,0,0,0,0,0,0,0,0,0,0,0,500,-306,9823,0.68,,,,1
2180,Mg3.07Sb1.5Bi0.46Se0.04,Mg3.07Sb1.5Bi0.46Se0.04,0,0,0,0,0,0,0,0,0,0,0,0,0,0,0,0,0,0,0,0,0,0,0,0,0,0,0,0,0,0.605522682445759,0,0,0,0,0,0,0,0.0078895463510848,0,0,0,0,0,0,0,0.29585798816568,0.0907297830374753,0,0,0,0,0,0,0,0,0,0,0,0,0,0,0,0,0,0,600,-304,10749,0.66,,,,1
2181,Mg3.07Sb1.5Bi0.46Se0.04,Mg3.07Sb1.5Bi0.46Se0.04,0,0,0,0,0,0,0,0,0,0,0,0,0,0,0,0,0,0,0,0,0,0,0,0,0,0,0,0,0,0.605522682445759,0,0,0,0,0,0,0,0.0078895463510848,0,0,0,0,0,0,0,0.29585798816568,0.0907297830374753,0,0,0,0,0,0,0,0,0,0,0,0,0,0,0,0,0,0,700,-305,10809,0.63,,,,1
2182,Mg3.07Sb1.5Bi0.47Se0.03,Mg3.07Sb1.5Bi0.47Se0.03,0,0,0,0,0,0,0,0,0,0,0,0,0,0,0,0,0,0,0,0,0,0,0,0,0,0,0,0,0,0.605522682445759,0,0,0,0,0,0,0,0.0059171597633136,0,0,0,0,0,0,0,0.29585798816568,0.0927021696252465,0,0,0,0,0,0,0,0,0,0,0,0,0,0,0,0,0,0,300,-281,7561,0.78,,,,1
2183,Mg3.07Sb1.5Bi0.47Se0.03,Mg3.07Sb1.5Bi0.47Se0.03,0,0,0,0,0,0,0,0,0,0,0,0,0,0,0,0,0,0,0,0,0,0,0,0,0,0,0,0,0,0.605522682445759,0,0,0,0,0,0,0,0.0059171597633136,0,0,0,0,0,0,0,0.29585798816568,0.0927021696252465,0,0,0,0,0,0,0,0,0,0,0,0,0,0,0,0,0,0,400,-293,8602,0.73,,,,1
2184,Mg3.07Sb1.5Bi0.47Se0.03,Mg3.07Sb1.5Bi0.47Se0.03,0,0,0,0,0,0,0,0,0,0,0,0,0,0,0,0,0,0,0,0,0,0,0,0,0,0,0,0,0,0.605522682445759,0,0,0,0,0,0,0,0.0059171597633136,0,0,0,0,0,0,0,0.29585798816568,0.0927021696252465,0,0,0,0,0,0,0,0,0,0,0,0,0,0,0,0,0,0,500,-302,10459,0.71,,,,1
2185,Mg3.07Sb1.5Bi0.47Se0.03,Mg3.07Sb1.5Bi0.47Se0.03,0,0,0,0,0,0,0,0,0,0,0,0,0,0,0,0,0,0,0,0,0,0,0,0,0,0,0,0,0,0.605522682445759,0,0,0,0,0,0,0,0.0059171597633136,0,0,0,0,0,0,0,0.29585798816568,0.0927021696252465,0,0,0,0,0,0,0,0,0,0,0,0,0,0,0,0,0,0,600,-300,11414,0.68,,,,1
2186,Mg3.07Sb1.5Bi0.47Se0.03,Mg3.07Sb1.5Bi0.47Se0.03,0,0,0,0,0,0,0,0,0,0,0,0,0,0,0,0,0,0,0,0,0,0,0,0,0,0,0,0,0,0.605522682445759,0,0,0,0,0,0,0,0.0059171597633136,0,0,0,0,0,0,0,0.29585798816568,0.0927021696252465,0,0,0,0,0,0,0,0,0,0,0,0,0,0,0,0,0,0,700,-302,11448,0.66,,,,1
2187,Mg3.07Sb1.5Bi0.48Se0.02,Mg3.07Sb1.5Bi0.48Se0.02,0,0,0,0,0,0,0,0,0,0,0,0,0,0,0,0,0,0,0,0,0,0,0,0,0,0,0,0,0,0.605522682445759,0,0,0,0,0,0,0,0.0039447731755424,0,0,0,0,0,0,0,0.29585798816568,0.0946745562130177,0,0,0,0,0,0,0,0,0,0,0,0,0,0,0,0,0,0,300,-276,11040,0.8,,,,1
2188,Mg3.07Sb1.5Bi0.48Se0.02,Mg3.07Sb1.5Bi0.48Se0.02,0,0,0,0,0,0,0,0,0,0,0,0,0,0,0,0,0,0,0,0,0,0,0,0,0,0,0,0,0,0.605522682445759,0,0,0,0,0,0,0,0.0039447731755424,0,0,0,0,0,0,0,0.29585798816568,0.0946745562130177,0,0,0,0,0,0,0,0,0,0,0,0,0,0,0,0,0,0,400,-285,10734,0.75,,,,1
2189,Mg3.07Sb1.5Bi0.48Se0.02,Mg3.07Sb1.5Bi0.48Se0.02,0,0,0,0,0,0,0,0,0,0,0,0,0,0,0,0,0,0,0,0,0,0,0,0,0,0,0,0,0,0.605522682445759,0,0,0,0,0,0,0,0.0039447731755424,0,0,0,0,0,0,0,0.29585798816568,0.0946745562130177,0,0,0,0,0,0,0,0,0,0,0,0,0,0,0,0,0,0,500,-298,11689,0.71,,,,1
2190,Mg3.07Sb1.5Bi0.48Se0.02,Mg3.07Sb1.5Bi0.48Se0.02,0,0,0,0,0,0,0,0,0,0,0,0,0,0,0,0,0,0,0,0,0,0,0,0,0,0,0,0,0,0.605522682445759,0,0,0,0,0,0,0,0.0039447731755424,0,0,0,0,0,0,0,0.29585798816568,0.0946745562130177,0,0,0,0,0,0,0,0,0,0,0,0,0,0,0,0,0,0,600,-298,12053,0.67,,,,1
2191,Mg3.07Sb1.5Bi0.48Se0.02,Mg3.07Sb1.5Bi0.48Se0.02,0,0,0,0,0,0,0,0,0,0,0,0,0,0,0,0,0,0,0,0,0,0,0,0,0,0,0,0,0,0.605522682445759,0,0,0,0,0,0,0,0.0039447731755424,0,0,0,0,0,0,0,0.29585798816568,0.0946745562130177,0,0,0,0,0,0,0,0,0,0,0,0,0,0,0,0,0,0,700,-302,11567,0.63,,,,1
2192,Cr1.99Fe0.01Ge2Te6,Cr1.99Fe0.01Ge2Te6,0,0,0,0,0,0,0,0,0,0,0,0,0,0.001,0,0,0,0.6,0,0,0,0,0,0,0.199,0,0,0,0,0,0,0,0,0,0,0,0,0,0,0.2,0,0,0,0,0,0,0,0,0,0,0,0,0,0,0,0,0,0,0,0,0,0,0,0,0,320,500,109,0.83,,,,1
2193,Cr1.99Fe0.01Ge2Te6,Cr1.99Fe0.01Ge2Te6,0,0,0,0,0,0,0,0,0,0,0,0,0,0.001,0,0,0,0.6,0,0,0,0,0,0,0.199,0,0,0,0,0,0,0,0,0,0,0,0,0,0,0.2,0,0,0,0,0,0,0,0,0,0,0,0,0,0,0,0,0,0,0,0,0,0,0,0,0,416,468,305,0.78,,,,1
2194,Cr1.99Fe0.01Ge2Te6,Cr1.99Fe0.01Ge2Te6,0,0,0,0,0,0,0,0,0,0,0,0,0,0.001,0,0,0,0.6,0,0,0,0,0,0,0.199,0,0,0,0,0,0,0,0,0,0,0,0,0,0,0.2,0,0,0,0,0,0,0,0,0,0,0,0,0,0,0,0,0,0,0,0,0,0,0,0,0,515,415,797,0.72,,,,1
2195,Cr1.99Fe0.01Ge2Te6,Cr1.99Fe0.01Ge2Te6,0,0,0,0,0,0,0,0,0,0,0,0,0,0.001,0,0,0,0.6,0,0,0,0,0,0,0.199,0,0,0,0,0,0,0,0,0,0,0,0,0,0,0.2,0,0,0,0,0,0,0,0,0,0,0,0,0,0,0,0,0,0,0,0,0,0,0,0,0,614,366,1516,0.66,,,,1
2196,Cr1.99Fe0.01Ge2Te6,Cr1.99Fe0.01Ge2Te6,0,0,0,0,0,0,0,0,0,0,0,0,0,0.001,0,0,0,0.6,0,0,0,0,0,0,0.199,0,0,0,0,0,0,0,0,0,0,0,0,0,0,0.2,0,0,0,0,0,0,0,0,0,0,0,0,0,0,0,0,0,0,0,0,0,0,0,0,0,713,315,2488,0.62,,,,1
2197,Cr1.99Fe0.01Ge2Te6,Cr1.99Fe0.01Ge2Te6,0,0,0,0,0,0,0,0,0,0,0,0,0,0.001,0,0,0,0.6,0,0,0,0,0,0,0.199,0,0,0,0,0,0,0,0,0,0,0,0,0,0,0.2,0,0,0,0,0,0,0,0,0,0,0,0,0,0,0,0,0,0,0,0,0,0,0,0,0,812,264,3820,0.64,,,,1
2198,Cr1.99Mn0.01Ge2Te6,Cr1.99Mn0.01Ge2Te6,0,0,0,0,0.001,0,0,0,0,0,0,0,0,0,0,0,0,0.6,0,0,0,0,0,0,0.199,0,0,0,0,0,0,0,0,0,0,0,0,0,0,0.2,0,0,0,0,0,0,0,0,0,0,0,0,0,0,0,0,0,0,0,0,0,0,0,0,0,320,360,594,0.82,,,,1
2199,Cr1.99Mn0.01Ge2Te6,Cr1.99Mn0.01Ge2Te6,0,0,0,0,0.001,0,0,0,0,0,0,0,0,0,0,0,0,0.6,0,0,0,0,0,0,0.199,0,0,0,0,0,0,0,0,0,0,0,0,0,0,0.2,0,0,0,0,0,0,0,0,0,0,0,0,0,0,0,0,0,0,0,0,0,0,0,0,0,416,347,1609,0.76,,,,1
