Repository: anilkunwar/thermoelectrics

# Machine learning assisted design of thermoelectrics

a. Machine Learning

# Fetching the upto date data of thermoelectricity (Informatics)

# Featurization:

The computer code to convert the multicomponent chemical formula and temperature row into composition-temperature feature vector
Binary alloys/compunds with upload from json files
Multicomponent alloys/compunds with upload from json files

# Informatics approach to classify p-type and n-type thermoelectric materials

Basic Illustrative Tutorials
Querying the Abstracts on the Materials Science, Applied Physics and Condensed Matter Physics on Keyterms Specific to Thermoelectrics
NER analysis for material type classification

File: machine_learning/vae_regression/latent_space_visualization/thermoelectric_materials.csv (part 15 of 33)
Unnamed: 0,Formula,modformula,In,Tl,La,Sr,Mn,Ni,Ru,Pd,Hf,Cs,Sc,Co,Si,Fe,Li,Cl,Yb,Te,N,Ti,Cd,Zr,Y,Ga,Cr,Pr,Tm,Br,Ca,Mg,Rb,Au,Nd,Ce,Ho,I,Ba,Se,Pb,Ge,Gd,Tb,Dy,Cu,Na,Sb,Bi,P,As,Sm,Zn,Al,Sn,Ag,Nb,Mo,V,S,K,Lu,O,Eu,Ta,B,Er,temperature(K),seebeck_coefficient(μV/K),electrical_conductivity(S/m),thermal_conductivity(W/mK),power_factor(W/mK2),ZT,reference,sum_elements
2200,Cr1.99Mn0.01Ge2Te6,Cr1.99Mn0.01Ge2Te6,0,0,0,0,0.001,0,0,0,0,0,0,0,0,0,0,0,0,0.6,0,0,0,0,0,0,0.199,0,0,0,0,0,0,0,0,0,0,0,0,0,0,0.2,0,0,0,0,0,0,0,0,0,0,0,0,0,0,0,0,0,0,0,0,0,0,0,0,0,515,332,2734,0.72,,,,1
2201,Cr1.99Mn0.01Ge2Te6,Cr1.99Mn0.01Ge2Te6,0,0,0,0,0.001,0,0,0,0,0,0,0,0,0,0,0,0,0.6,0,0,0,0,0,0,0.199,0,0,0,0,0,0,0,0,0,0,0,0,0,0,0.2,0,0,0,0,0,0,0,0,0,0,0,0,0,0,0,0,0,0,0,0,0,0,0,0,0,614,315,3852,0.66,,,,1
2202,Cr1.99Mn0.01Ge2Te6,Cr1.99Mn0.01Ge2Te6,0,0,0,0,0.001,0,0,0,0,0,0,0,0,0,0,0,0,0.6,0,0,0,0,0,0,0.199,0,0,0,0,0,0,0,0,0,0,0,0,0,0,0.2,0,0,0,0,0,0,0,0,0,0,0,0,0,0,0,0,0,0,0,0,0,0,0,0,0,713,293,4711,0.63,,,,1
2203,Cr1.99Mn0.01Ge2Te6,Cr1.99Mn0.01Ge2Te6,0,0,0,0,0.001,0,0,0,0,0,0,0,0,0,0,0,0,0.6,0,0,0,0,0,0,0.199,0,0,0,0,0,0,0,0,0,0,0,0,0,0,0.2,0,0,0,0,0,0,0,0,0,0,0,0,0,0,0,0,0,0,0,0,0,0,0,0,0,812,268,5438,0.63,,,,1
2204,Cr2Ge2Te6,Cr2Ge2Te6,0,0,0,0,0,0,0,0,0,0,0,0,0,0,0,0,0,0.6,0,0,0,0,0,0,0.2,0,0,0,0,0,0,0,0,0,0,0,0,0,0,0.2,0,0,0,0,0,0,0,0,0,0,0,0,0,0,0,0,0,0,0,0,0,0,0,0,0,320,574,47,0.92,,,,1
2205,Cr2Ge2Te6,Cr2Ge2Te6,0,0,0,0,0,0,0,0,0,0,0,0,0,0,0,0,0,0.6,0,0,0,0,0,0,0.2,0,0,0,0,0,0,0,0,0,0,0,0,0,0,0.2,0,0,0,0,0,0,0,0,0,0,0,0,0,0,0,0,0,0,0,0,0,0,0,0,0,416,514,219,0.83,,,,1
2206,Cr2Ge2Te6,Cr2Ge2Te6,0,0,0,0,0,0,0,0,0,0,0,0,0,0,0,0,0,0.6,0,0,0,0,0,0,0.2,0,0,0,0,0,0,0,0,0,0,0,0,0,0,0.2,0,0,0,0,0,0,0,0,0,0,0,0,0,0,0,0,0,0,0,0,0,0,0,0,0,515,456,609,0.75,,,,1
2207,Cr2Ge2Te6,Cr2Ge2Te6,0,0,0,0,0,0,0,0,0,0,0,0,0,0,0,0,0,0.6,0,0,0,0,0,0,0.2,0,0,0,0,0,0,0,0,0,0,0,0,0,0,0.2,0,0,0,0,0,0,0,0,0,0,0,0,0,0,0,0,0,0,0,0,0,0,0,0,0,614,402,1148,0.68,,,,1
2208,Cr2Ge2Te6,Cr2Ge2Te6,0,0,0,0,0,0,0,0,0,0,0,0,0,0,0,0,0,0.6,0,0,0,0,0,0,0.2,0,0,0,0,0,0,0,0,0,0,0,0,0,0,0.2,0,0,0,0,0,0,0,0,0,0,0,0,0,0,0,0,0,0,0,0,0,0,0,0,0,713,336,2063,0.63,,,,1
2209,Cr2Ge2Te6,Cr2Ge2Te6,0,0,0,0,0,0,0,0,0,0,0,0,0,0,0,0,0,0.6,0,0,0,0,0,0,0.2,0,0,0,0,0,0,0,0,0,0,0,0,0,0,0.2,0,0,0,0,0,0,0,0,0,0,0,0,0,0,0,0,0,0,0,0,0,0,0,0,0,812,265,3258,0.63,,,,1
2210,Ti0.925Mn0.075NiSn0.925Sb0.075,Ti0.925Mn0.075NiSn0.925Sb0.075,0,0,0,0,0.0249999999999999,0.333333333333333,0,0,0,0,0,0,0,0,0,0,0,0,0,0.308333333333333,0,0,0,0,0,0,0,0,0,0,0,0,0,0,0,0,0,0,0,0,0,0,0,0,0,0.0249999999999999,0,0,0,0,0,0,0.308333333333333,0,0,0,0,0,0,0,0,0,0,0,0,297,-72,300000,7.13,,,,1
2211,Ti0.925Mn0.075NiSn0.925Sb0.075,Ti0.925Mn0.075NiSn0.925Sb0.075,0,0,0,0,0.0249999999999999,0.333333333333333,0,0,0,0,0,0,0,0,0,0,0,0,0,0.308333333333333,0,0,0,0,0,0,0,0,0,0,0,0,0,0,0,0,0,0,0,0,0,0,0,0,0,0.0249999999999999,0,0,0,0,0,0,0.308333333333333,0,0,0,0,0,0,0,0,0,0,0,0,398,-85,283444,6.77,,,,1
2212,Ti0.925Mn0.075NiSn0.925Sb0.075,Ti0.925Mn0.075NiSn0.925Sb0.075,0,0,0,0,0.0249999999999999,0.333333333333333,0,0,0,0,0,0,0,0,0,0,0,0,0,0.308333333333333,0,0,0,0,0,0,0,0,0,0,0,0,0,0,0,0,0,0,0,0,0,0,0,0,0,0.0249999999999999,0,0,0,0,0,0,0.308333333333333,0,0,0,0,0,0,0,0,0,0,0,0,498,-98,255629,6.45,,,,1
2213,Ti0.925Mn0.075NiSn0.925Sb0.075,Ti0.925Mn0.075NiSn0.925Sb0.075,0,0,0,0,0.0249999999999999,0.333333333333333,0,0,0,0,0,0,0,0,0,0,0,0,0,0.308333333333333,0,0,0,0,0,0,0,0,0,0,0,0,0,0,0,0,0,0,0,0,0,0,0,0,0,0.0249999999999999,0,0,0,0,0,0,0.308333333333333,0,0,0,0,0,0,0,0,0,0,0,0,598,-106,235762,6.22,,,,1
2214,Ti0.925Mn0.075NiSn0.925Sb0.075,Ti0.925Mn0.075NiSn0.925Sb0.075,0,0,0,0,0.0249999999999999,0.333333333333333,0,0,0,0,0,0,0,0,0,0,0,0,0,0.308333333333333,0,0,0,0,0,0,0,0,0,0,0,0,0,0,0,0,0,0,0,0,0,0,0,0,0,0.0249999999999999,0,0,0,0,0,0,0.308333333333333,0,0,0,0,0,0,0,0,0,0,0,0,697,-115,215894,5.97,,,,1
2215,Ti0.925Mn0.075NiSn0.925Sb0.075,Ti0.925Mn0.075NiSn0.925Sb0.075,0,0,0,0,0.0249999999999999,0.333333333333333,0,0,0,0,0,0,0,0,0,0,0,0,0,0.308333333333333,0,0,0,0,0,0,0,0,0,0,0,0,0,0,0,0,0,0,0,0,0,0,0,0,0,0.0249999999999999,0,0,0,0,0,0,0.308333333333333,0,0,0,0,0,0,0,0,0,0,0,0,797,-120,200000,5.9,,,,1
2216,Ti0.925Mn0.075NiSn0.925Sb0.075,Ti0.925Mn0.075NiSn0.925Sb0.075,0,0,0,0,0.0249999999999999,0.333333333333333,0,0,0,0,0,0,0,0,0,0,0,0,0,0.308333333333333,0,0,0,0,0,0,0,0,0,0,0,0,0,0,0,0,0,0,0,0,0,0,0,0,0,0.0249999999999999,0,0,0,0,0,0,0.308333333333333,0,0,0,0,0,0,0,0,0,0,0,0,871,-123,188100,5.89,,,,1
2217,Ti0.95Mn0.05NiSn0.95Sb0.05,Ti0.95Mn0.05NiSn0.95Sb0.05,0,0,0,0,0.0166666666666666,0.333333333333333,0,0,0,0,0,0,0,0,0,0,0,0,0,0.316666666666667,0,0,0,0,0,0,0,0,0,0,0,0,0,0,0,0,0,0,0,0,0,0,0,0,0,0.0166666666666666,0,0,0,0,0,0,0.316666666666667,0,0,0,0,0,0,0,0,0,0,0,0,297,-93,255629,6.7,,,,1
2218,Ti0.95Mn0.05NiSn0.95Sb0.05,Ti0.95Mn0.05NiSn0.95Sb0.05,0,0,0,0,0.0166666666666666,0.333333333333333,0,0,0,0,0,0,0,0,0,0,0,0,0,0.316666666666667,0,0,0,0,0,0,0,0,0,0,0,0,0,0,0,0,0,0,0,0,0,0,0,0,0,0.0166666666666666,0,0,0,0,0,0,0.316666666666667,0,0,0,0,0,0,0,0,0,0,0,0,398,-108,237748,6.33,,,,1
2219,Ti0.95Mn0.05NiSn0.95Sb0.05,Ti0.95Mn0.05NiSn0.95Sb0.05,0,0,0,0,0.0166666666666666,0.333333333333333,0,0,0,0,0,0,0,0,0,0,0,0,0,0.316666666666667,0,0,0,0,0,0,0,0,0,0,0,0,0,0,0,0,0,0,0,0,0,0,0,0,0,0.0166666666666666,0,0,0,0,0,0,0.316666666666667,0,0,0,0,0,0,0,0,0,0,0,0,498,-127,216600,6.05,,,,1
2220,Ti0.95Mn0.05NiSn0.95Sb0.05,Ti0.95Mn0.05NiSn0.95Sb0.05,0,0,0,0,0.0166666666666666,0.333333333333333,0,0,0,0,0,0,0,0,0,0,0,0,0,0.316666666666667,0,0,0,0,0,0,0,0,0,0,0,0,0,0,0,0,0,0,0,0,0,0,0,0,0,0.0166666666666666,0,0,0,0,0,0,0.316666666666667,0,0,0,0,0,0,0,0,0,0,0,0,598,-141,197351,5.86,,,,1
2221,Ti0.95Mn0.05NiSn0.95Sb0.05,Ti0.95Mn0.05NiSn0.95Sb0.05,0,0,0,0,0.0166666666666666,0.333333333333333,0,0,0,0,0,0,0,0,0,0,0,0,0,0.316666666666667,0,0,0,0,0,0,0,0,0,0,0,0,0,0,0,0,0,0,0,0,0,0,0,0,0,0.0166666666666666,0,0,0,0,0,0,0.316666666666667,0,0,0,0,0,0,0,0,0,0,0,0,697,-154,179500,5.64,,,,1
2222,Ti0.95Mn0.05NiSn0.95Sb0.05,Ti0.95Mn0.05NiSn0.95Sb0.05,0,0,0,0,0.0166666666666666,0.333333333333333,0,0,0,0,0,0,0,0,0,0,0,0,0,0.316666666666667,0,0,0,0,0,0,0,0,0,0,0,0,0,0,0,0,0,0,0,0,0,0,0,0,0,0.0166666666666666,0,0,0,0,0,0,0.316666666666667,0,0,0,0,0,0,0,0,0,0,0,0,797,-160,168874,5.6,,,,1
2223,Ti0.95Mn0.05NiSn0.95Sb0.05,Ti0.95Mn0.05NiSn0.95Sb0.05,0,0,0,0,0.0166666666666666,0.333333333333333,0,0,0,0,0,0,0,0,0,0,0,0,0,0.316666666666667,0,0,0,0,0,0,0,0,0,0,0,0,0,0,0,0,0,0,0,0,0,0,0,0,0,0.0166666666666666,0,0,0,0,0,0,0.316666666666667,0,0,0,0,0,0,0,0,0,0,0,0,871,-156,162300,5.72,,,,1
2224,Ti0.97Mn0.03NiSn0.97Sb0.03,Ti0.97Mn0.03NiSn0.97Sb0.03,0,0,0,0,0.01,0.333333333333333,0,0,0,0,0,0,0,0,0,0,0,0,0,0.323333333333333,0,0,0,0,0,0,0,0,0,0,0,0,0,0,0,0,0,0,0,0,0,0,0,0,0,0.01,0,0,0,0,0,0,0.323333333333333,0,0,0,0,0,0,0,0,0,0,0,0,297,-96,143709,5.94,,,,1
2225,Ti0.97Mn0.03NiSn0.97Sb0.03,Ti0.97Mn0.03NiSn0.97Sb0.03,0,0,0,0,0.01,0.333333333333333,0,0,0,0,0,0,0,0,0,0,0,0,0,0.323333333333333,0,0,0,0,0,0,0,0,0,0,0,0,0,0,0,0,0,0,0,0,0,0,0,0,0,0.01,0,0,0,0,0,0,0.323333333333333,0,0,0,0,0,0,0,0,0,0,0,0,398,-112,142384,5.63,,,,1
2226,Ti0.97Mn0.03NiSn0.97Sb0.03,Ti0.97Mn0.03NiSn0.97Sb0.03,0,0,0,0,0.01,0.333333333333333,0,0,0,0,0,0,0,0,0,0,0,0,0,0.323333333333333,0,0,0,0,0,0,0,0,0,0,0,0,0,0,0,0,0,0,0,0,0,0,0,0,0,0.01,0,0,0,0,0,0,0.323333333333333,0,0,0,0,0,0,0,0,0,0,0,0,498,-128,141722,5.46,,,,1
2227,Ti0.97Mn0.03NiSn0.97Sb0.03,Ti0.97Mn0.03NiSn0.97Sb0.03,0,0,0,0,0.01,0.333333333333333,0,0,0,0,0,0,0,0,0,0,0,0,0,0.323333333333333,0,0,0,0,0,0,0,0,0,0,0,0,0,0,0,0,0,0,0,0,0,0,0,0,0,0.01,0,0,0,0,0,0,0.323333333333333,0,0,0,0,0,0,0,0,0,0,0,0,598,-141,139735,5.4,,,,1
2228,Ti0.97Mn0.03NiSn0.97Sb0.03,Ti0.97Mn0.03NiSn0.97Sb0.03,0,0,0,0,0.01,0.333333333333333,0,0,0,0,0,0,0,0,0,0,0,0,0,0.323333333333333,0,0,0,0,0,0,0,0,0,0,0,0,0,0,0,0,0,0,0,0,0,0,0,0,0,0.01,0,0,0,0,0,0,0.323333333333333,0,0,0,0,0,0,0,0,0,0,0,0,697,-147,138500,5.4,,,,1
2229,Ti0.97Mn0.03NiSn0.97Sb0.03,Ti0.97Mn0.03NiSn0.97Sb0.03,0,0,0,0,0.01,0.333333333333333,0,0,0,0,0,0,0,0,0,0,0,0,0,0.323333333333333,0,0,0,0,0,0,0,0,0,0,0,0,0,0,0,0,0,0,0,0,0,0,0,0,0,0.01,0,0,0,0,0,0,0.323333333333333,0,0,0,0,0,0,0,0,0,0,0,0,797,-146,137100,5.48,,,,1
2230,Ti0.97Mn0.03NiSn0.97Sb0.03,Ti0.97Mn0.03NiSn0.97Sb0.03,0,0,0,0,0.01,0.333333333333333,0,0,0,0,0,0,0,0,0,0,0,0,0,0.323333333333333,0,0,0,0,0,0,0,0,0,0,0,0,0,0,0,0,0,0,0,0,0,0,0,0,0,0.01,0,0,0,0,0,0,0.323333333333333,0,0,0,0,0,0,0,0,0,0,0,0,871,-143,139800,5.54,,,,1
2231,Ti0.98Mn0.02NiSn0.98Sb0.02,Ti0.98Mn0.02NiSn0.98Sb0.02,0,0,0,0,0.0066666666666666,0.333333333333333,0,0,0,0,0,0,0,0,0,0,0,0,0,0.326666666666667,0,0,0,0,0,0,0,0,0,0,0,0,0,0,0,0,0,0,0,0,0,0,0,0,0,0.0066666666666666,0,0,0,0,0,0,0.326666666666667,0,0,0,0,0,0,0,0,0,0,0,0,297,-108,162252,6.13,,,,1
2232,Ti0.98Mn0.02NiSn0.98Sb0.02,Ti0.98Mn0.02NiSn0.98Sb0.02,0,0,0,0,0.0066666666666666,0.333333333333333,0,0,0,0,0,0,0,0,0,0,0,0,0,0.326666666666667,0,0,0,0,0,0,0,0,0,0,0,0,0,0,0,0,0,0,0,0,0,0,0,0,0,0.0066666666666666,0,0,0,0,0,0,0.326666666666667,0,0,0,0,0,0,0,0,0,0,0,0,398,-121,159603,5.8,,,,1
2233,Ti0.98Mn0.02NiSn0.98Sb0.02,Ti0.98Mn0.02NiSn0.98Sb0.02,0,0,0,0,0.0066666666666666,0.333333333333333,0,0,0,0,0,0,0,0,0,0,0,0,0,0.326666666666667,0,0,0,0,0,0,0,0,0,0,0,0,0,0,0,0,0,0,0,0,0,0,0,0,0,0.0066666666666666,0,0,0,0,0,0,0.326666666666667,0,0,0,0,0,0,0,0,0,0,0,0,498,-143,158900,5.6,,,,1
2234,Ti0.98Mn0.02NiSn0.98Sb0.02,Ti0.98Mn0.02NiSn0.98Sb0.02,0,0,0,0,0.0066666666666666,0.333333333333333,0,0,0,0,0,0,0,0,0,0,0,0,0,0.326666666666667,0,0,0,0,0,0,0,0,0,0,0,0,0,0,0,0,0,0,0,0,0,0,0,0,0,0.0066666666666666,0,0,0,0,0,0,0.326666666666667,0,0,0,0,0,0,0,0,0,0,0,0,598,-152,160927,5.58,,,,1
2235,Ti0.98Mn0.02NiSn0.98Sb0.02,Ti0.98Mn0.02NiSn0.98Sb0.02,0,0,0,0,0.0066666666666666,0.333333333333333,0,0,0,0,0,0,0,0,0,0,0,0,0,0.326666666666667,0,0,0,0,0,0,0,0,0,0,0,0,0,0,0,0,0,0,0,0,0,0,0,0,0,0.0066666666666666,0,0,0,0,0,0,0.326666666666667,0,0,0,0,0,0,0,0,0,0,0,0,697,-154,152318,5.56,,,,1
2236,Ti0.98Mn0.02NiSn0.98Sb0.02,Ti0.98Mn0.02NiSn0.98Sb0.02,0,0,0,0,0.0066666666666666,0.333333333333333,0,0,0,0,0,0,0,0,0,0,0,0,0,0.326666666666667,0,0,0,0,0,0,0,0,0,0,0,0,0,0,0,0,0,0,0,0,0,0,0,0,0,0.0066666666666666,0,0,0,0,0,0,0.326666666666667,0,0,0,0,0,0,0,0,0,0,0,0,797,-149,150331,5.64,,,,1
2237,Ti0.98Mn0.02NiSn0.98Sb0.02,Ti0.98Mn0.02NiSn0.98Sb0.02,0,0,0,0,0.0066666666666666,0.333333333333333,0,0,0,0,0,0,0,0,0,0,0,0,0,0.326666666666667,0,0,0,0,0,0,0,0,0,0,0,0,0,0,0,0,0,0,0,0,0,0,0,0,0,0.0066666666666666,0,0,0,0,0,0,0.326666666666667,0,0,0,0,0,0,0,0,0,0,0,0,871,-144,149670,5.85,,,,1
2238,Ti0.99Mn0.01NiSn0.99Sb0.01,Ti0.99Mn0.01NiSn0.99Sb0.01,0,0,0,0,0.0033333333333333,0.333333333333333,0,0,0,0,0,0,0,0,0,0,0,0,0,0.33,0,0,0,0,0,0,0,0,0,0,0,0,0,0,0,0,0,0,0,0,0,0,0,0,0,0.0033333333333333,0,0,0,0,0,0,0.33,0,0,0,0,0,0,0,0,0,0,0,0,297,-127,88742,6.23,,,,1
2239,Ti0.99Mn0.01NiSn0.99Sb0.01,Ti0.99Mn0.01NiSn0.99Sb0.01,0,0,0,0,0.0033333333333333,0.333333333333333,0,0,0,0,0,0,0,0,0,0,0,0,0,0.33,0,0,0,0,0,0,0,0,0,0,0,0,0,0,0,0,0,0,0,0,0,0,0,0,0,0.0033333333333333,0,0,0,0,0,0,0.33,0,0,0,0,0,0,0,0,0,0,0,0,398,-143,94400,5.83,,,,1
2240,Ti0.99Mn0.01NiSn0.99Sb0.01,Ti0.99Mn0.01NiSn0.99Sb0.01,0,0,0,0,0.0033333333333333,0.333333333333333,0,0,0,0,0,0,0,0,0,0,0,0,0,0.33,0,0,0,0,0,0,0,0,0,0,0,0,0,0,0,0,0,0,0,0,0,0,0,0,0,0.0033333333333333,0,0,0,0,0,0,0.33,0,0,0,0,0,0,0,0,0,0,0,0,498,-158,100000,5.52,,,,1
2241,Ti0.99Mn0.01NiSn0.99Sb0.01,Ti0.99Mn0.01NiSn0.99Sb0.01,0,0,0,0,0.0033333333333333,0.333333333333333,0,0,0,0,0,0,0,0,0,0,0,0,0,0.33,0,0,0,0,0,0,0,0,0,0,0,0,0,0,0,0,0,0,0,0,0,0,0,0,0,0.0033333333333333,0,0,0,0,0,0,0.33,0,0,0,0,0,0,0,0,0,0,0,0,598,-167,105298,5.46,,,,1
2242,Ti0.99Mn0.01NiSn0.99Sb0.01,Ti0.99Mn0.01NiSn0.99Sb0.01,0,0,0,0,0.0033333333333333,0.333333333333333,0,0,0,0,0,0,0,0,0,0,0,0,0,0.33,0,0,0,0,0,0,0,0,0,0,0,0,0,0,0,0,0,0,0,0,0,0,0,0,0,0.0033333333333333,0,0,0,0,0,0,0.33,0,0,0,0,0,0,0,0,0,0,0,0,697,-167,106650,5.39,,,,1
2243,Ti0.99Mn0.01NiSn0.99Sb0.01,Ti0.99Mn0.01NiSn0.99Sb0.01,0,0,0,0,0.0033333333333333,0.333333333333333,0,0,0,0,0,0,0,0,0,0,0,0,0,0.33,0,0,0,0,0,0,0,0,0,0,0,0,0,0,0,0,0,0,0,0,0,0,0,0,0,0.0033333333333333,0,0,0,0,0,0,0.33,0,0,0,0,0,0,0,0,0,0,0,0,797,-165,112583,5.6,,,,1
2244,Ti0.99Mn0.01NiSn0.99Sb0.01,Ti0.99Mn0.01NiSn0.99Sb0.01,0,0,0,0,0.0033333333333333,0.333333333333333,0,0,0,0,0,0,0,0,0,0,0,0,0,0.33,0,0,0,0,0,0,0,0,0,0,0,0,0,0,0,0,0,0,0,0,0,0,0,0,0,0.0033333333333333,0,0,0,0,0,0,0.33,0,0,0,0,0,0,0,0,0,0,0,0,871,-155,117881,5.89,,,,1
2245,Ti0.9Mn0.1NiSn0.9Sb0.1,Ti0.9Mn0.1NiSn0.9Sb0.1,0,0,0,0,0.0333333333333333,0.333333333333333,0,0,0,0,0,0,0,0,0,0,0,0,0,0.3,0,0,0,0,0,0,0,0,0,0,0,0,0,0,0,0,0,0,0,0,0,0,0,0,0,0.0333333333333333,0,0,0,0,0,0,0.3,0,0,0,0,0,0,0,0,0,0,0,0,297,-75,347682,6.86,,,,1
2246,Ti0.9Mn0.1NiSn0.9Sb0.1,Ti0.9Mn0.1NiSn0.9Sb0.1,0,0,0,0,0.0333333333333333,0.333333333333333,0,0,0,0,0,0,0,0,0,0,0,0,0,0.3,0,0,0,0,0,0,0,0,0,0,0,0,0,0,0,0,0,0,0,0,0,0,0,0,0,0.0333333333333333,0,0,0,0,0,0,0.3,0,0,0,0,0,0,0,0,0,0,0,0,398,-87,320530,6.4,,,,1
2247,Ti0.9Mn0.1NiSn0.9Sb0.1,Ti0.9Mn0.1NiSn0.9Sb0.1,0,0,0,0,0.0333333333333333,0.333333333333333,0,0,0,0,0,0,0,0,0,0,0,0,0,0.3,0,0,0,0,0,0,0,0,0,0,0,0,0,0,0,0,0,0,0,0,0,0,0,0,0,0.0333333333333333,0,0,0,0,0,0,0.3,0,0,0,0,0,0,0,0,0,0,0,0,498,-101,292053,6.09,,,,1
2248,Ti0.9Mn0.1NiSn0.9Sb0.1,Ti0.9Mn0.1NiSn0.9Sb0.1,0,0,0,0,0.0333333333333333,0.333333333333333,0,0,0,0,0,0,0,0,0,0,0,0,0,0.3,0,0,0,0,0,0,0,0,0,0,0,0,0,0,0,0,0,0,0,0,0,0,0,0,0,0.0333333333333333,0,0,0,0,0,0,0.3,0,0,0,0,0,0,0,0,0,0,0,0,598,-114,263600,5.86,,,,1
2249,Ti0.9Mn0.1NiSn0.9Sb0.1,Ti0.9Mn0.1NiSn0.9Sb0.1,0,0,0,0,0.0333333333333333,0.333333333333333,0,0,0,0,0,0,0,0,0,0,0,0,0,0.3,0,0,0,0,0,0,0,0,0,0,0,0,0,0,0,0,0,0,0,0,0,0,0,0,0,0.0333333333333333,0,0,0,0,0,0,0.3,0,0,0,0,0,0,0,0,0,0,0,0,697,-126,240397,5.65,,,,1
2250,Ti0.9Mn0.1NiSn0.9Sb0.1,Ti0.9Mn0.1NiSn0.9Sb0.1,0,0,0,0,0.0333333333333333,0.333333333333333,0,0,0,0,0,0,0,0,0,0,0,0,0,0.3,0,0,0,0,0,0,0,0,0,0,0,0,0,0,0,0,0,0,0,0,0,0,0,0,0,0.0333333333333333,0,0,0,0,0,0,0.3,0,0,0,0,0,0,0,0,0,0,0,0,797,-132,217881,5.55,,,,1
2251,Ti0.9Mn0.1NiSn0.9Sb0.1,Ti0.9Mn0.1NiSn0.9Sb0.1,0,0,0,0,0.0333333333333333,0.333333333333333,0,0,0,0,0,0,0,0,0,0,0,0,0,0.3,0,0,0,0,0,0,0,0,0,0,0,0,0,0,0,0,0,0,0,0,0,0,0,0,0,0.0333333333333333,0,0,0,0,0,0,0.3,0,0,0,0,0,0,0,0,0,0,0,0,871,-132,205960,5.55,,,,1
2252,TiNiSn,TiNiSn,0,0,0,0,0,0.333333333333333,0,0,0,0,0,0,0,0,0,0,0,0,0,0.333333333333333,0,0,0,0,0,0,0,0,0,0,0,0,0,0,0,0,0,0,0,0,0,0,0,0,0,0,0,0,0,0,0,0,0.333333333333333,0,0,0,0,0,0,0,0,0,0,0,0,297,-165,32450,4.7,,,,1
2253,TiNiSn,TiNiSn,0,0,0,0,0,0.333333333333333,0,0,0,0,0,0,0,0,0,0,0,0,0,0.333333333333333,0,0,0,0,0,0,0,0,0,0,0,0,0,0,0,0,0,0,0,0,0,0,0,0,0,0,0,0,0,0,0,0,0.333333333333333,0,0,0,0,0,0,0,0,0,0,0,0,398,-175,48344,4.69,,,,1
2254,TiNiSn,TiNiSn,0,0,0,0,0,0.333333333333333,0,0,0,0,0,0,0,0,0,0,0,0,0,0.333333333333333,0,0,0,0,0,0,0,0,0,0,0,0,0,0,0,0,0,0,0,0,0,0,0,0,0,0,0,0,0,0,0,0,0.333333333333333,0,0,0,0,0,0,0,0,0,0,0,0,498,-179,64238,4.8,,,,1
2255,TiNiSn,TiNiSn,0,0,0,0,0,0.333333333333333,0,0,0,0,0,0,0,0,0,0,0,0,0,0.333333333333333,0,0,0,0,0,0,0,0,0,0,0,0,0,0,0,0,0,0,0,0,0,0,0,0,0,0,0,0,0,0,0,0,0.333333333333333,0,0,0,0,0,0,0,0,0,0,0,0,598,-177,79470,5.09,,,,1
2256,TiNiSn,TiNiSn,0,0,0,0,0,0.333333333333333,0,0,0,0,0,0,0,0,0,0,0,0,0,0.333333333333333,0,0,0,0,0,0,0,0,0,0,0,0,0,0,0,0,0,0,0,0,0,0,0,0,0,0,0,0,0,0,0,0,0.333333333333333,0,0,0,0,0,0,0,0,0,0,0,0,697,-172,91391,5.26,,,,1
2257,TiNiSn,TiNiSn,0,0,0,0,0,0.333333333333333,0,0,0,0,0,0,0,0,0,0,0,0,0,0.333333333333333,0,0,0,0,0,0,0,0,0,0,0,0,0,0,0,0,0,0,0,0,0,0,0,0,0,0,0,0,0,0,0,0,0.333333333333333,0,0,0,0,0,0,0,0,0,0,0,0,797,-155,103311,5.68,,,,1
2258,TiNiSn,TiNiSn,0,0,0,0,0,0.333333333333333,0,0,0,0,0,0,0,0,0,0,0,0,0,0.333333333333333,0,0,0,0,0,0,0,0,0,0,0,0,0,0,0,0,0,0,0,0,0,0,0,0,0,0,0,0,0,0,0,0,0.333333333333333,0,0,0,0,0,0,0,0,0,0,0,0,871,-139,120861,6.32,,,,1
2259,BaBiTe2.95Se0.05,BaBiTe2.95Se0.05,0,0,0,0,0,0,0,0,0,0,0,0,0,0,0,0,0,0.59,0,0,0,0,0,0,0,0,0,0,0,0,0,0,0,0,0,0,0.2,0.01,0,0,0,0,0,0,0,0,0.2,0,0,0,0,0,0,0,0,0,0,0,0,0,0,0,0,0,0,322,-152,6210,0.44,,,,1
2260,BaBiTe2.95Se0.05,BaBiTe2.95Se0.05,0,0,0,0,0,0,0,0,0,0,0,0,0,0,0,0,0,0.59,0,0,0,0,0,0,0,0,0,0,0,0,0,0,0,0,0,0,0.2,0.01,0,0,0,0,0,0,0,0,0.2,0,0,0,0,0,0,0,0,0,0,0,0,0,0,0,0,0,0,373,-166,7322,0.43,,,,1
2261,BaBiTe2.95Se0.05,BaBiTe2.95Se0.05,0,0,0,0,0,0,0,0,0,0,0,0,0,0,0,0,0,0.59,0,0,0,0,0,0,0,0,0,0,0,0,0,0,0,0,0,0,0.2,0.01,0,0,0,0,0,0,0,0,0.2,0,0,0,0,0,0,0,0,0,0,0,0,0,0,0,0,0,0,474,-185,7830,0.41,,,,1
2262,BaBiTe2.95Se0.05,BaBiTe2.95Se0.05,0,0,0,0,0,0,0,0,0,0,0,0,0,0,0,0,0,0.59,0,0,0,0,0,0,0,0,0,0,0,0,0,0,0,0,0,0,0.2,0.01,0,0,0,0,0,0,0,0,0.2,0,0,0,0,0,0,0,0,0,0,0,0,0,0,0,0,0,0,525,-192,8000,0.41,,,,1
2263,BaBiTe2.95Se0.05,BaBiTe2.95Se0.05,0,0,0,0,0,0,0,0,0,0,0,0,0,0,0,0,0,0.59,0,0,0,0,0,0,0,0,0,0,0,0,0,0,0,0,0,0,0.2,0.01,0,0,0,0,0,0,0,0,0.2,0,0,0,0,0,0,0,0,0,0,0,0,0,0,0,0,0,0,575,-197,7510,0.41,,,,1
2264,BaBiTe2.95Se0.05,BaBiTe2.95Se0.05,0,0,0,0,0,0,0,0,0,0,0,0,0,0,0,0,0,0.59,0,0,0,0,0,0,0,0,0,0,0,0,0,0,0,0,0,0,0.2,0.01,0,0,0,0,0,0,0,0,0.2,0,0,0,0,0,0,0,0,0,0,0,0,0,0,0,0,0,0,597,-197,7430,0.41,,,,1
2265,BaBiTe2.9Se0.1,BaBiTe2.9Se0.1,0,0,0,0,0,0,0,0,0,0,0,0,0,0,0,0,0,0.58,0,0,0,0,0,0,0,0,0,0,0,0,0,0,0,0,0,0,0.2,0.02,0,0,0,0,0,0,0,0,0.2,0,0,0,0,0,0,0,0,0,0,0,0,0,0,0,0,0,0,322,-155,4240,0.41,,,,1
2266,BaBiTe2.9Se0.1,BaBiTe2.9Se0.1,0,0,0,0,0,0,0,0,0,0,0,0,0,0,0,0,0,0.58,0,0,0,0,0,0,0,0,0,0,0,0,0,0,0,0,0,0,0.2,0.02,0,0,0,0,0,0,0,0,0.2,0,0,0,0,0,0,0,0,0,0,0,0,0,0,0,0,0,0,373,-171,4499,0.41,,,,1
2267,BaBiTe2.9Se0.1,BaBiTe2.9Se0.1,0,0,0,0,0,0,0,0,0,0,0,0,0,0,0,0,0,0.58,0,0,0,0,0,0,0,0,0,0,0,0,0,0,0,0,0,0,0.2,0.02,0,0,0,0,0,0,0,0,0.2,0,0,0,0,0,0,0,0,0,0,0,0,0,0,0,0,0,0,474,-191,4245,0.4,,,,1
2268,BaBiTe2.9Se0.1,BaBiTe2.9Se0.1,0,0,0,0,0,0,0,0,0,0,0,0,0,0,0,0,0,0.58,0,0,0,0,0,0,0,0,0,0,0,0,0,0,0,0,0,0,0.2,0.02,0,0,0,0,0,0,0,0,0.2,0,0,0,0,0,0,0,0,0,0,0,0,0,0,0,0,0,0,525,-199,4050,0.39,,,,1
2269,BaBiTe2.9Se0.1,BaBiTe2.9Se0.1,0,0,0,0,0,0,0,0,0,0,0,0,0,0,0,0,0,0.58,0,0,0,0,0,0,0,0,0,0,0,0,0,0,0,0,0,0,0.2,0.02,0,0,0,0,0,0,0,0,0.2,0,0,0,0,0,0,0,0,0,0,0,0,0,0,0,0,0,0,575,-204,3890,0.39,,,,1
2270,BaBiTe2.9Se0.1,BaBiTe2.9Se0.1,0,0,0,0,0,0,0,0,0,0,0,0,0,0,0,0,0,0.58,0,0,0,0,0,0,0,0,0,0,0,0,0,0,0,0,0,0,0.2,0.02,0,0,0,0,0,0,0,0,0.2,0,0,0,0,0,0,0,0,0,0,0,0,0,0,0,0,0,0,597,-204,3840,0.4,,,,1
2271,BaBiTe3,BaBiTe3,0,0,0,0,0,0,0,0,0,0,0,0,0,0,0,0,0,0.6,0,0,0,0,0,0,0,0,0,0,0,0,0,0,0,0,0,0,0.2,0,0,0,0,0,0,0,0,0,0.2,0,0,0,0,0,0,0,0,0,0,0,0,0,0,0,0,0,0,323,-140,9749,0.46,,,,1
2272,BaBiTe3,BaBiTe3,0,0,0,0,0,0,0,0,0,0,0,0,0,0,0,0,0,0.6,0,0,0,0,0,0,0,0,0,0,0,0,0,0,0,0,0,0,0.2,0,0,0,0,0,0,0,0,0,0.2,0,0,0,0,0,0,0,0,0,0,0,0,0,0,0,0,0,0,372,-152,10350,0.45,,,,1
2273,BaBiTe3,BaBiTe3,0,0,0,0,0,0,0,0,0,0,0,0,0,0,0,0,0,0.6,0,0,0,0,0,0,0,0,0,0,0,0,0,0,0,0,0,0,0.2,0,0,0,0,0,0,0,0,0,0.2,0,0,0,0,0,0,0,0,0,0,0,0,0,0,0,0,0,0,474,-170,9563,0.43,,,,1
2274,BaBiTe3,BaBiTe3,0,0,0,0,0,0,0,0,0,0,0,0,0,0,0,0,0,0.6,0,0,0,0,0,0,0,0,0,0,0,0,0,0,0,0,0,0,0.2,0,0,0,0,0,0,0,0,0,0.2,0,0,0,0,0,0,0,0,0,0,0,0,0,0,0,0,0,0,524,-179,9067,0.43,,,,1
2275,BaBiTe3,BaBiTe3,0,0,0,0,0,0,0,0,0,0,0,0,0,0,0,0,0,0.6,0,0,0,0,0,0,0,0,0,0,0,0,0,0,0,0,0,0,0.2,0,0,0,0,0,0,0,0,0,0.2,0,0,0,0,0,0,0,0,0,0,0,0,0,0,0,0,0,0,574,-183,8685,0.43,,,,1
2276,BaBiTe3,BaBiTe3,0,0,0,0,0,0,0,0,0,0,0,0,0,0,0,0,0,0.6,0,0,0,0,0,0,0,0,0,0,0,0,0,0,0,0,0,0,0.2,0,0,0,0,0,0,0,0,0,0.2,0,0,0,0,0,0,0,0,0,0,0,0,0,0,0,0,0,0,598,-184,8515,0.43,,,,1
2277,CoAsSb,CoAsSb,0,0,0,0,0,0,0,0,0,0,0,0.333333333333333,0,0,0,0,0,0,0,0,0,0,0,0,0,0,0,0,0,0,0,0,0,0,0,0,0,0,0,0,0,0,0,0,0,0.333333333333333,0,0,0.333333333333333,0,0,0,0,0,0,0,0,0,0,0,0,0,0,0,0,350,-118,17720,2.82,,,,1
2278,CoAsSb,CoAsSb,0,0,0,0,0,0,0,0,0,0,0,0.333333333333333,0,0,0,0,0,0,0,0,0,0,0,0,0,0,0,0,0,0,0,0,0,0,0,0,0,0,0,0,0,0,0,0,0,0.333333333333333,0,0,0.333333333333333,0,0,0,0,0,0,0,0,0,0,0,0,0,0,0,0,400,-129,22690,2.82,,,,1
2279,CoAsSb,CoAsSb,0,0,0,0,0,0,0,0,0,0,0,0.333333333333333,0,0,0,0,0,0,0,0,0,0,0,0,0,0,0,0,0,0,0,0,0,0,0,0,0,0,0,0,0,0,0,0,0,0.333333333333333,0,0,0.333333333333333,0,0,0,0,0,0,0,0,0,0,0,0,0,0,0,0,450,-132,28361,2.89,,,,1
2280,CoAsSb,CoAsSb,0,0,0,0,0,0,0,0,0,0,0,0.333333333333333,0,0,0,0,0,0,0,0,0,0,0,0,0,0,0,0,0,0,0,0,0,0,0,0,0,0,0,0,0,0,0,0,0,0.333333333333333,0,0,0.333333333333333,0,0,0,0,0,0,0,0,0,0,0,0,0,0,0,0,500,-131,34704,3.03,,,,1
2281,CoAsSb,CoAsSb,0,0,0,0,0,0,0,0,0,0,0,0.333333333333333,0,0,0,0,0,0,0,0,0,0,0,0,0,0,0,0,0,0,0,0,0,0,0,0,0,0,0,0,0,0,0,0,0,0.333333333333333,0,0,0.333333333333333,0,0,0,0,0,0,0,0,0,0,0,0,0,0,0,0,600,-119,49815,3.47,,,,1
2282,CoAsSb,CoAsSb,0,0,0,0,0,0,0,0,0,0,0,0.333333333333333,0,0,0,0,0,0,0,0,0,0,0,0,0,0,0,0,0,0,0,0,0,0,0,0,0,0,0,0,0,0,0,0,0,0.333333333333333,0,0,0.333333333333333,0,0,0,0,0,0,0,0,0,0,0,0,0,0,0,0,700,-104,68520,4,,,,1
2283,CoAsSb,CoAsSb,0,0,0,0,0,0,0,0,0,0,0,0.333333333333333,0,0,0,0,0,0,0,0,0,0,0,0,0,0,0,0,0,0,0,0,0,0,0,0,0,0,0,0,0,0,0,0,0,0.333333333333333,0,0,0.333333333333333,0,0,0,0,0,0,0,0,0,0,0,0,0,0,0,0,800,-91,89700,4.6,,,,1
2284,CoAsSb,CoAsSb,0,0,0,0,0,0,0,0,0,0,0,0.333333333333333,0,0,0,0,0,0,0,0,0,0,0,0,0,0,0,0,0,0,0,0,0,0,0,0,0,0,0,0,0,0,0,0,0,0.333333333333333,0,0,0.333333333333333,0,0,0,0,0,0,0,0,0,0,0,0,0,0,0,0,900,-82,112033,5.32,,,,1
2285,YbCd1.1Zn0.9Sb2,YbCd1.1Zn0.9Sb2,0,0,0,0,0,0,0,0,0,0,0,0,0,0,0,0,0.2,0,0,0,0.22,0,0,0,0,0,0,0,0,0,0,0,0,0,0,0,0,0,0,0,0,0,0,0,0,0.4,0,0,0,0,0.18,0,0,0,0,0,0,0,0,0,0,0,0,0,0,350,86,135370,1.71,,,,1
2286,YbCd1.1Zn0.9Sb2,YbCd1.1Zn0.9Sb2,0,0,0,0,0,0,0,0,0,0,0,0,0,0,0,0,0.2,0,0,0,0.22,0,0,0,0,0,0,0,0,0,0,0,0,0,0,0,0,0,0,0,0,0,0,0,0,0.4,0,0,0,0,0.18,0,0,0,0,0,0,0,0,0,0,0,0,0,0,450,102,108700,1.52,,,,1
2287,YbCd1.1Zn0.9Sb2,YbCd1.1Zn0.9Sb2,0,0,0,0,0,0,0,0,0,0,0,0,0,0,0,0,0.2,0,0,0,0.22,0,0,0,0,0,0,0,0,0,0,0,0,0,0,0,0,0,0,0,0,0,0,0,0,0.4,0,0,0,0,0.18,0,0,0,0,0,0,0,0,0,0,0,0,0,0,550,125,86111,1.4,,,,1
2288,YbCd1.1Zn0.9Sb2,YbCd1.1Zn0.9Sb2,0,0,0,0,0,0,0,0,0,0,0,0,0,0,0,0,0.2,0,0,0,0.22,0,0,0,0,0,0,0,0,0,0,0,0,0,0,0,0,0,0,0,0,0,0,0,0,0.4,0,0,0,0,0.18,0,0,0,0,0,0,0,0,0,0,0,0,0,0,650,135,79800,1.33,,,,1
2289,YbCd1.2Zn0.8Sb2,YbCd1.2Zn0.8Sb2,0,0,0,0,0,0,0,0,0,0,0,0,0,0,0,0,0.2,0,0,0,0.24,0,0,0,0,0,0,0,0,0,0,0,0,0,0,0,0,0,0,0,0,0,0,0,0,0.4,0,0,0,0,0.16,0,0,0,0,0,0,0,0,0,0,0,0,0,0,350,89,125000,1.67,,,,1
2290,YbCd1.2Zn0.8Sb2,YbCd1.2Zn0.8Sb2,0,0,0,0,0,0,0,0,0,0,0,0,0,0,0,0,0.2,0,0,0,0.24,0,0,0,0,0,0,0,0,0,0,0,0,0,0,0,0,0,0,0,0,0,0,0,0,0.4,0,0,0,0,0.16,0,0,0,0,0,0,0,0,0,0,0,0,0,0,450,110,99700,1.46,,,,1
2291,YbCd1.2Zn0.8Sb2,YbCd1.2Zn0.8Sb2,0,0,0,0,0,0,0,0,0,0,0,0,0,0,0,0,0.2,0,0,0,0.24,0,0,0,0,0,0,0,0,0,0,0,0,0,0,0,0,0,0,0,0,0,0,0,0,0.4,0,0,0,0,0.16,0,0,0,0,0,0,0,0,0,0,0,0,0,0,550,135,80311,1.35,,,,1
2292,YbCd1.2Zn0.8Sb2,YbCd1.2Zn0.8Sb2,0,0,0,0,0,0,0,0,0,0,0,0,0,0,0,0,0.2,0,0,0,0.24,0,0,0,0,0,0,0,0,0,0,0,0,0,0,0,0,0,0,0,0,0,0,0,0,0.4,0,0,0,0,0.16,0,0,0,0,0,0,0,0,0,0,0,0,0,0,650,141,72900,1.25,,,,1
2293,YbCd1.3Zn0.7Sb2,YbCd1.3Zn0.7Sb2,0,0,0,0,0,0,0,0,0,0,0,0,0,0,0,0,0.2,0,0,0,0.26,0,0,0,0,0,0,0,0,0,0,0,0,0,0,0,0,0,0,0,0,0,0,0,0,0.4,0,0,0,0,0.14,0,0,0,0,0,0,0,0,0,0,0,0,0,0,350,110,98726,1.56,,,,1
2294,YbCd1.3Zn0.7Sb2,YbCd1.3Zn0.7Sb2,0,0,0,0,0,0,0,0,0,0,0,0,0,0,0,0,0.2,0,0,0,0.26,0,0,0,0,0,0,0,0,0,0,0,0,0,0,0,0,0,0,0,0,0,0,0,0,0.4,0,0,0,0,0.14,0,0,0,0,0,0,0,0,0,0,0,0,0,0,450,136,79253,1.4,,,,1
2295,YbCd1.3Zn0.7Sb2,YbCd1.3Zn0.7Sb2,0,0,0,0,0,0,0,0,0,0,0,0,0,0,0,0,0.2,0,0,0,0.26,0,0,0,0,0,0,0,0,0,0,0,0,0,0,0,0,0,0,0,0,0,0,0,0,0.4,0,0,0,0,0.14,0,0,0,0,0,0,0,0,0,0,0,0,0,0,550,160,64200,1.24,,,,1
2296,YbCd1.3Zn0.7Sb2,YbCd1.3Zn0.7Sb2,0,0,0,0,0,0,0,0,0,0,0,0,0,0,0,0,0.2,0,0,0,0.26,0,0,0,0,0,0,0,0,0,0,0,0,0,0,0,0,0,0,0,0,0,0,0,0,0.4,0,0,0,0,0.14,0,0,0,0,0,0,0,0,0,0,0,0,0,0,650,165,61650,1.17,,,,1
2297,YbCd1.4Zn0.6Sb2,YbCd1.4Zn0.6Sb2,0,0,0,0,0,0,0,0,0,0,0,0,0,0,0,0,0.2,0,0,0,0.28,0,0,0,0,0,0,0,0,0,0,0,0,0,0,0,0,0,0,0,0,0,0,0,0,0.4,0,0,0,0,0.12,0,0,0,0,0,0,0,0,0,0,0,0,0,0,350,125,75926,1.67,,,,1
2298,YbCd1.4Zn0.6Sb2,YbCd1.4Zn0.6Sb2,0,0,0,0,0,0,0,0,0,0,0,0,0,0,0,0,0.2,0,0,0,0.28,0,0,0,0,0,0,0,0,0,0,0,0,0,0,0,0,0,0,0,0,0,0,0,0,0.4,0,0,0,0,0.12,0,0,0,0,0,0,0,0,0,0,0,0,0,0,450,157,63012,1.46,,,,1
2299,YbCd1.4Zn0.6Sb2,YbCd1.4Zn0.6Sb2,0,0,0,0,0,0,0,0,0,0,0,0,0,0,0,0,0.2,0,0,0,0.28,0,0,0,0,0,0,0,0,0,0,0,0,0,0,0,0,0,0,0,0,0,0,0,0,0.4,0,0,0,0,0.12,0,0,0,0,0,0,0,0,0,0,0,0,0,0,550,179,52926,1.31,,,,1
2300,YbCd1.4Zn0.6Sb2,YbCd1.4Zn0.6Sb2,0,0,0,0,0,0,0,0,0,0,0,0,0,0,0,0,0.2,0,0,0,0.28,0,0,0,0,0,0,0,0,0,0,0,0,0,0,0,0,0,0,0,0,0,0,0,0,0.4,0,0,0,0,0.12,0,0,0,0,0,0,0,0,0,0,0,0,0,0,650,178,50000,1.24,,,,1
2301,YbCd1.5Zn0.5Sb2,YbCd1.5Zn0.5Sb2,0,0,0,0,0,0,0,0,0,0,0,0,0,0,0,0,0.2,0,0,0,0.3,0,0,0,0,0,0,0,0,0,0,0,0,0,0,0,0,0,0,0,0,0,0,0,0,0.4,0,0,0,0,0.1,0,0,0,0,0,0,0,0,0,0,0,0,0,0,350,121,91450,1.61,,,,1
2302,YbCd1.5Zn0.5Sb2,YbCd1.5Zn0.5Sb2,0,0,0,0,0,0,0,0,0,0,0,0,0,0,0,0,0.2,0,0,0,0.3,0,0,0,0,0,0,0,0,0,0,0,0,0,0,0,0,0,0,0,0,0,0,0,0,0.4,0,0,0,0,0.1,0,0,0,0,0,0,0,0,0,0,0,0,0,0,450,149,73113,1.42,,,,1
2303,YbCd1.5Zn0.5Sb2,YbCd1.5Zn0.5Sb2,0,0,0,0,0,0,0,0,0,0,0,0,0,0,0,0,0.2,0,0,0,0.3,0,0,0,0,0,0,0,0,0,0,0,0,0,0,0,0,0,0,0,0,0,0,0,0,0.4,0,0,0,0,0.1,0,0,0,0,0,0,0,0,0,0,0,0,0,0,550,171,60900,1.25,,,,1
2304,YbCd1.5Zn0.5Sb2,YbCd1.5Zn0.5Sb2,0,0,0,0,0,0,0,0,0,0,0,0,0,0,0,0,0.2,0,0,0,0.3,0,0,0,0,0,0,0,0,0,0,0,0,0,0,0,0,0,0,0,0,0,0,0,0,0.4,0,0,0,0,0.1,0,0,0,0,0,0,0,0,0,0,0,0,0,0,650,175,57600,1.14,,,,1
2305,YbCd1.6Zn0.4Sb2,YbCd1.6Zn0.4Sb2,0,0,0,0,0,0,0,0,0,0,0,0,0,0,0,0,0.2,0,0,0,0.32,0,0,0,0,0,0,0,0,0,0,0,0,0,0,0,0,0,0,0,0,0,0,0,0,0.4,0,0,0,0,0.08,0,0,0,0,0,0,0,0,0,0,0,0,0,0,350,122,84470,1.68,,,,1
2306,YbCd1.6Zn0.4Sb2,YbCd1.6Zn0.4Sb2,0,0,0,0,0,0,0,0,0,0,0,0,0,0,0,0,0.2,0,0,0,0.32,0,0,0,0,0,0,0,0,0,0,0,0,0,0,0,0,0,0,0,0,0,0,0,0,0.4,0,0,0,0,0.08,0,0,0,0,0,0,0,0,0,0,0,0,0,0,450,155,67582,1.48,,,,1
2307,YbCd1.6Zn0.4Sb2,YbCd1.6Zn0.4Sb2,0,0,0,0,0,0,0,0,0,0,0,0,0,0,0,0,0.2,0,0,0,0.32,0,0,0,0,0,0,0,0,0,0,0,0,0,0,0,0,0,0,0,0,0,0,0,0,0.4,0,0,0,0,0.08,0,0,0,0,0,0,0,0,0,0,0,0,0,0,550,176,57600,1.31,,,,1
2308,YbCd1.6Zn0.4Sb2,YbCd1.6Zn0.4Sb2,0,0,0,0,0,0,0,0,0,0,0,0,0,0,0,0,0.2,0,0,0,0.32,0,0,0,0,0,0,0,0,0,0,0,0,0,0,0,0,0,0,0,0,0,0,0,0,0.4,0,0,0,0,0.08,0,0,0,0,0,0,0,0,0,0,0,0,0,0,650,177,54233,1.2,,,,1
2309,YbCd1.7Zn0.3Sb2,YbCd1.7Zn0.3Sb2,0,0,0,0,0,0,0,0,0,0,0,0,0,0,0,0,0.2,0,0,0,0.34,0,0,0,0,0,0,0,0,0,0,0,0,0,0,0,0,0,0,0,0,0,0,0,0,0.4,0,0,0,0,0.06,0,0,0,0,0,0,0,0,0,0,0,0,0,0,350,129,71800,1.76,,,,1
2310,YbCd1.7Zn0.3Sb2,YbCd1.7Zn0.3Sb2,0,0,0,0,0,0,0,0,0,0,0,0,0,0,0,0,0.2,0,0,0,0.34,0,0,0,0,0,0,0,0,0,0,0,0,0,0,0,0,0,0,0,0,0,0,0,0,0.4,0,0,0,0,0.06,0,0,0,0,0,0,0,0,0,0,0,0,0,0,450,160,60200,1.54,,,,1
2311,YbCd1.7Zn0.3Sb2,YbCd1.7Zn0.3Sb2,0,0,0,0,0,0,0,0,0,0,0,0,0,0,0,0,0.2,0,0,0,0.34,0,0,0,0,0,0,0,0,0,0,0,0,0,0,0,0,0,0,0,0,0,0,0,0,0.4,0,0,0,0,0.06,0,0,0,0,0,0,0,0,0,0,0,0,0,0,550,180,50995,1.38,,,,1
2312,YbCd1.7Zn0.3Sb2,YbCd1.7Zn0.3Sb2,0,0,0,0,0,0,0,0,0,0,0,0,0,0,0,0,0.2,0,0,0,0.34,0,0,0,0,0,0,0,0,0,0,0,0,0,0,0,0,0,0,0,0,0,0,0,0,0.4,0,0,0,0,0.06,0,0,0,0,0,0,0,0,0,0,0,0,0,0,650,179,49043,1.29,,,,1
2313,YbCd1.8Zn0.2Sb2,YbCd1.8Zn0.2Sb2,0,0,0,0,0,0,0,0,0,0,0,0,0,0,0,0,0.2,0,0,0,0.36,0,0,0,0,0,0,0,0,0,0,0,0,0,0,0,0,0,0,0,0,0,0,0,0,0.4,0,0,0,0,0.04,0,0,0,0,0,0,0,0,0,0,0,0,0,0,350,134,64873,1.84,,,,1
2314,YbCd1.8Zn0.2Sb3,YbCd1.8Zn0.2Sb3,0,0,0,0,0,0,0,0,0,0,0,0,0,0,0,0,0.166666666666667,0,0,0,0.3,0,0,0,0,0,0,0,0,0,0,0,0,0,0,0,0,0,0,0,0,0,0,0,0,0.5,0,0,0,0,0.0333333333333333,0,0,0,0,0,0,0,0,0,0,0,0,0,0,450,165,54813,1.58,,,,1
2315,YbCd1.8Zn0.2Sb4,YbCd1.8Zn0.2Sb4,0,0,0,0,0,0,0,0,0,0,0,0,0,0,0,0,0.142857142857143,0,0,0,0.257142857142857,0,0,0,0,0,0,0,0,0,0,0,0,0,0,0,0,0,0,0,0,0,0,0,0,0.571428571428571,0,0,0,0,0.0285714285714285,0,0,0,0,0,0,0,0,0,0,0,0,0,0,550,182,45691,1.37,,,,1
2316,YbCd1.8Zn0.2Sb5,YbCd1.8Zn0.2Sb5,0,0,0,0,0,0,0,0,0,0,0,0,0,0,0,0,0.125,0,0,0,0.225,0,0,0,0,0,0,0,0,0,0,0,0,0,0,0,0,0,0,0,0,0,0,0,0,0.625,0,0,0,0,0.025,0,0,0,0,0,0,0,0,0,0,0,0,0,0,650,182,43067,1.28,,,,1
2317,YbCd1.9Zn0.1Sb2,YbCd1.9Zn0.1Sb2,0,0,0,0,0,0,0,0,0,0,0,0,0,0,0,0,0.2,0,0,0,0.38,0,0,0,0,0,0,0,0,0,0,0,0,0,0,0,0,0,0,0,0,0,0,0,0,0.4,0,0,0,0,0.02,0,0,0,0,0,0,0,0,0,0,0,0,0,0,350,137,61377,1.96,,,,1
2318,YbCd1.9Zn0.1Sb2,YbCd1.9Zn0.1Sb2,0,0,0,0,0,0,0,0,0,0,0,0,0,0,0,0,0.2,0,0,0,0.38,0,0,0,0,0,0,0,0,0,0,0,0,0,0,0,0,0,0,0,0,0,0,0,0,0.4,0,0,0,0,0.02,0,0,0,0,0,0,0,0,0,0,0,0,0,0,450,167,51250,1.65,,,,1
2319,YbCd1.9Zn0.1Sb2,YbCd1.9Zn0.1Sb2,0,0,0,0,0,0,0,0,0,0,0,0,0,0,0,0,0.2,0,0,0,0.38,0,0,0,0,0,0,0,0,0,0,0,0,0,0,0,0,0,0,0,0,0,0,0,0,0.4,0,0,0,0,0.02,0,0,0,0,0,0,0,0,0,0,0,0,0,0,550,185,43866,1.44,,,,1
2320,YbCd1.9Zn0.1Sb2,YbCd1.9Zn0.1Sb2,0,0,0,0,0,0,0,0,0,0,0,0,0,0,0,0,0.2,0,0,0,0.38,0,0,0,0,0,0,0,0,0,0,0,0,0,0,0,0,0,0,0,0,0,0,0,0,0.4,0,0,0,0,0.02,0,0,0,0,0,0,0,0,0,0,0,0,0,0,650,182,41600,1.31,,,,1
2321,YbCd2Sb2,YbCd2Sb2,0,0,0,0,0,0,0,0,0,0,0,0,0,0,0,0,0.2,0,0,0,0.4,0,0,0,0,0,0,0,0,0,0,0,0,0,0,0,0,0,0,0,0,0,0,0,0,0.4,0,0,0,0,0,0,0,0,0,0,0,0,0,0,0,0,0,0,0,350,101,111511,1.62,,,,1
2322,YbCd2Sb2,YbCd2Sb2,0,0,0,0,0,0,0,0,0,0,0,0,0,0,0,0,0.2,0,0,0,0.4,0,0,0,0,0,0,0,0,0,0,0,0,0,0,0,0,0,0,0,0,0,0,0,0,0.4,0,0,0,0,0,0,0,0,0,0,0,0,0,0,0,0,0,0,0,450,126,89080,1.45,,,,1
2323,YbCd2Sb2,YbCd2Sb2,0,0,0,0,0,0,0,0,0,0,0,0,0,0,0,0,0.2,0,0,0,0.4,0,0,0,0,0,0,0,0,0,0,0,0,0,0,0,0,0,0,0,0,0,0,0,0,0.4,0,0,0,0,0,0,0,0,0,0,0,0,0,0,0,0,0,0,0,550,149,72770,1.3,,,,1
2324,YbCd2Sb2,YbCd2Sb2,0,0,0,0,0,0,0,0,0,0,0,0,0,0,0,0,0.2,0,0,0,0.4,0,0,0,0,0,0,0,0,0,0,0,0,0,0,0,0,0,0,0,0,0,0,0,0,0.4,0,0,0,0,0,0,0,0,0,0,0,0,0,0,0,0,0,0,0,650,155,66800,1.23,,,,1
2325,Ge12Sb2Te15,Ge12Sb2Te15,0,0,0,0,0,0,0,0,0,0,0,0,0,0,0,0,0,0.517241379310345,0,0,0,0,0,0,0,0,0,0,0,0,0,0,0,0,0,0,0,0,0,0.413793103448276,0,0,0,0,0,0.0689655172413793,0,0,0,0,0,0,0,0,0,0,0,0,0,0,0,0,0,0,0,373,176,35960,1.49,,,,1
2326,Ge12Sb2Te15,Ge12Sb2Te15,0,0,0,0,0,0,0,0,0,0,0,0,0,0,0,0,0,0.517241379310345,0,0,0,0,0,0,0,0,0,0,0,0,0,0,0,0,0,0,0,0,0,0.413793103448276,0,0,0,0,0,0.0689655172413793,0,0,0,0,0,0,0,0,0,0,0,0,0,0,0,0,0,0,0,473,216,30337,1.5,,,,1
2327,Ge12Sb2Te15,Ge12Sb2Te15,0,0,0,0,0,0,0,0,0,0,0,0,0,0,0,0,0,0.517241379310345,0,0,0,0,0,0,0,0,0,0,0,0,0,0,0,0,0,0,0,0,0,0.413793103448276,0,0,0,0,0,0.0689655172413793,0,0,0,0,0,0,0,0,0,0,0,0,0,0,0,0,0,0,0,523,233,30300,1.49,,,,1
2328,Ge12Sb2Te15,Ge12Sb2Te15,0,0,0,0,0,0,0,0,0,0,0,0,0,0,0,0,0,0.517241379310345,0,0,0,0,0,0,0,0,0,0,0,0,0,0,0,0,0,0,0,0,0,0.413793103448276,0,0,0,0,0,0.0689655172413793,0,0,0,0,0,0,0,0,0,0,0,0,0,0,0,0,0,0,0,573,236,42150,1.5,,,,1
2329,Ge12Sb2Te15,Ge12Sb2Te15,0,0,0,0,0,0,0,0,0,0,0,0,0,0,0,0,0,0.517241379310345,0,0,0,0,0,0,0,0,0,0,0,0,0,0,0,0,0,0,0,0,0,0.413793103448276,0,0,0,0,0,0.0689655172413793,0,0,0,0,0,0,0,0,0,0,0,0,0,0,0,0,0,0,0,623,238,51700,1.53,,,,1
2330,Ge12Sb2Te15,Ge12Sb2Te15,0,0,0,0,0,0,0,0,0,0,0,0,0,0,0,0,0,0.517241379310345,0,0,0,0,0,0,0,0,0,0,0,0,0,0,0,0,0,0,0,0,0,0.413793103448276,0,0,0,0,0,0.0689655172413793,0,0,0,0,0,0,0,0,0,0,0,0,0,0,0,0,0,0,0,723,257,42700,1.48,,,,1
2331,Ge4Sb2Te7,Ge4Sb2Te7,0,0,0,0,0,0,0,0,0,0,0,0,0,0,0,0,0,0.538461538461538,0,0,0,0,0,0,0,0,0,0,0,0,0,0,0,0,0,0,0,0,0,0.307692307692308,0,0,0,0,0,0.153846153846154,0,0,0,0,0,0,0,0,0,0,0,0,0,0,0,0,0,0,0,373,51,200000,2.09,,,,1
2332,Ge4Sb2Te7,Ge4Sb2Te7,0,0,0,0,0,0,0,0,0,0,0,0,0,0,0,0,0,0.538461538461538,0,0,0,0,0,0,0,0,0,0,0,0,0,0,0,0,0,0,0,0,0,0.307692307692308,0,0,0,0,0,0.153846153846154,0,0,0,0,0,0,0,0,0,0,0,0,0,0,0,0,0,0,0,473,72,138764,1.94,,,,1
2333,Ge4Sb2Te7,Ge4Sb2Te7,0,0,0,0,0,0,0,0,0,0,0,0,0,0,0,0,0,0.538461538461538,0,0,0,0,0,0,0,0,0,0,0,0,0,0,0,0,0,0,0,0,0,0.307692307692308,0,0,0,0,0,0.153846153846154,0,0,0,0,0,0,0,0,0,0,0,0,0,0,0,0,0,0,0,523,83,117780,1.89,,,,1
2334,Ge4Sb2Te7,Ge4Sb2Te7,0,0,0,0,0,0,0,0,0,0,0,0,0,0,0,0,0,0.538461538461538,0,0,0,0,0,0,0,0,0,0,0,0,0,0,0,0,0,0,0,0,0,0.307692307692308,0,0,0,0,0,0.153846153846154,0,0,0,0,0,0,0,0,0,0,0,0,0,0,0,0,0,0,0,573,95,101110,1.82,,,,1
2335,Ge4Sb2Te7,Ge4Sb2Te7,0,0,0,0,0,0,0,0,0,0,0,0,0,0,0,0,0,0.538461538461538,0,0,0,0,0,0,0,0,0,0,0,0,0,0,0,0,0,0,0,0,0,0.307692307692308,0,0,0,0,0,0.153846153846154,0,0,0,0,0,0,0,0,0,0,0,0,0,0,0,0,0,0,0,623,107,88335,1.79,,,,1
2336,Ge4Sb2Te7,Ge4Sb2Te7,0,0,0,0,0,0,0,0,0,0,0,0,0,0,0,0,0,0.538461538461538,0,0,0,0,0,0,0,0,0,0,0,0,0,0,0,0,0,0,0,0,0,0.307692307692308,0,0,0,0,0,0.153846153846154,0,0,0,0,0,0,0,0,0,0,0,0,0,0,0,0,0,0,0,673,121,78090,1.76,,,,1
2337,Ge4Sb2Te7,Ge4Sb2Te7,0,0,0,0,0,0,0,0,0,0,0,0,0,0,0,0,0,0.538461538461538,0,0,0,0,0,0,0,0,0,0,0,0,0,0,0,0,0,0,0,0,0,0.307692307692308,0,0,0,0,0,0.153846153846154,0,0,0,0,0,0,0,0,0,0,0,0,0,0,0,0,0,0,0,723,132,72480,1.77,,,,1
2338,Li2Ge11Sb2Te15,Li2Ge11Sb2Te15,0,0,0,0,0,0,0,0,0,0,0,0,0,0,0.0666666666666666,0,0,0.5,0,0,0,0,0,0,0,0,0,0,0,0,0,0,0,0,0,0,0,0,0,0.366666666666667,0,0,0,0,0,0.0666666666666666,0,0,0,0,0,0,0,0,0,0,0,0,0,0,0,0,0,0,0,373,100,179400,1.85,,,,1
2339,Li2Ge11Sb2Te15,Li2Ge11Sb2Te15,0,0,0,0,0,0,0,0,0,0,0,0,0,0,0.0666666666666666,0,0,0.5,0,0,0,0,0,0,0,0,0,0,0,0,0,0,0,0,0,0,0,0,0,0.366666666666667,0,0,0,0,0,0.0666666666666666,0,0,0,0,0,0,0,0,0,0,0,0,0,0,0,0,0,0,0,473,144,140000,1.9,,,,1
2340,Li2Ge11Sb2Te15,Li2Ge11Sb2Te15,0,0,0,0,0,0,0,0,0,0,0,0,0,0,0.0666666666666666,0,0,0.5,0,0,0,0,0,0,0,0,0,0,0,0,0,0,0,0,0,0,0,0,0,0.366666666666667,0,0,0,0,0,0.0666666666666666,0,0,0,0,0,0,0,0,0,0,0,0,0,0,0,0,0,0,0,523,157,128400,1.88,,,,1
2341,Li2Ge11Sb2Te15,Li2Ge11Sb2Te15,0,0,0,0,0,0,0,0,0,0,0,0,0,0,0.0666666666666666,0,0,0.5,0,0,0,0,0,0,0,0,0,0,0,0,0,0,0,0,0,0,0,0,0,0.366666666666667,0,0,0,0,0,0.0666666666666666,0,0,0,0,0,0,0,0,0,0,0,0,0,0,0,0,0,0,0,573,170,115000,1.85,,,,1
2342,Li2Ge11Sb2Te15,Li2Ge11Sb2Te15,0,0,0,0,0,0,0,0,0,0,0,0,0,0,0.0666666666666666,0,0,0.5,0,0,0,0,0,0,0,0,0,0,0,0,0,0,0,0,0,0,0,0,0,0.366666666666667,0,0,0,0,0,0.0666666666666666,0,0,0,0,0,0,0,0,0,0,0,0,0,0,0,0,0,0,0,623,181,103889,1.74,,,,1
2343,Li2Ge11Sb2Te15,Li2Ge11Sb2Te15,0,0,0,0,0,0,0,0,0,0,0,0,0,0,0.0666666666666666,0,0,0.5,0,0,0,0,0,0,0,0,0,0,0,0,0,0,0,0,0,0,0,0,0,0.366666666666667,0,0,0,0,0,0.0666666666666666,0,0,0,0,0,0,0,0,0,0,0,0,0,0,0,0,0,0,0,723,198,86517,1.7,,,,1
2344,Li2Ge3Sb2Te7,Li2Ge3Sb2Te7,0,0,0,0,0,0,0,0,0,0,0,0,0,0,0.142857142857143,0,0,0.5,0,0,0,0,0,0,0,0,0,0,0,0,0,0,0,0,0,0,0,0,0,0.214285714285714,0,0,0,0,0,0.142857142857143,0,0,0,0,0,0,0,0,0,0,0,0,0,0,0,0,0,0,0,373,270,16670,0.8,,,,1
2345,Li2Ge3Sb2Te7,Li2Ge3Sb2Te7,0,0,0,0,0,0,0,0,0,0,0,0,0,0,0.142857142857143,0,0,0.5,0,0,0,0,0,0,0,0,0,0,0,0,0,0,0,0,0,0,0,0,0,0.214285714285714,0,0,0,0,0,0.142857142857143,0,0,0,0,0,0,0,0,0,0,0,0,0,0,0,0,0,0,0,473,240,27230,0.78,,,,1
2346,Li2Ge3Sb2Te7,Li2Ge3Sb2Te7,0,0,0,0,0,0,0,0,0,0,0,0,0,0,0.142857142857143,0,0,0.5,0,0,0,0,0,0,0,0,0,0,0,0,0,0,0,0,0,0,0,0,0,0.214285714285714,0,0,0,0,0,0.142857142857143,0,0,0,0,0,0,0,0,0,0,0,0,0,0,0,0,0,0,0,523,247,26650,0.78,,,,1
2347,Li2Ge3Sb2Te7,Li2Ge3Sb2Te7,0,0,0,0,0,0,0,0,0,0,0,0,0,0,0.142857142857143,0,0,0.5,0,0,0,0,0,0,0,0,0,0,0,0,0,0,0,0,0,0,0,0,0,0.214285714285714,0,0,0,0,0,0.142857142857143,0,0,0,0,0,0,0,0,0,0,0,0,0,0,0,0,0,0,0,573,247,26944,0.78,,,,1
2348,Li2Ge3Sb2Te7,Li2Ge3Sb2Te7,0,0,0,0,0,0,0,0,0,0,0,0,0,0,0.142857142857143,0,0,0.5,0,0,0,0,0,0,0,0,0,0,0,0,0,0,0,0,0,0,0,0,0,0.214285714285714,0,0,0,0,0,0.142857142857143,0,0,0,0,0,0,0,0,0,0,0,0,0,0,0,0,0,0,0,623,249,26940,0.78,,,,1
2349,Li2Ge3Sb2Te7,Li2Ge3Sb2Te7,0,0,0,0,0,0,0,0,0,0,0,0,0,0,0.142857142857143,0,0,0.5,0,0,0,0,0,0,0,0,0,0,0,0,0,0,0,0,0,0,0,0,0,0.214285714285714,0,0,0,0,0,0.142857142857143,0,0,0,0,0,0,0,0,0,0,0,0,0,0,0,0,0,0,0,673,251,26111,0.79,,,,1
2350,Li2Ge3Sb2Te7,Li2Ge3Sb2Te7,0,0,0,0,0,0,0,0,0,0,0,0,0,0,0.142857142857143,0,0,0.5,0,0,0,0,0,0,0,0,0,0,0,0,0,0,0,0,0,0,0,0,0,0.214285714285714,0,0,0,0,0,0.142857142857143,0,0,0,0,0,0,0,0,0,0,0,0,0,0,0,0,0,0,0,723,253,25556,0.81,,,,1
2351,LiGe11.5Sb2Te15,LiGe11.5Sb2Te15,0,0,0,0,0,0,0,0,0,0,0,0,0,0,0.0338983050847457,0,0,0.508474576271186,0,0,0,0,0,0,0,0,0,0,0,0,0,0,0,0,0,0,0,0,0,0.389830508474576,0,0,0,0,0,0.0677966101694915,0,0,0,0,0,0,0,0,0,0,0,0,0,0,0,0,0,0,0,373,205,41580,1.35,,,,1
2352,LiGe11.5Sb2Te15,LiGe11.5Sb2Te15,0,0,0,0,0,0,0,0,0,0,0,0,0,0,0.0338983050847457,0,0,0.508474576271186,0,0,0,0,0,0,0,0,0,0,0,0,0,0,0,0,0,0,0,0,0,0.389830508474576,0,0,0,0,0,0.0677966101694915,0,0,0,0,0,0,0,0,0,0,0,0,0,0,0,0,0,0,0,473,243,39890,1.33,,,,1
2353,LiGe11.5Sb2Te15,LiGe11.5Sb2Te15,0,0,0,0,0,0,0,0,0,0,0,0,0,0,0.0338983050847457,0,0,0.508474576271186,0,0,0,0,0,0,0,0,0,0,0,0,0,0,0,0,0,0,0,0,0,0.389830508474576,0,0,0,0,0,0.0677966101694915,0,0,0,0,0,0,0,0,0,0,0,0,0,0,0,0,0,0,0,523,243,46630,1.38,,,,1
2354,LiGe11.5Sb2Te15,LiGe11.5Sb2Te15,0,0,0,0,0,0,0,0,0,0,0,0,0,0,0.0338983050847457,0,0,0.508474576271186,0,0,0,0,0,0,0,0,0,0,0,0,0,0,0,0,0,0,0,0,0,0.389830508474576,0,0,0,0,0,0.0677966101694915,0,0,0,0,0,0,0,0,0,0,0,0,0,0,0,0,0,0,0,573,250,46070,1.37,,,,1
2355,LiGe11.5Sb2Te15,LiGe11.5Sb2Te15,0,0,0,0,0,0,0,0,0,0,0,0,0,0,0.0338983050847457,0,0,0.508474576271186,0,0,0,0,0,0,0,0,0,0,0,0,0,0,0,0,0,0,0,0,0,0.389830508474576,0,0,0,0,0,0.0677966101694915,0,0,0,0,0,0,0,0,0,0,0,0,0,0,0,0,0,0,0,623,257,41600,1.34,,,,1
2356,LiGe11.5Sb2Te15,LiGe11.5Sb2Te15,0,0,0,0,0,0,0,0,0,0,0,0,0,0,0.0338983050847457,0,0,0.508474576271186,0,0,0,0,0,0,0,0,0,0,0,0,0,0,0,0,0,0,0,0,0,0.389830508474576,0,0,0,0,0,0.0677966101694915,0,0,0,0,0,0,0,0,0,0,0,0,0,0,0,0,0,0,0,723,266,37640,1.34,,,,1
2357,LiGe3.5Sb2Te7,LiGe3.5Sb2Te7,0,0,0,0,0,0,0,0,0,0,0,0,0,0,0.074074074074074,0,0,0.518518518518519,0,0,0,0,0,0,0,0,0,0,0,0,0,0,0,0,0,0,0,0,0,0.259259259259259,0,0,0,0,0,0.148148148148148,0,0,0,0,0,0,0,0,0,0,0,0,0,0,0,0,0,0,0,373,202,28890,0.93,,,,1
2358,LiGe3.5Sb2Te7,LiGe3.5Sb2Te7,0,0,0,0,0,0,0,0,0,0,0,0,0,0,0.074074074074074,0,0,0.518518518518519,0,0,0,0,0,0,0,0,0,0,0,0,0,0,0,0,0,0,0,0,0,0.259259259259259,0,0,0,0,0,0.148148148148148,0,0,0,0,0,0,0,0,0,0,0,0,0,0,0,0,0,0,0,473,233,29000,0.94,,,,1
2359,LiGe3.5Sb2Te7,LiGe3.5Sb2Te7,0,0,0,0,0,0,0,0,0,0,0,0,0,0,0.074074074074074,0,0,0.518518518518519,0,0,0,0,0,0,0,0,0,0,0,0,0,0,0,0,0,0,0,0,0,0.259259259259259,0,0,0,0,0,0.148148148148148,0,0,0,0,0,0,0,0,0,0,0,0,0,0,0,0,0,0,0,523,241,34400,0.95,,,,1
2360,LiGe3.5Sb2Te7,LiGe3.5Sb2Te7,0,0,0,0,0,0,0,0,0,0,0,0,0,0,0.074074074074074,0,0,0.518518518518519,0,0,0,0,0,0,0,0,0,0,0,0,0,0,0,0,0,0,0,0,0,0.259259259259259,0,0,0,0,0,0.148148148148148,0,0,0,0,0,0,0,0,0,0,0,0,0,0,0,0,0,0,0,573,252,35550,0.95,,,,1
2361,LiGe3.5Sb2Te7,LiGe3.5Sb2Te7,0,0,0,0,0,0,0,0,0,0,0,0,0,0,0.074074074074074,0,0,0.518518518518519,0,0,0,0,0,0,0,0,0,0,0,0,0,0,0,0,0,0,0,0,0,0.259259259259259,0,0,0,0,0,0.148148148148148,0,0,0,0,0,0,0,0,0,0,0,0,0,0,0,0,0,0,0,623,261,33300,0.92,,,,1
2362,LiGe3.5Sb2Te7,LiGe3.5Sb2Te7,0,0,0,0,0,0,0,0,0,0,0,0,0,0,0.074074074074074,0,0,0.518518518518519,0,0,0,0,0,0,0,0,0,0,0,0,0,0,0,0,0,0,0,0,0,0.259259259259259,0,0,0,0,0,0.148148148148148,0,0,0,0,0,0,0,0,0,0,0,0,0,0,0,0,0,0,0,673,270,32200,0.89,,,,1
2363,LiGe3.5Sb2Te7,LiGe3.5Sb2Te7,0,0,0,0,0,0,0,0,0,0,0,0,0,0,0.074074074074074,0,0,0.518518518518519,0,0,0,0,0,0,0,0,0,0,0,0,0,0,0,0,0,0,0,0,0,0.259259259259259,0,0,0,0,0,0.148148148148148,0,0,0,0,0,0,0,0,0,0,0,0,0,0,0,0,0,0,0,723,275,31111,0.9,,,,1
2364,Nd2.78Te4,Nd2.78Te4,0,0,0,0,0,0,0,0,0,0,0,0,0,0,0,0,0,0.589970501474926,0,0,0,0,0,0,0,0,0,0,0,0,0,0,0.410029498525074,0,0,0,0,0,0,0,0,0,0,0,0,0,0,0,0,0,0,0,0,0,0,0,0,0,0,0,0,0,0,0,0,373,-58,94460,1.39,,,,1
2365,Nd2.78Te4,Nd2.78Te4,0,0,0,0,0,0,0,0,0,0,0,0,0,0,0,0,0,0.589970501474926,0,0,0,0,0,0,0,0,0,0,0,0,0,0,0.410029498525074,0,0,0,0,0,0,0,0,0,0,0,0,0,0,0,0,0,0,0,0,0,0,0,0,0,0,0,0,0,0,0,0,573,-106,61350,1.23,,,,1
2366,Nd2.78Te4,Nd2.78Te4,0,0,0,0,0,0,0,0,0,0,0,0,0,0,0,0,0,0.589970501474926,0,0,0,0,0,0,0,0,0,0,0,0,0,0,0.410029498525074,0,0,0,0,0,0,0,0,0,0,0,0,0,0,0,0,0,0,0,0,0,0,0,0,0,0,0,0,0,0,0,0,773,-147,40750,1.13,,,,1
2367,Nd2.78Te4,Nd2.78Te4,0,0,0,0,0,0,0,0,0,0,0,0,0,0,0,0,0,0.589970501474926,0,0,0,0,0,0,0,0,0,0,0,0,0,0,0.410029498525074,0,0,0,0,0,0,0,0,0,0,0,0,0,0,0,0,0,0,0,0,0,0,0,0,0,0,0,0,0,0,0,0,973,-190,28900,0.95,,,,1
2368,Nd2.78Te4,Nd2.78Te4,0,0,0,0,0,0,0,0,0,0,0,0,0,0,0,0,0,0.589970501474926,0,0,0,0,0,0,0,0,0,0,0,0,0,0,0.410029498525074,0,0,0,0,0,0,0,0,0,0,0,0,0,0,0,0,0,0,0,0,0,0,0,0,0,0,0,0,0,0,0,0,1073,-205,23930,0.88,,,,1
2369,Nd2.78Te4,Nd2.78Te4,0,0,0,0,0,0,0,0,0,0,0,0,0,0,0,0,0,0.589970501474926,0,0,0,0,0,0,0,0,0,0,0,0,0,0,0.410029498525074,0,0,0,0,0,0,0,0,0,0,0,0,0,0,0,0,0,0,0,0,0,0,0,0,0,0,0,0,0,0,0,0,1173,-214,20823,0.88,,,,1
2370,Nd2.84Te4,Nd2.84Te4,0,0,0,0,0,0,0,0,0,0,0,0,0,0,0,0,0,0.584795321637427,0,0,0,0,0,0,0,0,0,0,0,0,0,0,0.415204678362573,0,0,0,0,0,0,0,0,0,0,0,0,0,0,0,0,0,0,0,0,0,0,0,0,0,0,0,0,0,0,0,0,373,-42,128600,1.93,,,,1
2371,Nd2.84Te4,Nd2.84Te4,0,0,0,0,0,0,0,0,0,0,0,0,0,0,0,0,0,0.584795321637427,0,0,0,0,0,0,0,0,0,0,0,0,0,0,0.415204678362573,0,0,0,0,0,0,0,0,0,0,0,0,0,0,0,0,0,0,0,0,0,0,0,0,0,0,0,0,0,0,0,0,573,-74,92600,1.84,,,,1
2372,Nd2.84Te4,Nd2.84Te4,0,0,0,0,0,0,0,0,0,0,0,0,0,0,0,0,0,0.584795321637427,0,0,0,0,0,0,0,0,0,0,0,0,0,0,0.415204678362573,0,0,0,0,0,0,0,0,0,0,0,0,0,0,0,0,0,0,0,0,0,0,0,0,0,0,0,0,0,0,0,0,773,-106,65060,1.72,,,,1
