Repository: anilkunwar/thermoelectrics

# Machine learning assisted design of thermoelectrics

a. Machine Learning

# Fetching the upto date data of thermoelectricity (Informatics)

# Featurization:

The computer code to convert the multicomponent chemical formula and temperature row into composition-temperature feature vector
Binary alloys/compunds with upload from json files
Multicomponent alloys/compunds with upload from json files

# Informatics approach to classify p-type and n-type thermoelectric materials

Basic Illustrative Tutorials
Querying the Abstracts on the Materials Science, Applied Physics and Condensed Matter Physics on Keyterms Specific to Thermoelectrics
NER analysis for material type classification

File: machine_learning/vae_regression/latent_space_visualization/thermoelectric_materials.csv (part 16 of 33)
Unnamed: 0,Formula,modformula,In,Tl,La,Sr,Mn,Ni,Ru,Pd,Hf,Cs,Sc,Co,Si,Fe,Li,Cl,Yb,Te,N,Ti,Cd,Zr,Y,Ga,Cr,Pr,Tm,Br,Ca,Mg,Rb,Au,Nd,Ce,Ho,I,Ba,Se,Pb,Ge,Gd,Tb,Dy,Cu,Na,Sb,Bi,P,As,Sm,Zn,Al,Sn,Ag,Nb,Mo,V,S,K,Lu,O,Eu,Ta,B,Er,temperature(K),seebeck_coefficient(μV/K),electrical_conductivity(S/m),thermal_conductivity(W/mK),power_factor(W/mK2),ZT,reference,sum_elements
2373,Nd2.84Te4,Nd2.84Te4,0,0,0,0,0,0,0,0,0,0,0,0,0,0,0,0,0,0.584795321637427,0,0,0,0,0,0,0,0,0,0,0,0,0,0,0.415204678362573,0,0,0,0,0,0,0,0,0,0,0,0,0,0,0,0,0,0,0,0,0,0,0,0,0,0,0,0,0,0,0,0,973,-135,47400,1.49,,,,1
2374,Nd2.84Te4,Nd2.84Te4,0,0,0,0,0,0,0,0,0,0,0,0,0,0,0,0,0,0.584795321637427,0,0,0,0,0,0,0,0,0,0,0,0,0,0,0.415204678362573,0,0,0,0,0,0,0,0,0,0,0,0,0,0,0,0,0,0,0,0,0,0,0,0,0,0,0,0,0,0,0,0,1073,-149,41162,1.4,,,,1
2375,Nd2.84Te4,Nd2.84Te4,0,0,0,0,0,0,0,0,0,0,0,0,0,0,0,0,0,0.584795321637427,0,0,0,0,0,0,0,0,0,0,0,0,0,0,0.415204678362573,0,0,0,0,0,0,0,0,0,0,0,0,0,0,0,0,0,0,0,0,0,0,0,0,0,0,0,0,0,0,0,0,1173,-163,35950,1.42,,,,1
2376,Nd2.86Te4,Nd2.86Te4,0,0,0,0,0,0,0,0,0,0,0,0,0,0,0,0,0,0.583090379008746,0,0,0,0,0,0,0,0,0,0,0,0,0,0,0.416909620991254,0,0,0,0,0,0,0,0,0,0,0,0,0,0,0,0,0,0,0,0,0,0,0,0,0,0,0,0,0,0,0,0,373,-42,151400,2.07,,,,1
2377,Nd2.86Te4,Nd2.86Te4,0,0,0,0,0,0,0,0,0,0,0,0,0,0,0,0,0,0.583090379008746,0,0,0,0,0,0,0,0,0,0,0,0,0,0,0.416909620991254,0,0,0,0,0,0,0,0,0,0,0,0,0,0,0,0,0,0,0,0,0,0,0,0,0,0,0,0,0,0,0,0,573,-69,114085,2,,,,1
2378,Nd2.86Te4,Nd2.86Te4,0,0,0,0,0,0,0,0,0,0,0,0,0,0,0,0,0,0.583090379008746,0,0,0,0,0,0,0,0,0,0,0,0,0,0,0.416909620991254,0,0,0,0,0,0,0,0,0,0,0,0,0,0,0,0,0,0,0,0,0,0,0,0,0,0,0,0,0,0,0,0,773,-97,86170,1.9,,,,1
2379,Nd2.86Te4,Nd2.86Te4,0,0,0,0,0,0,0,0,0,0,0,0,0,0,0,0,0,0.583090379008746,0,0,0,0,0,0,0,0,0,0,0,0,0,0,0.416909620991254,0,0,0,0,0,0,0,0,0,0,0,0,0,0,0,0,0,0,0,0,0,0,0,0,0,0,0,0,0,0,0,0,973,-122,68000,1.68,,,,1
2380,Nd2.86Te4,Nd2.86Te4,0,0,0,0,0,0,0,0,0,0,0,0,0,0,0,0,0,0.583090379008746,0,0,0,0,0,0,0,0,0,0,0,0,0,0,0.416909620991254,0,0,0,0,0,0,0,0,0,0,0,0,0,0,0,0,0,0,0,0,0,0,0,0,0,0,0,0,0,0,0,0,1073,-134,61300,1.59,,,,1
2381,Nd2.86Te4,Nd2.86Te4,0,0,0,0,0,0,0,0,0,0,0,0,0,0,0,0,0,0.583090379008746,0,0,0,0,0,0,0,0,0,0,0,0,0,0,0.416909620991254,0,0,0,0,0,0,0,0,0,0,0,0,0,0,0,0,0,0,0,0,0,0,0,0,0,0,0,0,0,0,0,0,1173,-145,54180,1.6,,,,1
2382,Nd2.92Te4,Nd2.92Te4,0,0,0,0,0,0,0,0,0,0,0,0,0,0,0,0,0,0.578034682080925,0,0,0,0,0,0,0,0,0,0,0,0,0,0,0.421965317919075,0,0,0,0,0,0,0,0,0,0,0,0,0,0,0,0,0,0,0,0,0,0,0,0,0,0,0,0,0,0,0,0,373,-31,213158,2.7,,,,1
2383,Nd2.92Te4,Nd2.92Te4,0,0,0,0,0,0,0,0,0,0,0,0,0,0,0,0,0,0.578034682080925,0,0,0,0,0,0,0,0,0,0,0,0,0,0,0.421965317919075,0,0,0,0,0,0,0,0,0,0,0,0,0,0,0,0,0,0,0,0,0,0,0,0,0,0,0,0,0,0,0,0,573,-49,163640,2.74,,,,1
2384,Nd2.92Te4,Nd2.92Te4,0,0,0,0,0,0,0,0,0,0,0,0,0,0,0,0,0,0.578034682080925,0,0,0,0,0,0,0,0,0,0,0,0,0,0,0.421965317919075,0,0,0,0,0,0,0,0,0,0,0,0,0,0,0,0,0,0,0,0,0,0,0,0,0,0,0,0,0,0,0,0,773,-68,129600,2.77,,,,1
2385,Nd2.92Te4,Nd2.92Te4,0,0,0,0,0,0,0,0,0,0,0,0,0,0,0,0,0,0.578034682080925,0,0,0,0,0,0,0,0,0,0,0,0,0,0,0.421965317919075,0,0,0,0,0,0,0,0,0,0,0,0,0,0,0,0,0,0,0,0,0,0,0,0,0,0,0,0,0,0,0,0,973,-87,104516,2.5,,,,1
2386,Nd2.92Te4,Nd2.92Te4,0,0,0,0,0,0,0,0,0,0,0,0,0,0,0,0,0,0.578034682080925,0,0,0,0,0,0,0,0,0,0,0,0,0,0,0.421965317919075,0,0,0,0,0,0,0,0,0,0,0,0,0,0,0,0,0,0,0,0,0,0,0,0,0,0,0,0,0,0,0,0,1073,-97,93143,2.41,,,,1
2387,Nd2.92Te4,Nd2.92Te4,0,0,0,0,0,0,0,0,0,0,0,0,0,0,0,0,0,0.578034682080925,0,0,0,0,0,0,0,0,0,0,0,0,0,0,0.421965317919075,0,0,0,0,0,0,0,0,0,0,0,0,0,0,0,0,0,0,0,0,0,0,0,0,0,0,0,0,0,0,0,0,1173,-105,81910,2.4,,,,1
2388,Nd2.9Te4,Nd2.9Te4,0,0,0,0,0,0,0,0,0,0,0,0,0,0,0,0,0,0.579710144927536,0,0,0,0,0,0,0,0,0,0,0,0,0,0,0.420289855072464,0,0,0,0,0,0,0,0,0,0,0,0,0,0,0,0,0,0,0,0,0,0,0,0,0,0,0,0,0,0,0,0,373,-36,180000,2.45,,,,1
2389,Nd2.9Te4,Nd2.9Te4,0,0,0,0,0,0,0,0,0,0,0,0,0,0,0,0,0,0.579710144927536,0,0,0,0,0,0,0,0,0,0,0,0,0,0,0.420289855072464,0,0,0,0,0,0,0,0,0,0,0,0,0,0,0,0,0,0,0,0,0,0,0,0,0,0,0,0,0,0,0,0,573,-57,138400,2.47,,,,1
2390,Nd2.9Te4,Nd2.9Te4,0,0,0,0,0,0,0,0,0,0,0,0,0,0,0,0,0,0.579710144927536,0,0,0,0,0,0,0,0,0,0,0,0,0,0,0.420289855072464,0,0,0,0,0,0,0,0,0,0,0,0,0,0,0,0,0,0,0,0,0,0,0,0,0,0,0,0,0,0,0,0,773,-77,108000,2.43,,,,1
2391,Nd2.9Te4,Nd2.9Te4,0,0,0,0,0,0,0,0,0,0,0,0,0,0,0,0,0,0.579710144927536,0,0,0,0,0,0,0,0,0,0,0,0,0,0,0.420289855072464,0,0,0,0,0,0,0,0,0,0,0,0,0,0,0,0,0,0,0,0,0,0,0,0,0,0,0,0,0,0,0,0,973,-99,87097,2.18,,,,1
2392,Nd2.9Te4,Nd2.9Te4,0,0,0,0,0,0,0,0,0,0,0,0,0,0,0,0,0,0.579710144927536,0,0,0,0,0,0,0,0,0,0,0,0,0,0,0.420289855072464,0,0,0,0,0,0,0,0,0,0,0,0,0,0,0,0,0,0,0,0,0,0,0,0,0,0,0,0,0,0,0,0,1073,-109,77500,2.09,,,,1
2393,Nd2.9Te4,Nd2.9Te4,0,0,0,0,0,0,0,0,0,0,0,0,0,0,0,0,0,0.579710144927536,0,0,0,0,0,0,0,0,0,0,0,0,0,0,0.420289855072464,0,0,0,0,0,0,0,0,0,0,0,0,0,0,0,0,0,0,0,0,0,0,0,0,0,0,0,0,0,0,0,0,1173,-118,69230,2.06,,,,1
2394,Nd3Te4,Nd3Te4,0,0,0,0,0,0,0,0,0,0,0,0,0,0,0,0,0,0.571428571428571,0,0,0,0,0,0,0,0,0,0,0,0,0,0,0.428571428571429,0,0,0,0,0,0,0,0,0,0,0,0,0,0,0,0,0,0,0,0,0,0,0,0,0,0,0,0,0,0,0,0,373,-29,324000,3.19,,,,1
2395,Nd3Te4,Nd3Te4,0,0,0,0,0,0,0,0,0,0,0,0,0,0,0,0,0,0.571428571428571,0,0,0,0,0,0,0,0,0,0,0,0,0,0,0.428571428571429,0,0,0,0,0,0,0,0,0,0,0,0,0,0,0,0,0,0,0,0,0,0,0,0,0,0,0,0,0,0,0,0,573,-43,245500,3.28,,,,1
2396,Nd3Te4,Nd3Te4,0,0,0,0,0,0,0,0,0,0,0,0,0,0,0,0,0,0.571428571428571,0,0,0,0,0,0,0,0,0,0,0,0,0,0,0.428571428571429,0,0,0,0,0,0,0,0,0,0,0,0,0,0,0,0,0,0,0,0,0,0,0,0,0,0,0,0,0,0,0,0,773,-57,190000,3.37,,,,1
2397,Nd3Te4,Nd3Te4,0,0,0,0,0,0,0,0,0,0,0,0,0,0,0,0,0,0.571428571428571,0,0,0,0,0,0,0,0,0,0,0,0,0,0,0.428571428571429,0,0,0,0,0,0,0,0,0,0,0,0,0,0,0,0,0,0,0,0,0,0,0,0,0,0,0,0,0,0,0,0,973,-71,157282,3.11,,,,1
2398,Nd3Te4,Nd3Te4,0,0,0,0,0,0,0,0,0,0,0,0,0,0,0,0,0,0.571428571428571,0,0,0,0,0,0,0,0,0,0,0,0,0,0,0.428571428571429,0,0,0,0,0,0,0,0,0,0,0,0,0,0,0,0,0,0,0,0,0,0,0,0,0,0,0,0,0,0,0,0,1073,-78,144600,3.02,,,,1
2399,Nd3Te4,Nd3Te4,0,0,0,0,0,0,0,0,0,0,0,0,0,0,0,0,0,0.571428571428571,0,0,0,0,0,0,0,0,0,0,0,0,0,0,0.428571428571429,0,0,0,0,0,0,0,0,0,0,0,0,0,0,0,0,0,0,0,0,0,0,0,0,0,0,0,0,0,0,0,0,1173,-85,132787,3.12,,,,1
2400,Ca1.14Yb3.86Al1.68In0.32Sb6,Ca1.14Yb3.86Al1.68In0.32Sb6,0.0246153846153846,0,0,0,0,0,0,0,0,0,0,0,0,0,0,0,0.296923076923077,0,0,0,0,0,0,0,0,0,0,0,0.0876923076923076,0,0,0,0,0,0,0,0,0,0,0,0,0,0,0,0,0.461538461538462,0,0,0,0,0,0.129230769230769,0,0,0,0,0,0,0,0,0,0,0,0,0,330,157,9024,1.13,,,,1
2401,Ca1.14Yb3.86Al1.68In0.32Sb6,Ca1.14Yb3.86Al1.68In0.32Sb6,0.0246153846153846,0,0,0,0,0,0,0,0,0,0,0,0,0,0,0,0.296923076923077,0,0,0,0,0,0,0,0,0,0,0,0.0876923076923076,0,0,0,0,0,0,0,0,0,0,0,0,0,0,0,0,0.461538461538462,0,0,0,0,0,0.129230769230769,0,0,0,0,0,0,0,0,0,0,0,0,0,428,175,7006,0.94,,,,1
2402,Ca1.14Yb3.86Al1.68In0.32Sb6,Ca1.14Yb3.86Al1.68In0.32Sb6,0.0246153846153846,0,0,0,0,0,0,0,0,0,0,0,0,0,0,0,0.296923076923077,0,0,0,0,0,0,0,0,0,0,0,0.0876923076923076,0,0,0,0,0,0,0,0,0,0,0,0,0,0,0,0,0.461538461538462,0,0,0,0,0,0.129230769230769,0,0,0,0,0,0,0,0,0,0,0,0,0,528,187,5610,0.91,,,,1
2403,Ca1.14Yb3.86Al1.68In0.32Sb6,Ca1.14Yb3.86Al1.68In0.32Sb6,0.0246153846153846,0,0,0,0,0,0,0,0,0,0,0,0,0,0,0,0.296923076923077,0,0,0,0,0,0,0,0,0,0,0,0.0876923076923076,0,0,0,0,0,0,0,0,0,0,0,0,0,0,0,0,0.461538461538462,0,0,0,0,0,0.129230769230769,0,0,0,0,0,0,0,0,0,0,0,0,0,579,186,5305,0.92,,,,1
2404,Ca1.14Yb3.86Al1.68In0.32Sb6,Ca1.14Yb3.86Al1.68In0.32Sb6,0.0246153846153846,0,0,0,0,0,0,0,0,0,0,0,0,0,0,0,0.296923076923077,0,0,0,0,0,0,0,0,0,0,0,0.0876923076923076,0,0,0,0,0,0,0,0,0,0,0,0,0,0,0,0,0.461538461538462,0,0,0,0,0,0.129230769230769,0,0,0,0,0,0,0,0,0,0,0,0,0,627,175,5427,0.93,,,,1
2405,Ca1.14Yb3.86Al1.68In0.32Sb6,Ca1.14Yb3.86Al1.68In0.32Sb6,0.0246153846153846,0,0,0,0,0,0,0,0,0,0,0,0,0,0,0,0.296923076923077,0,0,0,0,0,0,0,0,0,0,0,0.0876923076923076,0,0,0,0,0,0,0,0,0,0,0,0,0,0,0,0,0.461538461538462,0,0,0,0,0,0.129230769230769,0,0,0,0,0,0,0,0,0,0,0,0,0,725,143,6402,1.03,,,,1
2406,Ca1.18Yb3.82Al1.84In0.16Sb6,Ca1.18Yb3.82Al1.84In0.16Sb6,0.0123076923076923,0,0,0,0,0,0,0,0,0,0,0,0,0,0,0,0.293846153846154,0,0,0,0,0,0,0,0,0,0,0,0.0907692307692307,0,0,0,0,0,0,0,0,0,0,0,0,0,0,0,0,0.461538461538462,0,0,0,0,0,0.141538461538462,0,0,0,0,0,0,0,0,0,0,0,0,0,327,24,39212,3.13,,,,1
2407,Ca1.18Yb3.82Al1.84In0.16Sb6,Ca1.18Yb3.82Al1.84In0.16Sb6,0.0123076923076923,0,0,0,0,0,0,0,0,0,0,0,0,0,0,0,0.293846153846154,0,0,0,0,0,0,0,0,0,0,0,0.0907692307692307,0,0,0,0,0,0,0,0,0,0,0,0,0,0,0,0,0.461538461538462,0,0,0,0,0,0.141538461538462,0,0,0,0,0,0,0,0,0,0,0,0,0,423,29,32909,2.93,,,,1
2408,Ca1.18Yb3.82Al1.84In0.16Sb6,Ca1.18Yb3.82Al1.84In0.16Sb6,0.0123076923076923,0,0,0,0,0,0,0,0,0,0,0,0,0,0,0,0.293846153846154,0,0,0,0,0,0,0,0,0,0,0,0.0907692307692307,0,0,0,0,0,0,0,0,0,0,0,0,0,0,0,0,0.461538461538462,0,0,0,0,0,0.141538461538462,0,0,0,0,0,0,0,0,0,0,0,0,0,520,36,28545,2.7,,,,1
2409,Ca1.18Yb3.82Al1.84In0.16Sb6,Ca1.18Yb3.82Al1.84In0.16Sb6,0.0123076923076923,0,0,0,0,0,0,0,0,0,0,0,0,0,0,0,0.293846153846154,0,0,0,0,0,0,0,0,0,0,0,0.0907692307692307,0,0,0,0,0,0,0,0,0,0,0,0,0,0,0,0,0.461538461538462,0,0,0,0,0,0.141538461538462,0,0,0,0,0,0,0,0,0,0,0,0,0,569,40,28970,2.61,,,,1
2410,Ca1.18Yb3.82Al1.84In0.16Sb6,Ca1.18Yb3.82Al1.84In0.16Sb6,0.0123076923076923,0,0,0,0,0,0,0,0,0,0,0,0,0,0,0,0.293846153846154,0,0,0,0,0,0,0,0,0,0,0,0.0907692307692307,0,0,0,0,0,0,0,0,0,0,0,0,0,0,0,0,0.461538461538462,0,0,0,0,0,0.141538461538462,0,0,0,0,0,0,0,0,0,0,0,0,0,619,42,32600,2.49,,,,1
2411,Ca1.18Yb3.82Al1.84In0.16Sb6,Ca1.18Yb3.82Al1.84In0.16Sb6,0.0123076923076923,0,0,0,0,0,0,0,0,0,0,0,0,0,0,0,0.293846153846154,0,0,0,0,0,0,0,0,0,0,0,0.0907692307692307,0,0,0,0,0,0,0,0,0,0,0,0,0,0,0,0,0.461538461538462,0,0,0,0,0,0.141538461538462,0,0,0,0,0,0,0,0,0,0,0,0,0,718,48,27697,2.34,,,,1
2412,Ca1.55Yb3.45Al2Sb6,Ca1.55Yb3.45Al2Sb6,0,0,0,0,0,0,0,0,0,0,0,0,0,0,0,0,0.265384615384615,0,0,0,0,0,0,0,0,0,0,0,0.119230769230769,0,0,0,0,0,0,0,0,0,0,0,0,0,0,0,0,0.461538461538462,0,0,0,0,0,0.153846153846154,0,0,0,0,0,0,0,0,0,0,0,0,0,327,139,180,1.03,,,,1
2413,Ca1.55Yb3.45Al2Sb6,Ca1.55Yb3.45Al2Sb6,0,0,0,0,0,0,0,0,0,0,0,0,0,0,0,0,0.265384615384615,0,0,0,0,0,0,0,0,0,0,0,0.119230769230769,0,0,0,0,0,0,0,0,0,0,0,0,0,0,0,0,0.461538461538462,0,0,0,0,0,0.153846153846154,0,0,0,0,0,0,0,0,0,0,0,0,0,420,177,419,0.91,,,,1
2414,Ca1.55Yb3.45Al2Sb6,Ca1.55Yb3.45Al2Sb6,0,0,0,0,0,0,0,0,0,0,0,0,0,0,0,0,0.265384615384615,0,0,0,0,0,0,0,0,0,0,0,0.119230769230769,0,0,0,0,0,0,0,0,0,0,0,0,0,0,0,0,0.461538461538462,0,0,0,0,0,0.153846153846154,0,0,0,0,0,0,0,0,0,0,0,0,0,515,178,900,0.87,,,,1
2415,Ca1.55Yb3.45Al2Sb6,Ca1.55Yb3.45Al2Sb6,0,0,0,0,0,0,0,0,0,0,0,0,0,0,0,0,0.265384615384615,0,0,0,0,0,0,0,0,0,0,0,0.119230769230769,0,0,0,0,0,0,0,0,0,0,0,0,0,0,0,0,0.461538461538462,0,0,0,0,0,0.153846153846154,0,0,0,0,0,0,0,0,0,0,0,0,0,563,175,1317,0.87,,,,1
2416,Ca1.55Yb3.45Al2Sb6,Ca1.55Yb3.45Al2Sb6,0,0,0,0,0,0,0,0,0,0,0,0,0,0,0,0,0.265384615384615,0,0,0,0,0,0,0,0,0,0,0,0.119230769230769,0,0,0,0,0,0,0,0,0,0,0,0,0,0,0,0,0.461538461538462,0,0,0,0,0,0.153846153846154,0,0,0,0,0,0,0,0,0,0,0,0,0,610,169,1796,0.88,,,,1
2417,Ca1.55Yb3.45Al2Sb6,Ca1.55Yb3.45Al2Sb6,0,0,0,0,0,0,0,0,0,0,0,0,0,0,0,0,0.265384615384615,0,0,0,0,0,0,0,0,0,0,0,0.119230769230769,0,0,0,0,0,0,0,0,0,0,0,0,0,0,0,0,0.461538461538462,0,0,0,0,0,0.153846153846154,0,0,0,0,0,0,0,0,0,0,0,0,0,702,159,2994,0.93,,,,1
2418,Ca1.58Yb3.42Al2Sb6,Ca1.58Yb3.42Al2Sb6,0,0,0,0,0,0,0,0,0,0,0,0,0,0,0,0,0.263076923076923,0,0,0,0,0,0,0,0,0,0,0,0.121538461538462,0,0,0,0,0,0,0,0,0,0,0,0,0,0,0,0,0.461538461538462,0,0,0,0,0,0.153846153846154,0,0,0,0,0,0,0,0,0,0,0,0,0,327,21,30357,4,,,,1
2419,Ca1.58Yb3.42Al2Sb6,Ca1.58Yb3.42Al2Sb6,0,0,0,0,0,0,0,0,0,0,0,0,0,0,0,0,0.263076923076923,0,0,0,0,0,0,0,0,0,0,0,0.121538461538462,0,0,0,0,0,0,0,0,0,0,0,0,0,0,0,0,0.461538461538462,0,0,0,0,0,0.153846153846154,0,0,0,0,0,0,0,0,0,0,0,0,0,420,29,23333,3.83,,,,1
2420,Ca1.58Yb3.42Al2Sb6,Ca1.58Yb3.42Al2Sb6,0,0,0,0,0,0,0,0,0,0,0,0,0,0,0,0,0.263076923076923,0,0,0,0,0,0,0,0,0,0,0,0.121538461538462,0,0,0,0,0,0,0,0,0,0,0,0,0,0,0,0,0.461538461538462,0,0,0,0,0,0.153846153846154,0,0,0,0,0,0,0,0,0,0,0,0,0,515,38,21726,3.6,,,,1
2421,Ca1.58Yb3.42Al2Sb6,Ca1.58Yb3.42Al2Sb6,0,0,0,0,0,0,0,0,0,0,0,0,0,0,0,0,0.263076923076923,0,0,0,0,0,0,0,0,0,0,0,0.121538461538462,0,0,0,0,0,0,0,0,0,0,0,0,0,0,0,0,0.461538461538462,0,0,0,0,0,0.153846153846154,0,0,0,0,0,0,0,0,0,0,0,0,0,563,43,21845,3.5,,,,1
2422,Ca1.58Yb3.42Al2Sb6,Ca1.58Yb3.42Al2Sb6,0,0,0,0,0,0,0,0,0,0,0,0,0,0,0,0,0.263076923076923,0,0,0,0,0,0,0,0,0,0,0,0.121538461538462,0,0,0,0,0,0,0,0,0,0,0,0,0,0,0,0,0.461538461538462,0,0,0,0,0,0.153846153846154,0,0,0,0,0,0,0,0,0,0,0,0,0,610,47,21964,3.44,,,,1
2423,Ca1.58Yb3.42Al2Sb6,Ca1.58Yb3.42Al2Sb6,0,0,0,0,0,0,0,0,0,0,0,0,0,0,0,0,0.263076923076923,0,0,0,0,0,0,0,0,0,0,0,0.121538461538462,0,0,0,0,0,0,0,0,0,0,0,0,0,0,0,0,0.461538461538462,0,0,0,0,0,0.153846153846154,0,0,0,0,0,0,0,0,0,0,0,0,0,702,54,21250,3.25,,,,1
2424,Cu2ZnSn0.925Ag0.075Se4,Cu2ZnSn0.925Ag0.075Se4,0,0,0,0,0,0,0,0,0,0,0,0,0,0,0,0,0,0,0,0,0,0,0,0,0,0,0,0,0,0,0,0,0,0,0,0,0,0.5,0,0,0,0,0,0.25,0,0,0,0,0,0,0.125,0,0.115625,0.009375,0,0,0,0,0,0,0,0,0,0,0,323,45,79487,3.94,,,,1
2425,Cu2ZnSn0.925Ag0.075Se4,Cu2ZnSn0.925Ag0.075Se4,0,0,0,0,0,0,0,0,0,0,0,0,0,0,0,0,0,0,0,0,0,0,0,0,0,0,0,0,0,0,0,0,0,0,0,0,0,0.5,0,0,0,0,0,0.25,0,0,0,0,0,0,0.125,0,0.115625,0.009375,0,0,0,0,0,0,0,0,0,0,0,373,53,71429,3.31,,,,1
2426,Cu2ZnSn0.925Ag0.075Se4,Cu2ZnSn0.925Ag0.075Se4,0,0,0,0,0,0,0,0,0,0,0,0,0,0,0,0,0,0,0,0,0,0,0,0,0,0,0,0,0,0,0,0,0,0,0,0,0,0.5,0,0,0,0,0,0.25,0,0,0,0,0,0,0.125,0,0.115625,0.009375,0,0,0,0,0,0,0,0,0,0,0,473,68,67686,2.9,,,,1
2427,Cu2ZnSn0.925Ag0.075Se4,Cu2ZnSn0.925Ag0.075Se4,0,0,0,0,0,0,0,0,0,0,0,0,0,0,0,0,0,0,0,0,0,0,0,0,0,0,0,0,0,0,0,0,0,0,0,0,0,0.5,0,0,0,0,0,0.25,0,0,0,0,0,0,0.125,0,0.115625,0.009375,0,0,0,0,0,0,0,0,0,0,0,573,88,56985,2.33,,,,1
2428,Cu2ZnSn0.925Ag0.075Se4,Cu2ZnSn0.925Ag0.075Se4,0,0,0,0,0,0,0,0,0,0,0,0,0,0,0,0,0,0,0,0,0,0,0,0,0,0,0,0,0,0,0,0,0,0,0,0,0,0.5,0,0,0,0,0,0.25,0,0,0,0,0,0,0.125,0,0.115625,0.009375,0,0,0,0,0,0,0,0,0,0,0,673,106,43417,1.87,,,,1
2429,Cu2ZnSn0.95Ag0.05Se4,Cu2ZnSn0.95Ag0.05Se4,0,0,0,0,0,0,0,0,0,0,0,0,0,0,0,0,0,0,0,0,0,0,0,0,0,0,0,0,0,0,0,0,0,0,0,0,0,0.5,0,0,0,0,0,0.25,0,0,0,0,0,0,0.125,0,0.11875,0.00625,0,0,0,0,0,0,0,0,0,0,0,323,34,258333,4.21,,,,1
2430,Cu2ZnSn0.95Ag0.05Se4,Cu2ZnSn0.95Ag0.05Se4,0,0,0,0,0,0,0,0,0,0,0,0,0,0,0,0,0,0,0,0,0,0,0,0,0,0,0,0,0,0,0,0,0,0,0,0,0,0.5,0,0,0,0,0,0.25,0,0,0,0,0,0,0.125,0,0.11875,0.00625,0,0,0,0,0,0,0,0,0,0,0,373,39,238462,3.53,,,,1
2431,Cu2ZnSn0.95Ag0.05Se4,Cu2ZnSn0.95Ag0.05Se4,0,0,0,0,0,0,0,0,0,0,0,0,0,0,0,0,0,0,0,0,0,0,0,0,0,0,0,0,0,0,0,0,0,0,0,0,0,0.5,0,0,0,0,0,0.25,0,0,0,0,0,0,0.125,0,0.11875,0.00625,0,0,0,0,0,0,0,0,0,0,0,473,51,198718,3.12,,,,1
2432,Cu2ZnSn0.95Ag0.05Se4,Cu2ZnSn0.95Ag0.05Se4,0,0,0,0,0,0,0,0,0,0,0,0,0,0,0,0,0,0,0,0,0,0,0,0,0,0,0,0,0,0,0,0,0,0,0,0,0,0.5,0,0,0,0,0,0.25,0,0,0,0,0,0,0.125,0,0.11875,0.00625,0,0,0,0,0,0,0,0,0,0,0,573,66,164800,2.56,,,,1
2433,Cu2ZnSn0.95Ag0.05Se4,Cu2ZnSn0.95Ag0.05Se4,0,0,0,0,0,0,0,0,0,0,0,0,0,0,0,0,0,0,0,0,0,0,0,0,0,0,0,0,0,0,0,0,0,0,0,0,0,0.5,0,0,0,0,0,0.25,0,0,0,0,0,0,0.125,0,0.11875,0.00625,0,0,0,0,0,0,0,0,0,0,0,673,77,133700,2.13,,,,1
2434,Cu2ZnSn0.98Ag0.02Se4,Cu2ZnSn0.98Ag0.02Se4,0,0,0,0,0,0,0,0,0,0,0,0,0,0,0,0,0,0,0,0,0,0,0,0,0,0,0,0,0,0,0,0,0,0,0,0,0,0.5,0,0,0,0,0,0.25,0,0,0,0,0,0,0.125,0,0.1225,0.0025,0,0,0,0,0,0,0,0,0,0,0,323,68,34910,4.36,,,,1
2435,Cu2ZnSn0.98Ag0.02Se4,Cu2ZnSn0.98Ag0.02Se4,0,0,0,0,0,0,0,0,0,0,0,0,0,0,0,0,0,0,0,0,0,0,0,0,0,0,0,0,0,0,0,0,0,0,0,0,0,0.5,0,0,0,0,0,0.25,0,0,0,0,0,0,0.125,0,0.1225,0.0025,0,0,0,0,0,0,0,0,0,0,0,373,78,38847,3.84,,,,1
2436,Cu2ZnSn0.98Ag0.02Se4,Cu2ZnSn0.98Ag0.02Se4,0,0,0,0,0,0,0,0,0,0,0,0,0,0,0,0,0,0,0,0,0,0,0,0,0,0,0,0,0,0,0,0,0,0,0,0,0,0.5,0,0,0,0,0,0.25,0,0,0,0,0,0,0.125,0,0.1225,0.0025,0,0,0,0,0,0,0,0,0,0,0,473,96,50654,3.64,,,,1
2437,Cu2ZnSn0.98Ag0.02Se4,Cu2ZnSn0.98Ag0.02Se4,0,0,0,0,0,0,0,0,0,0,0,0,0,0,0,0,0,0,0,0,0,0,0,0,0,0,0,0,0,0,0,0,0,0,0,0,0,0.5,0,0,0,0,0,0.25,0,0,0,0,0,0,0.125,0,0.1225,0.0025,0,0,0,0,0,0,0,0,0,0,0,573,114,44034,3.18,,,,1
2438,Cu2ZnSn0.98Ag0.02Se4,Cu2ZnSn0.98Ag0.02Se4,0,0,0,0,0,0,0,0,0,0,0,0,0,0,0,0,0,0,0,0,0,0,0,0,0,0,0,0,0,0,0,0,0,0,0,0,0,0.5,0,0,0,0,0,0.25,0,0,0,0,0,0,0.125,0,0.1225,0.0025,0,0,0,0,0,0,0,0,0,0,0,673,134,36730,2.91,,,,1
2439,Cu2ZnSnSe4,Cu2ZnSnSe4,0,0,0,0,0,0,0,0,0,0,0,0,0,0,0,0,0,0,0,0,0,0,0,0,0,0,0,0,0,0,0,0,0,0,0,0,0,0.5,0,0,0,0,0,0.25,0,0,0,0,0,0,0.125,0,0.125,0,0,0,0,0,0,0,0,0,0,0,0,323,106,21008,4.57,,,,1
2440,Cu2ZnSnSe4,Cu2ZnSnSe4,0,0,0,0,0,0,0,0,0,0,0,0,0,0,0,0,0,0,0,0,0,0,0,0,0,0,0,0,0,0,0,0,0,0,0,0,0,0.5,0,0,0,0,0,0.25,0,0,0,0,0,0,0.125,0,0.125,0,0,0,0,0,0,0,0,0,0,0,0,373,117,19531,3.99,,,,1
2441,Cu2ZnSnSe4,Cu2ZnSnSe4,0,0,0,0,0,0,0,0,0,0,0,0,0,0,0,0,0,0,0,0,0,0,0,0,0,0,0,0,0,0,0,0,0,0,0,0,0,0.5,0,0,0,0,0,0.25,0,0,0,0,0,0,0.125,0,0.125,0,0,0,0,0,0,0,0,0,0,0,0,473,145,16500,3.76,,,,1
2442,Cu2ZnSnSe4,Cu2ZnSnSe4,0,0,0,0,0,0,0,0,0,0,0,0,0,0,0,0,0,0,0,0,0,0,0,0,0,0,0,0,0,0,0,0,0,0,0,0,0,0.5,0,0,0,0,0,0.25,0,0,0,0,0,0,0.125,0,0.125,0,0,0,0,0,0,0,0,0,0,0,0,573,165,15060,3.3,,,,1
2443,Cu2ZnSnSe4,Cu2ZnSnSe4,0,0,0,0,0,0,0,0,0,0,0,0,0,0,0,0,0,0,0,0,0,0,0,0,0,0,0,0,0,0,0,0,0,0,0,0,0,0.5,0,0,0,0,0,0.25,0,0,0,0,0,0,0.125,0,0.125,0,0,0,0,0,0,0,0,0,0,0,0,673,192,12300,3.02,,,,1
2444,(Cu3SnS4)0.85(Ga2Te3)0.15,Cu2.55SnS3.4,0,0,0,0,0,0,0,0,0,0,0,0,0,0,0,0,0,0,0,0,0,0,0,0,0,0,0,0,0,0,0,0,0,0,0,0,0,0,0,0,0,0,0,0.366906474820144,0,0,0,0,0,0,0,0,0.143884892086331,0,0,0,0,0.489208633093525,0,0,0,0,0,0,0,331,79,58519,1.78,,,,1
2445,(Cu3SnS4)0.85(Ga2Te3)0.15,Cu2.55SnS3.4,0,0,0,0,0,0,0,0,0,0,0,0,0,0,0,0,0,0,0,0,0,0,0,0,0,0,0,0,0,0,0,0,0,0,0,0,0,0,0,0,0,0,0,0.366906474820144,0,0,0,0,0,0,0,0,0.143884892086331,0,0,0,0,0.489208633093525,0,0,0,0,0,0,0,429,102,50000,1.63,,,,1
2446,(Cu3SnS4)0.85(Ga2Te3)0.15,Cu2.55SnS3.4,0,0,0,0,0,0,0,0,0,0,0,0,0,0,0,0,0,0,0,0,0,0,0,0,0,0,0,0,0,0,0,0,0,0,0,0,0,0,0,0,0,0,0,0.366906474820144,0,0,0,0,0,0,0,0,0.143884892086331,0,0,0,0,0.489208633093525,0,0,0,0,0,0,0,527,123,41941,1.43,,,,1
2447,(Cu3SnS4)0.85(Ga2Te3)0.15,Cu2.55SnS3.4,0,0,0,0,0,0,0,0,0,0,0,0,0,0,0,0,0,0,0,0,0,0,0,0,0,0,0,0,0,0,0,0,0,0,0,0,0,0,0,0,0,0,0,0.366906474820144,0,0,0,0,0,0,0,0,0.143884892086331,0,0,0,0,0.489208633093525,0,0,0,0,0,0,0,624,150,31853,1.24,,,,1
2448,(Cu3SnS4)0.85(Ga2Te3)0.15,Cu2.55SnS3.4,0,0,0,0,0,0,0,0,0,0,0,0,0,0,0,0,0,0,0,0,0,0,0,0,0,0,0,0,0,0,0,0,0,0,0,0,0,0,0,0,0,0,0,0.366906474820144,0,0,0,0,0,0,0,0,0.143884892086331,0,0,0,0,0.489208633093525,0,0,0,0,0,0,0,674,161,28782,1.2,,,,1
2449,(Cu3SnS4)0.85(Ga2Te3)0.15,Cu2.55SnS3.4,0,0,0,0,0,0,0,0,0,0,0,0,0,0,0,0,0,0,0,0,0,0,0,0,0,0,0,0,0,0,0,0,0,0,0,0,0,0,0,0,0,0,0,0.366906474820144,0,0,0,0,0,0,0,0,0.143884892086331,0,0,0,0,0.489208633093525,0,0,0,0,0,0,0,741,183,19467,1.04,,,,1
2450,(Cu3SnS4)0.85(Ga2Te3)0.15,Cu2.55SnS3.4,0,0,0,0,0,0,0,0,0,0,0,0,0,0,0,0,0,0,0,0,0,0,0,0,0,0,0,0,0,0,0,0,0,0,0,0,0,0,0,0,0,0,0,0.366906474820144,0,0,0,0,0,0,0,0,0.143884892086331,0,0,0,0,0.489208633093525,0,0,0,0,0,0,0,800,225,9856,0.72,,,,1
2451,(Cu3SnS4)0.875(Ga2Te3)0.125,Cu2.625SnS3.5,0,0,0,0,0,0,0,0,0,0,0,0,0,0,0,0,0,0,0,0,0,0,0,0,0,0,0,0,0,0,0,0,0,0,0,0,0,0,0,0,0,0,0,0.368421052631579,0,0,0,0,0,0,0,0,0.140350877192982,0,0,0,0,0.491228070175439,0,0,0,0,0,0,0,331,75,93015,2.41,,,,1
2452,(Cu3SnS4)0.875(Ga2Te3)0.125,Cu2.625SnS3.5,0,0,0,0,0,0,0,0,0,0,0,0,0,0,0,0,0,0,0,0,0,0,0,0,0,0,0,0,0,0,0,0,0,0,0,0,0,0,0,0,0,0,0,0.368421052631579,0,0,0,0,0,0,0,0,0.140350877192982,0,0,0,0,0.491228070175439,0,0,0,0,0,0,0,429,96,80475,2.19,,,,1
2453,(Cu3SnS4)0.875(Ga2Te3)0.125,Cu2.625SnS3.5,0,0,0,0,0,0,0,0,0,0,0,0,0,0,0,0,0,0,0,0,0,0,0,0,0,0,0,0,0,0,0,0,0,0,0,0,0,0,0,0,0,0,0,0.368421052631579,0,0,0,0,0,0,0,0,0.140350877192982,0,0,0,0,0.491228070175439,0,0,0,0,0,0,0,527,117,68624,1.93,,,,1
2454,(Cu3SnS4)0.875(Ga2Te3)0.125,Cu2.625SnS3.5,0,0,0,0,0,0,0,0,0,0,0,0,0,0,0,0,0,0,0,0,0,0,0,0,0,0,0,0,0,0,0,0,0,0,0,0,0,0,0,0,0,0,0,0.368421052631579,0,0,0,0,0,0,0,0,0.140350877192982,0,0,0,0,0.491228070175439,0,0,0,0,0,0,0,624,140,52117,1.68,,,,1
2455,(Cu3SnS4)0.875(Ga2Te3)0.125,Cu2.625SnS3.5,0,0,0,0,0,0,0,0,0,0,0,0,0,0,0,0,0,0,0,0,0,0,0,0,0,0,0,0,0,0,0,0,0,0,0,0,0,0,0,0,0,0,0,0.368421052631579,0,0,0,0,0,0,0,0,0.140350877192982,0,0,0,0,0.491228070175439,0,0,0,0,0,0,0,674,146,48829,1.53,,,,1
2456,(Cu3SnS4)0.875(Ga2Te3)0.125,Cu2.625SnS3.5,0,0,0,0,0,0,0,0,0,0,0,0,0,0,0,0,0,0,0,0,0,0,0,0,0,0,0,0,0,0,0,0,0,0,0,0,0,0,0,0,0,0,0,0.368421052631579,0,0,0,0,0,0,0,0,0.140350877192982,0,0,0,0,0.491228070175439,0,0,0,0,0,0,0,741,170,34493,1.38,,,,1
2457,(Cu3SnS4)0.895(Ga2Te3)0.105,Cu2.685SnS3.58,0,0,0,0,0,0,0,0,0,0,0,0,0,0,0,0,0,0,0,0,0,0,0,0,0,0,0,0,0,0,0,0,0,0,0,0,0,0,0,0,0,0,0,0.369580178940124,0,0,0,0,0,0,0,0,0.137646249139711,0,0,0,0,0.492773571920165,0,0,0,0,0,0,0,331,52,178473,2.95,,,,1
2458,(Cu3SnS4)0.895(Ga2Te3)0.105,Cu2.685SnS3.58,0,0,0,0,0,0,0,0,0,0,0,0,0,0,0,0,0,0,0,0,0,0,0,0,0,0,0,0,0,0,0,0,0,0,0,0,0,0,0,0,0,0,0,0.369580178940124,0,0,0,0,0,0,0,0,0.137646249139711,0,0,0,0,0.492773571920165,0,0,0,0,0,0,0,405,63,161268,2.89,,,,1
2459,(Cu3SnS4)0.895(Ga2Te3)0.105,Cu2.685SnS3.58,0,0,0,0,0,0,0,0,0,0,0,0,0,0,0,0,0,0,0,0,0,0,0,0,0,0,0,0,0,0,0,0,0,0,0,0,0,0,0,0,0,0,0,0.369580178940124,0,0,0,0,0,0,0,0,0.137646249139711,0,0,0,0,0.492773571920165,0,0,0,0,0,0,0,479,75,141561,2.64,,,,1
2460,(Cu3SnS4)0.895(Ga2Te3)0.105,Cu2.685SnS3.58,0,0,0,0,0,0,0,0,0,0,0,0,0,0,0,0,0,0,0,0,0,0,0,0,0,0,0,0,0,0,0,0,0,0,0,0,0,0,0,0,0,0,0,0.369580178940124,0,0,0,0,0,0,0,0,0.137646249139711,0,0,0,0,0.492773571920165,0,0,0,0,0,0,0,554,89,122476,2.36,,,,1
2461,(Cu3SnS4)0.895(Ga2Te3)0.105,Cu2.685SnS3.58,0,0,0,0,0,0,0,0,0,0,0,0,0,0,0,0,0,0,0,0,0,0,0,0,0,0,0,0,0,0,0,0,0,0,0,0,0,0,0,0,0,0,0,0.369580178940124,0,0,0,0,0,0,0,0,0.137646249139711,0,0,0,0,0.492773571920165,0,0,0,0,0,0,0,627,102,104440,2.27,,,,1
2462,(Cu3SnS4)0.895(Ga2Te3)0.105,Cu2.685SnS3.58,0,0,0,0,0,0,0,0,0,0,0,0,0,0,0,0,0,0,0,0,0,0,0,0,0,0,0,0,0,0,0,0,0,0,0,0,0,0,0,0,0,0,0,0.369580178940124,0,0,0,0,0,0,0,0,0.137646249139711,0,0,0,0,0.492773571920165,0,0,0,0,0,0,0,700,116,86518,2.18,,,,1
2463,(Cu3SnS4)0.895(Ga2Te3)0.105,Cu2.685SnS3.58,0,0,0,0,0,0,0,0,0,0,0,0,0,0,0,0,0,0,0,0,0,0,0,0,0,0,0,0,0,0,0,0,0,0,0,0,0,0,0,0,0,0,0,0.369580178940124,0,0,0,0,0,0,0,0,0.137646249139711,0,0,0,0,0.492773571920165,0,0,0,0,0,0,0,746,138,63800,1.48,,,,1
2464,(Cu3SnS4)0.895(Ga2Te3)0.105,Cu2.685SnS3.58,0,0,0,0,0,0,0,0,0,0,0,0,0,0,0,0,0,0,0,0,0,0,0,0,0,0,0,0,0,0,0,0,0,0,0,0,0,0,0,0,0,0,0,0.369580178940124,0,0,0,0,0,0,0,0,0.137646249139711,0,0,0,0,0.492773571920165,0,0,0,0,0,0,0,798,181,29628,0.83,,,,1
2465,(Cu3SnS4)0.915(Ga2Te3)0.085,Cu2.745SnS3.66,0,0,0,0,0,0,0,0,0,0,0,0,0,0,0,0,0,0,0,0,0,0,0,0,0,0,0,0,0,0,0,0,0,0,0,0,0,0,0,0,0,0,0,0.37069547602971,0,0,0,0,0,0,0,0,0.135043889264011,0,0,0,0,0.49426063470628,0,0,0,0,0,0,0,331,47,186400,3.84,,,,1
2466,(Cu3SnS4)0.915(Ga2Te3)0.085,Cu2.745SnS3.66,0,0,0,0,0,0,0,0,0,0,0,0,0,0,0,0,0,0,0,0,0,0,0,0,0,0,0,0,0,0,0,0,0,0,0,0,0,0,0,0,0,0,0,0.37069547602971,0,0,0,0,0,0,0,0,0.135043889264011,0,0,0,0,0.49426063470628,0,0,0,0,0,0,0,405,58,168430,3.74,,,,1
2467,(Cu3SnS4)0.915(Ga2Te3)0.085,Cu2.745SnS3.66,0,0,0,0,0,0,0,0,0,0,0,0,0,0,0,0,0,0,0,0,0,0,0,0,0,0,0,0,0,0,0,0,0,0,0,0,0,0,0,0,0,0,0,0.37069547602971,0,0,0,0,0,0,0,0,0.135043889264011,0,0,0,0,0.49426063470628,0,0,0,0,0,0,0,479,72,150000,3.43,,,,1
2468,(Cu3SnS4)0.915(Ga2Te3)0.085,Cu2.745SnS3.66,0,0,0,0,0,0,0,0,0,0,0,0,0,0,0,0,0,0,0,0,0,0,0,0,0,0,0,0,0,0,0,0,0,0,0,0,0,0,0,0,0,0,0,0.37069547602971,0,0,0,0,0,0,0,0,0.135043889264011,0,0,0,0,0.49426063470628,0,0,0,0,0,0,0,554,85,131670,3.18,,,,1
2469,(Cu3SnS4)0.915(Ga2Te3)0.085,Cu2.745SnS3.66,0,0,0,0,0,0,0,0,0,0,0,0,0,0,0,0,0,0,0,0,0,0,0,0,0,0,0,0,0,0,0,0,0,0,0,0,0,0,0,0,0,0,0,0.37069547602971,0,0,0,0,0,0,0,0,0.135043889264011,0,0,0,0,0.49426063470628,0,0,0,0,0,0,0,627,97,113920,3.15,,,,1
2470,(Cu3SnS4)0.915(Ga2Te3)0.085,Cu2.745SnS3.66,0,0,0,0,0,0,0,0,0,0,0,0,0,0,0,0,0,0,0,0,0,0,0,0,0,0,0,0,0,0,0,0,0,0,0,0,0,0,0,0,0,0,0,0.37069547602971,0,0,0,0,0,0,0,0,0.135043889264011,0,0,0,0,0.49426063470628,0,0,0,0,0,0,0,700,112,94370,2.77,,,,1
2471,(Cu3SnS4)0.915(Ga2Te3)0.085,Cu2.745SnS3.66,0,0,0,0,0,0,0,0,0,0,0,0,0,0,0,0,0,0,0,0,0,0,0,0,0,0,0,0,0,0,0,0,0,0,0,0,0,0,0,0,0,0,0,0.37069547602971,0,0,0,0,0,0,0,0,0.135043889264011,0,0,0,0,0.49426063470628,0,0,0,0,0,0,0,741,120,84000,1.98,,,,1
2472,(Cu3SnS4)0.915(Ga2Te3)0.085,Cu2.745SnS3.66,0,0,0,0,0,0,0,0,0,0,0,0,0,0,0,0,0,0,0,0,0,0,0,0,0,0,0,0,0,0,0,0,0,0,0,0,0,0,0,0,0,0,0,0.37069547602971,0,0,0,0,0,0,0,0,0.135043889264011,0,0,0,0,0.49426063470628,0,0,0,0,0,0,0,798,183,27960,0.93,,,,1
2473,Cu26V2Ge3Sb3S32,Cu26V2Ge3Sb3S32,0,0,0,0,0,0,0,0,0,0,0,0,0,0,0,0,0,0,0,0,0,0,0,0,0,0,0,0,0,0,0,0,0,0,0,0,0,0,0,0.0454545454545454,0,0,0,0.393939393939394,0,0.0454545454545454,0,0,0,0,0,0,0,0,0,0,0.0303030303030303,0.484848484848485,0,0,0,0,0,0,0,309,116,57368,1.69,,,,1
2474,Cu26V2Ge3Sb3S32,Cu26V2Ge3Sb3S32,0,0,0,0,0,0,0,0,0,0,0,0,0,0,0,0,0,0,0,0,0,0,0,0,0,0,0,0,0,0,0,0,0,0,0,0,0,0,0,0.0454545454545454,0,0,0,0.393939393939394,0,0.0454545454545454,0,0,0,0,0,0,0,0,0,0,0.0303030303030303,0.484848484848485,0,0,0,0,0,0,0,400,139,48018,1.4,,,,1
2475,Cu26V2Ge3Sb3S32,Cu26V2Ge3Sb3S32,0,0,0,0,0,0,0,0,0,0,0,0,0,0,0,0,0,0,0,0,0,0,0,0,0,0,0,0,0,0,0,0,0,0,0,0,0,0,0,0.0454545454545454,0,0,0,0.393939393939394,0,0.0454545454545454,0,0,0,0,0,0,0,0,0,0,0.0303030303030303,0.484848484848485,0,0,0,0,0,0,0,497,162,37544,1.2,,,,1
2476,Cu26V2Ge3Sb3S32,Cu26V2Ge3Sb3S32,0,0,0,0,0,0,0,0,0,0,0,0,0,0,0,0,0,0,0,0,0,0,0,0,0,0,0,0,0,0,0,0,0,0,0,0,0,0,0,0.0454545454545454,0,0,0,0.393939393939394,0,0.0454545454545454,0,0,0,0,0,0,0,0,0,0,0.0303030303030303,0.484848484848485,0,0,0,0,0,0,0,594,186,29781,1.05,,,,1
2477,Cu26V2Ge3Sb3S32,Cu26V2Ge3Sb3S32,0,0,0,0,0,0,0,0,0,0,0,0,0,0,0,0,0,0,0,0,0,0,0,0,0,0,0,0,0,0,0,0,0,0,0,0,0,0,0,0.0454545454545454,0,0,0,0.393939393939394,0,0.0454545454545454,0,0,0,0,0,0,0,0,0,0,0.0303030303030303,0.484848484848485,0,0,0,0,0,0,0,674,206,24605,0.96,,,,1
2478,Cu26V2Ge4Sb2S32,Cu26V2Ge4Sb2S32,0,0,0,0,0,0,0,0,0,0,0,0,0,0,0,0,0,0,0,0,0,0,0,0,0,0,0,0,0,0,0,0,0,0,0,0,0,0,0,0.0606060606060606,0,0,0,0.393939393939394,0,0.0303030303030303,0,0,0,0,0,0,0,0,0,0,0.0303030303030303,0.484848484848485,0,0,0,0,0,0,0,309,67,175410,2.57,,,,1
2479,Cu26V2Ge4Sb2S32,Cu26V2Ge4Sb2S32,0,0,0,0,0,0,0,0,0,0,0,0,0,0,0,0,0,0,0,0,0,0,0,0,0,0,0,0,0,0,0,0,0,0,0,0,0,0,0,0.0606060606060606,0,0,0,0.393939393939394,0,0.0303030303030303,0,0,0,0,0,0,0,0,0,0,0.0303030303030303,0.484848484848485,0,0,0,0,0,0,0,400,84,140800,2.26,,,,1
2480,Cu26V2Ge4Sb2S32,Cu26V2Ge4Sb2S32,0,0,0,0,0,0,0,0,0,0,0,0,0,0,0,0,0,0,0,0,0,0,0,0,0,0,0,0,0,0,0,0,0,0,0,0,0,0,0,0.0606060606060606,0,0,0,0.393939393939394,0,0.0303030303030303,0,0,0,0,0,0,0,0,0,0,0.0303030303030303,0.484848484848485,0,0,0,0,0,0,0,497,104,111500,2.04,,,,1
2481,Cu26V2Ge4Sb2S32,Cu26V2Ge4Sb2S32,0,0,0,0,0,0,0,0,0,0,0,0,0,0,0,0,0,0,0,0,0,0,0,0,0,0,0,0,0,0,0,0,0,0,0,0,0,0,0,0.0606060606060606,0,0,0,0.393939393939394,0,0.0303030303030303,0,0,0,0,0,0,0,0,0,0,0.0303030303030303,0.484848484848485,0,0,0,0,0,0,0,594,123,86508,1.82,,,,1
2482,Cu26V2Ge4Sb2S32,Cu26V2Ge4Sb2S32,0,0,0,0,0,0,0,0,0,0,0,0,0,0,0,0,0,0,0,0,0,0,0,0,0,0,0,0,0,0,0,0,0,0,0,0,0,0,0,0.0606060606060606,0,0,0,0.393939393939394,0,0.0303030303030303,0,0,0,0,0,0,0,0,0,0,0.0303030303030303,0.484848484848485,0,0,0,0,0,0,0,674,141,70500,1.67,,,,1
2483,Cu26V2Ge5SbS32,Cu26V2Ge5SbS32,0,0,0,0,0,0,0,0,0,0,0,0,0,0,0,0,0,0,0,0,0,0,0,0,0,0,0,0,0,0,0,0,0,0,0,0,0,0,0,0.0757575757575757,0,0,0,0.393939393939394,0,0.0151515151515151,0,0,0,0,0,0,0,0,0,0,0.0303030303030303,0.484848484848485,0,0,0,0,0,0,0,309,40,334375,3.65,,,,1
2484,Cu26V2Ge5SbS32,Cu26V2Ge5SbS32,0,0,0,0,0,0,0,0,0,0,0,0,0,0,0,0,0,0,0,0,0,0,0,0,0,0,0,0,0,0,0,0,0,0,0,0,0,0,0,0.0757575757575757,0,0,0,0.393939393939394,0,0.0151515151515151,0,0,0,0,0,0,0,0,0,0,0.0303030303030303,0.484848484848485,0,0,0,0,0,0,0,400,55,260976,3.12,,,,1
2485,Cu26V2Ge5SbS32,Cu26V2Ge5SbS32,0,0,0,0,0,0,0,0,0,0,0,0,0,0,0,0,0,0,0,0,0,0,0,0,0,0,0,0,0,0,0,0,0,0,0,0,0,0,0,0.0757575757575757,0,0,0,0.393939393939394,0,0.0151515151515151,0,0,0,0,0,0,0,0,0,0,0.0303030303030303,0.484848484848485,0,0,0,0,0,0,0,497,71,201887,2.78,,,,1
2486,Cu26V2Ge5SbS32,Cu26V2Ge5SbS32,0,0,0,0,0,0,0,0,0,0,0,0,0,0,0,0,0,0,0,0,0,0,0,0,0,0,0,0,0,0,0,0,0,0,0,0,0,0,0,0.0757575757575757,0,0,0,0.393939393939394,0,0.0151515151515151,0,0,0,0,0,0,0,0,0,0,0.0303030303030303,0.484848484848485,0,0,0,0,0,0,0,594,89,155100,2.48,,,,1
2487,Cu26V2Ge5SbS32,Cu26V2Ge5SbS32,0,0,0,0,0,0,0,0,0,0,0,0,0,0,0,0,0,0,0,0,0,0,0,0,0,0,0,0,0,0,0,0,0,0,0,0,0,0,0,0.0757575757575757,0,0,0,0.393939393939394,0,0.0151515151515151,0,0,0,0,0,0,0,0,0,0,0.0303030303030303,0.484848484848485,0,0,0,0,0,0,0,674,105,125900,2.3,,,,1
2488,Cu26V2Ge6S32,Cu26V2Ge6S32,0,0,0,0,0,0,0,0,0,0,0,0,0,0,0,0,0,0,0,0,0,0,0,0,0,0,0,0,0,0,0,0,0,0,0,0,0,0,0,0.0909090909090909,0,0,0,0.393939393939394,0,0,0,0,0,0,0,0,0,0,0,0,0.0303030303030303,0.484848484848485,0,0,0,0,0,0,0,309,19,545000,5.31,,,,1
2489,Cu26V2Ge6S32,Cu26V2Ge6S32,0,0,0,0,0,0,0,0,0,0,0,0,0,0,0,0,0,0,0,0,0,0,0,0,0,0,0,0,0,0,0,0,0,0,0,0,0,0,0,0.0909090909090909,0,0,0,0.393939393939394,0,0,0,0,0,0,0,0,0,0,0,0,0.0303030303030303,0.484848484848485,0,0,0,0,0,0,0,400,33,389286,4.43,,,,1
2490,Cu26V2Ge6S32,Cu26V2Ge6S32,0,0,0,0,0,0,0,0,0,0,0,0,0,0,0,0,0,0,0,0,0,0,0,0,0,0,0,0,0,0,0,0,0,0,0,0,0,0,0,0.0909090909090909,0,0,0,0.393939393939394,0,0,0,0,0,0,0,0,0,0,0,0,0.0303030303030303,0.484848484848485,0,0,0,0,0,0,0,497,49,302778,3.87,,,,1
2491,Cu26V2Ge6S32,Cu26V2Ge6S32,0,0,0,0,0,0,0,0,0,0,0,0,0,0,0,0,0,0,0,0,0,0,0,0,0,0,0,0,0,0,0,0,0,0,0,0,0,0,0,0.0909090909090909,0,0,0,0.393939393939394,0,0,0,0,0,0,0,0,0,0,0,0,0.0303030303030303,0.484848484848485,0,0,0,0,0,0,0,594,66,232000,3.34,,,,1
2492,Cu26V2Ge6S32,Cu26V2Ge6S32,0,0,0,0,0,0,0,0,0,0,0,0,0,0,0,0,0,0,0,0,0,0,0,0,0,0,0,0,0,0,0,0,0,0,0,0,0,0,0,0.0909090909090909,0,0,0,0.393939393939394,0,0,0,0,0,0,0,0,0,0,0,0,0.0303030303030303,0.484848484848485,0,0,0,0,0,0,0,674,79,191500,3.01,,,,1
2493,Co0.95Ni0.05GeTe,Co0.95Ni0.05GeTe,0,0,0,0,0,0.0166666666666666,0,0,0,0,0,0.316666666666667,0,0,0,0,0,0.333333333333333,0,0,0,0,0,0,0,0,0,0,0,0,0,0,0,0,0,0,0,0,0,0.333333333333333,0,0,0,0,0,0,0,0,0,0,0,0,0,0,0,0,0,0,0,0,0,0,0,0,0,327,-44,171693,6.25,,,,1
2494,Co0.95Ni0.05GeTe,Co0.95Ni0.05GeTe,0,0,0,0,0,0.0166666666666666,0,0,0,0,0,0.316666666666667,0,0,0,0,0,0.333333333333333,0,0,0,0,0,0,0,0,0,0,0,0,0,0,0,0,0,0,0,0,0,0.333333333333333,0,0,0,0,0,0,0,0,0,0,0,0,0,0,0,0,0,0,0,0,0,0,0,0,0,394,-55,158995,5.65,,,,1
2495,Co0.95Ni0.05GeTe,Co0.95Ni0.05GeTe,0,0,0,0,0,0.0166666666666666,0,0,0,0,0,0.316666666666667,0,0,0,0,0,0.333333333333333,0,0,0,0,0,0,0,0,0,0,0,0,0,0,0,0,0,0,0,0,0,0.333333333333333,0,0,0,0,0,0,0,0,0,0,0,0,0,0,0,0,0,0,0,0,0,0,0,0,0,478,-66,144444,5.25,,,,1
2496,Co0.95Ni0.05GeTe,Co0.95Ni0.05GeTe,0,0,0,0,0,0.0166666666666666,0,0,0,0,0,0.316666666666667,0,0,0,0,0,0.333333333333333,0,0,0,0,0,0,0,0,0,0,0,0,0,0,0,0,0,0,0,0,0,0.333333333333333,0,0,0,0,0,0,0,0,0,0,0,0,0,0,0,0,0,0,0,0,0,0,0,0,0,551,-76,133862,4.97,,,,1
2497,Co0.95Ni0.05GeTe,Co0.95Ni0.05GeTe,0,0,0,0,0,0.0166666666666666,0,0,0,0,0,0.316666666666667,0,0,0,0,0,0.333333333333333,0,0,0,0,0,0,0,0,0,0,0,0,0,0,0,0,0,0,0,0,0,0.333333333333333,0,0,0,0,0,0,0,0,0,0,0,0,0,0,0,0,0,0,0,0,0,0,0,0,0,626,-88,125397,4.91,,,,1
2498,Co0.95Ni0.05GeTe,Co0.95Ni0.05GeTe,0,0,0,0,0,0.0166666666666666,0,0,0,0,0,0.316666666666667,0,0,0,0,0,0.333333333333333,0,0,0,0,0,0,0,0,0,0,0,0,0,0,0,0,0,0,0,0,0,0.333333333333333,0,0,0,0,0,0,0,0,0,0,0,0,0,0,0,0,0,0,0,0,0,0,0,0,0,701,-94,120899,4.89,,,,1
2499,Co0.95Ni0.05GeTe,Co0.95Ni0.05GeTe,0,0,0,0,0,0.0166666666666666,0,0,0,0,0,0.316666666666667,0,0,0,0,0,0.333333333333333,0,0,0,0,0,0,0,0,0,0,0,0,0,0,0,0,0,0,0,0,0,0.333333333333333,0,0,0,0,0,0,0,0,0,0,0,0,0,0,0,0,0,0,0,0,0,0,0,0,0,776,-96,120370,5.04,,,,1
2500,Co0.95Ni0.05GeTe,Co0.95Ni0.05GeTe,0,0,0,0,0,0.0166666666666666,0,0,0,0,0,0.316666666666667,0,0,0,0,0,0.333333333333333,0,0,0,0,0,0,0,0,0,0,0,0,0,0,0,0,0,0,0,0,0,0.333333333333333,0,0,0,0,0,0,0,0,0,0,0,0,0,0,0,0,0,0,0,0,0,0,0,0,0,825,-96,121693,5.23,,,,1
2501,Co0.97Ni0.03GeTe,Co0.97Ni0.03GeTe,0,0,0,0,0,0.01,0,0,0,0,0,0.323333333333333,0,0,0,0,0,0.333333333333333,0,0,0,0,0,0,0,0,0,0,0,0,0,0,0,0,0,0,0,0,0,0.333333333333333,0,0,0,0,0,0,0,0,0,0,0,0,0,0,0,0,0,0,0,0,0,0,0,0,0,327,-81,90957,6.33,,,,1
2502,Co0.97Ni0.03GeTe,Co0.97Ni0.03GeTe,0,0,0,0,0,0.01,0,0,0,0,0,0.323333333333333,0,0,0,0,0,0.333333333333333,0,0,0,0,0,0,0,0,0,0,0,0,0,0,0,0,0,0,0,0,0,0.333333333333333,0,0,0,0,0,0,0,0,0,0,0,0,0,0,0,0,0,0,0,0,0,0,0,0,0,394,-95,84574,5.84,,,,1
2503,Co0.97Ni0.03GeTe,Co0.97Ni0.03GeTe,0,0,0,0,0,0.01,0,0,0,0,0,0.323333333333333,0,0,0,0,0,0.333333333333333,0,0,0,0,0,0,0,0,0,0,0,0,0,0,0,0,0,0,0,0,0,0.333333333333333,0,0,0,0,0,0,0,0,0,0,0,0,0,0,0,0,0,0,0,0,0,0,0,0,0,478,-109,76064,4.95,,,,1
2504,Co0.97Ni0.03GeTe,Co0.97Ni0.03GeTe,0,0,0,0,0,0.01,0,0,0,0,0,0.323333333333333,0,0,0,0,0,0.333333333333333,0,0,0,0,0,0,0,0,0,0,0,0,0,0,0,0,0,0,0,0,0,0.333333333333333,0,0,0,0,0,0,0,0,0,0,0,0,0,0,0,0,0,0,0,0,0,0,0,0,0,551,-117,72074,4.49,,,,1
2505,Co0.97Ni0.03GeTe,Co0.97Ni0.03GeTe,0,0,0,0,0,0.01,0,0,0,0,0,0.323333333333333,0,0,0,0,0,0.333333333333333,0,0,0,0,0,0,0,0,0,0,0,0,0,0,0,0,0,0,0,0,0,0.333333333333333,0,0,0,0,0,0,0,0,0,0,0,0,0,0,0,0,0,0,0,0,0,0,0,0,0,626,-118,71542,4.31,,,,1
2506,Co0.97Ni0.03GeTe,Co0.97Ni0.03GeTe,0,0,0,0,0,0.01,0,0,0,0,0,0.323333333333333,0,0,0,0,0,0.333333333333333,0,0,0,0,0,0,0,0,0,0,0,0,0,0,0,0,0,0,0,0,0,0.333333333333333,0,0,0,0,0,0,0,0,0,0,0,0,0,0,0,0,0,0,0,0,0,0,0,0,0,701,-112,74468,4.3,,,,1
2507,Co0.97Ni0.03GeTe,Co0.97Ni0.03GeTe,0,0,0,0,0,0.01,0,0,0,0,0,0.323333333333333,0,0,0,0,0,0.333333333333333,0,0,0,0,0,0,0,0,0,0,0,0,0,0,0,0,0,0,0,0,0,0.333333333333333,0,0,0,0,0,0,0,0,0,0,0,0,0,0,0,0,0,0,0,0,0,0,0,0,0,776,-104,80585,4.47,,,,1
2508,Co0.97Ni0.03GeTe,Co0.97Ni0.03GeTe,0,0,0,0,0,0.01,0,0,0,0,0,0.323333333333333,0,0,0,0,0,0.333333333333333,0,0,0,0,0,0,0,0,0,0,0,0,0,0,0,0,0,0,0,0,0,0.333333333333333,0,0,0,0,0,0,0,0,0,0,0,0,0,0,0,0,0,0,0,0,0,0,0,0,0,825,-98,86436,4.68,,,,1
2509,Co0.99Ni0.01GeTe,Co0.99Ni0.01GeTe,0,0,0,0,0,0.0033333333333333,0,0,0,0,0,0.33,0,0,0,0,0,0.333333333333333,0,0,0,0,0,0,0,0,0,0,0,0,0,0,0,0,0,0,0,0,0,0.333333333333333,0,0,0,0,0,0,0,0,0,0,0,0,0,0,0,0,0,0,0,0,0,0,0,0,0,327,-115,57181,6.95,,,,1
2510,Co0.99Ni0.01GeTe,Co0.99Ni0.01GeTe,0,0,0,0,0,0.0033333333333333,0,0,0,0,0,0.33,0,0,0,0,0,0.333333333333333,0,0,0,0,0,0,0,0,0,0,0,0,0,0,0,0,0,0,0,0,0,0.333333333333333,0,0,0,0,0,0,0,0,0,0,0,0,0,0,0,0,0,0,0,0,0,0,0,0,0,394,-131,52128,6.11,,,,1
2511,Co0.99Ni0.01GeTe,Co0.99Ni0.01GeTe,0,0,0,0,0,0.0033333333333333,0,0,0,0,0,0.33,0,0,0,0,0,0.333333333333333,0,0,0,0,0,0,0,0,0,0,0,0,0,0,0,0,0,0,0,0,0,0.333333333333333,0,0,0,0,0,0,0,0,0,0,0,0,0,0,0,0,0,0,0,0,0,0,0,0,0,478,-142,48138,5.11,,,,1
2512,Co0.99Ni0.01GeTe,Co0.99Ni0.01GeTe,0,0,0,0,0,0.0033333333333333,0,0,0,0,0,0.33,0,0,0,0,0,0.333333333333333,0,0,0,0,0,0,0,0,0,0,0,0,0,0,0,0,0,0,0,0,0,0.333333333333333,0,0,0,0,0,0,0,0,0,0,0,0,0,0,0,0,0,0,0,0,0,0,0,0,0,551,-140,48404,4.76,,,,1
2513,Co0.99Ni0.01GeTe,Co0.99Ni0.01GeTe,0,0,0,0,0,0.0033333333333333,0,0,0,0,0,0.33,0,0,0,0,0,0.333333333333333,0,0,0,0,0,0,0,0,0,0,0,0,0,0,0,0,0,0,0,0,0,0.333333333333333,0,0,0,0,0,0,0,0,0,0,0,0,0,0,0,0,0,0,0,0,0,0,0,0,0,626,-125,52926,4.6,,,,1
2514,Co0.99Ni0.01GeTe,Co0.99Ni0.01GeTe,0,0,0,0,0,0.0033333333333333,0,0,0,0,0,0.33,0,0,0,0,0,0.333333333333333,0,0,0,0,0,0,0,0,0,0,0,0,0,0,0,0,0,0,0,0,0,0.333333333333333,0,0,0,0,0,0,0,0,0,0,0,0,0,0,0,0,0,0,0,0,0,0,0,0,0,701,-108,61170,4.66,,,,1
2515,Co0.99Ni0.01GeTe,Co0.99Ni0.01GeTe,0,0,0,0,0,0.0033333333333333,0,0,0,0,0,0.33,0,0,0,0,0,0.333333333333333,0,0,0,0,0,0,0,0,0,0,0,0,0,0,0,0,0,0,0,0,0,0.333333333333333,0,0,0,0,0,0,0,0,0,0,0,0,0,0,0,0,0,0,0,0,0,0,0,0,0,776,-94,72340,4.84,,,,1
2516,Co0.99Ni0.01GeTe,Co0.99Ni0.01GeTe,0,0,0,0,0,0.0033333333333333,0,0,0,0,0,0.33,0,0,0,0,0,0.333333333333333,0,0,0,0,0,0,0,0,0,0,0,0,0,0,0,0,0,0,0,0,0,0.333333333333333,0,0,0,0,0,0,0,0,0,0,0,0,0,0,0,0,0,0,0,0,0,0,0,0,0,825,-87,80319,5.05,,,,1
2517,CoGeTe,CoGeTe,0,0,0,0,0,0,0,0,0,0,0,0.333333333333333,0,0,0,0,0,0.333333333333333,0,0,0,0,0,0,0,0,0,0,0,0,0,0,0,0,0,0,0,0,0,0.333333333333333,0,0,0,0,0,0,0,0,0,0,0,0,0,0,0,0,0,0,0,0,0,0,0,0,0,327,-176,5850,8.3,,,,1
2518,CoGeTe,CoGeTe,0,0,0,0,0,0,0,0,0,0,0,0.333333333333333,0,0,0,0,0,0.333333333333333,0,0,0,0,0,0,0,0,0,0,0,0,0,0,0,0,0,0,0,0,0,0.333333333333333,0,0,0,0,0,0,0,0,0,0,0,0,0,0,0,0,0,0,0,0,0,0,0,0,0,394,-185,5320,7.34,,,,1
2519,CoGeTe,CoGeTe,0,0,0,0,0,0,0,0,0,0,0,0.333333333333333,0,0,0,0,0,0.333333333333333,0,0,0,0,0,0,0,0,0,0,0,0,0,0,0,0,0,0,0,0,0,0.333333333333333,0,0,0,0,0,0,0,0,0,0,0,0,0,0,0,0,0,0,0,0,0,0,0,0,0,478,-171,6120,6.45,,,,1
2520,CoGeTe,CoGeTe,0,0,0,0,0,0,0,0,0,0,0,0.333333333333333,0,0,0,0,0,0.333333333333333,0,0,0,0,0,0,0,0,0,0,0,0,0,0,0,0,0,0,0,0,0,0.333333333333333,0,0,0,0,0,0,0,0,0,0,0,0,0,0,0,0,0,0,0,0,0,0,0,0,0,551,-140,7181,5.97,,,,1
2521,CoGeTe,CoGeTe,0,0,0,0,0,0,0,0,0,0,0,0.333333333333333,0,0,0,0,0,0.333333333333333,0,0,0,0,0,0,0,0,0,0,0,0,0,0,0,0,0,0,0,0,0,0.333333333333333,0,0,0,0,0,0,0,0,0,0,0,0,0,0,0,0,0,0,0,0,0,0,0,0,0,626,-111,9043,5.83,,,,1
2522,CoGeTe,CoGeTe,0,0,0,0,0,0,0,0,0,0,0,0.333333333333333,0,0,0,0,0,0.333333333333333,0,0,0,0,0,0,0,0,0,0,0,0,0,0,0,0,0,0,0,0,0,0.333333333333333,0,0,0,0,0,0,0,0,0,0,0,0,0,0,0,0,0,0,0,0,0,0,0,0,0,701,-92,11702,5.89,,,,1
2523,CoGeTe,CoGeTe,0,0,0,0,0,0,0,0,0,0,0,0.333333333333333,0,0,0,0,0,0.333333333333333,0,0,0,0,0,0,0,0,0,0,0,0,0,0,0,0,0,0,0,0,0,0.333333333333333,0,0,0,0,0,0,0,0,0,0,0,0,0,0,0,0,0,0,0,0,0,0,0,0,0,776,-79,14894,6.04,,,,1
2524,CoGeTe,CoGeTe,0,0,0,0,0,0,0,0,0,0,0,0.333333333333333,0,0,0,0,0,0.333333333333333,0,0,0,0,0,0,0,0,0,0,0,0,0,0,0,0,0,0,0,0,0,0.333333333333333,0,0,0,0,0,0,0,0,0,0,0,0,0,0,0,0,0,0,0,0,0,0,0,0,0,825,-74,18600,6.19,,,,1
2525,Ag2.0Se0.5Te0.5,Ag2.0Se0.5Te0.5,0,0,0,0,0,0,0,0,0,0,0,0,0,0,0,0,0,0.166666666666667,0,0,0,0,0,0,0,0,0,0,0,0,0,0,0,0,0,0,0,0.166666666666667,0,0,0,0,0,0,0,0,0,0,0,0,0,0,0,0.666666666666667,0,0,0,0,0,0,0,0,0,0,0,300,-91,61743,0.61,0.00051,0.25,https://doi.org/10.1021/acs.inorgchem.1c01563,1
2526,Ag2.0Se0.5Te0.5,Ag2.0Se0.5Te0.5,0,0,0,0,0,0,0,0,0,0,0,0,0,0,0,0,0,0.166666666666667,0,0,0,0,0,0,0,0,0,0,0,0,0,0,0,0,0,0,0,0.166666666666667,0,0,0,0,0,0,0,0,0,0,0,0,0,0,0,0.666666666666667,0,0,0,0,0,0,0,0,0,0,0,315,-93,63400,0.63,0.00055,0.27,https://doi.org/10.1021/acs.inorgchem.1c01563,1
2527,Ag2.0Se0.5Te0.5,Ag2.0Se0.5Te0.5,0,0,0,0,0,0,0,0,0,0,0,0,0,0,0,0,0,0.166666666666667,0,0,0,0,0,0,0,0,0,0,0,0,0,0,0,0,0,0,0,0.166666666666667,0,0,0,0,0,0,0,0,0,0,0,0,0,0,0,0.666666666666667,0,0,0,0,0,0,0,0,0,0,0,330,-95,64495,0.65,0.00058,0.3,https://doi.org/10.1021/acs.inorgchem.1c01563,1
2528,Ag2.0Se0.5Te0.5,Ag2.0Se0.5Te0.5,0,0,0,0,0,0,0,0,0,0,0,0,0,0,0,0,0,0.166666666666667,0,0,0,0,0,0,0,0,0,0,0,0,0,0,0,0,0,0,0,0.166666666666667,0,0,0,0,0,0,0,0,0,0,0,0,0,0,0,0.666666666666667,0,0,0,0,0,0,0,0,0,0,0,345,-98,65000,0.66,0.00062,0.33,https://doi.org/10.1021/acs.inorgchem.1c01563,1
2529,Ag2.0Se0.5Te0.5,Ag2.0Se0.5Te0.5,0,0,0,0,0,0,0,0,0,0,0,0,0,0,0,0,0,0.166666666666667,0,0,0,0,0,0,0,0,0,0,0,0,0,0,0,0,0,0,0,0.166666666666667,0,0,0,0,0,0,0,0,0,0,0,0,0,0,0,0.666666666666667,0,0,0,0,0,0,0,0,0,0,0,360,-101,64587,0.67,0.00066,0.36,https://doi.org/10.1021/acs.inorgchem.1c01563,1
2530,Ag2.0Se0.5Te0.5,Ag2.0Se0.5Te0.5,0,0,0,0,0,0,0,0,0,0,0,0,0,0,0,0,0,0.166666666666667,0,0,0,0,0,0,0,0,0,0,0,0,0,0,0,0,0,0,0,0.166666666666667,0,0,0,0,0,0,0,0,0,0,0,0,0,0,0,0.666666666666667,0,0,0,0,0,0,0,0,0,0,0,375,-104,64000,0.67,0.00069,0.39,https://doi.org/10.1021/acs.inorgchem.1c01563,1
2531,Ag2.0Se0.5Te0.5,Ag2.0Se0.5Te0.5,0,0,0,0,0,0,0,0,0,0,0,0,0,0,0,0,0,0.166666666666667,0,0,0,0,0,0,0,0,0,0,0,0,0,0,0,0,0,0,0,0.166666666666667,0,0,0,0,0,0,0,0,0,0,0,0,0,0,0,0.666666666666667,0,0,0,0,0,0,0,0,0,0,0,390,-108,61927,0.67,0.00072,0.42,https://doi.org/10.1021/acs.inorgchem.1c01563,1
2532,Ag2.0Se0.6Te0.4,Ag2.0Se0.6Te0.4,0,0,0,0,0,0,0,0,0,0,0,0,0,0,0,0,0,0.133333333333333,0,0,0,0,0,0,0,0,0,0,0,0,0,0,0,0,0,0,0,0.2,0,0,0,0,0,0,0,0,0,0,0,0,0,0,0,0.666666666666667,0,0,0,0,0,0,0,0,0,0,0,300,-107,75500,0.67,0.00086,0.39,https://doi.org/10.1021/acs.inorgchem.1c01563,1
2533,Ag2.0Se0.6Te0.4,Ag2.0Se0.6Te0.4,0,0,0,0,0,0,0,0,0,0,0,0,0,0,0,0,0,0.133333333333333,0,0,0,0,0,0,0,0,0,0,0,0,0,0,0,0,0,0,0,0.2,0,0,0,0,0,0,0,0,0,0,0,0,0,0,0,0.666666666666667,0,0,0,0,0,0,0,0,0,0,0,315,-108,77156,0.69,0.0009,0.41,https://doi.org/10.1021/acs.inorgchem.1c01563,1
2534,Ag2.0Se0.6Te0.4,Ag2.0Se0.6Te0.4,0,0,0,0,0,0,0,0,0,0,0,0,0,0,0,0,0,0.133333333333333,0,0,0,0,0,0,0,0,0,0,0,0,0,0,0,0,0,0,0,0.2,0,0,0,0,0,0,0,0,0,0,0,0,0,0,0,0.666666666666667,0,0,0,0,0,0,0,0,0,0,0,330,-109,78350,0.71,0.00093,0.44,https://doi.org/10.1021/acs.inorgchem.1c01563,1
