Repository: anilkunwar/thermoelectrics

# Machine learning assisted design of thermoelectrics

a. Machine Learning

# Fetching the upto date data of thermoelectricity (Informatics)

# Featurization:

The computer code to convert the multicomponent chemical formula and temperature row into composition-temperature feature vector
Binary alloys/compunds with upload from json files
Multicomponent alloys/compunds with upload from json files

# Informatics approach to classify p-type and n-type thermoelectric materials

Basic Illustrative Tutorials
Querying the Abstracts on the Materials Science, Applied Physics and Condensed Matter Physics on Keyterms Specific to Thermoelectrics
NER analysis for material type classification

File: machine_learning/vae_regression/latent_space_visualization/thermoelectric_materials.csv (part 17 of 33)
Unnamed: 0,Formula,modformula,In,Tl,La,Sr,Mn,Ni,Ru,Pd,Hf,Cs,Sc,Co,Si,Fe,Li,Cl,Yb,Te,N,Ti,Cd,Zr,Y,Ga,Cr,Pr,Tm,Br,Ca,Mg,Rb,Au,Nd,Ce,Ho,I,Ba,Se,Pb,Ge,Gd,Tb,Dy,Cu,Na,Sb,Bi,P,As,Sm,Zn,Al,Sn,Ag,Nb,Mo,V,S,K,Lu,O,Eu,Ta,B,Er,temperature(K),seebeck_coefficient(μV/K),electrical_conductivity(S/m),thermal_conductivity(W/mK),power_factor(W/mK2),ZT,reference,sum_elements
2535,Ag2.0Se0.6Te0.4,Ag2.0Se0.6Te0.4,0,0,0,0,0,0,0,0,0,0,0,0,0,0,0,0,0,0.133333333333333,0,0,0,0,0,0,0,0,0,0,0,0,0,0,0,0,0,0,0,0.2,0,0,0,0,0,0,0,0,0,0,0,0,0,0,0,0.666666666666667,0,0,0,0,0,0,0,0,0,0,0,345,-111,78990,0.72,0.00097,0.47,https://doi.org/10.1021/acs.inorgchem.1c01563,1
2536,Ag2.0Se0.6Te0.4,Ag2.0Se0.6Te0.4,0,0,0,0,0,0,0,0,0,0,0,0,0,0,0,0,0,0.133333333333333,0,0,0,0,0,0,0,0,0,0,0,0,0,0,0,0,0,0,0,0.2,0,0,0,0,0,0,0,0,0,0,0,0,0,0,0,0.666666666666667,0,0,0,0,0,0,0,0,0,0,0,360,-113,79266,0.74,0.00101,0.49,https://doi.org/10.1021/acs.inorgchem.1c01563,1
2537,Ag2.0Se0.6Te0.4,Ag2.0Se0.6Te0.4,0,0,0,0,0,0,0,0,0,0,0,0,0,0,0,0,0,0.133333333333333,0,0,0,0,0,0,0,0,0,0,0,0,0,0,0,0,0,0,0,0.2,0,0,0,0,0,0,0,0,0,0,0,0,0,0,0,0.666666666666667,0,0,0,0,0,0,0,0,0,0,0,375,-115,78990,0.75,0.00104,0.52,https://doi.org/10.1021/acs.inorgchem.1c01563,1
2538,Ag2.0Se0.6Te0.4,Ag2.0Se0.6Te0.4,0,0,0,0,0,0,0,0,0,0,0,0,0,0,0,0,0,0.133333333333333,0,0,0,0,0,0,0,0,0,0,0,0,0,0,0,0,0,0,0,0.2,0,0,0,0,0,0,0,0,0,0,0,0,0,0,0,0.666666666666667,0,0,0,0,0,0,0,0,0,0,0,390,-118,78350,0.77,0.00108,0.55,https://doi.org/10.1021/acs.inorgchem.1c01563,1
2539,Ag2.0Se0.8Te0.2,Ag2.0Se0.8Te0.2,0,0,0,0,0,0,0,0,0,0,0,0,0,0,0,0,0,0.0666666666666666,0,0,0,0,0,0,0,0,0,0,0,0,0,0,0,0,0,0,0,0.266666666666667,0,0,0,0,0,0,0,0,0,0,0,0,0,0,0,0.666666666666667,0,0,0,0,0,0,0,0,0,0,0,300,-127,90640,0.75,0.00145,0.58,https://doi.org/10.1021/acs.inorgchem.1c01563,1
2540,Ag2.0Se0.8Te0.2,Ag2.0Se0.8Te0.2,0,0,0,0,0,0,0,0,0,0,0,0,0,0,0,0,0,0.0666666666666666,0,0,0,0,0,0,0,0,0,0,0,0,0,0,0,0,0,0,0,0.266666666666667,0,0,0,0,0,0,0,0,0,0,0,0,0,0,0,0.666666666666667,0,0,0,0,0,0,0,0,0,0,0,315,-127,93850,0.77,0.0015,0.62,https://doi.org/10.1021/acs.inorgchem.1c01563,1
2541,Ag2.0Se0.8Te0.2,Ag2.0Se0.8Te0.2,0,0,0,0,0,0,0,0,0,0,0,0,0,0,0,0,0,0.0666666666666666,0,0,0,0,0,0,0,0,0,0,0,0,0,0,0,0,0,0,0,0.266666666666667,0,0,0,0,0,0,0,0,0,0,0,0,0,0,0,0.666666666666667,0,0,0,0,0,0,0,0,0,0,0,330,-127,96800,0.78,0.00155,0.65,https://doi.org/10.1021/acs.inorgchem.1c01563,1
2542,Ag2.0Se0.8Te0.2,Ag2.0Se0.8Te0.2,0,0,0,0,0,0,0,0,0,0,0,0,0,0,0,0,0,0.0666666666666666,0,0,0,0,0,0,0,0,0,0,0,0,0,0,0,0,0,0,0,0.266666666666667,0,0,0,0,0,0,0,0,0,0,0,0,0,0,0,0.666666666666667,0,0,0,0,0,0,0,0,0,0,0,345,-127,99080,0.8,0.00159,0.69,https://doi.org/10.1021/acs.inorgchem.1c01563,1
2543,Ag2.0Se0.8Te0.2,Ag2.0Se0.8Te0.2,0,0,0,0,0,0,0,0,0,0,0,0,0,0,0,0,0,0.0666666666666666,0,0,0,0,0,0,0,0,0,0,0,0,0,0,0,0,0,0,0,0.266666666666667,0,0,0,0,0,0,0,0,0,0,0,0,0,0,0,0.666666666666667,0,0,0,0,0,0,0,0,0,0,0,360,-127,100825,0.82,0.00163,0.72,https://doi.org/10.1021/acs.inorgchem.1c01563,1
2544,Ag2.0Se0.8Te0.2,Ag2.0Se0.8Te0.2,0,0,0,0,0,0,0,0,0,0,0,0,0,0,0,0,0,0.0666666666666666,0,0,0,0,0,0,0,0,0,0,0,0,0,0,0,0,0,0,0,0.266666666666667,0,0,0,0,0,0,0,0,0,0,0,0,0,0,0,0.666666666666667,0,0,0,0,0,0,0,0,0,0,0,375,-128,101835,0.84,0.00166,0.74,https://doi.org/10.1021/acs.inorgchem.1c01563,1
2545,Ag2.0Se0.8Te0.2,Ag2.0Se0.8Te0.2,0,0,0,0,0,0,0,0,0,0,0,0,0,0,0,0,0,0.0666666666666666,0,0,0,0,0,0,0,0,0,0,0,0,0,0,0,0,0,0,0,0.266666666666667,0,0,0,0,0,0,0,0,0,0,0,0,0,0,0,0.666666666666667,0,0,0,0,0,0,0,0,0,0,0,390,-128,102110,0.86,0.00167,0.76,https://doi.org/10.1021/acs.inorgchem.1c01563,1
2546,Ag2.0Se0.9Te0.1,Ag2.0Se0.9Te0.1,0,0,0,0,0,0,0,0,0,0,0,0,0,0,0,0,0,0.0333333333333333,0,0,0,0,0,0,0,0,0,0,0,0,0,0,0,0,0,0,0,0.3,0,0,0,0,0,0,0,0,0,0,0,0,0,0,0,0.666666666666667,0,0,0,0,0,0,0,0,0,0,0,300,-138,90000,0.79,0.00171,0.65,https://doi.org/10.1021/acs.inorgchem.1c01563,1
2547,Ag2.0Se0.9Te0.1,Ag2.0Se0.9Te0.1,0,0,0,0,0,0,0,0,0,0,0,0,0,0,0,0,0,0.0333333333333333,0,0,0,0,0,0,0,0,0,0,0,0,0,0,0,0,0,0,0,0.3,0,0,0,0,0,0,0,0,0,0,0,0,0,0,0,0.666666666666667,0,0,0,0,0,0,0,0,0,0,0,315,-137,94128,0.82,0.00176,0.68,https://doi.org/10.1021/acs.inorgchem.1c01563,1
2548,Ag2.0Se0.9Te0.1,Ag2.0Se0.9Te0.1,0,0,0,0,0,0,0,0,0,0,0,0,0,0,0,0,0,0.0333333333333333,0,0,0,0,0,0,0,0,0,0,0,0,0,0,0,0,0,0,0,0.3,0,0,0,0,0,0,0,0,0,0,0,0,0,0,0,0.666666666666667,0,0,0,0,0,0,0,0,0,0,0,330,-136,97980,0.85,0.0018,0.7,https://doi.org/10.1021/acs.inorgchem.1c01563,1
2549,Ag2.0Se0.9Te0.1,Ag2.0Se0.9Te0.1,0,0,0,0,0,0,0,0,0,0,0,0,0,0,0,0,0,0.0333333333333333,0,0,0,0,0,0,0,0,0,0,0,0,0,0,0,0,0,0,0,0.3,0,0,0,0,0,0,0,0,0,0,0,0,0,0,0,0.666666666666667,0,0,0,0,0,0,0,0,0,0,0,345,-135,101743,0.87,0.00184,0.73,https://doi.org/10.1021/acs.inorgchem.1c01563,1
2550,Ag2.0Se0.9Te0.1,Ag2.0Se0.9Te0.1,0,0,0,0,0,0,0,0,0,0,0,0,0,0,0,0,0,0.0333333333333333,0,0,0,0,0,0,0,0,0,0,0,0,0,0,0,0,0,0,0,0.3,0,0,0,0,0,0,0,0,0,0,0,0,0,0,0,0.666666666666667,0,0,0,0,0,0,0,0,0,0,0,360,-134,105413,0.9,0.00189,0.76,https://doi.org/10.1021/acs.inorgchem.1c01563,1
2551,Ag2.0Se0.9Te0.1,Ag2.0Se0.9Te0.1,0,0,0,0,0,0,0,0,0,0,0,0,0,0,0,0,0,0.0333333333333333,0,0,0,0,0,0,0,0,0,0,0,0,0,0,0,0,0,0,0,0.3,0,0,0,0,0,0,0,0,0,0,0,0,0,0,0,0.666666666666667,0,0,0,0,0,0,0,0,0,0,0,375,-133,108624,0.92,0.00192,0.78,https://doi.org/10.1021/acs.inorgchem.1c01563,1
2552,Ag2.0Se0.9Te0.1,Ag2.0Se0.9Te0.1,0,0,0,0,0,0,0,0,0,0,0,0,0,0,0,0,0,0.0333333333333333,0,0,0,0,0,0,0,0,0,0,0,0,0,0,0,0,0,0,0,0.3,0,0,0,0,0,0,0,0,0,0,0,0,0,0,0,0.666666666666667,0,0,0,0,0,0,0,0,0,0,0,390,-132,111376,0.94,0.00194,0.8,https://doi.org/10.1021/acs.inorgchem.1c01563,1
2553,Cu2Se0.5S0.5,Cu2Se0.5S0.5,0,0,0,0,0,0,0,0,0,0,0,0,0,0,0,0,0,0,0,0,0,0,0,0,0,0,0,0,0,0,0,0,0,0,0,0,0,0.166666666666667,0,0,0,0,0,0.666666666666667,0,0,0,0,0,0,0,0,0,0,0,0,0,0.166666666666667,0,0,0,0,0,0,0,333,46,131429,1.19,,,,1
2554,Cu2Se0.5S0.5,Cu2Se0.5S0.5,0,0,0,0,0,0,0,0,0,0,0,0,0,0,0,0,0,0,0,0,0,0,0,0,0,0,0,0,0,0,0,0,0,0,0,0,0,0.166666666666667,0,0,0,0,0,0.666666666666667,0,0,0,0,0,0,0,0,0,0,0,0,0,0.166666666666667,0,0,0,0,0,0,0,426,53,148286,1.62,,,,1
2555,Cu2Se0.5S0.5,Cu2Se0.5S0.5,0,0,0,0,0,0,0,0,0,0,0,0,0,0,0,0,0,0,0,0,0,0,0,0,0,0,0,0,0,0,0,0,0,0,0,0,0,0.166666666666667,0,0,0,0,0,0.666666666666667,0,0,0,0,0,0,0,0,0,0,0,0,0,0.166666666666667,0,0,0,0,0,0,0,520,68,117429,1.39,,,,1
2556,Cu2Se0.5S0.5,Cu2Se0.5S0.5,0,0,0,0,0,0,0,0,0,0,0,0,0,0,0,0,0,0,0,0,0,0,0,0,0,0,0,0,0,0,0,0,0,0,0,0,0,0.166666666666667,0,0,0,0,0,0.666666666666667,0,0,0,0,0,0,0,0,0,0,0,0,0,0.166666666666667,0,0,0,0,0,0,0,613,98,79143,1.01,,,,1
2557,Cu2Se0.5S0.5,Cu2Se0.5S0.5,0,0,0,0,0,0,0,0,0,0,0,0,0,0,0,0,0,0,0,0,0,0,0,0,0,0,0,0,0,0,0,0,0,0,0,0,0,0.166666666666667,0,0,0,0,0,0.666666666666667,0,0,0,0,0,0,0,0,0,0,0,0,0,0.166666666666667,0,0,0,0,0,0,0,707,119,58000,0.84,,,,1
2558,Cu2Se0.5S0.5,Cu2Se0.5S0.5,0,0,0,0,0,0,0,0,0,0,0,0,0,0,0,0,0,0,0,0,0,0,0,0,0,0,0,0,0,0,0,0,0,0,0,0,0,0.166666666666667,0,0,0,0,0,0.666666666666667,0,0,0,0,0,0,0,0,0,0,0,0,0,0.166666666666667,0,0,0,0,0,0,0,769,131,53429,0.77,,,,1
2559,Cu2Se0.7S0.3,Cu2Se0.7S0.3,0,0,0,0,0,0,0,0,0,0,0,0,0,0,0,0,0,0,0,0,0,0,0,0,0,0,0,0,0,0,0,0,0,0,0,0,0,0.233333333333333,0,0,0,0,0,0.666666666666667,0,0,0,0,0,0,0,0,0,0,0,0,0,0.0999999999999999,0,0,0,0,0,0,0,333,53,126000,0.87,,,,1
2560,Cu2Se0.7S0.3,Cu2Se0.7S0.3,0,0,0,0,0,0,0,0,0,0,0,0,0,0,0,0,0,0,0,0,0,0,0,0,0,0,0,0,0,0,0,0,0,0,0,0,0,0.233333333333333,0,0,0,0,0,0.666666666666667,0,0,0,0,0,0,0,0,0,0,0,0,0,0.0999999999999999,0,0,0,0,0,0,0,426,51,140857,1.39,,,,1
2561,Cu2Se0.7S0.3,Cu2Se0.7S0.3,0,0,0,0,0,0,0,0,0,0,0,0,0,0,0,0,0,0,0,0,0,0,0,0,0,0,0,0,0,0,0,0,0,0,0,0,0,0.233333333333333,0,0,0,0,0,0.666666666666667,0,0,0,0,0,0,0,0,0,0,0,0,0,0.0999999999999999,0,0,0,0,0,0,0,520,70,107429,1.29,,,,1
2562,Cu2Se0.7S0.3,Cu2Se0.7S0.3,0,0,0,0,0,0,0,0,0,0,0,0,0,0,0,0,0,0,0,0,0,0,0,0,0,0,0,0,0,0,0,0,0,0,0,0,0,0.233333333333333,0,0,0,0,0,0.666666666666667,0,0,0,0,0,0,0,0,0,0,0,0,0,0.0999999999999999,0,0,0,0,0,0,0,613,102,69143,0.94,,,,1
2563,Cu2Se0.7S0.3,Cu2Se0.7S0.3,0,0,0,0,0,0,0,0,0,0,0,0,0,0,0,0,0,0,0,0,0,0,0,0,0,0,0,0,0,0,0,0,0,0,0,0,0,0.233333333333333,0,0,0,0,0,0.666666666666667,0,0,0,0,0,0,0,0,0,0,0,0,0,0.0999999999999999,0,0,0,0,0,0,0,707,132,48571,0.78,,,,1
2564,Cu2Se0.7S0.3,Cu2Se0.7S0.3,0,0,0,0,0,0,0,0,0,0,0,0,0,0,0,0,0,0,0,0,0,0,0,0,0,0,0,0,0,0,0,0,0,0,0,0,0,0.233333333333333,0,0,0,0,0,0.666666666666667,0,0,0,0,0,0,0,0,0,0,0,0,0,0.0999999999999999,0,0,0,0,0,0,0,769,146,42000,0.74,,,,1
2565,Cu2Se0.9S0.1,Cu2Se0.9S0.1,0,0,0,0,0,0,0,0,0,0,0,0,0,0,0,0,0,0,0,0,0,0,0,0,0,0,0,0,0,0,0,0,0,0,0,0,0,0.3,0,0,0,0,0,0.666666666666667,0,0,0,0,0,0,0,0,0,0,0,0,0,0.0333333333333333,0,0,0,0,0,0,0,333,46,63429,0.43,,,,1
2566,Cu2Se0.9S0.1,Cu2Se0.9S0.1,0,0,0,0,0,0,0,0,0,0,0,0,0,0,0,0,0,0,0,0,0,0,0,0,0,0,0,0,0,0,0,0,0,0,0,0,0,0.3,0,0,0,0,0,0.666666666666667,0,0,0,0,0,0,0,0,0,0,0,0,0,0.0333333333333333,0,0,0,0,0,0,0,426,58,66000,0.63,,,,1
2567,Cu2Se0.9S0.1,Cu2Se0.9S0.1,0,0,0,0,0,0,0,0,0,0,0,0,0,0,0,0,0,0,0,0,0,0,0,0,0,0,0,0,0,0,0,0,0,0,0,0,0,0.3,0,0,0,0,0,0.666666666666667,0,0,0,0,0,0,0,0,0,0,0,0,0,0.0333333333333333,0,0,0,0,0,0,0,520,86,65143,0.7,,,,1
2568,Cu2Se0.9S0.1,Cu2Se0.9S0.1,0,0,0,0,0,0,0,0,0,0,0,0,0,0,0,0,0,0,0,0,0,0,0,0,0,0,0,0,0,0,0,0,0,0,0,0,0,0.3,0,0,0,0,0,0.666666666666667,0,0,0,0,0,0,0,0,0,0,0,0,0,0.0333333333333333,0,0,0,0,0,0,0,613,144,42170,0.55,,,,1
2569,Cu2Se0.9S0.1,Cu2Se0.9S0.1,0,0,0,0,0,0,0,0,0,0,0,0,0,0,0,0,0,0,0,0,0,0,0,0,0,0,0,0,0,0,0,0,0,0,0,0,0,0.3,0,0,0,0,0,0.666666666666667,0,0,0,0,0,0,0,0,0,0,0,0,0,0.0333333333333333,0,0,0,0,0,0,0,707,187,22925,0.46,,,,1
2570,Cu2Se0.9S0.1,Cu2Se0.9S0.1,0,0,0,0,0,0,0,0,0,0,0,0,0,0,0,0,0,0,0,0,0,0,0,0,0,0,0,0,0,0,0,0,0,0,0,0,0,0.3,0,0,0,0,0,0.666666666666667,0,0,0,0,0,0,0,0,0,0,0,0,0,0.0333333333333333,0,0,0,0,0,0,0,769,203,19811,0.44,,,,1
2571,Cu2.075Sn0.925S3,Cu2.075Sn0.925S3,0,0,0,0,0,0,0,0,0,0,0,0,0,0,0,0,0,0,0,0,0,0,0,0,0,0,0,0,0,0,0,0,0,0,0,0,0,0,0,0,0,0,0,0.345833333333333,0,0,0,0,0,0,0,0,0.154166666666667,0,0,0,0,0.5,0,0,0,0,0,0,0,300,35,356436,4.33,,,,1
2572,Cu2.075Sn0.925S3,Cu2.075Sn0.925S3,0,0,0,0,0,0,0,0,0,0,0,0,0,0,0,0,0,0,0,0,0,0,0,0,0,0,0,0,0,0,0,0,0,0,0,0,0,0,0,0,0,0,0,0.345833333333333,0,0,0,0,0,0,0,0,0.154166666666667,0,0,0,0,0.5,0,0,0,0,0,0,0,400,47,281250,3.77,,,,1
2573,Cu2.075Sn0.925S3,Cu2.075Sn0.925S3,0,0,0,0,0,0,0,0,0,0,0,0,0,0,0,0,0,0,0,0,0,0,0,0,0,0,0,0,0,0,0,0,0,0,0,0,0,0,0,0,0,0,0,0.345833333333333,0,0,0,0,0,0,0,0,0.154166666666667,0,0,0,0,0.5,0,0,0,0,0,0,0,500,61,225000,3.27,,,,1
2574,Cu2.075Sn0.925S3,Cu2.075Sn0.925S3,0,0,0,0,0,0,0,0,0,0,0,0,0,0,0,0,0,0,0,0,0,0,0,0,0,0,0,0,0,0,0,0,0,0,0,0,0,0,0,0,0,0,0,0.345833333333333,0,0,0,0,0,0,0,0,0.154166666666667,0,0,0,0,0.5,0,0,0,0,0,0,0,600,75,179104,2.86,,,,1
2575,Cu2.075Sn0.925S3,Cu2.075Sn0.925S3,0,0,0,0,0,0,0,0,0,0,0,0,0,0,0,0,0,0,0,0,0,0,0,0,0,0,0,0,0,0,0,0,0,0,0,0,0,0,0,0,0,0,0,0.345833333333333,0,0,0,0,0,0,0,0,0.154166666666667,0,0,0,0,0.5,0,0,0,0,0,0,0,700,86,140625,2.51,,,,1
2576,Cu22Sn10S32,Cu22Sn10S32,0,0,0,0,0,0,0,0,0,0,0,0,0,0,0,0,0,0,0,0,0,0,0,0,0,0,0,0,0,0,0,0,0,0,0,0,0,0,0,0,0,0,0,0.34375,0,0,0,0,0,0,0,0,0.15625,0,0,0,0,0.5,0,0,0,0,0,0,0,300,45,246575,3.51,,,,1
2577,Cu22Sn10S32,Cu22Sn10S32,0,0,0,0,0,0,0,0,0,0,0,0,0,0,0,0,0,0,0,0,0,0,0,0,0,0,0,0,0,0,0,0,0,0,0,0,0,0,0,0,0,0,0,0.34375,0,0,0,0,0,0,0,0,0.15625,0,0,0,0,0.5,0,0,0,0,0,0,0,400,57,195652,3.03,,,,1
2578,Cu22Sn10S32,Cu22Sn10S32,0,0,0,0,0,0,0,0,0,0,0,0,0,0,0,0,0,0,0,0,0,0,0,0,0,0,0,0,0,0,0,0,0,0,0,0,0,0,0,0,0,0,0,0.34375,0,0,0,0,0,0,0,0,0.15625,0,0,0,0,0.5,0,0,0,0,0,0,0,500,72,157205,2.64,,,,1
2579,Cu22Sn10S32,Cu22Sn10S32,0,0,0,0,0,0,0,0,0,0,0,0,0,0,0,0,0,0,0,0,0,0,0,0,0,0,0,0,0,0,0,0,0,0,0,0,0,0,0,0,0,0,0,0.34375,0,0,0,0,0,0,0,0,0.15625,0,0,0,0,0.5,0,0,0,0,0,0,0,600,87,127208,2.34,,,,1
2580,Cu22Sn10S32,Cu22Sn10S32,0,0,0,0,0,0,0,0,0,0,0,0,0,0,0,0,0,0,0,0,0,0,0,0,0,0,0,0,0,0,0,0,0,0,0,0,0,0,0,0,0,0,0,0.34375,0,0,0,0,0,0,0,0,0.15625,0,0,0,0,0.5,0,0,0,0,0,0,0,700,97,100840,2.04,,,,1
2581,Cu22Sn9.25Sb0.75S32,Cu22Sn9.25Sb0.75S32,0,0,0,0,0,0,0,0,0,0,0,0,0,0,0,0,0,0,0,0,0,0,0,0,0,0,0,0,0,0,0,0,0,0,0,0,0,0,0,0,0,0,0,0.34375,0,0.01171875,0,0,0,0,0,0,0.14453125,0,0,0,0,0.5,0,0,0,0,0,0,0,300,63,171429,2.86,,,,1
2582,Cu22Sn9.25Sb0.75S32,Cu22Sn9.25Sb0.75S32,0,0,0,0,0,0,0,0,0,0,0,0,0,0,0,0,0,0,0,0,0,0,0,0,0,0,0,0,0,0,0,0,0,0,0,0,0,0,0,0,0,0,0,0.34375,0,0.01171875,0,0,0,0,0,0,0.14453125,0,0,0,0,0.5,0,0,0,0,0,0,0,400,79,138462,2.45,,,,1
2583,Cu22Sn9.25Sb0.75S32,Cu22Sn9.25Sb0.75S32,0,0,0,0,0,0,0,0,0,0,0,0,0,0,0,0,0,0,0,0,0,0,0,0,0,0,0,0,0,0,0,0,0,0,0,0,0,0,0,0,0,0,0,0.34375,0,0.01171875,0,0,0,0,0,0,0.14453125,0,0,0,0,0.5,0,0,0,0,0,0,0,500,96,111801,2.15,,,,1
2584,Cu22Sn9.25Sb0.75S32,Cu22Sn9.25Sb0.75S32,0,0,0,0,0,0,0,0,0,0,0,0,0,0,0,0,0,0,0,0,0,0,0,0,0,0,0,0,0,0,0,0,0,0,0,0,0,0,0,0,0,0,0,0.34375,0,0.01171875,0,0,0,0,0,0,0.14453125,0,0,0,0,0.5,0,0,0,0,0,0,0,600,113,91139,1.89,,,,1
2585,Cu22Sn9.25Sb0.75S32,Cu22Sn9.25Sb0.75S32,0,0,0,0,0,0,0,0,0,0,0,0,0,0,0,0,0,0,0,0,0,0,0,0,0,0,0,0,0,0,0,0,0,0,0,0,0,0,0,0,0,0,0,0.34375,0,0.01171875,0,0,0,0,0,0,0.14453125,0,0,0,0,0.5,0,0,0,0,0,0,0,700,128,73171,1.66,,,,1
2586,Cu22Sn9SbS32,Cu22Sn9SbS32,0,0,0,0,0,0,0,0,0,0,0,0,0,0,0,0,0,0,0,0,0,0,0,0,0,0,0,0,0,0,0,0,0,0,0,0,0,0,0,0,0,0,0,0.34375,0,0.015625,0,0,0,0,0,0,0.140625,0,0,0,0,0.5,0,0,0,0,0,0,0,300,72,103152,2.8,,,,1
2587,Cu22Sn9SbS32,Cu22Sn9SbS32,0,0,0,0,0,0,0,0,0,0,0,0,0,0,0,0,0,0,0,0,0,0,0,0,0,0,0,0,0,0,0,0,0,0,0,0,0,0,0,0,0,0,0,0.34375,0,0.015625,0,0,0,0,0,0,0.140625,0,0,0,0,0.5,0,0,0,0,0,0,0,400,91,87805,2.29,,,,1
2588,Cu22Sn9SbS32,Cu22Sn9SbS32,0,0,0,0,0,0,0,0,0,0,0,0,0,0,0,0,0,0,0,0,0,0,0,0,0,0,0,0,0,0,0,0,0,0,0,0,0,0,0,0,0,0,0,0.34375,0,0.015625,0,0,0,0,0,0,0.140625,0,0,0,0,0.5,0,0,0,0,0,0,0,500,110,73711,1.93,,,,1
2589,Cu22Sn9SbS32,Cu22Sn9SbS32,0,0,0,0,0,0,0,0,0,0,0,0,0,0,0,0,0,0,0,0,0,0,0,0,0,0,0,0,0,0,0,0,0,0,0,0,0,0,0,0,0,0,0,0.34375,0,0.015625,0,0,0,0,0,0,0.140625,0,0,0,0,0.5,0,0,0,0,0,0,0,600,126,62830,1.68,,,,1
2590,Cu22Sn9SbS32,Cu22Sn9SbS32,0,0,0,0,0,0,0,0,0,0,0,0,0,0,0,0,0,0,0,0,0,0,0,0,0,0,0,0,0,0,0,0,0,0,0,0,0,0,0,0,0,0,0,0.34375,0,0.015625,0,0,0,0,0,0,0.140625,0,0,0,0,0.5,0,0,0,0,0,0,0,700,148,52326,1.47,,,,1
2591,Ba1.4Bi0.6CoRuO6,Ba1.4Bi0.6CoRuO6,0,0,0,0,0,0,0.1,0,0,0,0,0.1,0,0,0,0,0,0,0,0,0,0,0,0,0,0,0,0,0,0,0,0,0,0,0,0,0.14,0,0,0,0,0,0,0,0,0,0.06,0,0,0,0,0,0,0,0,0,0,0,0,0,0.6,0,0,0,0,318,301,7310,1.2,0.00066,0.18,https://doi.org/10.1021/acs.inorgchem.1c02442,1
2592,Ba1.4Bi0.6CoRuO6,Ba1.4Bi0.6CoRuO6,0,0,0,0,0,0,0.1,0,0,0,0,0.1,0,0,0,0,0,0,0,0,0,0,0,0,0,0,0,0,0,0,0,0,0,0,0,0,0.14,0,0,0,0,0,0,0,0,0,0.06,0,0,0,0,0,0,0,0,0,0,0,0,0,0.6,0,0,0,0,418,143,21940,1.17,0.00045,0.16,https://doi.org/10.1021/acs.inorgchem.1c02442,1
2593,Ba1.4Bi0.6CoRuO6,Ba1.4Bi0.6CoRuO6,0,0,0,0,0,0,0.1,0,0,0,0,0.1,0,0,0,0,0,0,0,0,0,0,0,0,0,0,0,0,0,0,0,0,0,0,0,0,0.14,0,0,0,0,0,0,0,0,0,0.06,0,0,0,0,0,0,0,0,0,0,0,0,0,0.6,0,0,0,0,518,93,50000,1.14,0.00043,0.2,https://doi.org/10.1021/acs.inorgchem.1c02442,1
2594,Ba1.4Bi0.6CoRuO6,Ba1.4Bi0.6CoRuO6,0,0,0,0,0,0,0.1,0,0,0,0,0.1,0,0,0,0,0,0,0,0,0,0,0,0,0,0,0,0,0,0,0,0,0,0,0,0,0.14,0,0,0,0,0,0,0,0,0,0.06,0,0,0,0,0,0,0,0,0,0,0,0,0,0.6,0,0,0,0,618,67,93800,1.09,0.00041,0.23,https://doi.org/10.1021/acs.inorgchem.1c02442,1
2595,Ba1.6Bi0.4CoRuO6,Ba1.6Bi0.4CoRuO6,0,0,0,0,0,0,0.1,0,0,0,0,0.1,0,0,0,0,0,0,0,0,0,0,0,0,0,0,0,0,0,0,0,0,0,0,0,0,0.16,0,0,0,0,0,0,0,0,0,0.04,0,0,0,0,0,0,0,0,0,0,0,0,0,0.6,0,0,0,0,318,157,12500,1.32,0.00031,0.07,https://doi.org/10.1021/acs.inorgchem.1c02442,1
2596,Ba1.6Bi0.4CoRuO6,Ba1.6Bi0.4CoRuO6,0,0,0,0,0,0,0.1,0,0,0,0,0.1,0,0,0,0,0,0,0,0,0,0,0,0,0,0,0,0,0,0,0,0,0,0,0,0,0.16,0,0,0,0,0,0,0,0,0,0.04,0,0,0,0,0,0,0,0,0,0,0,0,0,0.6,0,0,0,0,418,74,37870,1.28,0.00021,0.07,https://doi.org/10.1021/acs.inorgchem.1c02442,1
2597,Ba1.6Bi0.4CoRuO6,Ba1.6Bi0.4CoRuO6,0,0,0,0,0,0,0.1,0,0,0,0,0.1,0,0,0,0,0,0,0,0,0,0,0,0,0,0,0,0,0,0,0,0,0,0,0,0,0.16,0,0,0,0,0,0,0,0,0,0.04,0,0,0,0,0,0,0,0,0,0,0,0,0,0.6,0,0,0,0,518,48,84920,1.25,0.0002,0.08,https://doi.org/10.1021/acs.inorgchem.1c02442,1
2598,Ba1.6Bi0.4CoRuO6,Ba1.6Bi0.4CoRuO6,0,0,0,0,0,0,0.1,0,0,0,0,0.1,0,0,0,0,0,0,0,0,0,0,0,0,0,0,0,0,0,0,0,0,0,0,0,0,0.16,0,0,0,0,0,0,0,0,0,0.04,0,0,0,0,0,0,0,0,0,0,0,0,0,0.6,0,0,0,0,618,34,165635,1.2,0.00019,0.1,https://doi.org/10.1021/acs.inorgchem.1c02442,1
2599,Ba1.7Bi0.3CoRuO6,Ba1.7Bi0.3CoRuO6,0,0,0,0,0,0,0.1,0,0,0,0,0.1,0,0,0,0,0,0,0,0,0,0,0,0,0,0,0,0,0,0,0,0,0,0,0,0,0.17,0,0,0,0,0,0,0,0,0,0.03,0,0,0,0,0,0,0,0,0,0,0,0,0,0.6,0,0,0,0,518,29,123000,1.3,0.00011,0.04,https://doi.org/10.1021/acs.inorgchem.1c02442,1
2600,Ba1.8Bi0.2CoRuO6,Ba1.8Bi0.2CoRuO6,0,0,0,0,0,0,0.1,0,0,0,0,0.1,0,0,0,0,0,0,0,0,0,0,0,0,0,0,0,0,0,0,0,0,0,0,0,0,0.18,0,0,0,0,0,0,0,0,0,0.02,0,0,0,0,0,0,0,0,0,0,0,0,0,0.6,0,0,0,0,318,79,21850,1.42,0.00014,0.03,https://doi.org/10.1021/acs.inorgchem.1c02442,1
2601,Ba1.8Bi0.2CoRuO6,Ba1.8Bi0.2CoRuO6,0,0,0,0,0,0,0.1,0,0,0,0,0.1,0,0,0,0,0,0,0,0,0,0,0,0,0,0,0,0,0,0,0,0,0,0,0,0,0.18,0,0,0,0,0,0,0,0,0,0.02,0,0,0,0,0,0,0,0,0,0,0,0,0,0.6,0,0,0,0,418,37,66050,1.36,0.00009,0.03,https://doi.org/10.1021/acs.inorgchem.1c02442,1
2602,Ba1.8Bi0.2CoRuO6,Ba1.8Bi0.2CoRuO6,0,0,0,0,0,0,0.1,0,0,0,0,0.1,0,0,0,0,0,0,0,0,0,0,0,0,0,0,0,0,0,0,0,0,0,0,0,0,0.18,0,0,0,0,0,0,0,0,0,0.02,0,0,0,0,0,0,0,0,0,0,0,0,0,0.6,0,0,0,0,518,24,137180,1.32,0.00009,0.03,https://doi.org/10.1021/acs.inorgchem.1c02442,1
2603,Ba1.8Bi0.2CoRuO6,Ba1.8Bi0.2CoRuO6,0,0,0,0,0,0,0.1,0,0,0,0,0.1,0,0,0,0,0,0,0,0,0,0,0,0,0,0,0,0,0,0,0,0,0,0,0,0,0.18,0,0,0,0,0,0,0,0,0,0.02,0,0,0,0,0,0,0,0,0,0,0,0,0,0.6,0,0,0,0,318,98,17800,1.39,0.00017,0.04,https://doi.org/10.1021/acs.inorgchem.1c02442,1
2604,Ba1.8Bi0.2CoRuO6,Ba1.8Bi0.2CoRuO6,0,0,0,0,0,0,0.1,0,0,0,0,0.1,0,0,0,0,0,0,0,0,0,0,0,0,0,0,0,0,0,0,0,0,0,0,0,0,0.18,0,0,0,0,0,0,0,0,0,0.02,0,0,0,0,0,0,0,0,0,0,0,0,0,0.6,0,0,0,0,418,46,54592,1.33,0.00011,0.04,https://doi.org/10.1021/acs.inorgchem.1c02442,1
2605,Ba1.9Bi0.1CoRuO6,Ba1.9Bi0.1CoRuO6,0,0,0,0,0,0,0.1,0,0,0,0,0.1,0,0,0,0,0,0,0,0,0,0,0,0,0,0,0,0,0,0,0,0,0,0,0,0,0.19,0,0,0,0,0,0,0,0,0,0.01,0,0,0,0,0,0,0,0,0,0,0,0,0,0.6,0,0,0,0,318,65,28500,1.44,0.00012,0.03,https://doi.org/10.1021/acs.inorgchem.1c02442,1
2606,Ba1.9Bi0.1CoRuO6,Ba1.9Bi0.1CoRuO6,0,0,0,0,0,0,0.1,0,0,0,0,0.1,0,0,0,0,0,0,0,0,0,0,0,0,0,0,0,0,0,0,0,0,0,0,0,0,0.19,0,0,0,0,0,0,0,0,0,0.01,0,0,0,0,0,0,0,0,0,0,0,0,0,0.6,0,0,0,0,418,31,86290,1.43,0.00008,0.02,https://doi.org/10.1021/acs.inorgchem.1c02442,1
2607,Ba1.9Bi0.1CoRuO6,Ba1.9Bi0.1CoRuO6,0,0,0,0,0,0,0.1,0,0,0,0,0.1,0,0,0,0,0,0,0,0,0,0,0,0,0,0,0,0,0,0,0,0,0,0,0,0,0.19,0,0,0,0,0,0,0,0,0,0.01,0,0,0,0,0,0,0,0,0,0,0,0,0,0.6,0,0,0,0,518,20,184500,1.37,0.00008,0.03,https://doi.org/10.1021/acs.inorgchem.1c02442,1
2608,Ba1.9Bi0.1CoRuO6,Ba1.9Bi0.1CoRuO6,0,0,0,0,0,0,0.1,0,0,0,0,0.1,0,0,0,0,0,0,0,0,0,0,0,0,0,0,0,0,0,0,0,0,0,0,0,0,0.19,0,0,0,0,0,0,0,0,0,0.01,0,0,0,0,0,0,0,0,0,0,0,0,0,0.6,0,0,0,0,618,15,334375,1.31,0.00008,0.04,https://doi.org/10.1021/acs.inorgchem.1c02442,1
2609,Ba2CoRuO6,Ba2CoRuO6,0,0,0,0,0,0,0.1,0,0,0,0,0.1,0,0,0,0,0,0,0,0,0,0,0,0,0,0,0,0,0,0,0,0,0,0,0,0,0.2,0,0,0,0,0,0,0,0,0,0,0,0,0,0,0,0,0,0,0,0,0,0,0,0.6,0,0,0,0,318,55,33800,1.48,0.0001,0.02,https://doi.org/10.1021/acs.inorgchem.1c02442,1
2610,Ba2CoRuO6,Ba2CoRuO6,0,0,0,0,0,0,0.1,0,0,0,0,0.1,0,0,0,0,0,0,0,0,0,0,0,0,0,0,0,0,0,0,0,0,0,0,0,0,0.2,0,0,0,0,0,0,0,0,0,0,0,0,0,0,0,0,0,0,0,0,0,0,0,0.6,0,0,0,0,418,26,102900,1.46,0.00007,0.02,https://doi.org/10.1021/acs.inorgchem.1c02442,1
2611,Ba2CoRuO6,Ba2CoRuO6,0,0,0,0,0,0,0.1,0,0,0,0,0.1,0,0,0,0,0,0,0,0,0,0,0,0,0,0,0,0,0,0,0,0,0,0,0,0,0.2,0,0,0,0,0,0,0,0,0,0,0,0,0,0,0,0,0,0,0,0,0,0,0,0.6,0,0,0,0,518,17,223000,1.46,0.00006,0.02,https://doi.org/10.1021/acs.inorgchem.1c02442,1
2612,Pb6Bi2Se9,Pb6Bi2Se9,0,0,0,0,0,0,0,0,0,0,0,0,0,0,0,0,0,0,0,0,0,0,0,0,0,0,0,0,0,0,0,0,0,0,0,0,0,0.529411764705882,0.352941176470588,0,0,0,0,0,0,0,0.117647058823529,0,0,0,0,0,0,0,0,0,0,0,0,0,0,0,0,0,0,323,-75,33154,1.13,,,,1
2613,Pb6Bi2Se9,Pb6Bi2Se9,0,0,0,0,0,0,0,0,0,0,0,0,0,0,0,0,0,0,0,0,0,0,0,0,0,0,0,0,0,0,0,0,0,0,0,0,0,0.529411764705882,0.352941176470588,0,0,0,0,0,0,0,0.117647058823529,0,0,0,0,0,0,0,0,0,0,0,0,0,0,0,0,0,0,423,-113,23423,1.12,,,,1
2614,Pb6Bi2Se9,Pb6Bi2Se9,0,0,0,0,0,0,0,0,0,0,0,0,0,0,0,0,0,0,0,0,0,0,0,0,0,0,0,0,0,0,0,0,0,0,0,0,0,0.529411764705882,0.352941176470588,0,0,0,0,0,0,0,0.117647058823529,0,0,0,0,0,0,0,0,0,0,0,0,0,0,0,0,0,0,523,-157,15615,1.12,,,,1
2615,Pb6Bi2Se9,Pb6Bi2Se9,0,0,0,0,0,0,0,0,0,0,0,0,0,0,0,0,0,0,0,0,0,0,0,0,0,0,0,0,0,0,0,0,0,0,0,0,0,0.529411764705882,0.352941176470588,0,0,0,0,0,0,0,0.117647058823529,0,0,0,0,0,0,0,0,0,0,0,0,0,0,0,0,0,0,623,-190,11769,1.12,,,,1
2616,Pb6Bi2Se9,Pb6Bi2Se9,0,0,0,0,0,0,0,0,0,0,0,0,0,0,0,0,0,0,0,0,0,0,0,0,0,0,0,0,0,0,0,0,0,0,0,0,0,0.529411764705882,0.352941176470588,0,0,0,0,0,0,0,0.117647058823529,0,0,0,0,0,0,0,0,0,0,0,0,0,0,0,0,0,0,673,-193,10962,1.12,,,,1
2617,As2Te1.5Se1.5,As2Te1.5Se1.5,0,0,0,0,0,0,0,0,0,0,0,0,0,0,0,0,0,0.3,0,0,0,0,0,0,0,0,0,0,0,0,0,0,0,0,0,0,0,0.3,0,0,0,0,0,0,0,0,0,0,0.4,0,0,0,0,0,0,0,0,0,0,0,0,0,0,0,0,298,529,5,0.37,,,,1
2618,As2Te1.5Se1.5,As2Te1.5Se1.5,0,0,0,0,0,0,0,0,0,0,0,0,0,0,0,0,0,0.3,0,0,0,0,0,0,0,0,0,0,0,0,0,0,0,0,0,0,0,0.3,0,0,0,0,0,0,0,0,0,0,0.4,0,0,0,0,0,0,0,0,0,0,0,0,0,0,0,0,323,576,8,0.35,,,,1
2619,As2Te1.5Se1.5,As2Te1.5Se1.5,0,0,0,0,0,0,0,0,0,0,0,0,0,0,0,0,0,0.3,0,0,0,0,0,0,0,0,0,0,0,0,0,0,0,0,0,0,0,0.3,0,0,0,0,0,0,0,0,0,0,0.4,0,0,0,0,0,0,0,0,0,0,0,0,0,0,0,0,373,588,14,0.34,,,,1
2620,As2Te1.5Se1.5,As2Te1.5Se1.5,0,0,0,0,0,0,0,0,0,0,0,0,0,0,0,0,0,0.3,0,0,0,0,0,0,0,0,0,0,0,0,0,0,0,0,0,0,0,0.3,0,0,0,0,0,0,0,0,0,0,0.4,0,0,0,0,0,0,0,0,0,0,0,0,0,0,0,0,423,590,22,0.33,,,,1
2621,As2Te1.5Se1.5,As2Te1.5Se1.5,0,0,0,0,0,0,0,0,0,0,0,0,0,0,0,0,0,0.3,0,0,0,0,0,0,0,0,0,0,0,0,0,0,0,0,0,0,0,0.3,0,0,0,0,0,0,0,0,0,0,0.4,0,0,0,0,0,0,0,0,0,0,0,0,0,0,0,0,473,544,33,0.32,,,,1
2622,As2Te1.5Se1.5,As2Te1.5Se1.5,0,0,0,0,0,0,0,0,0,0,0,0,0,0,0,0,0,0.3,0,0,0,0,0,0,0,0,0,0,0,0,0,0,0,0,0,0,0,0.3,0,0,0,0,0,0,0,0,0,0,0.4,0,0,0,0,0,0,0,0,0,0,0,0,0,0,0,0,523,527,51,0.34,,,,1
2623,As2Te2.3Se0.7,As2Te2.3Se0.7,0,0,0,0,0,0,0,0,0,0,0,0,0,0,0,0,0,0.46,0,0,0,0,0,0,0,0,0,0,0,0,0,0,0,0,0,0,0,0.14,0,0,0,0,0,0,0,0,0,0,0.4,0,0,0,0,0,0,0,0,0,0,0,0,0,0,0,0,298,327,29,0.53,,,,1
2624,As2Te2.3Se0.7,As2Te2.3Se0.7,0,0,0,0,0,0,0,0,0,0,0,0,0,0,0,0,0,0.46,0,0,0,0,0,0,0,0,0,0,0,0,0,0,0,0,0,0,0,0.14,0,0,0,0,0,0,0,0,0,0,0.4,0,0,0,0,0,0,0,0,0,0,0,0,0,0,0,0,323,340,87,0.52,,,,1
2625,As2Te2.3Se0.7,As2Te2.3Se0.7,0,0,0,0,0,0,0,0,0,0,0,0,0,0,0,0,0,0.46,0,0,0,0,0,0,0,0,0,0,0,0,0,0,0,0,0,0,0,0.14,0,0,0,0,0,0,0,0,0,0,0.4,0,0,0,0,0,0,0,0,0,0,0,0,0,0,0,0,373,348,160,0.49,,,,1
2626,As2Te2.3Se0.7,As2Te2.3Se0.7,0,0,0,0,0,0,0,0,0,0,0,0,0,0,0,0,0,0.46,0,0,0,0,0,0,0,0,0,0,0,0,0,0,0,0,0,0,0,0.14,0,0,0,0,0,0,0,0,0,0,0.4,0,0,0,0,0,0,0,0,0,0,0,0,0,0,0,0,423,339,258,0.47,,,,1
2627,As2Te2.3Se0.7,As2Te2.3Se0.7,0,0,0,0,0,0,0,0,0,0,0,0,0,0,0,0,0,0.46,0,0,0,0,0,0,0,0,0,0,0,0,0,0,0,0,0,0,0,0.14,0,0,0,0,0,0,0,0,0,0,0.4,0,0,0,0,0,0,0,0,0,0,0,0,0,0,0,0,473,298,422,0.47,,,,1
2628,As2Te2.3Se0.7,As2Te2.3Se0.7,0,0,0,0,0,0,0,0,0,0,0,0,0,0,0,0,0,0.46,0,0,0,0,0,0,0,0,0,0,0,0,0,0,0,0,0,0,0,0.14,0,0,0,0,0,0,0,0,0,0,0.4,0,0,0,0,0,0,0,0,0,0,0,0,0,0,0,0,523,206,586,0.48,,,,1
2629,As2Te2.6Se0.4,As2Te2.6Se0.4,0,0,0,0,0,0,0,0,0,0,0,0,0,0,0,0,0,0.52,0,0,0,0,0,0,0,0,0,0,0,0,0,0,0,0,0,0,0,0.08,0,0,0,0,0,0,0,0,0,0,0.4,0,0,0,0,0,0,0,0,0,0,0,0,0,0,0,0,298,204,623,0.62,,,,1
2630,As2Te2.6Se0.4,As2Te2.6Se0.4,0,0,0,0,0,0,0,0,0,0,0,0,0,0,0,0,0,0.52,0,0,0,0,0,0,0,0,0,0,0,0,0,0,0,0,0,0,0,0.08,0,0,0,0,0,0,0,0,0,0,0.4,0,0,0,0,0,0,0,0,0,0,0,0,0,0,0,0,323,210,940,0.59,,,,1
2631,As2Te2.6Se0.4,As2Te2.6Se0.4,0,0,0,0,0,0,0,0,0,0,0,0,0,0,0,0,0,0.52,0,0,0,0,0,0,0,0,0,0,0,0,0,0,0,0,0,0,0,0.08,0,0,0,0,0,0,0,0,0,0,0.4,0,0,0,0,0,0,0,0,0,0,0,0,0,0,0,0,373,228,1418,0.54,,,,1
2632,As2Te2.6Se0.4,As2Te2.6Se0.4,0,0,0,0,0,0,0,0,0,0,0,0,0,0,0,0,0,0.52,0,0,0,0,0,0,0,0,0,0,0,0,0,0,0,0,0,0,0,0.08,0,0,0,0,0,0,0,0,0,0,0.4,0,0,0,0,0,0,0,0,0,0,0,0,0,0,0,0,423,249,1853,0.53,,,,1
2633,As2Te2.6Se0.4,As2Te2.6Se0.4,0,0,0,0,0,0,0,0,0,0,0,0,0,0,0,0,0,0.52,0,0,0,0,0,0,0,0,0,0,0,0,0,0,0,0,0,0,0,0.08,0,0,0,0,0,0,0,0,0,0,0.4,0,0,0,0,0,0,0,0,0,0,0,0,0,0,0,0,473,264,2184,0.51,,,,1
2634,As2Te2.6Se0.4,As2Te2.6Se0.4,0,0,0,0,0,0,0,0,0,0,0,0,0,0,0,0,0,0.52,0,0,0,0,0,0,0,0,0,0,0,0,0,0,0,0,0,0,0,0.08,0,0,0,0,0,0,0,0,0,0,0.4,0,0,0,0,0,0,0,0,0,0,0,0,0,0,0,0,523,266,2421,0.5,,,,1
2635,As2Te2.8Se0.2,As2Te2.8Se0.2,0,0,0,0,0,0,0,0,0,0,0,0,0,0,0,0,0,0.56,0,0,0,0,0,0,0,0,0,0,0,0,0,0,0,0,0,0,0,0.04,0,0,0,0,0,0,0,0,0,0,0.4,0,0,0,0,0,0,0,0,0,0,0,0,0,0,0,0,298,181,649,0.66,,,,1
2636,As2Te2.8Se0.2,As2Te2.8Se0.2,0,0,0,0,0,0,0,0,0,0,0,0,0,0,0,0,0,0.56,0,0,0,0,0,0,0,0,0,0,0,0,0,0,0,0,0,0,0,0.04,0,0,0,0,0,0,0,0,0,0,0.4,0,0,0,0,0,0,0,0,0,0,0,0,0,0,0,0,323,192,921,0.62,,,,1
2637,As2Te2.8Se0.2,As2Te2.8Se0.2,0,0,0,0,0,0,0,0,0,0,0,0,0,0,0,0,0,0.56,0,0,0,0,0,0,0,0,0,0,0,0,0,0,0,0,0,0,0,0.04,0,0,0,0,0,0,0,0,0,0,0.4,0,0,0,0,0,0,0,0,0,0,0,0,0,0,0,0,373,207,1280,0.61,,,,1
2638,As2Te2.8Se0.2,As2Te2.8Se0.2,0,0,0,0,0,0,0,0,0,0,0,0,0,0,0,0,0,0.56,0,0,0,0,0,0,0,0,0,0,0,0,0,0,0,0,0,0,0,0.04,0,0,0,0,0,0,0,0,0,0,0.4,0,0,0,0,0,0,0,0,0,0,0,0,0,0,0,0,423,221,1672,0.57,,,,1
2639,As2Te2.8Se0.2,As2Te2.8Se0.2,0,0,0,0,0,0,0,0,0,0,0,0,0,0,0,0,0,0.56,0,0,0,0,0,0,0,0,0,0,0,0,0,0,0,0,0,0,0,0.04,0,0,0,0,0,0,0,0,0,0,0.4,0,0,0,0,0,0,0,0,0,0,0,0,0,0,0,0,473,226,2012,0.55,,,,1
2640,As2Te2.8Se0.2,As2Te2.8Se0.2,0,0,0,0,0,0,0,0,0,0,0,0,0,0,0,0,0,0.56,0,0,0,0,0,0,0,0,0,0,0,0,0,0,0,0,0,0,0,0.04,0,0,0,0,0,0,0,0,0,0,0.4,0,0,0,0,0,0,0,0,0,0,0,0,0,0,0,0,523,217,2276,0.53,,,,1
2641,As2Te2.9Se0.1,As2Te2.9Se0.1,0,0,0,0,0,0,0,0,0,0,0,0,0,0,0,0,0,0.58,0,0,0,0,0,0,0,0,0,0,0,0,0,0,0,0,0,0,0,0.02,0,0,0,0,0,0,0,0,0,0,0.4,0,0,0,0,0,0,0,0,0,0,0,0,0,0,0,0,298,161,507,0.72,,,,1
2642,As2Te2.9Se0.1,As2Te2.9Se0.1,0,0,0,0,0,0,0,0,0,0,0,0,0,0,0,0,0,0.58,0,0,0,0,0,0,0,0,0,0,0,0,0,0,0,0,0,0,0,0.02,0,0,0,0,0,0,0,0,0,0,0.4,0,0,0,0,0,0,0,0,0,0,0,0,0,0,0,0,323,161,691,0.68,,,,1
2643,As2Te2.9Se0.1,As2Te2.9Se0.1,0,0,0,0,0,0,0,0,0,0,0,0,0,0,0,0,0,0.58,0,0,0,0,0,0,0,0,0,0,0,0,0,0,0,0,0,0,0,0.02,0,0,0,0,0,0,0,0,0,0,0.4,0,0,0,0,0,0,0,0,0,0,0,0,0,0,0,0,373,159,1064,0.63,,,,1
2644,As2Te2.9Se0.1,As2Te2.9Se0.1,0,0,0,0,0,0,0,0,0,0,0,0,0,0,0,0,0,0.58,0,0,0,0,0,0,0,0,0,0,0,0,0,0,0,0,0,0,0,0.02,0,0,0,0,0,0,0,0,0,0,0.4,0,0,0,0,0,0,0,0,0,0,0,0,0,0,0,0,423,158,1509,0.6,,,,1
2645,As2Te2.9Se0.1,As2Te2.9Se0.1,0,0,0,0,0,0,0,0,0,0,0,0,0,0,0,0,0,0.58,0,0,0,0,0,0,0,0,0,0,0,0,0,0,0,0,0,0,0,0.02,0,0,0,0,0,0,0,0,0,0,0.4,0,0,0,0,0,0,0,0,0,0,0,0,0,0,0,0,473,155,1931,0.62,,,,1
2646,As2Te2.9Se0.1,As2Te2.9Se0.1,0,0,0,0,0,0,0,0,0,0,0,0,0,0,0,0,0,0.58,0,0,0,0,0,0,0,0,0,0,0,0,0,0,0,0,0,0,0,0.02,0,0,0,0,0,0,0,0,0,0,0.4,0,0,0,0,0,0,0,0,0,0,0,0,0,0,0,0,523,144,2230,0.6,,,,1
2647,As2Te2Se,As2Te2Se,0,0,0,0,0,0,0,0,0,0,0,0,0,0,0,0,0,0.4,0,0,0,0,0,0,0,0,0,0,0,0,0,0,0,0,0,0,0,0.2,0,0,0,0,0,0,0,0,0,0,0.4,0,0,0,0,0,0,0,0,0,0,0,0,0,0,0,0,298,224,6,0.47,,,,1
2648,As2Te2Se,As2Te2Se,0,0,0,0,0,0,0,0,0,0,0,0,0,0,0,0,0,0.4,0,0,0,0,0,0,0,0,0,0,0,0,0,0,0,0,0,0,0,0.2,0,0,0,0,0,0,0,0,0,0,0.4,0,0,0,0,0,0,0,0,0,0,0,0,0,0,0,0,323,242,9,0.46,,,,1
2649,As2Te2Se,As2Te2Se,0,0,0,0,0,0,0,0,0,0,0,0,0,0,0,0,0,0.4,0,0,0,0,0,0,0,0,0,0,0,0,0,0,0,0,0,0,0,0.2,0,0,0,0,0,0,0,0,0,0,0.4,0,0,0,0,0,0,0,0,0,0,0,0,0,0,0,0,373,248,21,0.45,,,,1
2650,As2Te2Se,As2Te2Se,0,0,0,0,0,0,0,0,0,0,0,0,0,0,0,0,0,0.4,0,0,0,0,0,0,0,0,0,0,0,0,0,0,0,0,0,0,0,0.2,0,0,0,0,0,0,0,0,0,0,0.4,0,0,0,0,0,0,0,0,0,0,0,0,0,0,0,0,423,246,45,0.41,,,,1
2651,As2Te2Se,As2Te2Se,0,0,0,0,0,0,0,0,0,0,0,0,0,0,0,0,0,0.4,0,0,0,0,0,0,0,0,0,0,0,0,0,0,0,0,0,0,0,0.2,0,0,0,0,0,0,0,0,0,0,0.4,0,0,0,0,0,0,0,0,0,0,0,0,0,0,0,0,473,228,87,0.41,,,,1
2652,As2Te2Se,As2Te2Se,0,0,0,0,0,0,0,0,0,0,0,0,0,0,0,0,0,0.4,0,0,0,0,0,0,0,0,0,0,0,0,0,0,0,0,0,0,0,0.2,0,0,0,0,0,0,0,0,0,0,0.4,0,0,0,0,0,0,0,0,0,0,0,0,0,0,0,0,523,171,154,0.41,,,,1
2653,As2Te3,As2Te3,0,0,0,0,0,0,0,0,0,0,0,0,0,0,0,0,0,0.6,0,0,0,0,0,0,0,0,0,0,0,0,0,0,0,0,0,0,0,0,0,0,0,0,0,0,0,0,0,0,0.4,0,0,0,0,0,0,0,0,0,0,0,0,0,0,0,0,298,119,185,0.85,,,,1
2654,As2Te3,As2Te3,0,0,0,0,0,0,0,0,0,0,0,0,0,0,0,0,0,0.6,0,0,0,0,0,0,0,0,0,0,0,0,0,0,0,0,0,0,0,0,0,0,0,0,0,0,0,0,0,0,0.4,0,0,0,0,0,0,0,0,0,0,0,0,0,0,0,0,323,79,310,0.8,,,,1
2655,As2Te3,As2Te3,0,0,0,0,0,0,0,0,0,0,0,0,0,0,0,0,0,0.6,0,0,0,0,0,0,0,0,0,0,0,0,0,0,0,0,0,0,0,0,0,0,0,0,0,0,0,0,0,0,0.4,0,0,0,0,0,0,0,0,0,0,0,0,0,0,0,0,373,48,586,0.73,,,,1
2656,As2Te3,As2Te3,0,0,0,0,0,0,0,0,0,0,0,0,0,0,0,0,0,0.6,0,0,0,0,0,0,0,0,0,0,0,0,0,0,0,0,0,0,0,0,0,0,0,0,0,0,0,0,0,0,0.4,0,0,0,0,0,0,0,0,0,0,0,0,0,0,0,0,423,41,866,0.68,,,,1
2657,As2Te3,As2Te3,0,0,0,0,0,0,0,0,0,0,0,0,0,0,0,0,0,0.6,0,0,0,0,0,0,0,0,0,0,0,0,0,0,0,0,0,0,0,0,0,0,0,0,0,0,0,0,0,0,0.4,0,0,0,0,0,0,0,0,0,0,0,0,0,0,0,0,473,37,1155,0.67,,,,1
2658,As2Te3,As2Te3,0,0,0,0,0,0,0,0,0,0,0,0,0,0,0,0,0,0.6,0,0,0,0,0,0,0,0,0,0,0,0,0,0,0,0,0,0,0,0,0,0,0,0,0,0,0,0,0,0,0.4,0,0,0,0,0,0,0,0,0,0,0,0,0,0,0,0,523,6,1638,0.68,,,,1
2659,BaGd2NiO5,BaGd2NiO5,0,0,0,0,0,0.111111111111111,0,0,0,0,0,0,0,0,0,0,0,0,0,0,0,0,0,0,0,0,0,0,0,0,0,0,0,0,0,0,0.111111111111111,0,0,0,0.222222222222222,0,0,0,0,0,0,0,0,0,0,0,0,0,0,0,0,0,0,0,0.555555555555556,0,0,0,0,426,525,5,2.38,,,,1
2660,BaGd2NiO5,BaGd2NiO5,0,0,0,0,0,0.111111111111111,0,0,0,0,0,0,0,0,0,0,0,0,0,0,0,0,0,0,0,0,0,0,0,0,0,0,0,0,0,0,0.111111111111111,0,0,0,0.222222222222222,0,0,0,0,0,0,0,0,0,0,0,0,0,0,0,0,0,0,0,0.555555555555556,0,0,0,0,532,464,10,2.03,,,,1
2661,BaGd2NiO5,BaGd2NiO5,0,0,0,0,0,0.111111111111111,0,0,0,0,0,0,0,0,0,0,0,0,0,0,0,0,0,0,0,0,0,0,0,0,0,0,0,0,0,0,0.111111111111111,0,0,0,0.222222222222222,0,0,0,0,0,0,0,0,0,0,0,0,0,0,0,0,0,0,0,0.555555555555556,0,0,0,0,638,454,16,1.8,,,,1
2662,BaGd2NiO5,BaGd2NiO5,0,0,0,0,0,0.111111111111111,0,0,0,0,0,0,0,0,0,0,0,0,0,0,0,0,0,0,0,0,0,0,0,0,0,0,0,0,0,0,0.111111111111111,0,0,0,0.222222222222222,0,0,0,0,0,0,0,0,0,0,0,0,0,0,0,0,0,0,0,0.555555555555556,0,0,0,0,750,427,21,1.66,,,,1
2663,BaGd2NiO5,BaGd2NiO5,0,0,0,0,0,0.111111111111111,0,0,0,0,0,0,0,0,0,0,0,0,0,0,0,0,0,0,0,0,0,0,0,0,0,0,0,0,0,0,0.111111111111111,0,0,0,0.222222222222222,0,0,0,0,0,0,0,0,0,0,0,0,0,0,0,0,0,0,0,0.555555555555556,0,0,0,0,862,434,25,1.56,,,,1
2664,BaGd2NiO5,BaGd2NiO5,0,0,0,0,0,0.111111111111111,0,0,0,0,0,0,0,0,0,0,0,0,0,0,0,0,0,0,0,0,0,0,0,0,0,0,0,0,0,0,0.111111111111111,0,0,0,0.222222222222222,0,0,0,0,0,0,0,0,0,0,0,0,0,0,0,0,0,0,0,0.555555555555556,0,0,0,0,975,454,29,1.5,,,,1
2665,BaGd2NiO5,BaGd2NiO5,0,0,0,0,0,0.111111111111111,0,0,0,0,0,0,0,0,0,0,0,0,0,0,0,0,0,0,0,0,0,0,0,0,0,0,0,0,0,0,0.111111111111111,0,0,0,0.222222222222222,0,0,0,0,0,0,0,0,0,0,0,0,0,0,0,0,0,0,0,0.555555555555556,0,0,0,0,1074,485,32,1.44,,,,1
2666,BaGd2NiO5,BaGd2NiO5,0,0,0,0,0,0.111111111111111,0,0,0,0,0,0,0,0,0,0,0,0,0,0,0,0,0,0,0,0,0,0,0,0,0,0,0,0,0,0,0.111111111111111,0,0,0,0.222222222222222,0,0,0,0,0,0,0,0,0,0,0,0,0,0,0,0,0,0,0,0.555555555555556,0,0,0,0,1179,520,35,1.42,,,,1
2667,BaGd2NiO5,BaGd2NiO5,0,0,0,0,0,0.111111111111111,0,0,0,0,0,0,0,0,0,0,0,0,0,0,0,0,0,0,0,0,0,0,0,0,0,0,0,0,0,0,0.111111111111111,0,0,0,0.222222222222222,0,0,0,0,0,0,0,0,0,0,0,0,0,0,0,0,0,0,0,0.555555555555556,0,0,0,0,1272,528,38,1.38,,,,1
2668,Ca0.05BaGd1.95NiO5,Ca0.05BaGd1.95NiO5,0,0,0,0,0,0.111111111111111,0,0,0,0,0,0,0,0,0,0,0,0,0,0,0,0,0,0,0,0,0,0,0.0055555555555555,0,0,0,0,0,0,0,0.111111111111111,0,0,0,0.216666666666667,0,0,0,0,0,0,0,0,0,0,0,0,0,0,0,0,0,0,0,0.555555555555556,0,0,0,0,526,260,30,1.86,,,,1
2669,Ca0.05BaGd1.95NiO5,Ca0.05BaGd1.95NiO5,0,0,0,0,0,0.111111111111111,0,0,0,0,0,0,0,0,0,0,0,0,0,0,0,0,0,0,0,0,0,0,0.0055555555555555,0,0,0,0,0,0,0,0.111111111111111,0,0,0,0.216666666666667,0,0,0,0,0,0,0,0,0,0,0,0,0,0,0,0,0,0,0,0.555555555555556,0,0,0,0,632,235,48,1.68,,,,1
2670,Ca0.05BaGd1.95NiO5,Ca0.05BaGd1.95NiO5,0,0,0,0,0,0.111111111111111,0,0,0,0,0,0,0,0,0,0,0,0,0,0,0,0,0,0,0,0,0,0,0.0055555555555555,0,0,0,0,0,0,0,0.111111111111111,0,0,0,0.216666666666667,0,0,0,0,0,0,0,0,0,0,0,0,0,0,0,0,0,0,0,0.555555555555556,0,0,0,0,736,226,66,1.57,,,,1
2671,Ca0.05BaGd1.95NiO5,Ca0.05BaGd1.95NiO5,0,0,0,0,0,0.111111111111111,0,0,0,0,0,0,0,0,0,0,0,0,0,0,0,0,0,0,0,0,0,0,0.0055555555555555,0,0,0,0,0,0,0,0.111111111111111,0,0,0,0.216666666666667,0,0,0,0,0,0,0,0,0,0,0,0,0,0,0,0,0,0,0,0.555555555555556,0,0,0,0,839,231,82,1.5,,,,1
2672,Ca0.05BaGd1.95NiO5,Ca0.05BaGd1.95NiO5,0,0,0,0,0,0.111111111111111,0,0,0,0,0,0,0,0,0,0,0,0,0,0,0,0,0,0,0,0,0,0,0.0055555555555555,0,0,0,0,0,0,0,0.111111111111111,0,0,0,0.216666666666667,0,0,0,0,0,0,0,0,0,0,0,0,0,0,0,0,0,0,0,0.555555555555556,0,0,0,0,939,245,95,1.44,,,,1
2673,Ca0.05BaGd1.95NiO5,Ca0.05BaGd1.95NiO5,0,0,0,0,0,0.111111111111111,0,0,0,0,0,0,0,0,0,0,0,0,0,0,0,0,0,0,0,0,0,0,0.0055555555555555,0,0,0,0,0,0,0,0.111111111111111,0,0,0,0.216666666666667,0,0,0,0,0,0,0,0,0,0,0,0,0,0,0,0,0,0,0,0.555555555555556,0,0,0,0,1037,257,107,1.38,,,,1
2674,Ca0.05BaGd1.95NiO5,Ca0.05BaGd1.95NiO5,0,0,0,0,0,0.111111111111111,0,0,0,0,0,0,0,0,0,0,0,0,0,0,0,0,0,0,0,0,0,0,0.0055555555555555,0,0,0,0,0,0,0,0.111111111111111,0,0,0,0.216666666666667,0,0,0,0,0,0,0,0,0,0,0,0,0,0,0,0,0,0,0,0.555555555555556,0,0,0,0,1134,260,119,1.3,,,,1
2675,Ca0.05BaGd1.95NiO5,Ca0.05BaGd1.95NiO5,0,0,0,0,0,0.111111111111111,0,0,0,0,0,0,0,0,0,0,0,0,0,0,0,0,0,0,0,0,0,0,0.0055555555555555,0,0,0,0,0,0,0,0.111111111111111,0,0,0,0.216666666666667,0,0,0,0,0,0,0,0,0,0,0,0,0,0,0,0,0,0,0,0.555555555555556,0,0,0,0,1230,285,131,1.28,,,,1
2676,Ca0.15BaGd1.85NiO5,Ca0.15BaGd1.85NiO5,0,0,0,0,0,0.111111111111111,0,0,0,0,0,0,0,0,0,0,0,0,0,0,0,0,0,0,0,0,0,0,0.0166666666666666,0,0,0,0,0,0,0,0.111111111111111,0,0,0,0.205555555555556,0,0,0,0,0,0,0,0,0,0,0,0,0,0,0,0,0,0,0,0.555555555555556,0,0,0,0,392,285,45,2.3,,,,1
2677,Ca0.15BaGd1.85NiO5,Ca0.15BaGd1.85NiO5,0,0,0,0,0,0.111111111111111,0,0,0,0,0,0,0,0,0,0,0,0,0,0,0,0,0,0,0,0,0,0,0.0166666666666666,0,0,0,0,0,0,0,0.111111111111111,0,0,0,0.205555555555556,0,0,0,0,0,0,0,0,0,0,0,0,0,0,0,0,0,0,0,0.555555555555556,0,0,0,0,513,224,124,2.04,,,,1
2678,Ca0.15BaGd1.85NiO5,Ca0.15BaGd1.85NiO5,0,0,0,0,0,0.111111111111111,0,0,0,0,0,0,0,0,0,0,0,0,0,0,0,0,0,0,0,0,0,0,0.0166666666666666,0,0,0,0,0,0,0,0.111111111111111,0,0,0,0.205555555555556,0,0,0,0,0,0,0,0,0,0,0,0,0,0,0,0,0,0,0,0.555555555555556,0,0,0,0,611,193,202,1.95,,,,1
2679,Ca0.15BaGd1.85NiO5,Ca0.15BaGd1.85NiO5,0,0,0,0,0,0.111111111111111,0,0,0,0,0,0,0,0,0,0,0,0,0,0,0,0,0,0,0,0,0,0,0.0166666666666666,0,0,0,0,0,0,0,0.111111111111111,0,0,0,0.205555555555556,0,0,0,0,0,0,0,0,0,0,0,0,0,0,0,0,0,0,0,0.555555555555556,0,0,0,0,716,176,271,1.86,,,,1
2680,Ca0.15BaGd1.85NiO5,Ca0.15BaGd1.85NiO5,0,0,0,0,0,0.111111111111111,0,0,0,0,0,0,0,0,0,0,0,0,0,0,0,0,0,0,0,0,0,0,0.0166666666666666,0,0,0,0,0,0,0,0.111111111111111,0,0,0,0.205555555555556,0,0,0,0,0,0,0,0,0,0,0,0,0,0,0,0,0,0,0,0.555555555555556,0,0,0,0,811,168,332,1.78,,,,1
2681,Ca0.15BaGd1.85NiO5,Ca0.15BaGd1.85NiO5,0,0,0,0,0,0.111111111111111,0,0,0,0,0,0,0,0,0,0,0,0,0,0,0,0,0,0,0,0,0,0,0.0166666666666666,0,0,0,0,0,0,0,0.111111111111111,0,0,0,0.205555555555556,0,0,0,0,0,0,0,0,0,0,0,0,0,0,0,0,0,0,0,0.555555555555556,0,0,0,0,907,171,381,1.72,,,,1
2682,Ca0.15BaGd1.85NiO5,Ca0.15BaGd1.85NiO5,0,0,0,0,0,0.111111111111111,0,0,0,0,0,0,0,0,0,0,0,0,0,0,0,0,0,0,0,0,0,0,0.0166666666666666,0,0,0,0,0,0,0,0.111111111111111,0,0,0,0.205555555555556,0,0,0,0,0,0,0,0,0,0,0,0,0,0,0,0,0,0,0,0.555555555555556,0,0,0,0,1000,174,425,1.66,,,,1
2683,Ca0.15BaGd1.85NiO5,Ca0.15BaGd1.85NiO5,0,0,0,0,0,0.111111111111111,0,0,0,0,0,0,0,0,0,0,0,0,0,0,0,0,0,0,0,0,0,0,0.0166666666666666,0,0,0,0,0,0,0,0.111111111111111,0,0,0,0.205555555555556,0,0,0,0,0,0,0,0,0,0,0,0,0,0,0,0,0,0,0,0.555555555555556,0,0,0,0,1084,194,457,1.62,,,,1
2684,Ca0.15BaGd1.85NiO5,Ca0.15BaGd1.85NiO5,0,0,0,0,0,0.111111111111111,0,0,0,0,0,0,0,0,0,0,0,0,0,0,0,0,0,0,0,0,0,0,0.0166666666666666,0,0,0,0,0,0,0,0.111111111111111,0,0,0,0.205555555555556,0,0,0,0,0,0,0,0,0,0,0,0,0,0,0,0,0,0,0,0.555555555555556,0,0,0,0,1179,206,500,1.6,,,,1
2685,Ca0.15BaGd1.85NiO5,Ca0.15BaGd1.85NiO5,0,0,0,0,0,0.111111111111111,0,0,0,0,0,0,0,0,0,0,0,0,0,0,0,0,0,0,0,0,0,0,0.0166666666666666,0,0,0,0,0,0,0,0.111111111111111,0,0,0,0.205555555555556,0,0,0,0,0,0,0,0,0,0,0,0,0,0,0,0,0,0,0,0.555555555555556,0,0,0,0,1275,221,547,1.57,,,,1
2686,Ca0.1BaGd1.9NiO5,Ca0.1BaGd1.9NiO5,0,0,0,0,0,0.111111111111111,0,0,0,0,0,0,0,0,0,0,0,0,0,0,0,0,0,0,0,0,0,0,0.0111111111111111,0,0,0,0,0,0,0,0.111111111111111,0,0,0,0.211111111111111,0,0,0,0,0,0,0,0,0,0,0,0,0,0,0,0,0,0,0,0.555555555555556,0,0,0,0,421,231,28,2.42,,,,1
2687,Ca0.1BaGd1.9NiO5,Ca0.1BaGd1.9NiO5,0,0,0,0,0,0.111111111111111,0,0,0,0,0,0,0,0,0,0,0,0,0,0,0,0,0,0,0,0,0,0,0.0111111111111111,0,0,0,0,0,0,0,0.111111111111111,0,0,0,0.211111111111111,0,0,0,0,0,0,0,0,0,0,0,0,0,0,0,0,0,0,0,0.555555555555556,0,0,0,0,532,204,65,2.2,,,,1
2688,Ca0.1BaGd1.9NiO5,Ca0.1BaGd1.9NiO5,0,0,0,0,0,0.111111111111111,0,0,0,0,0,0,0,0,0,0,0,0,0,0,0,0,0,0,0,0,0,0,0.0111111111111111,0,0,0,0,0,0,0,0.111111111111111,0,0,0,0.211111111111111,0,0,0,0,0,0,0,0,0,0,0,0,0,0,0,0,0,0,0,0.555555555555556,0,0,0,0,636,175,104,2.06,,,,1
2689,Ca0.1BaGd1.9NiO5,Ca0.1BaGd1.9NiO5,0,0,0,0,0,0.111111111111111,0,0,0,0,0,0,0,0,0,0,0,0,0,0,0,0,0,0,0,0,0,0,0.0111111111111111,0,0,0,0,0,0,0,0.111111111111111,0,0,0,0.211111111111111,0,0,0,0,0,0,0,0,0,0,0,0,0,0,0,0,0,0,0,0.555555555555556,0,0,0,0,736,168,140,1.98,,,,1
2690,Ca0.1BaGd1.9NiO5,Ca0.1BaGd1.9NiO5,0,0,0,0,0,0.111111111111111,0,0,0,0,0,0,0,0,0,0,0,0,0,0,0,0,0,0,0,0,0,0,0.0111111111111111,0,0,0,0,0,0,0,0.111111111111111,0,0,0,0.211111111111111,0,0,0,0,0,0,0,0,0,0,0,0,0,0,0,0,0,0,0,0.555555555555556,0,0,0,0,839,168,169,1.92,,,,1
2691,Ca0.1BaGd1.9NiO5,Ca0.1BaGd1.9NiO5,0,0,0,0,0,0.111111111111111,0,0,0,0,0,0,0,0,0,0,0,0,0,0,0,0,0,0,0,0,0,0,0.0111111111111111,0,0,0,0,0,0,0,0.111111111111111,0,0,0,0.211111111111111,0,0,0,0,0,0,0,0,0,0,0,0,0,0,0,0,0,0,0,0.555555555555556,0,0,0,0,939,164,193,1.88,,,,1
2692,Ca0.1BaGd1.9NiO5,Ca0.1BaGd1.9NiO5,0,0,0,0,0,0.111111111111111,0,0,0,0,0,0,0,0,0,0,0,0,0,0,0,0,0,0,0,0,0,0,0.0111111111111111,0,0,0,0,0,0,0,0.111111111111111,0,0,0,0.211111111111111,0,0,0,0,0,0,0,0,0,0,0,0,0,0,0,0,0,0,0,0.555555555555556,0,0,0,0,1037,180,218,1.83,,,,1
2693,Ca0.1BaGd1.9NiO5,Ca0.1BaGd1.9NiO5,0,0,0,0,0,0.111111111111111,0,0,0,0,0,0,0,0,0,0,0,0,0,0,0,0,0,0,0,0,0,0,0.0111111111111111,0,0,0,0,0,0,0,0.111111111111111,0,0,0,0.211111111111111,0,0,0,0,0,0,0,0,0,0,0,0,0,0,0,0,0,0,0,0.555555555555556,0,0,0,0,1134,185,239,1.76,,,,1
2694,Ca0.25BaGd1.75NiO5,Ca0.25BaGd1.75NiO5,0,0,0,0,0,0.111111111111111,0,0,0,0,0,0,0,0,0,0,0,0,0,0,0,0,0,0,0,0,0,0,0.0277777777777777,0,0,0,0,0,0,0,0.111111111111111,0,0,0,0.194444444444444,0,0,0,0,0,0,0,0,0,0,0,0,0,0,0,0,0,0,0,0.555555555555556,0,0,0,0,486,213,72,1.27,,,,1
2695,Ca0.25BaGd1.75NiO5,Ca0.25BaGd1.75NiO5,0,0,0,0,0,0.111111111111111,0,0,0,0,0,0,0,0,0,0,0,0,0,0,0,0,0,0,0,0,0,0,0.0277777777777777,0,0,0,0,0,0,0,0.111111111111111,0,0,0,0.194444444444444,0,0,0,0,0,0,0,0,0,0,0,0,0,0,0,0,0,0,0,0.555555555555556,0,0,0,0,579,164,131,1.3,,,,1
2696,Ca0.25BaGd1.75NiO5,Ca0.25BaGd1.75NiO5,0,0,0,0,0,0.111111111111111,0,0,0,0,0,0,0,0,0,0,0,0,0,0,0,0,0,0,0,0,0,0,0.0277777777777777,0,0,0,0,0,0,0,0.111111111111111,0,0,0,0.194444444444444,0,0,0,0,0,0,0,0,0,0,0,0,0,0,0,0,0,0,0,0.555555555555556,0,0,0,0,687,155,212,1.33,,,,1
2697,Ca0.25BaGd1.75NiO5,Ca0.25BaGd1.75NiO5,0,0,0,0,0,0.111111111111111,0,0,0,0,0,0,0,0,0,0,0,0,0,0,0,0,0,0,0,0,0,0,0.0277777777777777,0,0,0,0,0,0,0,0.111111111111111,0,0,0,0.194444444444444,0,0,0,0,0,0,0,0,0,0,0,0,0,0,0,0,0,0,0,0.555555555555556,0,0,0,0,791,146,295,1.35,,,,1
2698,Ca0.25BaGd1.75NiO5,Ca0.25BaGd1.75NiO5,0,0,0,0,0,0.111111111111111,0,0,0,0,0,0,0,0,0,0,0,0,0,0,0,0,0,0,0,0,0,0,0.0277777777777777,0,0,0,0,0,0,0,0.111111111111111,0,0,0,0.194444444444444,0,0,0,0,0,0,0,0,0,0,0,0,0,0,0,0,0,0,0,0.555555555555556,0,0,0,0,891,142,345,1.31,,,,1
2699,Ca0.25BaGd1.75NiO5,Ca0.25BaGd1.75NiO5,0,0,0,0,0,0.111111111111111,0,0,0,0,0,0,0,0,0,0,0,0,0,0,0,0,0,0,0,0,0,0,0.0277777777777777,0,0,0,0,0,0,0,0.111111111111111,0,0,0,0.194444444444444,0,0,0,0,0,0,0,0,0,0,0,0,0,0,0,0,0,0,0,0.555555555555556,0,0,0,0,987,151,394,1.28,,,,1
2700,Ca0.25BaGd1.75NiO5,Ca0.25BaGd1.75NiO5,0,0,0,0,0,0.111111111111111,0,0,0,0,0,0,0,0,0,0,0,0,0,0,0,0,0,0,0,0,0,0,0.0277777777777777,0,0,0,0,0,0,0,0.111111111111111,0,0,0,0.194444444444444,0,0,0,0,0,0,0,0,0,0,0,0,0,0,0,0,0,0,0,0.555555555555556,0,0,0,0,1087,163,443,1.26,,,,1
2701,Ca0.25BaGd1.75NiO5,Ca0.25BaGd1.75NiO5,0,0,0,0,0,0.111111111111111,0,0,0,0,0,0,0,0,0,0,0,0,0,0,0,0,0,0,0,0,0,0,0.0277777777777777,0,0,0,0,0,0,0,0.111111111111111,0,0,0,0.194444444444444,0,0,0,0,0,0,0,0,0,0,0,0,0,0,0,0,0,0,0,0.555555555555556,0,0,0,0,1179,176,481,1.28,,,,1
2702,Ca0.25BaGd1.75NiO5,Ca0.25BaGd1.75NiO5,0,0,0,0,0,0.111111111111111,0,0,0,0,0,0,0,0,0,0,0,0,0,0,0,0,0,0,0,0,0,0,0.0277777777777777,0,0,0,0,0,0,0,0.111111111111111,0,0,0,0.194444444444444,0,0,0,0,0,0,0,0,0,0,0,0,0,0,0,0,0,0,0,0.555555555555556,0,0,0,0,1275,182,513,1.25,,,,1
