Repository: anilkunwar/thermoelectrics

# Machine learning assisted design of thermoelectrics

a. Machine Learning

# Fetching the upto date data of thermoelectricity (Informatics)

# Featurization:

The computer code to convert the multicomponent chemical formula and temperature row into composition-temperature feature vector
Binary alloys/compunds with upload from json files
Multicomponent alloys/compunds with upload from json files

# Informatics approach to classify p-type and n-type thermoelectric materials

Basic Illustrative Tutorials
Querying the Abstracts on the Materials Science, Applied Physics and Condensed Matter Physics on Keyterms Specific to Thermoelectrics
NER analysis for material type classification

File: machine_learning/vae_regression/latent_space_visualization/thermoelectric_materials.csv (part 18 of 33)
Unnamed: 0,Formula,modformula,In,Tl,La,Sr,Mn,Ni,Ru,Pd,Hf,Cs,Sc,Co,Si,Fe,Li,Cl,Yb,Te,N,Ti,Cd,Zr,Y,Ga,Cr,Pr,Tm,Br,Ca,Mg,Rb,Au,Nd,Ce,Ho,I,Ba,Se,Pb,Ge,Gd,Tb,Dy,Cu,Na,Sb,Bi,P,As,Sm,Zn,Al,Sn,Ag,Nb,Mo,V,S,K,Lu,O,Eu,Ta,B,Er,temperature(K),seebeck_coefficient(μV/K),electrical_conductivity(S/m),thermal_conductivity(W/mK),power_factor(W/mK2),ZT,reference,sum_elements
2703,Ca0.2BaGd1.8NiO5,Ca0.2BaGd1.8NiO5,0,0,0,0,0,0.111111111111111,0,0,0,0,0,0,0,0,0,0,0,0,0,0,0,0,0,0,0,0,0,0,0.0222222222222222,0,0,0,0,0,0,0,0.111111111111111,0,0,0,0.2,0,0,0,0,0,0,0,0,0,0,0,0,0,0,0,0,0,0,0,0.555555555555556,0,0,0,0,489,211,73,1.65,,,,1
2704,Ca0.2BaGd1.8NiO5,Ca0.2BaGd1.8NiO5,0,0,0,0,0,0.111111111111111,0,0,0,0,0,0,0,0,0,0,0,0,0,0,0,0,0,0,0,0,0,0,0.0222222222222222,0,0,0,0,0,0,0,0.111111111111111,0,0,0,0.2,0,0,0,0,0,0,0,0,0,0,0,0,0,0,0,0,0,0,0,0.555555555555556,0,0,0,0,587,167,129,1.65,,,,1
2705,Ca0.2BaGd1.8NiO5,Ca0.2BaGd1.8NiO5,0,0,0,0,0,0.111111111111111,0,0,0,0,0,0,0,0,0,0,0,0,0,0,0,0,0,0,0,0,0,0,0.0222222222222222,0,0,0,0,0,0,0,0.111111111111111,0,0,0,0.2,0,0,0,0,0,0,0,0,0,0,0,0,0,0,0,0,0,0,0,0.555555555555556,0,0,0,0,693,159,207,1.66,,,,1
2706,Ca0.2BaGd1.8NiO5,Ca0.2BaGd1.8NiO5,0,0,0,0,0,0.111111111111111,0,0,0,0,0,0,0,0,0,0,0,0,0,0,0,0,0,0,0,0,0,0,0.0222222222222222,0,0,0,0,0,0,0,0.111111111111111,0,0,0,0.2,0,0,0,0,0,0,0,0,0,0,0,0,0,0,0,0,0,0,0,0.555555555555556,0,0,0,0,796,150,273,1.63,,,,1
2707,Ca0.2BaGd1.8NiO5,Ca0.2BaGd1.8NiO5,0,0,0,0,0,0.111111111111111,0,0,0,0,0,0,0,0,0,0,0,0,0,0,0,0,0,0,0,0,0,0,0.0222222222222222,0,0,0,0,0,0,0,0.111111111111111,0,0,0,0.2,0,0,0,0,0,0,0,0,0,0,0,0,0,0,0,0,0,0,0,0.555555555555556,0,0,0,0,897,149,323,1.58,,,,1
2708,Ca0.2BaGd1.8NiO5,Ca0.2BaGd1.8NiO5,0,0,0,0,0,0.111111111111111,0,0,0,0,0,0,0,0,0,0,0,0,0,0,0,0,0,0,0,0,0,0,0.0222222222222222,0,0,0,0,0,0,0,0.111111111111111,0,0,0,0.2,0,0,0,0,0,0,0,0,0,0,0,0,0,0,0,0,0,0,0,0.555555555555556,0,0,0,0,999,157,375,1.53,,,,1
2709,Ca0.2BaGd1.8NiO5,Ca0.2BaGd1.8NiO5,0,0,0,0,0,0.111111111111111,0,0,0,0,0,0,0,0,0,0,0,0,0,0,0,0,0,0,0,0,0,0,0.0222222222222222,0,0,0,0,0,0,0,0.111111111111111,0,0,0,0.2,0,0,0,0,0,0,0,0,0,0,0,0,0,0,0,0,0,0,0,0.555555555555556,0,0,0,0,1095,171,418,1.51,,,,1
2710,Ca0.2BaGd1.8NiO5,Ca0.2BaGd1.8NiO5,0,0,0,0,0,0.111111111111111,0,0,0,0,0,0,0,0,0,0,0,0,0,0,0,0,0,0,0,0,0,0,0.0222222222222222,0,0,0,0,0,0,0,0.111111111111111,0,0,0,0.2,0,0,0,0,0,0,0,0,0,0,0,0,0,0,0,0,0,0,0,0.555555555555556,0,0,0,0,1188,188,458,1.54,,,,1
2711,Ca0.2BaGd1.8NiO5,Ca0.2BaGd1.8NiO5,0,0,0,0,0,0.111111111111111,0,0,0,0,0,0,0,0,0,0,0,0,0,0,0,0,0,0,0,0,0,0,0.0222222222222222,0,0,0,0,0,0,0,0.111111111111111,0,0,0,0.2,0,0,0,0,0,0,0,0,0,0,0,0,0,0,0,0,0,0,0,0.555555555555556,0,0,0,0,1275,206,483,1.63,,,,1
2712,Ba0.95K0.05Zn2As2,Ba0.95K0.05Zn2As2,0,0,0,0,0,0,0,0,0,0,0,0,0,0,0,0,0,0,0,0,0,0,0,0,0,0,0,0,0,0,0,0,0,0,0,0,0.19,0,0,0,0,0,0,0,0,0,0,0,0.4,0,0.4,0,0,0,0,0,0,0,0.01,0,0,0,0,0,0,323,31,213333,3.73,,,,1
2713,Ba0.95K0.05Zn2As2,Ba0.95K0.05Zn2As2,0,0,0,0,0,0,0,0,0,0,0,0,0,0,0,0,0,0,0,0,0,0,0,0,0,0,0,0,0,0,0,0,0,0,0,0,0.19,0,0,0,0,0,0,0,0,0,0,0,0.4,0,0.4,0,0,0,0,0,0,0,0.01,0,0,0,0,0,0,423,40,160000,3.34,,,,1
2714,Ba0.95K0.05Zn2As2,Ba0.95K0.05Zn2As2,0,0,0,0,0,0,0,0,0,0,0,0,0,0,0,0,0,0,0,0,0,0,0,0,0,0,0,0,0,0,0,0,0,0,0,0,0.19,0,0,0,0,0,0,0,0,0,0,0,0.4,0,0.4,0,0,0,0,0,0,0,0.01,0,0,0,0,0,0,523,52,114286,2.96,,,,1
2715,Ba0.95K0.05Zn2As2,Ba0.95K0.05Zn2As2,0,0,0,0,0,0,0,0,0,0,0,0,0,0,0,0,0,0,0,0,0,0,0,0,0,0,0,0,0,0,0,0,0,0,0,0,0.19,0,0,0,0,0,0,0,0,0,0,0,0.4,0,0.4,0,0,0,0,0,0,0,0.01,0,0,0,0,0,0,623,70,90141,2.66,,,,1
2716,Ba0.95K0.05Zn2As2,Ba0.95K0.05Zn2As2,0,0,0,0,0,0,0,0,0,0,0,0,0,0,0,0,0,0,0,0,0,0,0,0,0,0,0,0,0,0,0,0,0,0,0,0,0.19,0,0,0,0,0,0,0,0,0,0,0,0.4,0,0.4,0,0,0,0,0,0,0,0.01,0,0,0,0,0,0,723,86,72700,2.4,,,,1
2717,Ba0.96K0.04Zn2As2,Ba0.96K0.04Zn2As2,0,0,0,0,0,0,0,0,0,0,0,0,0,0,0,0,0,0,0,0,0,0,0,0,0,0,0,0,0,0,0,0,0,0,0,0,0.192,0,0,0,0,0,0,0,0,0,0,0,0.4,0,0.4,0,0,0,0,0,0,0,0.008,0,0,0,0,0,0,323,45,145455,2.95,,,,1
2718,Ba0.96K0.04Zn2As2,Ba0.96K0.04Zn2As2,0,0,0,0,0,0,0,0,0,0,0,0,0,0,0,0,0,0,0,0,0,0,0,0,0,0,0,0,0,0,0,0,0,0,0,0,0.192,0,0,0,0,0,0,0,0,0,0,0,0.4,0,0.4,0,0,0,0,0,0,0,0.008,0,0,0,0,0,0,423,56,100000,2.41,,,,1
2719,Ba0.96K0.04Zn2As2,Ba0.96K0.04Zn2As2,0,0,0,0,0,0,0,0,0,0,0,0,0,0,0,0,0,0,0,0,0,0,0,0,0,0,0,0,0,0,0,0,0,0,0,0,0.192,0,0,0,0,0,0,0,0,0,0,0,0.4,0,0.4,0,0,0,0,0,0,0,0.008,0,0,0,0,0,0,523,72,72727,2.07,,,,1
2720,Ba0.96K0.04Zn2As2,Ba0.96K0.04Zn2As2,0,0,0,0,0,0,0,0,0,0,0,0,0,0,0,0,0,0,0,0,0,0,0,0,0,0,0,0,0,0,0,0,0,0,0,0,0.192,0,0,0,0,0,0,0,0,0,0,0,0.4,0,0.4,0,0,0,0,0,0,0,0.008,0,0,0,0,0,0,623,91,54237,1.8,,,,1
2721,Ba0.96K0.04Zn2As2,Ba0.96K0.04Zn2As2,0,0,0,0,0,0,0,0,0,0,0,0,0,0,0,0,0,0,0,0,0,0,0,0,0,0,0,0,0,0,0,0,0,0,0,0,0.192,0,0,0,0,0,0,0,0,0,0,0,0.4,0,0.4,0,0,0,0,0,0,0,0.008,0,0,0,0,0,0,723,114,40506,1.6,,,,1
2722,Ba0.97K0.03Zn2As2,Ba0.97K0.03Zn2As2,0,0,0,0,0,0,0,0,0,0,0,0,0,0,0,0,0,0,0,0,0,0,0,0,0,0,0,0,0,0,0,0,0,0,0,0,0.194,0,0,0,0,0,0,0,0,0,0,0,0.4,0,0.4,0,0,0,0,0,0,0,0.006,0,0,0,0,0,0,323,48,164103,3.37,,,,1
2723,Ba0.97K0.03Zn2As2,Ba0.97K0.03Zn2As2,0,0,0,0,0,0,0,0,0,0,0,0,0,0,0,0,0,0,0,0,0,0,0,0,0,0,0,0,0,0,0,0,0,0,0,0,0.194,0,0,0,0,0,0,0,0,0,0,0,0.4,0,0.4,0,0,0,0,0,0,0,0.006,0,0,0,0,0,0,423,60,118519,2.91,,,,1
2724,Ba0.97K0.03Zn2As2,Ba0.97K0.03Zn2As2,0,0,0,0,0,0,0,0,0,0,0,0,0,0,0,0,0,0,0,0,0,0,0,0,0,0,0,0,0,0,0,0,0,0,0,0,0.194,0,0,0,0,0,0,0,0,0,0,0,0.4,0,0.4,0,0,0,0,0,0,0,0.006,0,0,0,0,0,0,523,72,94118,2.58,,,,1
2725,Ba0.97K0.03Zn2As2,Ba0.97K0.03Zn2As2,0,0,0,0,0,0,0,0,0,0,0,0,0,0,0,0,0,0,0,0,0,0,0,0,0,0,0,0,0,0,0,0,0,0,0,0,0.194,0,0,0,0,0,0,0,0,0,0,0,0.4,0,0.4,0,0,0,0,0,0,0,0.006,0,0,0,0,0,0,623,86,72727,2.3,,,,1
2726,Ba0.97K0.03Zn2As2,Ba0.97K0.03Zn2As2,0,0,0,0,0,0,0,0,0,0,0,0,0,0,0,0,0,0,0,0,0,0,0,0,0,0,0,0,0,0,0,0,0,0,0,0,0.194,0,0,0,0,0,0,0,0,0,0,0,0.4,0,0.4,0,0,0,0,0,0,0,0.006,0,0,0,0,0,0,723,102,58182,2.09,,,,1
2727,Ba0.98K0.02Zn2As2,Ba0.98K0.02Zn2As2,0,0,0,0,0,0,0,0,0,0,0,0,0,0,0,0,0,0,0,0,0,0,0,0,0,0,0,0,0,0,0,0,0,0,0,0,0.196,0,0,0,0,0,0,0,0,0,0,0,0.4,0,0.4,0,0,0,0,0,0,0,0.004,0,0,0,0,0,0,323,77,139130,2.84,,,,1
2728,Ba0.98K0.02Zn2As2,Ba0.98K0.02Zn2As2,0,0,0,0,0,0,0,0,0,0,0,0,0,0,0,0,0,0,0,0,0,0,0,0,0,0,0,0,0,0,0,0,0,0,0,0,0.196,0,0,0,0,0,0,0,0,0,0,0,0.4,0,0.4,0,0,0,0,0,0,0,0.004,0,0,0,0,0,0,423,94,103226,2.38,,,,1
2729,Ba0.98K0.02Zn2As2,Ba0.98K0.02Zn2As2,0,0,0,0,0,0,0,0,0,0,0,0,0,0,0,0,0,0,0,0,0,0,0,0,0,0,0,0,0,0,0,0,0,0,0,0,0.196,0,0,0,0,0,0,0,0,0,0,0,0.4,0,0.4,0,0,0,0,0,0,0,0.004,0,0,0,0,0,0,523,114,80000,2.08,,,,1
2730,Ba0.98K0.02Zn2As2,Ba0.98K0.02Zn2As2,0,0,0,0,0,0,0,0,0,0,0,0,0,0,0,0,0,0,0,0,0,0,0,0,0,0,0,0,0,0,0,0,0,0,0,0,0.196,0,0,0,0,0,0,0,0,0,0,0,0.4,0,0.4,0,0,0,0,0,0,0,0.004,0,0,0,0,0,0,623,130,62745,1.85,,,,1
2731,Ba0.98K0.02Zn2As2,Ba0.98K0.02Zn2As2,0,0,0,0,0,0,0,0,0,0,0,0,0,0,0,0,0,0,0,0,0,0,0,0,0,0,0,0,0,0,0,0,0,0,0,0,0.196,0,0,0,0,0,0,0,0,0,0,0,0.4,0,0.4,0,0,0,0,0,0,0,0.004,0,0,0,0,0,0,723,148,50000,1.67,,,,1
2732,Ba0.98K0.02Zn2As2,Ba0.98K0.02Zn2As2,0,0,0,0,0,0,0,0,0,0,0,0,0,0,0,0,0,0,0,0,0,0,0,0,0,0,0,0,0,0,0,0,0,0,0,0,0.196,0,0,0,0,0,0,0,0,0,0,0,0.4,0,0.4,0,0,0,0,0,0,0,0.004,0,0,0,0,0,0,823,166,39530,1.52,,,,1
2733,Ba0.99K0.01Zn2As2,Ba0.99K0.01Zn2As2,0,0,0,0,0,0,0,0,0,0,0,0,0,0,0,0,0,0,0,0,0,0,0,0,0,0,0,0,0,0,0,0,0,0,0,0,0.198,0,0,0,0,0,0,0,0,0,0,0,0.4,0,0.4,0,0,0,0,0,0,0,0.002,0,0,0,0,0,0,323,109,47761,2.4,,,,1
2734,Ba0.99K0.01Zn2As2,Ba0.99K0.01Zn2As2,0,0,0,0,0,0,0,0,0,0,0,0,0,0,0,0,0,0,0,0,0,0,0,0,0,0,0,0,0,0,0,0,0,0,0,0,0.198,0,0,0,0,0,0,0,0,0,0,0,0.4,0,0.4,0,0,0,0,0,0,0,0.002,0,0,0,0,0,0,423,135,37209,1.94,,,,1
2735,Ba0.99K0.01Zn2As2,Ba0.99K0.01Zn2As2,0,0,0,0,0,0,0,0,0,0,0,0,0,0,0,0,0,0,0,0,0,0,0,0,0,0,0,0,0,0,0,0,0,0,0,0,0.198,0,0,0,0,0,0,0,0,0,0,0,0.4,0,0.4,0,0,0,0,0,0,0,0.002,0,0,0,0,0,0,523,159,29358,1.68,,,,1
2736,Ba0.99K0.01Zn2As2,Ba0.99K0.01Zn2As2,0,0,0,0,0,0,0,0,0,0,0,0,0,0,0,0,0,0,0,0,0,0,0,0,0,0,0,0,0,0,0,0,0,0,0,0,0.198,0,0,0,0,0,0,0,0,0,0,0,0.4,0,0.4,0,0,0,0,0,0,0,0.002,0,0,0,0,0,0,623,191,23358,1.48,,,,1
2737,Ba0.99K0.01Zn2As2,Ba0.99K0.01Zn2As2,0,0,0,0,0,0,0,0,0,0,0,0,0,0,0,0,0,0,0,0,0,0,0,0,0,0,0,0,0,0,0,0,0,0,0,0,0.198,0,0,0,0,0,0,0,0,0,0,0,0.4,0,0.4,0,0,0,0,0,0,0,0.002,0,0,0,0,0,0,723,210,19048,1.33,,,,1
2738,Ba0.9K0.1Zn2As2,Ba0.9K0.1Zn2As2,0,0,0,0,0,0,0,0,0,0,0,0,0,0,0,0,0,0,0,0,0,0,0,0,0,0,0,0,0,0,0,0,0,0,0,0,0.18,0,0,0,0,0,0,0,0,0,0,0,0.4,0,0.4,0,0,0,0,0,0,0,0.02,0,0,0,0,0,0,323,27,213333,3.92,,,,1
2739,Ba0.9K0.1Zn2As2,Ba0.9K0.1Zn2As2,0,0,0,0,0,0,0,0,0,0,0,0,0,0,0,0,0,0,0,0,0,0,0,0,0,0,0,0,0,0,0,0,0,0,0,0,0.18,0,0,0,0,0,0,0,0,0,0,0,0.4,0,0.4,0,0,0,0,0,0,0,0.02,0,0,0,0,0,0,423,37,168421,3.46,,,,1
2740,Ba0.9K0.1Zn2As2,Ba0.9K0.1Zn2As2,0,0,0,0,0,0,0,0,0,0,0,0,0,0,0,0,0,0,0,0,0,0,0,0,0,0,0,0,0,0,0,0,0,0,0,0,0.18,0,0,0,0,0,0,0,0,0,0,0,0.4,0,0.4,0,0,0,0,0,0,0,0.02,0,0,0,0,0,0,523,52,128000,3.18,,,,1
2741,Ba0.9K0.1Zn2As2,Ba0.9K0.1Zn2As2,0,0,0,0,0,0,0,0,0,0,0,0,0,0,0,0,0,0,0,0,0,0,0,0,0,0,0,0,0,0,0,0,0,0,0,0,0.18,0,0,0,0,0,0,0,0,0,0,0,0.4,0,0.4,0,0,0,0,0,0,0,0.02,0,0,0,0,0,0,623,71,106670,2.9,,,,1
2742,Ba0.9K0.1Zn2As2,Ba0.9K0.1Zn2As2,0,0,0,0,0,0,0,0,0,0,0,0,0,0,0,0,0,0,0,0,0,0,0,0,0,0,0,0,0,0,0,0,0,0,0,0,0.18,0,0,0,0,0,0,0,0,0,0,0,0.4,0,0.4,0,0,0,0,0,0,0,0.02,0,0,0,0,0,0,723,88,92754,2.68,,,,1
2743,BaZn2As2,BaZn2As2,0,0,0,0,0,0,0,0,0,0,0,0,0,0,0,0,0,0,0,0,0,0,0,0,0,0,0,0,0,0,0,0,0,0,0,0,0.2,0,0,0,0,0,0,0,0,0,0,0,0.4,0,0.4,0,0,0,0,0,0,0,0,0,0,0,0,0,0,323,203,6942,1.88,,,,1
2744,BaZn2As2,BaZn2As2,0,0,0,0,0,0,0,0,0,0,0,0,0,0,0,0,0,0,0,0,0,0,0,0,0,0,0,0,0,0,0,0,0,0,0,0,0.2,0,0,0,0,0,0,0,0,0,0,0,0.4,0,0.4,0,0,0,0,0,0,0,0,0,0,0,0,0,0,423,230,5677,1.48,,,,1
2745,BaZn2As2,BaZn2As2,0,0,0,0,0,0,0,0,0,0,0,0,0,0,0,0,0,0,0,0,0,0,0,0,0,0,0,0,0,0,0,0,0,0,0,0,0.2,0,0,0,0,0,0,0,0,0,0,0,0.4,0,0.4,0,0,0,0,0,0,0,0,0,0,0,0,0,0,523,250,4557,1.26,,,,1
2746,BaZn2As2,BaZn2As2,0,0,0,0,0,0,0,0,0,0,0,0,0,0,0,0,0,0,0,0,0,0,0,0,0,0,0,0,0,0,0,0,0,0,0,0,0.2,0,0,0,0,0,0,0,0,0,0,0,0.4,0,0.4,0,0,0,0,0,0,0,0,0,0,0,0,0,0,623,268,3636,1.08,,,,1
2747,BaZn2As2,BaZn2As2,0,0,0,0,0,0,0,0,0,0,0,0,0,0,0,0,0,0,0,0,0,0,0,0,0,0,0,0,0,0,0,0,0,0,0,0,0.2,0,0,0,0,0,0,0,0,0,0,0,0.4,0,0.4,0,0,0,0,0,0,0,0,0,0,0,0,0,0,723,284,3003,0.92,,,,1
2748,Li1.01Co0.85Ni0.15O2,Li1.01Co0.85Ni0.15O2,0,0,0,0,0,0.0374064837905236,0,0,0,0,0,0.211970074812968,0,0,0.251870324189526,0,0,0,0,0,0,0,0,0,0,0,0,0,0,0,0,0,0,0,0,0,0,0,0,0,0,0,0,0,0,0,0,0,0,0,0,0,0,0,0,0,0,0,0,0,0.498753117206983,0,0,0,0,323,245,0,0.32,,,,1
2749,Li1.01Co0.85Ni0.15O2,Li1.01Co0.85Ni0.15O2,0,0,0,0,0,0.0374064837905236,0,0,0,0,0,0.211970074812968,0,0,0.251870324189526,0,0,0,0,0,0,0,0,0,0,0,0,0,0,0,0,0,0,0,0,0,0,0,0,0,0,0,0,0,0,0,0,0,0,0,0,0,0,0,0,0,0,0,0,0,0.498753117206983,0,0,0,0,423,270,0,0.98,,,,1
2750,Li1.01Co0.85Ni0.15O2,Li1.01Co0.85Ni0.15O2,0,0,0,0,0,0.0374064837905236,0,0,0,0,0,0.211970074812968,0,0,0.251870324189526,0,0,0,0,0,0,0,0,0,0,0,0,0,0,0,0,0,0,0,0,0,0,0,0,0,0,0,0,0,0,0,0,0,0,0,0,0,0,0,0,0,0,0,0,0,0.498753117206983,0,0,0,0,523,291,2,1.29,,,,1
2751,Li1.01Co0.85Ni0.15O2,Li1.01Co0.85Ni0.15O2,0,0,0,0,0,0.0374064837905236,0,0,0,0,0,0.211970074812968,0,0,0.251870324189526,0,0,0,0,0,0,0,0,0,0,0,0,0,0,0,0,0,0,0,0,0,0,0,0,0,0,0,0,0,0,0,0,0,0,0,0,0,0,0,0,0,0,0,0,0,0.498753117206983,0,0,0,0,623,306,7,1.17,,,,1
2752,Li1.01Co0.85Ni0.15O2,Li1.01Co0.85Ni0.15O2,0,0,0,0,0,0.0374064837905236,0,0,0,0,0,0.211970074812968,0,0,0.251870324189526,0,0,0,0,0,0,0,0,0,0,0,0,0,0,0,0,0,0,0,0,0,0,0,0,0,0,0,0,0,0,0,0,0,0,0,0,0,0,0,0,0,0,0,0,0,0.498753117206983,0,0,0,0,723,321,20,1,,,,1
2753,Li1.01Co0.85Ni0.15O2,Li1.01Co0.85Ni0.15O2,0,0,0,0,0,0.0374064837905236,0,0,0,0,0,0.211970074812968,0,0,0.251870324189526,0,0,0,0,0,0,0,0,0,0,0,0,0,0,0,0,0,0,0,0,0,0,0,0,0,0,0,0,0,0,0,0,0,0,0,0,0,0,0,0,0,0,0,0,0,0.498753117206983,0,0,0,0,823,303,68,0.92,,,,1
2754,Li1.01Co0.85Ni0.15O2,Li1.01Co0.85Ni0.15O2,0,0,0,0,0,0.0374064837905236,0,0,0,0,0,0.211970074812968,0,0,0.251870324189526,0,0,0,0,0,0,0,0,0,0,0,0,0,0,0,0,0,0,0,0,0,0,0,0,0,0,0,0,0,0,0,0,0,0,0,0,0,0,0,0,0,0,0,0,0,0.498753117206983,0,0,0,0,923,269,154,0.96,,,,1
2755,Li1.01Co0.85Ni0.15O2,Li1.01Co0.85Ni0.15O2,0,0,0,0,0,0.0374064837905236,0,0,0,0,0,0.211970074812968,0,0,0.251870324189526,0,0,0,0,0,0,0,0,0,0,0,0,0,0,0,0,0,0,0,0,0,0,0,0,0,0,0,0,0,0,0,0,0,0,0,0,0,0,0,0,0,0,0,0,0,0.498753117206983,0,0,0,0,1023,255,372,0.86,,,,1
2756,Li1.04Co0.85Ni0.15O2,Li1.04Co0.85Ni0.15O2,0,0,0,0,0,0.0371287128712871,0,0,0,0,0,0.21039603960396,0,0,0.257425742574257,0,0,0,0,0,0,0,0,0,0,0,0,0,0,0,0,0,0,0,0,0,0,0,0,0,0,0,0,0,0,0,0,0,0,0,0,0,0,0,0,0,0,0,0,0,0.495049504950495,0,0,0,0,323,218,0,1.92,,,,1
2757,Li1.04Co0.85Ni0.15O2,Li1.04Co0.85Ni0.15O2,0,0,0,0,0,0.0371287128712871,0,0,0,0,0,0.21039603960396,0,0,0.257425742574257,0,0,0,0,0,0,0,0,0,0,0,0,0,0,0,0,0,0,0,0,0,0,0,0,0,0,0,0,0,0,0,0,0,0,0,0,0,0,0,0,0,0,0,0,0,0.495049504950495,0,0,0,0,423,249,0,2.01,,,,1
2758,Li1.04Co0.85Ni0.15O2,Li1.04Co0.85Ni0.15O2,0,0,0,0,0,0.0371287128712871,0,0,0,0,0,0.21039603960396,0,0,0.257425742574257,0,0,0,0,0,0,0,0,0,0,0,0,0,0,0,0,0,0,0,0,0,0,0,0,0,0,0,0,0,0,0,0,0,0,0,0,0,0,0,0,0,0,0,0,0,0.495049504950495,0,0,0,0,523,282,3,1.91,,,,1
2759,Li1.04Co0.85Ni0.15O2,Li1.04Co0.85Ni0.15O2,0,0,0,0,0,0.0371287128712871,0,0,0,0,0,0.21039603960396,0,0,0.257425742574257,0,0,0,0,0,0,0,0,0,0,0,0,0,0,0,0,0,0,0,0,0,0,0,0,0,0,0,0,0,0,0,0,0,0,0,0,0,0,0,0,0,0,0,0,0,0.495049504950495,0,0,0,0,623,308,9,1.69,,,,1
2760,Li1.04Co0.85Ni0.15O2,Li1.04Co0.85Ni0.15O2,0,0,0,0,0,0.0371287128712871,0,0,0,0,0,0.21039603960396,0,0,0.257425742574257,0,0,0,0,0,0,0,0,0,0,0,0,0,0,0,0,0,0,0,0,0,0,0,0,0,0,0,0,0,0,0,0,0,0,0,0,0,0,0,0,0,0,0,0,0,0.495049504950495,0,0,0,0,723,320,31,1.42,,,,1
2761,Li1.04Co0.85Ni0.15O2,Li1.04Co0.85Ni0.15O2,0,0,0,0,0,0.0371287128712871,0,0,0,0,0,0.21039603960396,0,0,0.257425742574257,0,0,0,0,0,0,0,0,0,0,0,0,0,0,0,0,0,0,0,0,0,0,0,0,0,0,0,0,0,0,0,0,0,0,0,0,0,0,0,0,0,0,0,0,0,0.495049504950495,0,0,0,0,823,297,87,1.33,,,,1
2762,Li1.04Co0.85Ni0.15O2,Li1.04Co0.85Ni0.15O2,0,0,0,0,0,0.0371287128712871,0,0,0,0,0,0.21039603960396,0,0,0.257425742574257,0,0,0,0,0,0,0,0,0,0,0,0,0,0,0,0,0,0,0,0,0,0,0,0,0,0,0,0,0,0,0,0,0,0,0,0,0,0,0,0,0,0,0,0,0,0.495049504950495,0,0,0,0,923,281,200,1.19,,,,1
2763,Li1.04Co0.85Ni0.15O2,Li1.04Co0.85Ni0.15O2,0,0,0,0,0,0.0371287128712871,0,0,0,0,0,0.21039603960396,0,0,0.257425742574257,0,0,0,0,0,0,0,0,0,0,0,0,0,0,0,0,0,0,0,0,0,0,0,0,0,0,0,0,0,0,0,0,0,0,0,0,0,0,0,0,0,0,0,0,0,0.495049504950495,0,0,0,0,1023,246,507,0.87,,,,1
2764,Li1.1Co0.85Ni0.15O2,Li1.1Co0.85Ni0.15O2,0,0,0,0,0,0.0365853658536585,0,0,0,0,0,0.207317073170732,0,0,0.268292682926829,0,0,0,0,0,0,0,0,0,0,0,0,0,0,0,0,0,0,0,0,0,0,0,0,0,0,0,0,0,0,0,0,0,0,0,0,0,0,0,0,0,0,0,0,0,0.487804878048781,0,0,0,0,323,146,1,1.94,,,,1
2765,Li1.1Co0.85Ni0.15O2,Li1.1Co0.85Ni0.15O2,0,0,0,0,0,0.0365853658536585,0,0,0,0,0,0.207317073170732,0,0,0.268292682926829,0,0,0,0,0,0,0,0,0,0,0,0,0,0,0,0,0,0,0,0,0,0,0,0,0,0,0,0,0,0,0,0,0,0,0,0,0,0,0,0,0,0,0,0,0,0.487804878048781,0,0,0,0,423,183,2,2.8,,,,1
2766,Li1.1Co0.85Ni0.15O2,Li1.1Co0.85Ni0.15O2,0,0,0,0,0,0.0365853658536585,0,0,0,0,0,0.207317073170732,0,0,0.268292682926829,0,0,0,0,0,0,0,0,0,0,0,0,0,0,0,0,0,0,0,0,0,0,0,0,0,0,0,0,0,0,0,0,0,0,0,0,0,0,0,0,0,0,0,0,0,0.487804878048781,0,0,0,0,523,229,9,2.72,,,,1
2767,Li1.1Co0.85Ni0.15O2,Li1.1Co0.85Ni0.15O2,0,0,0,0,0,0.0365853658536585,0,0,0,0,0,0.207317073170732,0,0,0.268292682926829,0,0,0,0,0,0,0,0,0,0,0,0,0,0,0,0,0,0,0,0,0,0,0,0,0,0,0,0,0,0,0,0,0,0,0,0,0,0,0,0,0,0,0,0,0,0.487804878048781,0,0,0,0,623,269,34,2.45,,,,1
2768,Li1.1Co0.85Ni0.15O2,Li1.1Co0.85Ni0.15O2,0,0,0,0,0,0.0365853658536585,0,0,0,0,0,0.207317073170732,0,0,0.268292682926829,0,0,0,0,0,0,0,0,0,0,0,0,0,0,0,0,0,0,0,0,0,0,0,0,0,0,0,0,0,0,0,0,0,0,0,0,0,0,0,0,0,0,0,0,0,0.487804878048781,0,0,0,0,723,293,100,2.19,,,,1
2769,Li1.1Co0.85Ni0.15O2,Li1.1Co0.85Ni0.15O2,0,0,0,0,0,0.0365853658536585,0,0,0,0,0,0.207317073170732,0,0,0.268292682926829,0,0,0,0,0,0,0,0,0,0,0,0,0,0,0,0,0,0,0,0,0,0,0,0,0,0,0,0,0,0,0,0,0,0,0,0,0,0,0,0,0,0,0,0,0,0.487804878048781,0,0,0,0,823,305,223,1.91,,,,1
2770,Li1.1Co0.85Ni0.15O2,Li1.1Co0.85Ni0.15O2,0,0,0,0,0,0.0365853658536585,0,0,0,0,0,0.207317073170732,0,0,0.268292682926829,0,0,0,0,0,0,0,0,0,0,0,0,0,0,0,0,0,0,0,0,0,0,0,0,0,0,0,0,0,0,0,0,0,0,0,0,0,0,0,0,0,0,0,0,0,0.487804878048781,0,0,0,0,923,298,484,1.61,,,,1
2771,Li1.1Co0.85Ni0.15O2,Li1.1Co0.85Ni0.15O2,0,0,0,0,0,0.0365853658536585,0,0,0,0,0,0.207317073170732,0,0,0.268292682926829,0,0,0,0,0,0,0,0,0,0,0,0,0,0,0,0,0,0,0,0,0,0,0,0,0,0,0,0,0,0,0,0,0,0,0,0,0,0,0,0,0,0,0,0,0,0.487804878048781,0,0,0,0,1023,285,1114,1.32,,,,1
2772,LiCo0.85Ni0.15O2,LiCo0.85Ni0.15O2,0,0,0,0,0,0.0375,0,0,0,0,0,0.2125,0,0,0.25,0,0,0,0,0,0,0,0,0,0,0,0,0,0,0,0,0,0,0,0,0,0,0,0,0,0,0,0,0,0,0,0,0,0,0,0,0,0,0,0,0,0,0,0,0,0.5,0,0,0,0,323,200,0,1.69,,,,1
2773,LiCo0.85Ni0.15O2,LiCo0.85Ni0.15O2,0,0,0,0,0,0.0375,0,0,0,0,0,0.2125,0,0,0.25,0,0,0,0,0,0,0,0,0,0,0,0,0,0,0,0,0,0,0,0,0,0,0,0,0,0,0,0,0,0,0,0,0,0,0,0,0,0,0,0,0,0,0,0,0,0.5,0,0,0,0,423,211,0,2.03,,,,1
2774,LiCo0.85Ni0.15O2,LiCo0.85Ni0.15O2,0,0,0,0,0,0.0375,0,0,0,0,0,0.2125,0,0,0.25,0,0,0,0,0,0,0,0,0,0,0,0,0,0,0,0,0,0,0,0,0,0,0,0,0,0,0,0,0,0,0,0,0,0,0,0,0,0,0,0,0,0,0,0,0,0.5,0,0,0,0,523,309,1,2.05,,,,1
2775,LiCo0.85Ni0.15O2,LiCo0.85Ni0.15O2,0,0,0,0,0,0.0375,0,0,0,0,0,0.2125,0,0,0.25,0,0,0,0,0,0,0,0,0,0,0,0,0,0,0,0,0,0,0,0,0,0,0,0,0,0,0,0,0,0,0,0,0,0,0,0,0,0,0,0,0,0,0,0,0,0.5,0,0,0,0,623,399,5,1.94,,,,1
2776,LiCo0.85Ni0.15O2,LiCo0.85Ni0.15O2,0,0,0,0,0,0.0375,0,0,0,0,0,0.2125,0,0,0.25,0,0,0,0,0,0,0,0,0,0,0,0,0,0,0,0,0,0,0,0,0,0,0,0,0,0,0,0,0,0,0,0,0,0,0,0,0,0,0,0,0,0,0,0,0,0.5,0,0,0,0,723,433,24,1.67,,,,1
2777,LiCo0.85Ni0.15O2,LiCo0.85Ni0.15O2,0,0,0,0,0,0.0375,0,0,0,0,0,0.2125,0,0,0.25,0,0,0,0,0,0,0,0,0,0,0,0,0,0,0,0,0,0,0,0,0,0,0,0,0,0,0,0,0,0,0,0,0,0,0,0,0,0,0,0,0,0,0,0,0,0.5,0,0,0,0,823,407,96,1.48,,,,1
2778,LiCo0.85Ni0.15O2,LiCo0.85Ni0.15O2,0,0,0,0,0,0.0375,0,0,0,0,0,0.2125,0,0,0.25,0,0,0,0,0,0,0,0,0,0,0,0,0,0,0,0,0,0,0,0,0,0,0,0,0,0,0,0,0,0,0,0,0,0,0,0,0,0,0,0,0,0,0,0,0,0.5,0,0,0,0,923,389,189,1.45,,,,1
2779,LiCo0.85Ni0.15O2,LiCo0.85Ni0.15O2,0,0,0,0,0,0.0375,0,0,0,0,0,0.2125,0,0,0.25,0,0,0,0,0,0,0,0,0,0,0,0,0,0,0,0,0,0,0,0,0,0,0,0,0,0,0,0,0,0,0,0,0,0,0,0,0,0,0,0,0,0,0,0,0,0.5,0,0,0,0,1023,344,401,1.4,,,,1
2780,LiCo0.92Ni0.08O2,LiCo0.92Ni0.08O2,0,0,0,0,0,0.02,0,0,0,0,0,0.23,0,0,0.25,0,0,0,0,0,0,0,0,0,0,0,0,0,0,0,0,0,0,0,0,0,0,0,0,0,0,0,0,0,0,0,0,0,0,0,0,0,0,0,0,0,0,0,0,0,0.5,0,0,0,0,423,302,0,1.41,,,,1
2781,LiCo0.92Ni0.08O2,LiCo0.92Ni0.08O2,0,0,0,0,0,0.02,0,0,0,0,0,0.23,0,0,0.25,0,0,0,0,0,0,0,0,0,0,0,0,0,0,0,0,0,0,0,0,0,0,0,0,0,0,0,0,0,0,0,0,0,0,0,0,0,0,0,0,0,0,0,0,0,0.5,0,0,0,0,523,555,0,1.57,,,,1
2782,LiCo0.92Ni0.08O2,LiCo0.92Ni0.08O2,0,0,0,0,0,0.02,0,0,0,0,0,0.23,0,0,0.25,0,0,0,0,0,0,0,0,0,0,0,0,0,0,0,0,0,0,0,0,0,0,0,0,0,0,0,0,0,0,0,0,0,0,0,0,0,0,0,0,0,0,0,0,0,0.5,0,0,0,0,623,804,1,1.48,,,,1
2783,LiCo0.92Ni0.08O2,LiCo0.92Ni0.08O2,0,0,0,0,0,0.02,0,0,0,0,0,0.23,0,0,0.25,0,0,0,0,0,0,0,0,0,0,0,0,0,0,0,0,0,0,0,0,0,0,0,0,0,0,0,0,0,0,0,0,0,0,0,0,0,0,0,0,0,0,0,0,0,0.5,0,0,0,0,723,777,3,1.41,,,,1
2784,LiCo0.92Ni0.08O2,LiCo0.92Ni0.08O2,0,0,0,0,0,0.02,0,0,0,0,0,0.23,0,0,0.25,0,0,0,0,0,0,0,0,0,0,0,0,0,0,0,0,0,0,0,0,0,0,0,0,0,0,0,0,0,0,0,0,0,0,0,0,0,0,0,0,0,0,0,0,0,0.5,0,0,0,0,823,619,13,1.2,,,,1
2785,LiCo0.92Ni0.08O2,LiCo0.92Ni0.08O2,0,0,0,0,0,0.02,0,0,0,0,0,0.23,0,0,0.25,0,0,0,0,0,0,0,0,0,0,0,0,0,0,0,0,0,0,0,0,0,0,0,0,0,0,0,0,0,0,0,0,0,0,0,0,0,0,0,0,0,0,0,0,0,0.5,0,0,0,0,923,562,40,1.23,,,,1
2786,LiCo0.92Ni0.08O2,LiCo0.92Ni0.08O2,0,0,0,0,0,0.02,0,0,0,0,0,0.23,0,0,0.25,0,0,0,0,0,0,0,0,0,0,0,0,0,0,0,0,0,0,0,0,0,0,0,0,0,0,0,0,0,0,0,0,0,0,0,0,0,0,0,0,0,0,0,0,0,0.5,0,0,0,0,1023,510,120,1.4,,,,1
2787,LiCo0.96Ni0.04O2,LiCo0.96Ni0.04O2,0,0,0,0,0,0.01,0,0,0,0,0,0.24,0,0,0.25,0,0,0,0,0,0,0,0,0,0,0,0,0,0,0,0,0,0,0,0,0,0,0,0,0,0,0,0,0,0,0,0,0,0,0,0,0,0,0,0,0,0,0,0,0,0.5,0,0,0,0,323,390,0,2.03,,,,1
2788,LiCo0.96Ni0.04O2,LiCo0.96Ni0.04O2,0,0,0,0,0,0.01,0,0,0,0,0,0.24,0,0,0.25,0,0,0,0,0,0,0,0,0,0,0,0,0,0,0,0,0,0,0,0,0,0,0,0,0,0,0,0,0,0,0,0,0,0,0,0,0,0,0,0,0,0,0,0,0,0.5,0,0,0,0,423,571,0,2.23,,,,1
2789,LiCo0.96Ni0.04O2,LiCo0.96Ni0.04O2,0,0,0,0,0,0.01,0,0,0,0,0,0.24,0,0,0.25,0,0,0,0,0,0,0,0,0,0,0,0,0,0,0,0,0,0,0,0,0,0,0,0,0,0,0,0,0,0,0,0,0,0,0,0,0,0,0,0,0,0,0,0,0,0.5,0,0,0,0,523,884,0,1.98,,,,1
2790,LiCo0.96Ni0.04O2,LiCo0.96Ni0.04O2,0,0,0,0,0,0.01,0,0,0,0,0,0.24,0,0,0.25,0,0,0,0,0,0,0,0,0,0,0,0,0,0,0,0,0,0,0,0,0,0,0,0,0,0,0,0,0,0,0,0,0,0,0,0,0,0,0,0,0,0,0,0,0,0.5,0,0,0,0,623,927,1,1.77,,,,1
2791,LiCo0.96Ni0.04O2,LiCo0.96Ni0.04O2,0,0,0,0,0,0.01,0,0,0,0,0,0.24,0,0,0.25,0,0,0,0,0,0,0,0,0,0,0,0,0,0,0,0,0,0,0,0,0,0,0,0,0,0,0,0,0,0,0,0,0,0,0,0,0,0,0,0,0,0,0,0,0,0.5,0,0,0,0,723,817,4,1.76,,,,1
2792,LiCo0.96Ni0.04O2,LiCo0.96Ni0.04O2,0,0,0,0,0,0.01,0,0,0,0,0,0.24,0,0,0.25,0,0,0,0,0,0,0,0,0,0,0,0,0,0,0,0,0,0,0,0,0,0,0,0,0,0,0,0,0,0,0,0,0,0,0,0,0,0,0,0,0,0,0,0,0,0.5,0,0,0,0,823,719,18,1.58,,,,1
2793,LiCo0.96Ni0.04O2,LiCo0.96Ni0.04O2,0,0,0,0,0,0.01,0,0,0,0,0,0.24,0,0,0.25,0,0,0,0,0,0,0,0,0,0,0,0,0,0,0,0,0,0,0,0,0,0,0,0,0,0,0,0,0,0,0,0,0,0,0,0,0,0,0,0,0,0,0,0,0,0.5,0,0,0,0,923,652,47,1.47,,,,1
2794,LiCo0.96Ni0.04O2,LiCo0.96Ni0.04O2,0,0,0,0,0,0.01,0,0,0,0,0,0.24,0,0,0.25,0,0,0,0,0,0,0,0,0,0,0,0,0,0,0,0,0,0,0,0,0,0,0,0,0,0,0,0,0,0,0,0,0,0,0,0,0,0,0,0,0,0,0,0,0,0.5,0,0,0,0,1023,545,96,1.61,,,,1
2795,LiCo0.98Ni0.02O2,LiCo0.98Ni0.02O2,0,0,0,0,0,0.005,0,0,0,0,0,0.245,0,0,0.25,0,0,0,0,0,0,0,0,0,0,0,0,0,0,0,0,0,0,0,0,0,0,0,0,0,0,0,0,0,0,0,0,0,0,0,0,0,0,0,0,0,0,0,0,0,0.5,0,0,0,0,323,342,0,2.25,,,,1
2796,LiCo0.98Ni0.02O2,LiCo0.98Ni0.02O2,0,0,0,0,0,0.005,0,0,0,0,0,0.245,0,0,0.25,0,0,0,0,0,0,0,0,0,0,0,0,0,0,0,0,0,0,0,0,0,0,0,0,0,0,0,0,0,0,0,0,0,0,0,0,0,0,0,0,0,0,0,0,0,0.5,0,0,0,0,423,547,0,2.49,,,,1
2797,LiCo0.98Ni0.02O2,LiCo0.98Ni0.02O2,0,0,0,0,0,0.005,0,0,0,0,0,0.245,0,0,0.25,0,0,0,0,0,0,0,0,0,0,0,0,0,0,0,0,0,0,0,0,0,0,0,0,0,0,0,0,0,0,0,0,0,0,0,0,0,0,0,0,0,0,0,0,0,0.5,0,0,0,0,523,996,0,2.41,,,,1
2798,LiCo0.98Ni0.02O2,LiCo0.98Ni0.02O2,0,0,0,0,0,0.005,0,0,0,0,0,0.245,0,0,0.25,0,0,0,0,0,0,0,0,0,0,0,0,0,0,0,0,0,0,0,0,0,0,0,0,0,0,0,0,0,0,0,0,0,0,0,0,0,0,0,0,0,0,0,0,0,0.5,0,0,0,0,623,945,1,2.3,,,,1
2799,LiCo0.98Ni0.02O2,LiCo0.98Ni0.02O2,0,0,0,0,0,0.005,0,0,0,0,0,0.245,0,0,0.25,0,0,0,0,0,0,0,0,0,0,0,0,0,0,0,0,0,0,0,0,0,0,0,0,0,0,0,0,0,0,0,0,0,0,0,0,0,0,0,0,0,0,0,0,0,0.5,0,0,0,0,723,800,7,2.07,,,,1
2800,LiCo0.98Ni0.02O2,LiCo0.98Ni0.02O2,0,0,0,0,0,0.005,0,0,0,0,0,0.245,0,0,0.25,0,0,0,0,0,0,0,0,0,0,0,0,0,0,0,0,0,0,0,0,0,0,0,0,0,0,0,0,0,0,0,0,0,0,0,0,0,0,0,0,0,0,0,0,0,0.5,0,0,0,0,823,714,24,1.97,,,,1
2801,LiCo0.98Ni0.02O2,LiCo0.98Ni0.02O2,0,0,0,0,0,0.005,0,0,0,0,0,0.245,0,0,0.25,0,0,0,0,0,0,0,0,0,0,0,0,0,0,0,0,0,0,0,0,0,0,0,0,0,0,0,0,0,0,0,0,0,0,0,0,0,0,0,0,0,0,0,0,0,0.5,0,0,0,0,923,641,60,1.58,,,,1
2802,LiCo0.98Ni0.02O2,LiCo0.98Ni0.02O2,0,0,0,0,0,0.005,0,0,0,0,0,0.245,0,0,0.25,0,0,0,0,0,0,0,0,0,0,0,0,0,0,0,0,0,0,0,0,0,0,0,0,0,0,0,0,0,0,0,0,0,0,0,0,0,0,0,0,0,0,0,0,0,0.5,0,0,0,0,1023,527,158,1.41,,,,1
2803,LiCoO2,LiCoO2,0,0,0,0,0,0,0,0,0,0,0,0.25,0,0,0.25,0,0,0,0,0,0,0,0,0,0,0,0,0,0,0,0,0,0,0,0,0,0,0,0,0,0,0,0,0,0,0,0,0,0,0,0,0,0,0,0,0,0,0,0,0,0.5,0,0,0,0,423,1052,0,7.59,,,,1
2804,LiCoO2,LiCoO2,0,0,0,0,0,0,0,0,0,0,0,0.25,0,0,0.25,0,0,0,0,0,0,0,0,0,0,0,0,0,0,0,0,0,0,0,0,0,0,0,0,0,0,0,0,0,0,0,0,0,0,0,0,0,0,0,0,0,0,0,0,0,0.5,0,0,0,0,523,963,0,5.9,,,,1
2805,LiCoO2,LiCoO2,0,0,0,0,0,0,0,0,0,0,0,0.25,0,0,0.25,0,0,0,0,0,0,0,0,0,0,0,0,0,0,0,0,0,0,0,0,0,0,0,0,0,0,0,0,0,0,0,0,0,0,0,0,0,0,0,0,0,0,0,0,0,0.5,0,0,0,0,623,851,1,4.55,,,,1
2806,LiCoO2,LiCoO2,0,0,0,0,0,0,0,0,0,0,0,0.25,0,0,0.25,0,0,0,0,0,0,0,0,0,0,0,0,0,0,0,0,0,0,0,0,0,0,0,0,0,0,0,0,0,0,0,0,0,0,0,0,0,0,0,0,0,0,0,0,0,0.5,0,0,0,0,723,768,4,4.01,,,,1
2807,LiCoO2,LiCoO2,0,0,0,0,0,0,0,0,0,0,0,0.25,0,0,0.25,0,0,0,0,0,0,0,0,0,0,0,0,0,0,0,0,0,0,0,0,0,0,0,0,0,0,0,0,0,0,0,0,0,0,0,0,0,0,0,0,0,0,0,0,0,0.5,0,0,0,0,823,789,14,3.32,,,,1
2808,LiCoO2,LiCoO2,0,0,0,0,0,0,0,0,0,0,0,0.25,0,0,0.25,0,0,0,0,0,0,0,0,0,0,0,0,0,0,0,0,0,0,0,0,0,0,0,0,0,0,0,0,0,0,0,0,0,0,0,0,0,0,0,0,0,0,0,0,0,0.5,0,0,0,0,923,742,28,2.67,,,,1
2809,LiCoO2,LiCoO2,0,0,0,0,0,0,0,0,0,0,0,0.25,0,0,0.25,0,0,0,0,0,0,0,0,0,0,0,0,0,0,0,0,0,0,0,0,0,0,0,0,0,0,0,0,0,0,0,0,0,0,0,0,0,0,0,0,0,0,0,0,0,0.5,0,0,0,0,1023,654,57,2.72,,,,1
2810,Ca11Sb10,Ca11Sb10,0,0,0,0,0,0,0,0,0,0,0,0,0,0,0,0,0,0,0,0,0,0,0,0,0,0,0,0,0.523809523809524,0,0,0,0,0,0,0,0,0,0,0,0,0,0,0,0,0.476190476190476,0,0,0,0,0,0,0,0,0,0,0,0,0,0,0,0,0,0,0,327,20,825,0.78,,,,1
2811,Ca11Sb10,Ca11Sb10,0,0,0,0,0,0,0,0,0,0,0,0,0,0,0,0,0,0,0,0,0,0,0,0,0,0,0,0,0.523809523809524,0,0,0,0,0,0,0,0,0,0,0,0,0,0,0,0,0.476190476190476,0,0,0,0,0,0,0,0,0,0,0,0,0,0,0,0,0,0,0,419,16,2165,0.83,,,,1
2812,Ca11Sb10,Ca11Sb10,0,0,0,0,0,0,0,0,0,0,0,0,0,0,0,0,0,0,0,0,0,0,0,0,0,0,0,0,0.523809523809524,0,0,0,0,0,0,0,0,0,0,0,0,0,0,0,0,0.476190476190476,0,0,0,0,0,0,0,0,0,0,0,0,0,0,0,0,0,0,0,513,16,2060,0.92,,,,1
2813,Ca11Sb10,Ca11Sb10,0,0,0,0,0,0,0,0,0,0,0,0,0,0,0,0,0,0,0,0,0,0,0,0,0,0,0,0,0.523809523809524,0,0,0,0,0,0,0,0,0,0,0,0,0,0,0,0,0.476190476190476,0,0,0,0,0,0,0,0,0,0,0,0,0,0,0,0,0,0,0,608,15,2268,1.01,,,,1
2814,Ca11Sb10,Ca11Sb10,0,0,0,0,0,0,0,0,0,0,0,0,0,0,0,0,0,0,0,0,0,0,0,0,0,0,0,0,0.523809523809524,0,0,0,0,0,0,0,0,0,0,0,0,0,0,0,0,0.476190476190476,0,0,0,0,0,0,0,0,0,0,0,0,0,0,0,0,0,0,0,701,15,2100,1.06,,,,1
2815,Ca2Yb9Sb10,Ca2Yb9Sb10,0,0,0,0,0,0,0,0,0,0,0,0,0,0,0,0,0.428571428571429,0,0,0,0,0,0,0,0,0,0,0,0.0952380952380952,0,0,0,0,0,0,0,0,0,0,0,0,0,0,0,0,0.476190476190476,0,0,0,0,0,0,0,0,0,0,0,0,0,0,0,0,0,0,0,327,2,150204,1.78,,,,1
2816,Ca2Yb9Sb10,Ca2Yb9Sb10,0,0,0,0,0,0,0,0,0,0,0,0,0,0,0,0,0.428571428571429,0,0,0,0,0,0,0,0,0,0,0,0.0952380952380952,0,0,0,0,0,0,0,0,0,0,0,0,0,0,0,0,0.476190476190476,0,0,0,0,0,0,0,0,0,0,0,0,0,0,0,0,0,0,0,419,5,132653,1.94,,,,1
2817,Ca2Yb9Sb10,Ca2Yb9Sb10,0,0,0,0,0,0,0,0,0,0,0,0,0,0,0,0,0.428571428571429,0,0,0,0,0,0,0,0,0,0,0,0.0952380952380952,0,0,0,0,0,0,0,0,0,0,0,0,0,0,0,0,0.476190476190476,0,0,0,0,0,0,0,0,0,0,0,0,0,0,0,0,0,0,0,513,8,125510,2.15,,,,1
2818,Ca2Yb9Sb10,Ca2Yb9Sb10,0,0,0,0,0,0,0,0,0,0,0,0,0,0,0,0,0.428571428571429,0,0,0,0,0,0,0,0,0,0,0,0.0952380952380952,0,0,0,0,0,0,0,0,0,0,0,0,0,0,0,0,0.476190476190476,0,0,0,0,0,0,0,0,0,0,0,0,0,0,0,0,0,0,0,608,11,117917,2.27,,,,1
2819,Ca2Yb9Sb10,Ca2Yb9Sb10,0,0,0,0,0,0,0,0,0,0,0,0,0,0,0,0,0.428571428571429,0,0,0,0,0,0,0,0,0,0,0,0.0952380952380952,0,0,0,0,0,0,0,0,0,0,0,0,0,0,0,0,0.476190476190476,0,0,0,0,0,0,0,0,0,0,0,0,0,0,0,0,0,0,0,701,13,107292,2.35,,,,1
2820,Ca2Yb9Sb9Ge,Ca2Yb9Sb9Ge,0,0,0,0,0,0,0,0,0,0,0,0,0,0,0,0,0.428571428571429,0,0,0,0,0,0,0,0,0,0,0,0.0952380952380952,0,0,0,0,0,0,0,0,0,0,0.0476190476190476,0,0,0,0,0,0.428571428571429,0,0,0,0,0,0,0,0,0,0,0,0,0,0,0,0,0,0,0,327,17,890,1.64,,,,1
2821,Ca2Yb9Sb9Ge,Ca2Yb9Sb9Ge,0,0,0,0,0,0,0,0,0,0,0,0,0,0,0,0,0.428571428571429,0,0,0,0,0,0,0,0,0,0,0,0.0952380952380952,0,0,0,0,0,0,0,0,0,0,0.0476190476190476,0,0,0,0,0,0.428571428571429,0,0,0,0,0,0,0,0,0,0,0,0,0,0,0,0,0,0,0,419,20,873,1.84,,,,1
2822,Ca2Yb9Sb9Ge,Ca2Yb9Sb9Ge,0,0,0,0,0,0,0,0,0,0,0,0,0,0,0,0,0.428571428571429,0,0,0,0,0,0,0,0,0,0,0,0.0952380952380952,0,0,0,0,0,0,0,0,0,0,0.0476190476190476,0,0,0,0,0,0.428571428571429,0,0,0,0,0,0,0,0,0,0,0,0,0,0,0,0,0,0,0,513,20,878,2.03,,,,1
2823,Ca2Yb9Sb9Ge,Ca2Yb9Sb9Ge,0,0,0,0,0,0,0,0,0,0,0,0,0,0,0,0,0.428571428571429,0,0,0,0,0,0,0,0,0,0,0,0.0952380952380952,0,0,0,0,0,0,0,0,0,0,0.0476190476190476,0,0,0,0,0,0.428571428571429,0,0,0,0,0,0,0,0,0,0,0,0,0,0,0,0,0,0,0,608,21,843,2.22,,,,1
2824,Ca2Yb9Sb9Ge,Ca2Yb9Sb9Ge,0,0,0,0,0,0,0,0,0,0,0,0,0,0,0,0,0.428571428571429,0,0,0,0,0,0,0,0,0,0,0,0.0952380952380952,0,0,0,0,0,0,0,0,0,0,0.0476190476190476,0,0,0,0,0,0.428571428571429,0,0,0,0,0,0,0,0,0,0,0,0,0,0,0,0,0,0,0,701,21,886,2.33,,,,1
2825,Ca6Yb5Sb10,Ca6Yb5Sb10,0,0,0,0,0,0,0,0,0,0,0,0,0,0,0,0,0.238095238095238,0,0,0,0,0,0,0,0,0,0,0,0.285714285714286,0,0,0,0,0,0,0,0,0,0,0,0,0,0,0,0,0.476190476190476,0,0,0,0,0,0,0,0,0,0,0,0,0,0,0,0,0,0,0,327,6,50612,1.06,,,,1
2826,Ca6Yb5Sb10,Ca6Yb5Sb10,0,0,0,0,0,0,0,0,0,0,0,0,0,0,0,0,0.238095238095238,0,0,0,0,0,0,0,0,0,0,0,0.285714285714286,0,0,0,0,0,0,0,0,0,0,0,0,0,0,0,0,0.476190476190476,0,0,0,0,0,0,0,0,0,0,0,0,0,0,0,0,0,0,0,419,8,51429,1.22,,,,1
2827,Ca6Yb5Sb10,Ca6Yb5Sb10,0,0,0,0,0,0,0,0,0,0,0,0,0,0,0,0,0.238095238095238,0,0,0,0,0,0,0,0,0,0,0,0.285714285714286,0,0,0,0,0,0,0,0,0,0,0,0,0,0,0,0,0.476190476190476,0,0,0,0,0,0,0,0,0,0,0,0,0,0,0,0,0,0,0,513,11,51224,1.4,,,,1
2828,Ca6Yb5Sb10,Ca6Yb5Sb10,0,0,0,0,0,0,0,0,0,0,0,0,0,0,0,0,0.238095238095238,0,0,0,0,0,0,0,0,0,0,0,0.285714285714286,0,0,0,0,0,0,0,0,0,0,0,0,0,0,0,0,0.476190476190476,0,0,0,0,0,0,0,0,0,0,0,0,0,0,0,0,0,0,0,608,14,48571,1.55,,,,1
2829,Ca6Yb5Sb10,Ca6Yb5Sb10,0,0,0,0,0,0,0,0,0,0,0,0,0,0,0,0,0.238095238095238,0,0,0,0,0,0,0,0,0,0,0,0.285714285714286,0,0,0,0,0,0,0,0,0,0,0,0,0,0,0,0,0.476190476190476,0,0,0,0,0,0,0,0,0,0,0,0,0,0,0,0,0,0,0,701,17,45918,1.7,,,,1
2830,Ca9Yb2Sb10,Ca9Yb2Sb10,0,0,0,0,0,0,0,0,0,0,0,0,0,0,0,0,0.0952380952380952,0,0,0,0,0,0,0,0,0,0,0,0.428571428571429,0,0,0,0,0,0,0,0,0,0,0,0,0,0,0,0,0.476190476190476,0,0,0,0,0,0,0,0,0,0,0,0,0,0,0,0,0,0,0,327,15,42490,0.64,,,,1
2831,Ca9Yb2Sb10,Ca9Yb2Sb10,0,0,0,0,0,0,0,0,0,0,0,0,0,0,0,0,0.0952380952380952,0,0,0,0,0,0,0,0,0,0,0,0.428571428571429,0,0,0,0,0,0,0,0,0,0,0,0,0,0,0,0,0.476190476190476,0,0,0,0,0,0,0,0,0,0,0,0,0,0,0,0,0,0,0,419,15,52245,0.75,,,,1
2832,Ca9Yb2Sb10,Ca9Yb2Sb10,0,0,0,0,0,0,0,0,0,0,0,0,0,0,0,0,0.0952380952380952,0,0,0,0,0,0,0,0,0,0,0,0.428571428571429,0,0,0,0,0,0,0,0,0,0,0,0,0,0,0,0,0.476190476190476,0,0,0,0,0,0,0,0,0,0,0,0,0,0,0,0,0,0,0,513,14,56327,0.85,,,,1
2833,Ca9Yb2Sb10,Ca9Yb2Sb10,0,0,0,0,0,0,0,0,0,0,0,0,0,0,0,0,0.0952380952380952,0,0,0,0,0,0,0,0,0,0,0,0.428571428571429,0,0,0,0,0,0,0,0,0,0,0,0,0,0,0,0,0.476190476190476,0,0,0,0,0,0,0,0,0,0,0,0,0,0,0,0,0,0,0,608,15,50612,0.95,,,,1
2834,Ca9Yb2Sb10,Ca9Yb2Sb10,0,0,0,0,0,0,0,0,0,0,0,0,0,0,0,0,0.0952380952380952,0,0,0,0,0,0,0,0,0,0,0,0.428571428571429,0,0,0,0,0,0,0,0,0,0,0,0,0,0,0,0,0.476190476190476,0,0,0,0,0,0,0,0,0,0,0,0,0,0,0,0,0,0,0,701,15,50204,1.06,,,,1
2835,Ca9Yb2Sb7Ge3,Ca9Yb2Sb7Ge3,0,0,0,0,0,0,0,0,0,0,0,0,0,0,0,0,0.0952380952380952,0,0,0,0,0,0,0,0,0,0,0,0.428571428571429,0,0,0,0,0,0,0,0,0,0,0.142857142857143,0,0,0,0,0,0.333333333333333,0,0,0,0,0,0,0,0,0,0,0,0,0,0,0,0,0,0,0,327,21,309,1.02,,,,1
2836,Ca9Yb2Sb7Ge3,Ca9Yb2Sb7Ge3,0,0,0,0,0,0,0,0,0,0,0,0,0,0,0,0,0.0952380952380952,0,0,0,0,0,0,0,0,0,0,0,0.428571428571429,0,0,0,0,0,0,0,0,0,0,0.142857142857143,0,0,0,0,0,0.333333333333333,0,0,0,0,0,0,0,0,0,0,0,0,0,0,0,0,0,0,0,419,52,206,1,,,,1
2837,Ca9Yb2Sb7Ge3,Ca9Yb2Sb7Ge3,0,0,0,0,0,0,0,0,0,0,0,0,0,0,0,0,0.0952380952380952,0,0,0,0,0,0,0,0,0,0,0,0.428571428571429,0,0,0,0,0,0,0,0,0,0,0.142857142857143,0,0,0,0,0,0.333333333333333,0,0,0,0,0,0,0,0,0,0,0,0,0,0,0,0,0,0,0,513,64,206,1,,,,1
2838,Ca9Yb2Sb7Ge3,Ca9Yb2Sb7Ge3,0,0,0,0,0,0,0,0,0,0,0,0,0,0,0,0,0.0952380952380952,0,0,0,0,0,0,0,0,0,0,0,0.428571428571429,0,0,0,0,0,0,0,0,0,0,0.142857142857143,0,0,0,0,0,0.333333333333333,0,0,0,0,0,0,0,0,0,0,0,0,0,0,0,0,0,0,0,608,76,619,1.02,,,,1
2839,Ca9Yb2Sb7Ge3,Ca9Yb2Sb7Ge3,0,0,0,0,0,0,0,0,0,0,0,0,0,0,0,0,0.0952380952380952,0,0,0,0,0,0,0,0,0,0,0,0.428571428571429,0,0,0,0,0,0,0,0,0,0,0.142857142857143,0,0,0,0,0,0.333333333333333,0,0,0,0,0,0,0,0,0,0,0,0,0,0,0,0,0,0,0,701,78,825,1.12,,,,1
2840,Ca9Yb2Sb9Ge,Ca9Yb2Sb9Ge,0,0,0,0,0,0,0,0,0,0,0,0,0,0,0,0,0.0952380952380952,0,0,0,0,0,0,0,0,0,0,0,0.428571428571429,0,0,0,0,0,0,0,0,0,0,0.0476190476190476,0,0,0,0,0,0.428571428571429,0,0,0,0,0,0,0,0,0,0,0,0,0,0,0,0,0,0,0,327,-5,10000,0.71,,,,1
2841,Ca9Yb2Sb9Ge,Ca9Yb2Sb9Ge,0,0,0,0,0,0,0,0,0,0,0,0,0,0,0,0,0.0952380952380952,0,0,0,0,0,0,0,0,0,0,0,0.428571428571429,0,0,0,0,0,0,0,0,0,0,0.0476190476190476,0,0,0,0,0,0.428571428571429,0,0,0,0,0,0,0,0,0,0,0,0,0,0,0,0,0,0,0,419,-4,12371,0.79,,,,1
2842,Ca9Yb2Sb9Ge,Ca9Yb2Sb9Ge,0,0,0,0,0,0,0,0,0,0,0,0,0,0,0,0,0.0952380952380952,0,0,0,0,0,0,0,0,0,0,0,0.428571428571429,0,0,0,0,0,0,0,0,0,0,0.0476190476190476,0,0,0,0,0,0.428571428571429,0,0,0,0,0,0,0,0,0,0,0,0,0,0,0,0,0,0,0,513,-1,14639,0.88,,,,1
2843,Ca9Yb2Sb9Ge,Ca9Yb2Sb9Ge,0,0,0,0,0,0,0,0,0,0,0,0,0,0,0,0,0.0952380952380952,0,0,0,0,0,0,0,0,0,0,0,0.428571428571429,0,0,0,0,0,0,0,0,0,0,0.0476190476190476,0,0,0,0,0,0.428571428571429,0,0,0,0,0,0,0,0,0,0,0,0,0,0,0,0,0,0,0,608,7,16907,0.99,,,,1
2844,Ca9Yb2Sb9Ge,Ca9Yb2Sb9Ge,0,0,0,0,0,0,0,0,0,0,0,0,0,0,0,0,0.0952380952380952,0,0,0,0,0,0,0,0,0,0,0,0.428571428571429,0,0,0,0,0,0,0,0,0,0,0.0476190476190476,0,0,0,0,0,0.428571428571429,0,0,0,0,0,0,0,0,0,0,0,0,0,0,0,0,0,0,0,701,15,18763,1.11,,,,1
2845,Ag3RbMo9Se11,Ag3RbMo9Se11,0,0,0,0,0,0,0,0,0,0,0,0,0,0,0,0,0,0,0,0,0,0,0,0,0,0,0,0,0,0,0.0416666666666666,0,0,0,0,0,0,0.458333333333333,0,0,0,0,0,0,0,0,0,0,0,0,0,0,0,0.125,0,0.375,0,0,0,0,0,0,0,0,0,324,71,4267,0.68,,,,1
2846,Ag3RbMo9Se11,Ag3RbMo9Se11,0,0,0,0,0,0,0,0,0,0,0,0,0,0,0,0,0,0,0,0,0,0,0,0,0,0,0,0,0,0,0.0416666666666666,0,0,0,0,0,0,0.458333333333333,0,0,0,0,0,0,0,0,0,0,0,0,0,0,0,0.125,0,0.375,0,0,0,0,0,0,0,0,0,421,96,5926,0.71,,,,1
2847,Ag3RbMo9Se11,Ag3RbMo9Se11,0,0,0,0,0,0,0,0,0,0,0,0,0,0,0,0,0,0,0,0,0,0,0,0,0,0,0,0,0,0,0.0416666666666666,0,0,0,0,0,0,0.458333333333333,0,0,0,0,0,0,0,0,0,0,0,0,0,0,0,0.125,0,0.375,0,0,0,0,0,0,0,0,0,520,129,8050,0.77,,,,1
2848,Ag3RbMo9Se11,Ag3RbMo9Se11,0,0,0,0,0,0,0,0,0,0,0,0,0,0,0,0,0,0,0,0,0,0,0,0,0,0,0,0,0,0,0.0416666666666666,0,0,0,0,0,0,0.458333333333333,0,0,0,0,0,0,0,0,0,0,0,0,0,0,0,0.125,0,0.375,0,0,0,0,0,0,0,0,0,618,143,10667,0.84,,,,1
2849,Ag3RbMo9Se11,Ag3RbMo9Se11,0,0,0,0,0,0,0,0,0,0,0,0,0,0,0,0,0,0,0,0,0,0,0,0,0,0,0,0,0,0,0.0416666666666666,0,0,0,0,0,0,0.458333333333333,0,0,0,0,0,0,0,0,0,0,0,0,0,0,0,0.125,0,0.375,0,0,0,0,0,0,0,0,0,717,146,16623,0.89,,,,1
2850,Ca14MgBi11,Ca14MgBi11,0,0,0,0,0,0,0,0,0,0,0,0,0,0,0,0,0,0,0,0,0,0,0,0,0,0,0,0,0.538461538461538,0.0384615384615384,0,0,0,0,0,0,0,0,0,0,0,0,0,0,0,0,0.423076923076923,0,0,0,0,0,0,0,0,0,0,0,0,0,0,0,0,0,0,326,56,19835,0.75,,,,1
2851,Ca14MgBi11,Ca14MgBi11,0,0,0,0,0,0,0,0,0,0,0,0,0,0,0,0,0,0,0,0,0,0,0,0,0,0,0,0,0.538461538461538,0.0384615384615384,0,0,0,0,0,0,0,0,0,0,0,0,0,0,0,0,0.423076923076923,0,0,0,0,0,0,0,0,0,0,0,0,0,0,0,0,0,0,424,62,22052,0.84,,,,1
2852,Ca14MgBi11,Ca14MgBi11,0,0,0,0,0,0,0,0,0,0,0,0,0,0,0,0,0,0,0,0,0,0,0,0,0,0,0,0,0.538461538461538,0.0384615384615384,0,0,0,0,0,0,0,0,0,0,0,0,0,0,0,0,0.423076923076923,0,0,0,0,0,0,0,0,0,0,0,0,0,0,0,0,0,0,521,67,24828,0.95,,,,1
2853,Ca14MgBi11,Ca14MgBi11,0,0,0,0,0,0,0,0,0,0,0,0,0,0,0,0,0,0,0,0,0,0,0,0,0,0,0,0,0.538461538461538,0.0384615384615384,0,0,0,0,0,0,0,0,0,0,0,0,0,0,0,0,0.423076923076923,0,0,0,0,0,0,0,0,0,0,0,0,0,0,0,0,0,0,621,70,27652,1.05,,,,1
2854,Ca14MgBi11,Ca14MgBi11,0,0,0,0,0,0,0,0,0,0,0,0,0,0,0,0,0,0,0,0,0,0,0,0,0,0,0,0,0.538461538461538,0.0384615384615384,0,0,0,0,0,0,0,0,0,0,0,0,0,0,0,0,0.423076923076923,0,0,0,0,0,0,0,0,0,0,0,0,0,0,0,0,0,0,717,75,30041,1.11,,,,1
2855,Ca14MgBi11,Ca14MgBi11,0,0,0,0,0,0,0,0,0,0,0,0,0,0,0,0,0,0,0,0,0,0,0,0,0,0,0,0,0.538461538461538,0.0384615384615384,0,0,0,0,0,0,0,0,0,0,0,0,0,0,0,0,0.423076923076923,0,0,0,0,0,0,0,0,0,0,0,0,0,0,0,0,0,0,817,79,32088,1.33,,,,1
2856,Ca14MgBi11,Ca14MgBi11,0,0,0,0,0,0,0,0,0,0,0,0,0,0,0,0,0,0,0,0,0,0,0,0,0,0,0,0,0.538461538461538,0.0384615384615384,0,0,0,0,0,0,0,0,0,0,0,0,0,0,0,0,0.423076923076923,0,0,0,0,0,0,0,0,0,0,0,0,0,0,0,0,0,0,914,86,33333,1.4,,,,1
2857,Ca14MgBi11,Ca14MgBi11,0,0,0,0,0,0,0,0,0,0,0,0,0,0,0,0,0,0,0,0,0,0,0,0,0,0,0,0,0.538461538461538,0.0384615384615384,0,0,0,0,0,0,0,0,0,0,0,0,0,0,0,0,0.423076923076923,0,0,0,0,0,0,0,0,0,0,0,0,0,0,0,0,0,0,1013,92,33641,1.49,,,,1
2858,Eu14MgBi11,Eu14MgBi11,0,0,0,0,0,0,0,0,0,0,0,0,0,0,0,0,0,0,0,0,0,0,0,0,0,0,0,0,0,0.0384615384615384,0,0,0,0,0,0,0,0,0,0,0,0,0,0,0,0,0.423076923076923,0,0,0,0,0,0,0,0,0,0,0,0,0,0,0.538461538461538,0,0,0,326,28,57031,1.51,,,,1
2859,Eu14MgBi11,Eu14MgBi11,0,0,0,0,0,0,0,0,0,0,0,0,0,0,0,0,0,0,0,0,0,0,0,0,0,0,0,0,0,0.0384615384615384,0,0,0,0,0,0,0,0,0,0,0,0,0,0,0,0,0.423076923076923,0,0,0,0,0,0,0,0,0,0,0,0,0,0,0.538461538461538,0,0,0,424,35,54887,1.54,,,,1
2860,Eu14MgBi11,Eu14MgBi11,0,0,0,0,0,0,0,0,0,0,0,0,0,0,0,0,0,0,0,0,0,0,0,0,0,0,0,0,0,0.0384615384615384,0,0,0,0,0,0,0,0,0,0,0,0,0,0,0,0,0.423076923076923,0,0,0,0,0,0,0,0,0,0,0,0,0,0,0.538461538461538,0,0,0,521,43,52143,1.63,,,,1
2861,Eu14MgBi11,Eu14MgBi11,0,0,0,0,0,0,0,0,0,0,0,0,0,0,0,0,0,0,0,0,0,0,0,0,0,0,0,0,0,0.0384615384615384,0,0,0,0,0,0,0,0,0,0,0,0,0,0,0,0,0.423076923076923,0,0,0,0,0,0,0,0,0,0,0,0,0,0,0.538461538461538,0,0,0,621,58,49660,1.63,,,,1
2862,Eu14MgBi11,Eu14MgBi11,0,0,0,0,0,0,0,0,0,0,0,0,0,0,0,0,0,0,0,0,0,0,0,0,0,0,0,0,0,0.0384615384615384,0,0,0,0,0,0,0,0,0,0,0,0,0,0,0,0,0.423076923076923,0,0,0,0,0,0,0,0,0,0,0,0,0,0,0.538461538461538,0,0,0,717,70,48993,1.63,,,,1
2863,Eu14MgBi11,Eu14MgBi11,0,0,0,0,0,0,0,0,0,0,0,0,0,0,0,0,0,0,0,0,0,0,0,0,0,0,0,0,0,0.0384615384615384,0,0,0,0,0,0,0,0,0,0,0,0,0,0,0,0,0.423076923076923,0,0,0,0,0,0,0,0,0,0,0,0,0,0,0.538461538461538,0,0,0,817,85,48344,1.63,,,,1
2864,Eu14MgBi11,Eu14MgBi11,0,0,0,0,0,0,0,0,0,0,0,0,0,0,0,0,0,0,0,0,0,0,0,0,0,0,0,0,0,0.0384615384615384,0,0,0,0,0,0,0,0,0,0,0,0,0,0,0,0,0.423076923076923,0,0,0,0,0,0,0,0,0,0,0,0,0,0,0.538461538461538,0,0,0,914,99,47700,1.63,,,,1
2865,Sr14MgBi11,Sr14MgBi11,0,0,0,0.538461538461538,0,0,0,0,0,0,0,0,0,0,0,0,0,0,0,0,0,0,0,0,0,0,0,0,0,0.0384615384615384,0,0,0,0,0,0,0,0,0,0,0,0,0,0,0,0,0.423076923076923,0,0,0,0,0,0,0,0,0,0,0,0,0,0,0,0,0,0,326,33,63203,1.25,,,,1
2866,Sr14MgBi11,Sr14MgBi11,0,0,0,0.538461538461538,0,0,0,0,0,0,0,0,0,0,0,0,0,0,0,0,0,0,0,0,0,0,0,0,0,0.0384615384615384,0,0,0,0,0,0,0,0,0,0,0,0,0,0,0,0,0.423076923076923,0,0,0,0,0,0,0,0,0,0,0,0,0,0,0,0,0,0,424,42,59592,1.27,,,,1
2867,Sr14MgBi11,Sr14MgBi11,0,0,0,0.538461538461538,0,0,0,0,0,0,0,0,0,0,0,0,0,0,0,0,0,0,0,0,0,0,0,0,0,0.0384615384615384,0,0,0,0,0,0,0,0,0,0,0,0,0,0,0,0,0.423076923076923,0,0,0,0,0,0,0,0,0,0,0,0,0,0,0,0,0,0,521,57,55725,1.33,,,,1
2868,Sr14MgBi11,Sr14MgBi11,0,0,0,0.538461538461538,0,0,0,0,0,0,0,0,0,0,0,0,0,0,0,0,0,0,0,0,0,0,0,0,0,0.0384615384615384,0,0,0,0,0,0,0,0,0,0,0,0,0,0,0,0,0.423076923076923,0,0,0,0,0,0,0,0,0,0,0,0,0,0,0,0,0,0,621,73,53480,1.34,,,,1
2869,Sr14MgBi11,Sr14MgBi11,0,0,0,0.538461538461538,0,0,0,0,0,0,0,0,0,0,0,0,0,0,0,0,0,0,0,0,0,0,0,0,0,0.0384615384615384,0,0,0,0,0,0,0,0,0,0,0,0,0,0,0,0,0.423076923076923,0,0,0,0,0,0,0,0,0,0,0,0,0,0,0,0,0,0,717,88,52518,1.34,,,,1
2870,Sr14MgBi11,Sr14MgBi11,0,0,0,0.538461538461538,0,0,0,0,0,0,0,0,0,0,0,0,0,0,0,0,0,0,0,0,0,0,0,0,0,0.0384615384615384,0,0,0,0,0,0,0,0,0,0,0,0,0,0,0,0,0.423076923076923,0,0,0,0,0,0,0,0,0,0,0,0,0,0,0,0,0,0,817,107,51773,1.33,,,,1
2871,Sr14MgBi11,Sr14MgBi11,0,0,0,0.538461538461538,0,0,0,0,0,0,0,0,0,0,0,0,0,0,0,0,0,0,0,0,0,0,0,0,0,0.0384615384615384,0,0,0,0,0,0,0,0,0,0,0,0,0,0,0,0,0.423076923076923,0,0,0,0,0,0,0,0,0,0,0,0,0,0,0,0,0,0,914,128,50694,1.35,,,,1
2872,Sr14MgBi11,Sr14MgBi11,0,0,0,0.538461538461538,0,0,0,0,0,0,0,0,0,0,0,0,0,0,0,0,0,0,0,0,0,0,0,0,0,0.0384615384615384,0,0,0,0,0,0,0,0,0,0,0,0,0,0,0,0,0.423076923076923,0,0,0,0,0,0,0,0,0,0,0,0,0,0,0,0,0,0,1013,138,50350,1.4,,,,1
2873,Yb14MgBi11,Yb14MgBi11,0,0,0,0,0,0,0,0,0,0,0,0,0,0,0,0,0.538461538461538,0,0,0,0,0,0,0,0,0,0,0,0,0.0384615384615384,0,0,0,0,0,0,0,0,0,0,0,0,0,0,0,0,0.423076923076923,0,0,0,0,0,0,0,0,0,0,0,0,0,0,0,0,0,0,326,24,74112,1.54,,,,1
2874,Yb14MgBi11,Yb14MgBi11,0,0,0,0,0,0,0,0,0,0,0,0,0,0,0,0,0.538461538461538,0,0,0,0,0,0,0,0,0,0,0,0,0.0384615384615384,0,0,0,0,0,0,0,0,0,0,0,0,0,0,0,0,0.423076923076923,0,0,0,0,0,0,0,0,0,0,0,0,0,0,0,0,0,0,424,36,70192,1.68,,,,1
2875,Yb14MgBi11,Yb14MgBi11,0,0,0,0,0,0,0,0,0,0,0,0,0,0,0,0,0.538461538461538,0,0,0,0,0,0,0,0,0,0,0,0,0.0384615384615384,0,0,0,0,0,0,0,0,0,0,0,0,0,0,0,0,0.423076923076923,0,0,0,0,0,0,0,0,0,0,0,0,0,0,0,0,0,0,521,48,68224,1.82,,,,1
2876,Yb14MgBi11,Yb14MgBi11,0,0,0,0,0,0,0,0,0,0,0,0,0,0,0,0,0.538461538461538,0,0,0,0,0,0,0,0,0,0,0,0,0.0384615384615384,0,0,0,0,0,0,0,0,0,0,0,0,0,0,0,0,0.423076923076923,0,0,0,0,0,0,0,0,0,0,0,0,0,0,0,0,0,0,621,62,66063,1.89,,,,1
2877,Yb14MgBi11,Yb14MgBi11,0,0,0,0,0,0,0,0,0,0,0,0,0,0,0,0,0.538461538461538,0,0,0,0,0,0,0,0,0,0,0,0,0.0384615384615384,0,0,0,0,0,0,0,0,0,0,0,0,0,0,0,0,0.423076923076923,0,0,0,0,0,0,0,0,0,0,0,0,0,0,0,0,0,0,717,79,62393,1.83,,,,1
2878,Yb14MgBi11,Yb14MgBi11,0,0,0,0,0,0,0,0,0,0,0,0,0,0,0,0,0.538461538461538,0,0,0,0,0,0,0,0,0,0,0,0,0.0384615384615384,0,0,0,0,0,0,0,0,0,0,0,0,0,0,0,0,0.423076923076923,0,0,0,0,0,0,0,0,0,0,0,0,0,0,0,0,0,0,817,89,59592,1.73,,,,1
2879,Yb14MgBi11,Yb14MgBi11,0,0,0,0,0,0,0,0,0,0,0,0,0,0,0,0,0.538461538461538,0,0,0,0,0,0,0,0,0,0,0,0,0.0384615384615384,0,0,0,0,0,0,0,0,0,0,0,0,0,0,0,0,0.423076923076923,0,0,0,0,0,0,0,0,0,0,0,0,0,0,0,0,0,0,914,98,57031,1.6,,,,1
2880,Yb14MgBi11,Yb14MgBi11,0,0,0,0,0,0,0,0,0,0,0,0,0,0,0,0,0.538461538461538,0,0,0,0,0,0,0,0,0,0,0,0,0.0384615384615384,0,0,0,0,0,0,0,0,0,0,0,0,0,0,0,0,0.423076923076923,0,0,0,0,0,0,0,0,0,0,0,0,0,0,0,0,0,0,1013,108,54670,1.63,,,,1
2881,Ag0.01Cr1.99Se3,Ag0.01Cr1.99Se3,0,0,0,0,0,0,0,0,0,0,0,0,0,0,0,0,0,0,0,0,0,0,0,0,0.398,0,0,0,0,0,0,0,0,0,0,0,0,0.6,0,0,0,0,0,0,0,0,0,0,0,0,0,0,0,0.002,0,0,0,0,0,0,0,0,0,0,0,300,89,39607,1.64,,,,1
