Repository: anilkunwar/thermoelectrics

# Machine learning assisted design of thermoelectrics

a. Machine Learning

# Fetching the upto date data of thermoelectricity (Informatics)

# Featurization:

The computer code to convert the multicomponent chemical formula and temperature row into composition-temperature feature vector
Binary alloys/compunds with upload from json files
Multicomponent alloys/compunds with upload from json files

# Informatics approach to classify p-type and n-type thermoelectric materials

Basic Illustrative Tutorials
Querying the Abstracts on the Materials Science, Applied Physics and Condensed Matter Physics on Keyterms Specific to Thermoelectrics
NER analysis for material type classification

File: machine_learning/vae_regression/latent_space_visualization/thermoelectric_materials.csv (part 19 of 33)
Unnamed: 0,Formula,modformula,In,Tl,La,Sr,Mn,Ni,Ru,Pd,Hf,Cs,Sc,Co,Si,Fe,Li,Cl,Yb,Te,N,Ti,Cd,Zr,Y,Ga,Cr,Pr,Tm,Br,Ca,Mg,Rb,Au,Nd,Ce,Ho,I,Ba,Se,Pb,Ge,Gd,Tb,Dy,Cu,Na,Sb,Bi,P,As,Sm,Zn,Al,Sn,Ag,Nb,Mo,V,S,K,Lu,O,Eu,Ta,B,Er,temperature(K),seebeck_coefficient(μV/K),electrical_conductivity(S/m),thermal_conductivity(W/mK),power_factor(W/mK2),ZT,reference,sum_elements
2882,Ag0.01Cr1.99Se3,Ag0.01Cr1.99Se3,0,0,0,0,0,0,0,0,0,0,0,0,0,0,0,0,0,0,0,0,0,0,0,0,0.398,0,0,0,0,0,0,0,0,0,0,0,0,0.6,0,0,0,0,0,0,0,0,0,0,0,0,0,0,0,0.002,0,0,0,0,0,0,0,0,0,0,0,405,120,34000,1.62,,,,1
2883,Ag0.01Cr1.99Se3,Ag0.01Cr1.99Se3,0,0,0,0,0,0,0,0,0,0,0,0,0,0,0,0,0,0,0,0,0,0,0,0,0.398,0,0,0,0,0,0,0,0,0,0,0,0,0.6,0,0,0,0,0,0,0,0,0,0,0,0,0,0,0,0.002,0,0,0,0,0,0,0,0,0,0,0,512,143,28600,1.61,,,,1
2884,Ag0.01Cr1.99Se3,Ag0.01Cr1.99Se3,0,0,0,0,0,0,0,0,0,0,0,0,0,0,0,0,0,0,0,0,0,0,0,0,0.398,0,0,0,0,0,0,0,0,0,0,0,0,0.6,0,0,0,0,0,0,0,0,0,0,0,0,0,0,0,0.002,0,0,0,0,0,0,0,0,0,0,0,566,152,26500,1.61,,,,1
2885,Ag0.01Cr1.99Se3,Ag0.01Cr1.99Se3,0,0,0,0,0,0,0,0,0,0,0,0,0,0,0,0,0,0,0,0,0,0,0,0,0.398,0,0,0,0,0,0,0,0,0,0,0,0,0.6,0,0,0,0,0,0,0,0,0,0,0,0,0,0,0,0.002,0,0,0,0,0,0,0,0,0,0,0,619,161,24464,1.64,,,,1
2886,Ag0.01Cr1.99Se3,Ag0.01Cr1.99Se3,0,0,0,0,0,0,0,0,0,0,0,0,0,0,0,0,0,0,0,0,0,0,0,0,0.398,0,0,0,0,0,0,0,0,0,0,0,0,0.6,0,0,0,0,0,0,0,0,0,0,0,0,0,0,0,0.002,0,0,0,0,0,0,0,0,0,0,0,671,162,23290,1.68,,,,1
2887,Ag0.01Cr1.99Se3,Ag0.01Cr1.99Se3,0,0,0,0,0,0,0,0,0,0,0,0,0,0,0,0,0,0,0,0,0,0,0,0,0.398,0,0,0,0,0,0,0,0,0,0,0,0,0.6,0,0,0,0,0,0,0,0,0,0,0,0,0,0,0,0.002,0,0,0,0,0,0,0,0,0,0,0,725,159,22786,1.75,,,,1
2888,Ag0.02Cr1.98Se3,Ag0.02Cr1.98Se3,0,0,0,0,0,0,0,0,0,0,0,0,0,0,0,0,0,0,0,0,0,0,0,0,0.396,0,0,0,0,0,0,0,0,0,0,0,0,0.6,0,0,0,0,0,0,0,0,0,0,0,0,0,0,0,0.004,0,0,0,0,0,0,0,0,0,0,0,300,85,37643,1.56,,,,1
2889,Ag0.02Cr1.98Se3,Ag0.02Cr1.98Se3,0,0,0,0,0,0,0,0,0,0,0,0,0,0,0,0,0,0,0,0,0,0,0,0,0.396,0,0,0,0,0,0,0,0,0,0,0,0,0.6,0,0,0,0,0,0,0,0,0,0,0,0,0,0,0,0.004,0,0,0,0,0,0,0,0,0,0,0,405,118,32979,1.54,,,,1
2890,Ag0.02Cr1.98Se3,Ag0.02Cr1.98Se3,0,0,0,0,0,0,0,0,0,0,0,0,0,0,0,0,0,0,0,0,0,0,0,0,0.396,0,0,0,0,0,0,0,0,0,0,0,0,0.6,0,0,0,0,0,0,0,0,0,0,0,0,0,0,0,0.004,0,0,0,0,0,0,0,0,0,0,0,512,143,28571,1.53,,,,1
2891,Ag0.02Cr1.98Se3,Ag0.02Cr1.98Se3,0,0,0,0,0,0,0,0,0,0,0,0,0,0,0,0,0,0,0,0,0,0,0,0,0.396,0,0,0,0,0,0,0,0,0,0,0,0,0.6,0,0,0,0,0,0,0,0,0,0,0,0,0,0,0,0.004,0,0,0,0,0,0,0,0,0,0,0,566,152,26750,1.53,,,,1
2892,Ag0.02Cr1.98Se3,Ag0.02Cr1.98Se3,0,0,0,0,0,0,0,0,0,0,0,0,0,0,0,0,0,0,0,0,0,0,0,0,0.396,0,0,0,0,0,0,0,0,0,0,0,0,0.6,0,0,0,0,0,0,0,0,0,0,0,0,0,0,0,0.004,0,0,0,0,0,0,0,0,0,0,0,619,162,24800,1.55,,,,1
2893,Ag0.02Cr1.98Se3,Ag0.02Cr1.98Se3,0,0,0,0,0,0,0,0,0,0,0,0,0,0,0,0,0,0,0,0,0,0,0,0,0.396,0,0,0,0,0,0,0,0,0,0,0,0,0.6,0,0,0,0,0,0,0,0,0,0,0,0,0,0,0,0.004,0,0,0,0,0,0,0,0,0,0,0,671,163,23723,1.59,,,,1
2894,Ag0.02Cr1.98Se3,Ag0.02Cr1.98Se3,0,0,0,0,0,0,0,0,0,0,0,0,0,0,0,0,0,0,0,0,0,0,0,0,0.396,0,0,0,0,0,0,0,0,0,0,0,0,0.6,0,0,0,0,0,0,0,0,0,0,0,0,0,0,0,0.004,0,0,0,0,0,0,0,0,0,0,0,725,157,23300,1.65,,,,1
2895,Ag0.03Cr1.97Se3,Ag0.03Cr1.97Se3,0,0,0,0,0,0,0,0,0,0,0,0,0,0,0,0,0,0,0,0,0,0,0,0,0.394,0,0,0,0,0,0,0,0,0,0,0,0,0.6,0,0,0,0,0,0,0,0,0,0,0,0,0,0,0,0.006,0,0,0,0,0,0,0,0,0,0,0,300,82,39393,1.53,,,,1
2896,Ag0.03Cr1.97Se3,Ag0.03Cr1.97Se3,0,0,0,0,0,0,0,0,0,0,0,0,0,0,0,0,0,0,0,0,0,0,0,0,0.394,0,0,0,0,0,0,0,0,0,0,0,0,0.6,0,0,0,0,0,0,0,0,0,0,0,0,0,0,0,0.006,0,0,0,0,0,0,0,0,0,0,0,405,114,34821,1.51,,,,1
2897,Ag0.03Cr1.97Se3,Ag0.03Cr1.97Se3,0,0,0,0,0,0,0,0,0,0,0,0,0,0,0,0,0,0,0,0,0,0,0,0,0.394,0,0,0,0,0,0,0,0,0,0,0,0,0.6,0,0,0,0,0,0,0,0,0,0,0,0,0,0,0,0.006,0,0,0,0,0,0,0,0,0,0,0,512,139,30319,1.5,,,,1
2898,Ag0.03Cr1.97Se3,Ag0.03Cr1.97Se3,0,0,0,0,0,0,0,0,0,0,0,0,0,0,0,0,0,0,0,0,0,0,0,0,0.394,0,0,0,0,0,0,0,0,0,0,0,0,0.6,0,0,0,0,0,0,0,0,0,0,0,0,0,0,0,0.006,0,0,0,0,0,0,0,0,0,0,0,566,148,28400,1.51,,,,1
2899,Ag0.03Cr1.97Se3,Ag0.03Cr1.97Se3,0,0,0,0,0,0,0,0,0,0,0,0,0,0,0,0,0,0,0,0,0,0,0,0,0.394,0,0,0,0,0,0,0,0,0,0,0,0,0.6,0,0,0,0,0,0,0,0,0,0,0,0,0,0,0,0.006,0,0,0,0,0,0,0,0,0,0,0,619,154,26700,1.53,,,,1
2900,Ag0.03Cr1.97Se3,Ag0.03Cr1.97Se3,0,0,0,0,0,0,0,0,0,0,0,0,0,0,0,0,0,0,0,0,0,0,0,0,0.394,0,0,0,0,0,0,0,0,0,0,0,0,0.6,0,0,0,0,0,0,0,0,0,0,0,0,0,0,0,0.006,0,0,0,0,0,0,0,0,0,0,0,671,155,25536,1.56,,,,1
2901,Ag0.03Cr1.97Se3,Ag0.03Cr1.97Se3,0,0,0,0,0,0,0,0,0,0,0,0,0,0,0,0,0,0,0,0,0,0,0,0,0.394,0,0,0,0,0,0,0,0,0,0,0,0,0.6,0,0,0,0,0,0,0,0,0,0,0,0,0,0,0,0.006,0,0,0,0,0,0,0,0,0,0,0,725,152,25000,1.62,,,,1
2902,Ag0.04Cr1.96Se3,Ag0.04Cr1.96Se3,0,0,0,0,0,0,0,0,0,0,0,0,0,0,0,0,0,0,0,0,0,0,0,0,0.392,0,0,0,0,0,0,0,0,0,0,0,0,0.6,0,0,0,0,0,0,0,0,0,0,0,0,0,0,0,0.008,0,0,0,0,0,0,0,0,0,0,0,300,80,38107,1.52,,,,1
2903,Ag0.04Cr1.96Se3,Ag0.04Cr1.96Se3,0,0,0,0,0,0,0,0,0,0,0,0,0,0,0,0,0,0,0,0,0,0,0,0,0.392,0,0,0,0,0,0,0,0,0,0,0,0,0.6,0,0,0,0,0,0,0,0,0,0,0,0,0,0,0,0.008,0,0,0,0,0,0,0,0,0,0,0,405,110,34110,1.5,,,,1
2904,Ag0.04Cr1.96Se3,Ag0.04Cr1.96Se3,0,0,0,0,0,0,0,0,0,0,0,0,0,0,0,0,0,0,0,0,0,0,0,0,0.392,0,0,0,0,0,0,0,0,0,0,0,0,0.6,0,0,0,0,0,0,0,0,0,0,0,0,0,0,0,0.008,0,0,0,0,0,0,0,0,0,0,0,512,135,30200,1.49,,,,1
2905,Ag0.04Cr1.96Se3,Ag0.04Cr1.96Se3,0,0,0,0,0,0,0,0,0,0,0,0,0,0,0,0,0,0,0,0,0,0,0,0,0.392,0,0,0,0,0,0,0,0,0,0,0,0,0.6,0,0,0,0,0,0,0,0,0,0,0,0,0,0,0,0.008,0,0,0,0,0,0,0,0,0,0,0,566,145,28286,1.49,,,,1
2906,Ag0.04Cr1.96Se3,Ag0.04Cr1.96Se3,0,0,0,0,0,0,0,0,0,0,0,0,0,0,0,0,0,0,0,0,0,0,0,0,0.392,0,0,0,0,0,0,0,0,0,0,0,0,0.6,0,0,0,0,0,0,0,0,0,0,0,0,0,0,0,0.008,0,0,0,0,0,0,0,0,0,0,0,619,152,26738,1.51,,,,1
2907,Ag0.04Cr1.96Se3,Ag0.04Cr1.96Se3,0,0,0,0,0,0,0,0,0,0,0,0,0,0,0,0,0,0,0,0,0,0,0,0,0.392,0,0,0,0,0,0,0,0,0,0,0,0,0.6,0,0,0,0,0,0,0,0,0,0,0,0,0,0,0,0.008,0,0,0,0,0,0,0,0,0,0,0,671,154,25914,1.54,,,,1
2908,Ag0.04Cr1.96Se3,Ag0.04Cr1.96Se3,0,0,0,0,0,0,0,0,0,0,0,0,0,0,0,0,0,0,0,0,0,0,0,0,0.392,0,0,0,0,0,0,0,0,0,0,0,0,0.6,0,0,0,0,0,0,0,0,0,0,0,0,0,0,0,0.008,0,0,0,0,0,0,0,0,0,0,0,725,151,25412,1.6,,,,1
2909,CrSe3,CrSe3,0,0,0,0,0,0,0,0,0,0,0,0,0,0,0,0,0,0,0,0,0,0,0,0,0.25,0,0,0,0,0,0,0,0,0,0,0,0,0.75,0,0,0,0,0,0,0,0,0,0,0,0,0,0,0,0,0,0,0,0,0,0,0,0,0,0,0,300,89,40679,1.8,,,,1
2910,CrSe3,CrSe3,0,0,0,0,0,0,0,0,0,0,0,0,0,0,0,0,0,0,0,0,0,0,0,0,0.25,0,0,0,0,0,0,0,0,0,0,0,0,0.75,0,0,0,0,0,0,0,0,0,0,0,0,0,0,0,0,0,0,0,0,0,0,0,0,0,0,0,405,125,32900,1.77,,,,1
2911,CrSe3,CrSe3,0,0,0,0,0,0,0,0,0,0,0,0,0,0,0,0,0,0,0,0,0,0,0,0,0.25,0,0,0,0,0,0,0,0,0,0,0,0,0.75,0,0,0,0,0,0,0,0,0,0,0,0,0,0,0,0,0,0,0,0,0,0,0,0,0,0,0,512,149,27350,1.75,,,,1
2912,CrSe3,CrSe3,0,0,0,0,0,0,0,0,0,0,0,0,0,0,0,0,0,0,0,0,0,0,0,0,0.25,0,0,0,0,0,0,0,0,0,0,0,0,0.75,0,0,0,0,0,0,0,0,0,0,0,0,0,0,0,0,0,0,0,0,0,0,0,0,0,0,0,566,160,24786,1.76,,,,1
2913,CrSe3,CrSe3,0,0,0,0,0,0,0,0,0,0,0,0,0,0,0,0,0,0,0,0,0,0,0,0,0.25,0,0,0,0,0,0,0,0,0,0,0,0,0.75,0,0,0,0,0,0,0,0,0,0,0,0,0,0,0,0,0,0,0,0,0,0,0,0,0,0,0,619,166,23036,1.78,,,,1
2914,CrSe3,CrSe3,0,0,0,0,0,0,0,0,0,0,0,0,0,0,0,0,0,0,0,0,0,0,0,0,0.25,0,0,0,0,0,0,0,0,0,0,0,0,0.75,0,0,0,0,0,0,0,0,0,0,0,0,0,0,0,0,0,0,0,0,0,0,0,0,0,0,0,671,164,22000,1.83,,,,1
2915,CrSe3,CrSe3,0,0,0,0,0,0,0,0,0,0,0,0,0,0,0,0,0,0,0,0,0,0,0,0,0.25,0,0,0,0,0,0,0,0,0,0,0,0,0.75,0,0,0,0,0,0,0,0,0,0,0,0,0,0,0,0,0,0,0,0,0,0,0,0,0,0,0,725,159,21464,1.9,,,,1
2916,K8Al8Ge38,K8Al8Ge38,0,0,0,0,0,0,0,0,0,0,0,0,0,0,0,0,0,0,0,0,0,0,0,0,0,0,0,0,0,0,0,0,0,0,0,0,0,0,0,0.703703703703704,0,0,0,0,0,0,0,0,0,0,0,0.148148148148148,0,0,0,0,0,0,0.148148148148148,0,0,0,0,0,0,50,-3,49139,0.71,,,,1
2917,K8Al8Ge38,K8Al8Ge38,0,0,0,0,0,0,0,0,0,0,0,0,0,0,0,0,0,0,0,0,0,0,0,0,0,0,0,0,0,0,0,0,0,0,0,0,0,0,0,0.703703703703704,0,0,0,0,0,0,0,0,0,0,0,0.148148148148148,0,0,0,0,0,0,0.148148148148148,0,0,0,0,0,0,100,-7,47863,0.88,,,,1
2918,K8Al8Ge38,K8Al8Ge38,0,0,0,0,0,0,0,0,0,0,0,0,0,0,0,0,0,0,0,0,0,0,0,0,0,0,0,0,0,0,0,0,0,0,0,0,0,0,0,0.703703703703704,0,0,0,0,0,0,0,0,0,0,0,0.148148148148148,0,0,0,0,0,0,0.148148148148148,0,0,0,0,0,0,150,-13,46000,0.94,,,,1
2919,K8Al8Ge38,K8Al8Ge38,0,0,0,0,0,0,0,0,0,0,0,0,0,0,0,0,0,0,0,0,0,0,0,0,0,0,0,0,0,0,0,0,0,0,0,0,0,0,0,0.703703703703704,0,0,0,0,0,0,0,0,0,0,0,0.148148148148148,0,0,0,0,0,0,0.148148148148148,0,0,0,0,0,0,200,-20,43650,1.04,,,,1
2920,K8Al8Ge38,K8Al8Ge38,0,0,0,0,0,0,0,0,0,0,0,0,0,0,0,0,0,0,0,0,0,0,0,0,0,0,0,0,0,0,0,0,0,0,0,0,0,0,0,0.703703703703704,0,0,0,0,0,0,0,0,0,0,0,0.148148148148148,0,0,0,0,0,0,0.148148148148148,0,0,0,0,0,0,250,-27,41400,1.19,,,,1
2921,K8Ga8Ge38,K8Ga8Ge38,0,0,0,0,0,0,0,0,0,0,0,0,0,0,0,0,0,0,0,0,0,0,0,0.148148148148148,0,0,0,0,0,0,0,0,0,0,0,0,0,0,0,0.703703703703704,0,0,0,0,0,0,0,0,0,0,0,0,0,0,0,0,0,0,0.148148148148148,0,0,0,0,0,0,50,0,231,1.01,,,,1
2922,K8Ga8Ge38,K8Ga8Ge38,0,0,0,0,0,0,0,0,0,0,0,0,0,0,0,0,0,0,0,0,0,0,0,0.148148148148148,0,0,0,0,0,0,0,0,0,0,0,0,0,0,0,0.703703703703704,0,0,0,0,0,0,0,0,0,0,0,0,0,0,0,0,0,0,0.148148148148148,0,0,0,0,0,0,100,1,171,1.18,,,,1
2923,K8Ga8Ge38,K8Ga8Ge38,0,0,0,0,0,0,0,0,0,0,0,0,0,0,0,0,0,0,0,0,0,0,0,0.148148148148148,0,0,0,0,0,0,0,0,0,0,0,0,0,0,0,0.703703703703704,0,0,0,0,0,0,0,0,0,0,0,0,0,0,0,0,0,0,0.148148148148148,0,0,0,0,0,0,150,1,137,1.17,,,,1
2924,K8Ga8Ge38,K8Ga8Ge38,0,0,0,0,0,0,0,0,0,0,0,0,0,0,0,0,0,0,0,0,0,0,0,0.148148148148148,0,0,0,0,0,0,0,0,0,0,0,0,0,0,0,0.703703703703704,0,0,0,0,0,0,0,0,0,0,0,0,0,0,0,0,0,0,0.148148148148148,0,0,0,0,0,0,200,2,117,1.14,,,,1
2925,K8Ga8Ge38,K8Ga8Ge38,0,0,0,0,0,0,0,0,0,0,0,0,0,0,0,0,0,0,0,0,0,0,0,0.148148148148148,0,0,0,0,0,0,0,0,0,0,0,0,0,0,0,0.703703703703704,0,0,0,0,0,0,0,0,0,0,0,0,0,0,0,0,0,0,0.148148148148148,0,0,0,0,0,0,250,3,95,1.11,,,,1
2926,Ca0.99Yb4.01Al2Sb5.84Ge0.16,Ca0.99Yb4.01Al2Sb5.84Ge0.16,0,0,0,0,0,0,0,0,0,0,0,0,0,0,0,0,0.308461538461538,0,0,0,0,0,0,0,0,0,0,0,0.0761538461538461,0,0,0,0,0,0,0,0,0,0,0.0123076923076923,0,0,0,0,0,0.449230769230769,0,0,0,0,0,0.153846153846154,0,0,0,0,0,0,0,0,0,0,0,0,0,304,180,607,1.25,,,,1
2927,Ca0.99Yb4.01Al2Sb5.84Ge0.16,Ca0.99Yb4.01Al2Sb5.84Ge0.16,0,0,0,0,0,0,0,0,0,0,0,0,0,0,0,0,0.308461538461538,0,0,0,0,0,0,0,0,0,0,0,0.0761538461538461,0,0,0,0,0,0,0,0,0,0,0.0123076923076923,0,0,0,0,0,0.449230769230769,0,0,0,0,0,0.153846153846154,0,0,0,0,0,0,0,0,0,0,0,0,0,373,219,1075,1.1,,,,1
2928,Ca0.99Yb4.01Al2Sb5.84Ge0.16,Ca0.99Yb4.01Al2Sb5.84Ge0.16,0,0,0,0,0,0,0,0,0,0,0,0,0,0,0,0,0.308461538461538,0,0,0,0,0,0,0,0,0,0,0,0.0761538461538461,0,0,0,0,0,0,0,0,0,0,0.0123076923076923,0,0,0,0,0,0.449230769230769,0,0,0,0,0,0.153846153846154,0,0,0,0,0,0,0,0,0,0,0,0,0,421,243,1308,1.04,,,,1
2929,Ca0.99Yb4.01Al2Sb5.84Ge0.16,Ca0.99Yb4.01Al2Sb5.84Ge0.16,0,0,0,0,0,0,0,0,0,0,0,0,0,0,0,0,0.308461538461538,0,0,0,0,0,0,0,0,0,0,0,0.0761538461538461,0,0,0,0,0,0,0,0,0,0,0.0123076923076923,0,0,0,0,0,0.449230769230769,0,0,0,0,0,0.153846153846154,0,0,0,0,0,0,0,0,0,0,0,0,0,517,213,2056,0.97,,,,1
2930,Ca0.99Yb4.01Al2Sb5.84Ge0.16,Ca0.99Yb4.01Al2Sb5.84Ge0.16,0,0,0,0,0,0,0,0,0,0,0,0,0,0,0,0,0.308461538461538,0,0,0,0,0,0,0,0,0,0,0,0.0761538461538461,0,0,0,0,0,0,0,0,0,0,0.0123076923076923,0,0,0,0,0,0.449230769230769,0,0,0,0,0,0.153846153846154,0,0,0,0,0,0,0,0,0,0,0,0,0,565,199,2570,0.98,,,,1
2931,Ca0.99Yb4.01Al2Sb5.84Ge0.16,Ca0.99Yb4.01Al2Sb5.84Ge0.16,0,0,0,0,0,0,0,0,0,0,0,0,0,0,0,0,0.308461538461538,0,0,0,0,0,0,0,0,0,0,0,0.0761538461538461,0,0,0,0,0,0,0,0,0,0,0.0123076923076923,0,0,0,0,0,0.449230769230769,0,0,0,0,0,0.153846153846154,0,0,0,0,0,0,0,0,0,0,0,0,0,613,184,3084,1,,,,1
2932,Ca0.99Yb4.01Al2Sb5.84Ge0.16,Ca0.99Yb4.01Al2Sb5.84Ge0.16,0,0,0,0,0,0,0,0,0,0,0,0,0,0,0,0,0.308461538461538,0,0,0,0,0,0,0,0,0,0,0,0.0761538461538461,0,0,0,0,0,0,0,0,0,0,0.0123076923076923,0,0,0,0,0,0.449230769230769,0,0,0,0,0,0.153846153846154,0,0,0,0,0,0,0,0,0,0,0,0,0,661,159,3785,1.02,,,,1
2933,Ca1.11Yb3.89Al2Sb5.77Ge0.23,Ca1.11Yb3.89Al2Sb5.77Ge0.23,0,0,0,0,0,0,0,0,0,0,0,0,0,0,0,0,0.299230769230769,0,0,0,0,0,0,0,0,0,0,0,0.0853846153846153,0,0,0,0,0,0,0,0,0,0,0.0176923076923076,0,0,0,0,0,0.443846153846154,0,0,0,0,0,0.153846153846154,0,0,0,0,0,0,0,0,0,0,0,0,0,304,33,21308,2.34,,,,1
2934,Ca1.11Yb3.89Al2Sb5.77Ge0.23,Ca1.11Yb3.89Al2Sb5.77Ge0.23,0,0,0,0,0,0,0,0,0,0,0,0,0,0,0,0,0.299230769230769,0,0,0,0,0,0,0,0,0,0,0,0.0853846153846153,0,0,0,0,0,0,0,0,0,0,0.0176923076923076,0,0,0,0,0,0.443846153846154,0,0,0,0,0,0.153846153846154,0,0,0,0,0,0,0,0,0,0,0,0,0,373,39,19346,2.27,,,,1
2935,Ca1.11Yb3.89Al2Sb5.77Ge0.23,Ca1.11Yb3.89Al2Sb5.77Ge0.23,0,0,0,0,0,0,0,0,0,0,0,0,0,0,0,0,0.299230769230769,0,0,0,0,0,0,0,0,0,0,0,0.0853846153846153,0,0,0,0,0,0,0,0,0,0,0.0176923076923076,0,0,0,0,0,0.443846153846154,0,0,0,0,0,0.153846153846154,0,0,0,0,0,0,0,0,0,0,0,0,0,422,45,17944,2.19,,,,1
2936,Ca1.11Yb3.89Al2Sb5.77Ge0.23,Ca1.11Yb3.89Al2Sb5.77Ge0.23,0,0,0,0,0,0,0,0,0,0,0,0,0,0,0,0,0.299230769230769,0,0,0,0,0,0,0,0,0,0,0,0.0853846153846153,0,0,0,0,0,0,0,0,0,0,0.0176923076923076,0,0,0,0,0,0.443846153846154,0,0,0,0,0,0.153846153846154,0,0,0,0,0,0,0,0,0,0,0,0,0,520,54,16500,2.04,,,,1
2937,Ca1.11Yb3.89Al2Sb5.77Ge0.23,Ca1.11Yb3.89Al2Sb5.77Ge0.23,0,0,0,0,0,0,0,0,0,0,0,0,0,0,0,0,0.299230769230769,0,0,0,0,0,0,0,0,0,0,0,0.0853846153846153,0,0,0,0,0,0,0,0,0,0,0.0176923076923076,0,0,0,0,0,0.443846153846154,0,0,0,0,0,0.153846153846154,0,0,0,0,0,0,0,0,0,0,0,0,0,567,56,21402,1.96,,,,1
2938,Ca1.11Yb3.89Al2Sb5.77Ge0.23,Ca1.11Yb3.89Al2Sb5.77Ge0.23,0,0,0,0,0,0,0,0,0,0,0,0,0,0,0,0,0.299230769230769,0,0,0,0,0,0,0,0,0,0,0,0.0853846153846153,0,0,0,0,0,0,0,0,0,0,0.0176923076923076,0,0,0,0,0,0.443846153846154,0,0,0,0,0,0.153846153846154,0,0,0,0,0,0,0,0,0,0,0,0,0,614,60,23692,1.9,,,,1
2939,Ca1.11Yb3.89Al2Sb5.77Ge0.23,Ca1.11Yb3.89Al2Sb5.77Ge0.23,0,0,0,0,0,0,0,0,0,0,0,0,0,0,0,0,0.299230769230769,0,0,0,0,0,0,0,0,0,0,0,0.0853846153846153,0,0,0,0,0,0,0,0,0,0,0.0176923076923076,0,0,0,0,0,0.443846153846154,0,0,0,0,0,0.153846153846154,0,0,0,0,0,0,0,0,0,0,0,0,0,661,63,22600,1.84,,,,1
2940,AgSb0.93Mn0.07Te2,AgSb0.93Mn0.07Te2,0,0,0,0,0.0175,0,0,0,0,0,0,0,0,0,0,0,0,0.5,0,0,0,0,0,0,0,0,0,0,0,0,0,0,0,0,0,0,0,0,0,0,0,0,0,0,0,0.2325,0,0,0,0,0,0,0,0.25,0,0,0,0,0,0,0,0,0,0,0,302,58,121745,1.15,,,,1
2941,AgSb0.93Mn0.07Te2,AgSb0.93Mn0.07Te2,0,0,0,0,0.0175,0,0,0,0,0,0,0,0,0,0,0,0,0.5,0,0,0,0,0,0,0,0,0,0,0,0,0,0,0,0,0,0,0,0,0,0,0,0,0,0,0,0.2325,0,0,0,0,0,0,0,0.25,0,0,0,0,0,0,0,0,0,0,0,344,71,111141,1.13,,,,1
2942,AgSb0.93Mn0.07Te2,AgSb0.93Mn0.07Te2,0,0,0,0,0.0175,0,0,0,0,0,0,0,0,0,0,0,0,0.5,0,0,0,0,0,0,0,0,0,0,0,0,0,0,0,0,0,0,0,0,0,0,0,0,0,0,0,0.2325,0,0,0,0,0,0,0,0.25,0,0,0,0,0,0,0,0,0,0,0,394,88,99865,1.16,,,,1
2943,AgSb0.93Mn0.07Te2,AgSb0.93Mn0.07Te2,0,0,0,0,0.0175,0,0,0,0,0,0,0,0,0,0,0,0,0.5,0,0,0,0,0,0,0,0,0,0,0,0,0,0,0,0,0,0,0,0,0,0,0,0,0,0,0,0.2325,0,0,0,0,0,0,0,0.25,0,0,0,0,0,0,0,0,0,0,0,442,104,91351,1.18,,,,1
2944,AgSb0.93Mn0.07Te2,AgSb0.93Mn0.07Te2,0,0,0,0,0.0175,0,0,0,0,0,0,0,0,0,0,0,0,0.5,0,0,0,0,0,0,0,0,0,0,0,0,0,0,0,0,0,0,0,0,0,0,0,0,0,0,0,0.2325,0,0,0,0,0,0,0,0.25,0,0,0,0,0,0,0,0,0,0,0,491,119,84324,1.21,,,,1
2945,AgSb0.93Mn0.07Te2,AgSb0.93Mn0.07Te2,0,0,0,0,0.0175,0,0,0,0,0,0,0,0,0,0,0,0,0.5,0,0,0,0,0,0,0,0,0,0,0,0,0,0,0,0,0,0,0,0,0,0,0,0,0,0,0,0.2325,0,0,0,0,0,0,0,0.25,0,0,0,0,0,0,0,0,0,0,0,541,134,77973,1.2,,,,1
2946,AgSb0.95Mn0.05Te2,AgSb0.95Mn0.05Te2,0,0,0,0,0.0125,0,0,0,0,0,0,0,0,0,0,0,0,0.5,0,0,0,0,0,0,0,0,0,0,0,0,0,0,0,0,0,0,0,0,0,0,0,0,0,0,0,0.2375,0,0,0,0,0,0,0,0.25,0,0,0,0,0,0,0,0,0,0,0,297,57,87973,1.04,,,,1
2947,AgSb0.95Mn0.05Te2,AgSb0.95Mn0.05Te2,0,0,0,0,0.0125,0,0,0,0,0,0,0,0,0,0,0,0,0.5,0,0,0,0,0,0,0,0,0,0,0,0,0,0,0,0,0,0,0,0,0,0,0,0,0,0,0,0.2375,0,0,0,0,0,0,0,0.25,0,0,0,0,0,0,0,0,0,0,0,342,74,79733,1.05,,,,1
2948,AgSb0.95Mn0.05Te2,AgSb0.95Mn0.05Te2,0,0,0,0,0.0125,0,0,0,0,0,0,0,0,0,0,0,0,0.5,0,0,0,0,0,0,0,0,0,0,0,0,0,0,0,0,0,0,0,0,0,0,0,0,0,0,0,0.2375,0,0,0,0,0,0,0,0.25,0,0,0,0,0,0,0,0,0,0,0,394,92,72400,1.07,,,,1
2949,AgSb0.95Mn0.05Te2,AgSb0.95Mn0.05Te2,0,0,0,0,0.0125,0,0,0,0,0,0,0,0,0,0,0,0,0.5,0,0,0,0,0,0,0,0,0,0,0,0,0,0,0,0,0,0,0,0,0,0,0,0,0,0,0,0.2375,0,0,0,0,0,0,0,0.25,0,0,0,0,0,0,0,0,0,0,0,444,108,66133,1.08,,,,1
2950,AgSb0.95Mn0.05Te2,AgSb0.95Mn0.05Te2,0,0,0,0,0.0125,0,0,0,0,0,0,0,0,0,0,0,0,0.5,0,0,0,0,0,0,0,0,0,0,0,0,0,0,0,0,0,0,0,0,0,0,0,0,0,0,0,0.2375,0,0,0,0,0,0,0,0.25,0,0,0,0,0,0,0,0,0,0,0,494,124,62000,1.07,,,,1
2951,AgSb0.95Mn0.05Te2,AgSb0.95Mn0.05Te2,0,0,0,0,0.0125,0,0,0,0,0,0,0,0,0,0,0,0,0.5,0,0,0,0,0,0,0,0,0,0,0,0,0,0,0,0,0,0,0,0,0,0,0,0,0,0,0,0.2375,0,0,0,0,0,0,0,0.25,0,0,0,0,0,0,0,0,0,0,0,545,138,58400,1.1,,,,1
2952,AgSb0.99Mn0.01Te2,AgSb0.99Mn0.01Te2,0,0,0,0,0.0025,0,0,0,0,0,0,0,0,0,0,0,0,0.5,0,0,0,0,0,0,0,0,0,0,0,0,0,0,0,0,0,0,0,0,0,0,0,0,0,0,0,0.2475,0,0,0,0,0,0,0,0.25,0,0,0,0,0,0,0,0,0,0,0,301,77,51733,1,,,,1
2953,AgSb0.99Mn0.01Te2,AgSb0.99Mn0.01Te2,0,0,0,0,0.0025,0,0,0,0,0,0,0,0,0,0,0,0,0.5,0,0,0,0,0,0,0,0,0,0,0,0,0,0,0,0,0,0,0,0,0,0,0,0,0,0,0,0.2475,0,0,0,0,0,0,0,0.25,0,0,0,0,0,0,0,0,0,0,0,341,86,49067,0.96,,,,1
2954,AgSb0.99Mn0.01Te2,AgSb0.99Mn0.01Te2,0,0,0,0,0.0025,0,0,0,0,0,0,0,0,0,0,0,0,0.5,0,0,0,0,0,0,0,0,0,0,0,0,0,0,0,0,0,0,0,0,0,0,0,0,0,0,0,0.2475,0,0,0,0,0,0,0,0.25,0,0,0,0,0,0,0,0,0,0,0,394,107,44933,0.94,,,,1
2955,AgSb0.99Mn0.01Te2,AgSb0.99Mn0.01Te2,0,0,0,0,0.0025,0,0,0,0,0,0,0,0,0,0,0,0,0.5,0,0,0,0,0,0,0,0,0,0,0,0,0,0,0,0,0,0,0,0,0,0,0,0,0,0,0,0.2475,0,0,0,0,0,0,0,0.25,0,0,0,0,0,0,0,0,0,0,0,444,124,40933,0.95,,,,1
2956,AgSb0.99Mn0.01Te2,AgSb0.99Mn0.01Te2,0,0,0,0,0.0025,0,0,0,0,0,0,0,0,0,0,0,0,0.5,0,0,0,0,0,0,0,0,0,0,0,0,0,0,0,0,0,0,0,0,0,0,0,0,0,0,0,0.2475,0,0,0,0,0,0,0,0.25,0,0,0,0,0,0,0,0,0,0,0,493,140,38667,0.92,,,,1
2957,AgSb0.99Mn0.01Te2,AgSb0.99Mn0.01Te2,0,0,0,0,0.0025,0,0,0,0,0,0,0,0,0,0,0,0,0.5,0,0,0,0,0,0,0,0,0,0,0,0,0,0,0,0,0,0,0,0,0,0,0,0,0,0,0,0.2475,0,0,0,0,0,0,0,0.25,0,0,0,0,0,0,0,0,0,0,0,544,151,35333,0.91,,,,1
2958,AgSbTe2,AgSbTe2,0,0,0,0,0,0,0,0,0,0,0,0,0,0,0,0,0,0.5,0,0,0,0,0,0,0,0,0,0,0,0,0,0,0,0,0,0,0,0,0,0,0,0,0,0,0,0.25,0,0,0,0,0,0,0,0.25,0,0,0,0,0,0,0,0,0,0,0,303,82,38533,0.98,,,,1
2959,AgSbTe2,AgSbTe2,0,0,0,0,0,0,0,0,0,0,0,0,0,0,0,0,0,0.5,0,0,0,0,0,0,0,0,0,0,0,0,0,0,0,0,0,0,0,0,0,0,0,0,0,0,0,0.25,0,0,0,0,0,0,0,0.25,0,0,0,0,0,0,0,0,0,0,0,341,97,35733,0.94,,,,1
2960,AgSbTe2,AgSbTe2,0,0,0,0,0,0,0,0,0,0,0,0,0,0,0,0,0,0.5,0,0,0,0,0,0,0,0,0,0,0,0,0,0,0,0,0,0,0,0,0,0,0,0,0,0,0,0.25,0,0,0,0,0,0,0,0.25,0,0,0,0,0,0,0,0,0,0,0,391,117,33600,0.96,,,,1
2961,AgSbTe2,AgSbTe2,0,0,0,0,0,0,0,0,0,0,0,0,0,0,0,0,0,0.5,0,0,0,0,0,0,0,0,0,0,0,0,0,0,0,0,0,0,0,0,0,0,0,0,0,0,0,0.25,0,0,0,0,0,0,0,0.25,0,0,0,0,0,0,0,0,0,0,0,439,137,33533,1.04,,,,1
2962,AgSbTe2,AgSbTe2,0,0,0,0,0,0,0,0,0,0,0,0,0,0,0,0,0,0.5,0,0,0,0,0,0,0,0,0,0,0,0,0,0,0,0,0,0,0,0,0,0,0,0,0,0,0,0.25,0,0,0,0,0,0,0,0.25,0,0,0,0,0,0,0,0,0,0,0,488,153,35200,1.05,,,,1
2963,AgSbTe2,AgSbTe2,0,0,0,0,0,0,0,0,0,0,0,0,0,0,0,0,0,0.5,0,0,0,0,0,0,0,0,0,0,0,0,0,0,0,0,0,0,0,0,0,0,0,0,0,0,0,0.25,0,0,0,0,0,0,0,0.25,0,0,0,0,0,0,0,0,0,0,0,537,165,35467,1.06,,,,1
2964,AgBi0.85Sb0.15Se2,AgBi0.85Sb0.15Se2,0,0,0,0,0,0,0,0,0,0,0,0,0,0,0,0,0,0,0,0,0,0,0,0,0,0,0,0,0,0,0,0,0,0,0,0,0,0.5,0,0,0,0,0,0,0,0.0375,0.2125,0,0,0,0,0,0,0.25,0,0,0,0,0,0,0,0,0,0,0,300,556,2,0.42,,,,1
2965,AgBi0.85Sb0.15Se2,AgBi0.85Sb0.15Se2,0,0,0,0,0,0,0,0,0,0,0,0,0,0,0,0,0,0,0,0,0,0,0,0,0,0,0,0,0,0,0,0,0,0,0,0,0,0.5,0,0,0,0,0,0,0,0.0375,0.2125,0,0,0,0,0,0,0.25,0,0,0,0,0,0,0,0,0,0,0,400,561,26,0.39,,,,1
2966,AgBi0.85Sb0.15Se2,AgBi0.85Sb0.15Se2,0,0,0,0,0,0,0,0,0,0,0,0,0,0,0,0,0,0,0,0,0,0,0,0,0,0,0,0,0,0,0,0,0,0,0,0,0,0.5,0,0,0,0,0,0,0,0.0375,0.2125,0,0,0,0,0,0,0.25,0,0,0,0,0,0,0,0,0,0,0,500,511,240,0.4,,,,1
2967,AgBi0.85Sb0.15Se2,AgBi0.85Sb0.15Se2,0,0,0,0,0,0,0,0,0,0,0,0,0,0,0,0,0,0,0,0,0,0,0,0,0,0,0,0,0,0,0,0,0,0,0,0,0,0.5,0,0,0,0,0,0,0,0.0375,0.2125,0,0,0,0,0,0,0.25,0,0,0,0,0,0,0,0,0,0,0,525,527,239,0.42,,,,1
2968,AgBi0.85Sb0.15Se2,AgBi0.85Sb0.15Se2,0,0,0,0,0,0,0,0,0,0,0,0,0,0,0,0,0,0,0,0,0,0,0,0,0,0,0,0,0,0,0,0,0,0,0,0,0,0.5,0,0,0,0,0,0,0,0.0375,0.2125,0,0,0,0,0,0,0.25,0,0,0,0,0,0,0,0,0,0,0,550,354,128,0.37,,,,1
2969,AgBi0.85Sb0.15Se2,AgBi0.85Sb0.15Se2,0,0,0,0,0,0,0,0,0,0,0,0,0,0,0,0,0,0,0,0,0,0,0,0,0,0,0,0,0,0,0,0,0,0,0,0,0,0.5,0,0,0,0,0,0,0,0.0375,0.2125,0,0,0,0,0,0,0.25,0,0,0,0,0,0,0,0,0,0,0,575,194,166,0.33,,,,1
2970,AgBi0.95Sb0.05Se2,AgBi0.95Sb0.05Se2,0,0,0,0,0,0,0,0,0,0,0,0,0,0,0,0,0,0,0,0,0,0,0,0,0,0,0,0,0,0,0,0,0,0,0,0,0,0.5,0,0,0,0,0,0,0,0.0125,0.2375,0,0,0,0,0,0,0.25,0,0,0,0,0,0,0,0,0,0,0,300,-667,3,0.49,,,,1
2971,AgBi0.95Sb0.05Se2,AgBi0.95Sb0.05Se2,0,0,0,0,0,0,0,0,0,0,0,0,0,0,0,0,0,0,0,0,0,0,0,0,0,0,0,0,0,0,0,0,0,0,0,0,0,0.5,0,0,0,0,0,0,0,0.0125,0.2375,0,0,0,0,0,0,0.25,0,0,0,0,0,0,0,0,0,0,0,400,-378,21,0.44,,,,1
2972,AgBi0.95Sb0.05Se2,AgBi0.95Sb0.05Se2,0,0,0,0,0,0,0,0,0,0,0,0,0,0,0,0,0,0,0,0,0,0,0,0,0,0,0,0,0,0,0,0,0,0,0,0,0,0.5,0,0,0,0,0,0,0,0.0125,0.2375,0,0,0,0,0,0,0.25,0,0,0,0,0,0,0,0,0,0,0,500,176,141,0.45,,,,1
2973,AgBi0.95Sb0.05Se2,AgBi0.95Sb0.05Se2,0,0,0,0,0,0,0,0,0,0,0,0,0,0,0,0,0,0,0,0,0,0,0,0,0,0,0,0,0,0,0,0,0,0,0,0,0,0.5,0,0,0,0,0,0,0,0.0125,0.2375,0,0,0,0,0,0,0.25,0,0,0,0,0,0,0,0,0,0,0,525,341,241,0.46,,,,1
2974,AgBi0.95Sb0.05Se2,AgBi0.95Sb0.05Se2,0,0,0,0,0,0,0,0,0,0,0,0,0,0,0,0,0,0,0,0,0,0,0,0,0,0,0,0,0,0,0,0,0,0,0,0,0,0.5,0,0,0,0,0,0,0,0.0125,0.2375,0,0,0,0,0,0,0.25,0,0,0,0,0,0,0,0,0,0,0,550,161,214,0.4,,,,1
2975,AgBi0.95Sb0.05Se2,AgBi0.95Sb0.05Se2,0,0,0,0,0,0,0,0,0,0,0,0,0,0,0,0,0,0,0,0,0,0,0,0,0,0,0,0,0,0,0,0,0,0,0,0,0,0.5,0,0,0,0,0,0,0,0.0125,0.2375,0,0,0,0,0,0,0.25,0,0,0,0,0,0,0,0,0,0,0,575,-13,147,0.33,,,,1
2976,AgBi0.95Sb0.05Se2,AgBi0.95Sb0.05Se2,0,0,0,0,0,0,0,0,0,0,0,0,0,0,0,0,0,0,0,0,0,0,0,0,0,0,0,0,0,0,0,0,0,0,0,0,0,0.5,0,0,0,0,0,0,0,0.0125,0.2375,0,0,0,0,0,0,0.25,0,0,0,0,0,0,0,0,0,0,0,600,-112,209,0.33,,,,1
2977,AgBi0.9Sb0.1Se2,AgBi0.9Sb0.1Se2,0,0,0,0,0,0,0,0,0,0,0,0,0,0,0,0,0,0,0,0,0,0,0,0,0,0,0,0,0,0,0,0,0,0,0,0,0,0.5,0,0,0,0,0,0,0,0.025,0.225,0,0,0,0,0,0,0.25,0,0,0,0,0,0,0,0,0,0,0,300,133,2,0.46,,,,1
2978,AgBi0.9Sb0.1Se2,AgBi0.9Sb0.1Se2,0,0,0,0,0,0,0,0,0,0,0,0,0,0,0,0,0,0,0,0,0,0,0,0,0,0,0,0,0,0,0,0,0,0,0,0,0,0.5,0,0,0,0,0,0,0,0.025,0.225,0,0,0,0,0,0,0.25,0,0,0,0,0,0,0,0,0,0,0,400,461,27,0.4,,,,1
2979,AgBi0.9Sb0.1Se2,AgBi0.9Sb0.1Se2,0,0,0,0,0,0,0,0,0,0,0,0,0,0,0,0,0,0,0,0,0,0,0,0,0,0,0,0,0,0,0,0,0,0,0,0,0,0.5,0,0,0,0,0,0,0,0.025,0.225,0,0,0,0,0,0,0.25,0,0,0,0,0,0,0,0,0,0,0,500,453,179,0.4,,,,1
2980,AgBi0.9Sb0.1Se2,AgBi0.9Sb0.1Se2,0,0,0,0,0,0,0,0,0,0,0,0,0,0,0,0,0,0,0,0,0,0,0,0,0,0,0,0,0,0,0,0,0,0,0,0,0,0.5,0,0,0,0,0,0,0,0.025,0.225,0,0,0,0,0,0,0.25,0,0,0,0,0,0,0,0,0,0,0,525,430,363,0.42,,,,1
2981,AgBi0.9Sb0.1Se2,AgBi0.9Sb0.1Se2,0,0,0,0,0,0,0,0,0,0,0,0,0,0,0,0,0,0,0,0,0,0,0,0,0,0,0,0,0,0,0,0,0,0,0,0,0,0.5,0,0,0,0,0,0,0,0.025,0.225,0,0,0,0,0,0,0.25,0,0,0,0,0,0,0,0,0,0,0,550,250,237,0.37,,,,1
2982,AgBi0.9Sb0.1Se2,AgBi0.9Sb0.1Se2,0,0,0,0,0,0,0,0,0,0,0,0,0,0,0,0,0,0,0,0,0,0,0,0,0,0,0,0,0,0,0,0,0,0,0,0,0,0.5,0,0,0,0,0,0,0,0.025,0.225,0,0,0,0,0,0,0.25,0,0,0,0,0,0,0,0,0,0,0,575,76,175,0.33,,,,1
2983,AgBi0.9Sb0.1Se2,AgBi0.9Sb0.1Se2,0,0,0,0,0,0,0,0,0,0,0,0,0,0,0,0,0,0,0,0,0,0,0,0,0,0,0,0,0,0,0,0,0,0,0,0,0,0.5,0,0,0,0,0,0,0,0.025,0.225,0,0,0,0,0,0,0.25,0,0,0,0,0,0,0,0,0,0,0,600,-60,236,0.34,,,,1
2984,AgBiSe2,AgBiSe2,0,0,0,0,0,0,0,0,0,0,0,0,0,0,0,0,0,0,0,0,0,0,0,0,0,0,0,0,0,0,0,0,0,0,0,0,0,0.5,0,0,0,0,0,0,0,0,0.25,0,0,0,0,0,0,0.25,0,0,0,0,0,0,0,0,0,0,0,300,-526,6,0.53,,,,1
2985,AgBiSe2,AgBiSe2,0,0,0,0,0,0,0,0,0,0,0,0,0,0,0,0,0,0,0,0,0,0,0,0,0,0,0,0,0,0,0,0,0,0,0,0,0,0.5,0,0,0,0,0,0,0,0,0.25,0,0,0,0,0,0,0.25,0,0,0,0,0,0,0,0,0,0,0,400,-83,36,0.48,,,,1
2986,AgBiSe2,AgBiSe2,0,0,0,0,0,0,0,0,0,0,0,0,0,0,0,0,0,0,0,0,0,0,0,0,0,0,0,0,0,0,0,0,0,0,0,0,0,0.5,0,0,0,0,0,0,0,0,0.25,0,0,0,0,0,0,0.25,0,0,0,0,0,0,0,0,0,0,0,500,422,240,0.52,,,,1
2987,AgBiSe2,AgBiSe2,0,0,0,0,0,0,0,0,0,0,0,0,0,0,0,0,0,0,0,0,0,0,0,0,0,0,0,0,0,0,0,0,0,0,0,0,0,0.5,0,0,0,0,0,0,0,0,0.25,0,0,0,0,0,0,0.25,0,0,0,0,0,0,0,0,0,0,0,525,484,447,0.54,,,,1
2988,AgBiSe2,AgBiSe2,0,0,0,0,0,0,0,0,0,0,0,0,0,0,0,0,0,0,0,0,0,0,0,0,0,0,0,0,0,0,0,0,0,0,0,0,0,0.5,0,0,0,0,0,0,0,0,0.25,0,0,0,0,0,0,0.25,0,0,0,0,0,0,0,0,0,0,0,550,461,405,0.48,,,,1
2989,AgBiSe2,AgBiSe2,0,0,0,0,0,0,0,0,0,0,0,0,0,0,0,0,0,0,0,0,0,0,0,0,0,0,0,0,0,0,0,0,0,0,0,0,0,0.5,0,0,0,0,0,0,0,0,0.25,0,0,0,0,0,0,0.25,0,0,0,0,0,0,0,0,0,0,0,575,375,314,0.44,,,,1
2990,AgBiSe2,AgBiSe2,0,0,0,0,0,0,0,0,0,0,0,0,0,0,0,0,0,0,0,0,0,0,0,0,0,0,0,0,0,0,0,0,0,0,0,0,0,0.5,0,0,0,0,0,0,0,0,0.25,0,0,0,0,0,0,0.25,0,0,0,0,0,0,0,0,0,0,0,600,56,237,0.41,,,,1
2991,Ag(Bi0.85Nb0.15)0.7Sb0.3Se2,AgBi0.595Nb0.105,0,0,0,0,0,0,0,0,0,0,0,0,0,0,0,0,0,0,0,0,0,0,0,0,0,0,0,0,0,0,0,0,0,0,0,0,0,0,0,0,0,0,0,0,0,0,0.35,0,0,0,0,0,0,0.588235294117647,0.0617647058823529,0,0,0,0,0,0,0,0,0,0,326,-153,9120,0.74,,,,1
2992,Ag(Bi0.85Nb0.15)0.7Sb0.3Se2,AgBi0.595Nb0.105,0,0,0,0,0,0,0,0,0,0,0,0,0,0,0,0,0,0,0,0,0,0,0,0,0,0,0,0,0,0,0,0,0,0,0,0,0,0,0,0,0,0,0,0,0,0,0.35,0,0,0,0,0,0,0.588235294117647,0.0617647058823529,0,0,0,0,0,0,0,0,0,0,378,-163,8913,0.69,,,,1
2993,Ag(Bi0.85Nb0.15)0.7Sb0.3Se2,AgBi0.595Nb0.105,0,0,0,0,0,0,0,0,0,0,0,0,0,0,0,0,0,0,0,0,0,0,0,0,0,0,0,0,0,0,0,0,0,0,0,0,0,0,0,0,0,0,0,0,0,0,0.35,0,0,0,0,0,0,0.588235294117647,0.0617647058823529,0,0,0,0,0,0,0,0,0,0,478,-276,2239,0.63,,,,1
2994,Ag(Bi0.85Nb0.15)0.7Sb0.3Se2,AgBi0.595Nb0.105,0,0,0,0,0,0,0,0,0,0,0,0,0,0,0,0,0,0,0,0,0,0,0,0,0,0,0,0,0,0,0,0,0,0,0,0,0,0,0,0,0,0,0,0,0,0,0.35,0,0,0,0,0,0,0.588235294117647,0.0617647058823529,0,0,0,0,0,0,0,0,0,0,526,-231,4467,0.65,,,,1
2995,Ag(Bi0.85Nb0.15)0.7Sb0.3Se2,AgBi0.595Nb0.105,0,0,0,0,0,0,0,0,0,0,0,0,0,0,0,0,0,0,0,0,0,0,0,0,0,0,0,0,0,0,0,0,0,0,0,0,0,0,0,0,0,0,0,0,0,0,0.35,0,0,0,0,0,0,0.588235294117647,0.0617647058823529,0,0,0,0,0,0,0,0,0,0,576,-214,6761,0.75,,,,1
2996,Ag(Bi0.85Nb0.15)0.7Sb0.3Se2,AgBi0.595Nb0.105,0,0,0,0,0,0,0,0,0,0,0,0,0,0,0,0,0,0,0,0,0,0,0,0,0,0,0,0,0,0,0,0,0,0,0,0,0,0,0,0,0,0,0,0,0,0,0.35,0,0,0,0,0,0,0.588235294117647,0.0617647058823529,0,0,0,0,0,0,0,0,0,0,676,-228,7079,0.94,,,,1
2997,Ag(Bi0.85Nb0.15)0.9Sb0.1Se2,AgBi0.765Nb0.135,0,0,0,0,0,0,0,0,0,0,0,0,0,0,0,0,0,0,0,0,0,0,0,0,0,0,0,0,0,0,0,0,0,0,0,0,0,0,0,0,0,0,0,0,0,0,0.402631578947368,0,0,0,0,0,0,0.526315789473684,0.0710526315789473,0,0,0,0,0,0,0,0,0,0,326,-71,47661,0.66,,,,1
2998,Ag(Bi0.85Nb0.15)0.9Sb0.1Se2,AgBi0.765Nb0.135,0,0,0,0,0,0,0,0,0,0,0,0,0,0,0,0,0,0,0,0,0,0,0,0,0,0,0,0,0,0,0,0,0,0,0,0,0,0,0,0,0,0,0,0,0,0,0.402631578947368,0,0,0,0,0,0,0.526315789473684,0.0710526315789473,0,0,0,0,0,0,0,0,0,0,478,-141,19638,0.64,,,,1
2999,Ag(Bi0.85Nb0.15)0.9Sb0.1Se2,AgBi0.765Nb0.135,0,0,0,0,0,0,0,0,0,0,0,0,0,0,0,0,0,0,0,0,0,0,0,0,0,0,0,0,0,0,0,0,0,0,0,0,0,0,0,0,0,0,0,0,0,0,0.402631578947368,0,0,0,0,0,0,0.526315789473684,0.0710526315789473,0,0,0,0,0,0,0,0,0,0,526,-175,12523,0.64,,,,1
3000,Ag(Bi0.85Nb0.15)0.9Sb0.1Se2,AgBi0.765Nb0.135,0,0,0,0,0,0,0,0,0,0,0,0,0,0,0,0,0,0,0,0,0,0,0,0,0,0,0,0,0,0,0,0,0,0,0,0,0,0,0,0,0,0,0,0,0,0,0.402631578947368,0,0,0,0,0,0,0.526315789473684,0.0710526315789473,0,0,0,0,0,0,0,0,0,0,576,-152,17433,0.53,,,,1
3001,Ag(Bi0.85Nb0.15)0.9Sb0.1Se2,AgBi0.765Nb0.135,0,0,0,0,0,0,0,0,0,0,0,0,0,0,0,0,0,0,0,0,0,0,0,0,0,0,0,0,0,0,0,0,0,0,0,0,0,0,0,0,0,0,0,0,0,0,0.402631578947368,0,0,0,0,0,0,0.526315789473684,0.0710526315789473,0,0,0,0,0,0,0,0,0,0,676,-167,17666,0.65,,,,1
3002,Ag(Bi0.85Pb0.15)0.7Sb0.3Se2,AgBi0.595Pb0.105,0,0,0,0,0,0,0,0,0,0,0,0,0,0,0,0,0,0,0,0,0,0,0,0,0,0,0,0,0,0,0,0,0,0,0,0,0,0,0.0617647058823529,0,0,0,0,0,0,0,0.35,0,0,0,0,0,0,0.588235294117647,0,0,0,0,0,0,0,0,0,0,0,326,389,605,0.56,,,,1
3003,Ag(Bi0.85Pb0.15)0.7Sb0.3Se2,AgBi0.595Pb0.105,0,0,0,0,0,0,0,0,0,0,0,0,0,0,0,0,0,0,0,0,0,0,0,0,0,0,0,0,0,0,0,0,0,0,0,0,0,0,0.0617647058823529,0,0,0,0,0,0,0,0.35,0,0,0,0,0,0,0.588235294117647,0,0,0,0,0,0,0,0,0,0,0,378,397,681,0.53,,,,1
3004,Ag(Bi0.85Pb0.15)0.7Sb0.3Se2,AgBi0.595Pb0.105,0,0,0,0,0,0,0,0,0,0,0,0,0,0,0,0,0,0,0,0,0,0,0,0,0,0,0,0,0,0,0,0,0,0,0,0,0,0,0.0617647058823529,0,0,0,0,0,0,0,0.35,0,0,0,0,0,0,0.588235294117647,0,0,0,0,0,0,0,0,0,0,0,478,422,766,0.48,,,,1
3005,Ag(Bi0.85Pb0.15)0.7Sb0.3Se2,AgBi0.595Pb0.105,0,0,0,0,0,0,0,0,0,0,0,0,0,0,0,0,0,0,0,0,0,0,0,0,0,0,0,0,0,0,0,0,0,0,0,0,0,0,0.0617647058823529,0,0,0,0,0,0,0,0.35,0,0,0,0,0,0,0.588235294117647,0,0,0,0,0,0,0,0,0,0,0,576,424,767,0.52,,,,1
3006,Ag(Bi0.85Pb0.15)0.9Sb0.1Se2,AgBi0.765Pb0.135,0,0,0,0,0,0,0,0,0,0,0,0,0,0,0,0,0,0,0,0,0,0,0,0,0,0,0,0,0,0,0,0,0,0,0,0,0,0,0.0710526315789473,0,0,0,0,0,0,0,0.402631578947368,0,0,0,0,0,0,0.526315789473684,0,0,0,0,0,0,0,0,0,0,0,326,431,197,0.51,,,,1
3007,Ag(Bi0.85Pb0.15)0.9Sb0.1Se2,AgBi0.765Pb0.135,0,0,0,0,0,0,0,0,0,0,0,0,0,0,0,0,0,0,0,0,0,0,0,0,0,0,0,0,0,0,0,0,0,0,0,0,0,0,0.0710526315789473,0,0,0,0,0,0,0,0.402631578947368,0,0,0,0,0,0,0.526315789473684,0,0,0,0,0,0,0,0,0,0,0,378,436,289,0.58,,,,1
3008,Ag(Bi0.85Pb0.15)0.9Sb0.1Se2,AgBi0.765Pb0.135,0,0,0,0,0,0,0,0,0,0,0,0,0,0,0,0,0,0,0,0,0,0,0,0,0,0,0,0,0,0,0,0,0,0,0,0,0,0,0.0710526315789473,0,0,0,0,0,0,0,0.402631578947368,0,0,0,0,0,0,0.526315789473684,0,0,0,0,0,0,0,0,0,0,0,478,438,500,0.51,,,,1
3009,Ag(Bi0.85Pb0.15)0.9Sb0.1Se2,AgBi0.765Pb0.135,0,0,0,0,0,0,0,0,0,0,0,0,0,0,0,0,0,0,0,0,0,0,0,0,0,0,0,0,0,0,0,0,0,0,0,0,0,0,0.0710526315789473,0,0,0,0,0,0,0,0.402631578947368,0,0,0,0,0,0,0.526315789473684,0,0,0,0,0,0,0,0,0,0,0,526,400,464,0.43,,,,1
3010,Ag(Bi0.85Pb0.15)0.9Sb0.1Se2,AgBi0.765Pb0.135,0,0,0,0,0,0,0,0,0,0,0,0,0,0,0,0,0,0,0,0,0,0,0,0,0,0,0,0,0,0,0,0,0,0,0,0,0,0,0.0710526315789473,0,0,0,0,0,0,0,0.402631578947368,0,0,0,0,0,0,0.526315789473684,0,0,0,0,0,0,0,0,0,0,0,576,314,522,0.46,,,,1
3011,Ag(Bi0.8Nb0.2)0.7Sb0.3Se2,AgBi0.5599999999999999Nb0.13999999999999999,0,0,0,0,0,0,0,0,0,0,0,0,0,0,0,0,0,0,0,0,0,0,0,0,0,0,0,0,0,0,0,0,0,0,0,0,0,0,0,0,0,0,0,0,0,0,0.329411764705882,0,0,0,0,0,0,0.588235294117647,0.0823529411764705,0,0,0,0,0,0,0,0,0,0,326,-149,12303,0.81,,,,1
3012,Ag(Bi0.8Nb0.2)0.7Sb0.3Se2,AgBi0.5599999999999999Nb0.13999999999999999,0,0,0,0,0,0,0,0,0,0,0,0,0,0,0,0,0,0,0,0,0,0,0,0,0,0,0,0,0,0,0,0,0,0,0,0,0,0,0,0,0,0,0,0,0,0,0.329411764705882,0,0,0,0,0,0,0.588235294117647,0.0823529411764705,0,0,0,0,0,0,0,0,0,0,378,-184,10000,0.89,,,,1
3013,Ag(Bi0.8Nb0.2)0.7Sb0.3Se2,AgBi0.5599999999999999Nb0.13999999999999999,0,0,0,0,0,0,0,0,0,0,0,0,0,0,0,0,0,0,0,0,0,0,0,0,0,0,0,0,0,0,0,0,0,0,0,0,0,0,0,0,0,0,0,0,0,0,0.329411764705882,0,0,0,0,0,0,0.588235294117647,0.0823529411764705,0,0,0,0,0,0,0,0,0,0,478,-225,2818,0.49,,,,1
3014,Ag(Bi0.8Nb0.2)0.7Sb0.3Se2,AgBi0.5599999999999999Nb0.13999999999999999,0,0,0,0,0,0,0,0,0,0,0,0,0,0,0,0,0,0,0,0,0,0,0,0,0,0,0,0,0,0,0,0,0,0,0,0,0,0,0,0,0,0,0,0,0,0,0.329411764705882,0,0,0,0,0,0,0.588235294117647,0.0823529411764705,0,0,0,0,0,0,0,0,0,0,526,-222,4898,0.6,,,,1
3015,Ag(Bi0.8Nb0.2)0.7Sb0.3Se2,AgBi0.5599999999999999Nb0.13999999999999999,0,0,0,0,0,0,0,0,0,0,0,0,0,0,0,0,0,0,0,0,0,0,0,0,0,0,0,0,0,0,0,0,0,0,0,0,0,0,0,0,0,0,0,0,0,0,0.329411764705882,0,0,0,0,0,0,0.588235294117647,0.0823529411764705,0,0,0,0,0,0,0,0,0,0,576,-229,5754,0.58,,,,1
3016,Ag(Bi0.8Nb0.2)0.9Sb0.1Se2,AgBi0.7200000000000001Nb0.18000000000000002,0,0,0,0,0,0,0,0,0,0,0,0,0,0,0,0,0,0,0,0,0,0,0,0,0,0,0,0,0,0,0,0,0,0,0,0,0,0,0,0,0,0,0,0,0,0,0.378947368421053,0,0,0,0,0,0,0.526315789473684,0.0947368421052631,0,0,0,0,0,0,0,0,0,0,326,-70,50250,0.77,,,,1
3017,Ag(Bi0.8Nb0.2)0.9Sb0.1Se2,AgBi0.7200000000000001Nb0.18000000000000002,0,0,0,0,0,0,0,0,0,0,0,0,0,0,0,0,0,0,0,0,0,0,0,0,0,0,0,0,0,0,0,0,0,0,0,0,0,0,0,0,0,0,0,0,0,0,0.378947368421053,0,0,0,0,0,0,0.526315789473684,0.0947368421052631,0,0,0,0,0,0,0,0,0,0,378,-77,46416,0.71,,,,1
3018,Ag(Bi0.8Nb0.2)0.9Sb0.1Se2,AgBi0.7200000000000001Nb0.18000000000000002,0,0,0,0,0,0,0,0,0,0,0,0,0,0,0,0,0,0,0,0,0,0,0,0,0,0,0,0,0,0,0,0,0,0,0,0,0,0,0,0,0,0,0,0,0,0,0.378947368421053,0,0,0,0,0,0,0.526315789473684,0.0947368421052631,0,0,0,0,0,0,0,0,0,0,478,-142,20706,0.63,,,,1
3019,Ag(Bi0.8Nb0.2)0.9Sb0.1Se2,AgBi0.7200000000000001Nb0.18000000000000002,0,0,0,0,0,0,0,0,0,0,0,0,0,0,0,0,0,0,0,0,0,0,0,0,0,0,0,0,0,0,0,0,0,0,0,0,0,0,0,0,0,0,0,0,0,0,0.378947368421053,0,0,0,0,0,0,0.526315789473684,0.0947368421052631,0,0,0,0,0,0,0,0,0,0,526,-170,14107,0.53,,,,1
3020,Ag(Bi0.8Nb0.2)0.9Sb0.1Se2,AgBi0.7200000000000001Nb0.18000000000000002,0,0,0,0,0,0,0,0,0,0,0,0,0,0,0,0,0,0,0,0,0,0,0,0,0,0,0,0,0,0,0,0,0,0,0,0,0,0,0,0,0,0,0,0,0,0,0.378947368421053,0,0,0,0,0,0,0.526315789473684,0.0947368421052631,0,0,0,0,0,0,0,0,0,0,576,-147,20710,0.42,,,,1
3021,Ag(Bi0.8Nb0.2)0.9Sb0.1Se2,AgBi0.7200000000000001Nb0.18000000000000002,0,0,0,0,0,0,0,0,0,0,0,0,0,0,0,0,0,0,0,0,0,0,0,0,0,0,0,0,0,0,0,0,0,0,0,0,0,0,0,0,0,0,0,0,0,0,0.378947368421053,0,0,0,0,0,0,0.526315789473684,0.0947368421052631,0,0,0,0,0,0,0,0,0,0,676,-156,23635,0.61,,,,1
3022,Ag(Bi0.8Pb0.2)0.7Sb0.3Se2,AgBi0.5599999999999999Pb0.13999999999999999,0,0,0,0,0,0,0,0,0,0,0,0,0,0,0,0,0,0,0,0,0,0,0,0,0,0,0,0,0,0,0,0,0,0,0,0,0,0,0.0823529411764705,0,0,0,0,0,0,0,0.329411764705882,0,0,0,0,0,0,0.588235294117647,0,0,0,0,0,0,0,0,0,0,0,478,292,1778,2.34,,,,1
3023,Ag(Bi0.8Pb0.2)0.7Sb0.3Se2,AgBi0.5599999999999999Pb0.13999999999999999,0,0,0,0,0,0,0,0,0,0,0,0,0,0,0,0,0,0,0,0,0,0,0,0,0,0,0,0,0,0,0,0,0,0,0,0,0,0,0.0823529411764705,0,0,0,0,0,0,0,0.329411764705882,0,0,0,0,0,0,0.588235294117647,0,0,0,0,0,0,0,0,0,0,0,526,281,1728,3.26,,,,1
3024,Ag(Bi0.8Pb0.2)0.7Sb0.3Se2,AgBi0.5599999999999999Pb0.13999999999999999,0,0,0,0,0,0,0,0,0,0,0,0,0,0,0,0,0,0,0,0,0,0,0,0,0,0,0,0,0,0,0,0,0,0,0,0,0,0,0.0823529411764705,0,0,0,0,0,0,0,0.329411764705882,0,0,0,0,0,0,0.588235294117647,0,0,0,0,0,0,0,0,0,0,0,576,251,1631,4.01,,,,1
3025,Ag(Bi0.8Pb0.2)0.9Sb0.1Se2,AgBi0.7200000000000001Pb0.18000000000000002,0,0,0,0,0,0,0,0,0,0,0,0,0,0,0,0,0,0,0,0,0,0,0,0,0,0,0,0,0,0,0,0,0,0,0,0,0,0,0.0947368421052631,0,0,0,0,0,0,0,0.378947368421053,0,0,0,0,0,0,0.526315789473684,0,0,0,0,0,0,0,0,0,0,0,326,131,412,0.47,,,,1
3026,Ag(Bi0.8Pb0.2)0.9Sb0.1Se2,AgBi0.7200000000000001Pb0.18000000000000002,0,0,0,0,0,0,0,0,0,0,0,0,0,0,0,0,0,0,0,0,0,0,0,0,0,0,0,0,0,0,0,0,0,0,0,0,0,0,0.0947368421052631,0,0,0,0,0,0,0,0.378947368421053,0,0,0,0,0,0,0.526315789473684,0,0,0,0,0,0,0,0,0,0,0,378,153,538,0.55,,,,1
3027,Ag(Bi0.8Pb0.2)0.9Sb0.1Se2,AgBi0.7200000000000001Pb0.18000000000000002,0,0,0,0,0,0,0,0,0,0,0,0,0,0,0,0,0,0,0,0,0,0,0,0,0,0,0,0,0,0,0,0,0,0,0,0,0,0,0.0947368421052631,0,0,0,0,0,0,0,0.378947368421053,0,0,0,0,0,0,0.526315789473684,0,0,0,0,0,0,0,0,0,0,0,478,219,681,0.51,,,,1
3028,Ag(Bi0.8Pb0.2)0.9Sb0.1Se2,AgBi0.7200000000000001Pb0.18000000000000002,0,0,0,0,0,0,0,0,0,0,0,0,0,0,0,0,0,0,0,0,0,0,0,0,0,0,0,0,0,0,0,0,0,0,0,0,0,0,0.0947368421052631,0,0,0,0,0,0,0,0.378947368421053,0,0,0,0,0,0,0.526315789473684,0,0,0,0,0,0,0,0,0,0,0,526,183,709,0.51,,,,1
3029,Ag(Bi0.8Pb0.2)0.9Sb0.1Se2,AgBi0.7200000000000001Pb0.18000000000000002,0,0,0,0,0,0,0,0,0,0,0,0,0,0,0,0,0,0,0,0,0,0,0,0,0,0,0,0,0,0,0,0,0,0,0,0,0,0,0.0947368421052631,0,0,0,0,0,0,0,0.378947368421053,0,0,0,0,0,0,0.526315789473684,0,0,0,0,0,0,0,0,0,0,0,576,136,838,0.6,,,,1
3030,Ag(Bi0.9Nb0.1)0.7Sb0.3Se2,AgBi0.63Nb0.06999999999999999,0,0,0,0,0,0,0,0,0,0,0,0,0,0,0,0,0,0,0,0,0,0,0,0,0,0,0,0,0,0,0,0,0,0,0,0,0,0,0,0,0,0,0,0,0,0,0.370588235294118,0,0,0,0,0,0,0.588235294117647,0.0411764705882352,0,0,0,0,0,0,0,0,0,0,326,-168,5623,0.55,,,,1
3031,Ag(Bi0.9Nb0.1)0.7Sb0.3Se2,AgBi0.63Nb0.06999999999999999,0,0,0,0,0,0,0,0,0,0,0,0,0,0,0,0,0,0,0,0,0,0,0,0,0,0,0,0,0,0,0,0,0,0,0,0,0,0,0,0,0,0,0,0,0,0,0.370588235294118,0,0,0,0,0,0,0.588235294117647,0.0411764705882352,0,0,0,0,0,0,0,0,0,0,378,-179,6607,0.62,,,,1
3032,Ag(Bi0.9Nb0.1)0.7Sb0.3Se2,AgBi0.63Nb0.06999999999999999,0,0,0,0,0,0,0,0,0,0,0,0,0,0,0,0,0,0,0,0,0,0,0,0,0,0,0,0,0,0,0,0,0,0,0,0,0,0,0,0,0,0,0,0,0,0,0.370588235294118,0,0,0,0,0,0,0.588235294117647,0.0411764705882352,0,0,0,0,0,0,0,0,0,0,478,-263,2089,0.54,,,,1
3033,Ag(Bi0.9Nb0.1)0.7Sb0.3Se2,AgBi0.63Nb0.06999999999999999,0,0,0,0,0,0,0,0,0,0,0,0,0,0,0,0,0,0,0,0,0,0,0,0,0,0,0,0,0,0,0,0,0,0,0,0,0,0,0,0,0,0,0,0,0,0,0.370588235294118,0,0,0,0,0,0,0.588235294117647,0.0411764705882352,0,0,0,0,0,0,0,0,0,0,526,-274,2754,0.56,,,,1
3034,Ag(Bi0.9Nb0.1)0.7Sb0.3Se2,AgBi0.63Nb0.06999999999999999,0,0,0,0,0,0,0,0,0,0,0,0,0,0,0,0,0,0,0,0,0,0,0,0,0,0,0,0,0,0,0,0,0,0,0,0,0,0,0,0,0,0,0,0,0,0,0.370588235294118,0,0,0,0,0,0,0.588235294117647,0.0411764705882352,0,0,0,0,0,0,0,0,0,0,576,-270,3090,0.54,,,,1
3035,Ag(Bi0.9Nb0.1)0.7Sb0.3Se2,AgBi0.63Nb0.06999999999999999,0,0,0,0,0,0,0,0,0,0,0,0,0,0,0,0,0,0,0,0,0,0,0,0,0,0,0,0,0,0,0,0,0,0,0,0,0,0,0,0,0,0,0,0,0,0,0.370588235294118,0,0,0,0,0,0,0.588235294117647,0.0411764705882352,0,0,0,0,0,0,0,0,0,0,676,-278,2818,0.56,,,,1
3036,Ag(Bi0.9Nb0.1)0.9Sb0.1Se2,AgBi0.81Nb0.09000000000000001,0,0,0,0,0,0,0,0,0,0,0,0,0,0,0,0,0,0,0,0,0,0,0,0,0,0,0,0,0,0,0,0,0,0,0,0,0,0,0,0,0,0,0,0,0,0,0.426315789473684,0,0,0,0,0,0,0.526315789473684,0.0473684210526315,0,0,0,0,0,0,0,0,0,0,326,-88,33333,0.7,,,,1
3037,Ag(Bi0.9Nb0.1)0.9Sb0.1Se2,AgBi0.81Nb0.09000000000000001,0,0,0,0,0,0,0,0,0,0,0,0,0,0,0,0,0,0,0,0,0,0,0,0,0,0,0,0,0,0,0,0,0,0,0,0,0,0,0,0,0,0,0,0,0,0,0.426315789473684,0,0,0,0,0,0,0.526315789473684,0.0473684210526315,0,0,0,0,0,0,0,0,0,0,526,-181,11567,0.63,,,,1
3038,Ag(Bi0.9Nb0.1)0.9Sb0.1Se2,AgBi0.81Nb0.09000000000000001,0,0,0,0,0,0,0,0,0,0,0,0,0,0,0,0,0,0,0,0,0,0,0,0,0,0,0,0,0,0,0,0,0,0,0,0,0,0,0,0,0,0,0,0,0,0,0.426315789473684,0,0,0,0,0,0,0.526315789473684,0.0473684210526315,0,0,0,0,0,0,0,0,0,0,676,-154,21831,0.68,,,,1
3039,Ag(Bi0.9Pb0.1)0.7Sb0.3Se2,AgBi0.63Pb0.06999999999999999,0,0,0,0,0,0,0,0,0,0,0,0,0,0,0,0,0,0,0,0,0,0,0,0,0,0,0,0,0,0,0,0,0,0,0,0,0,0,0.0411764705882352,0,0,0,0,0,0,0,0.370588235294118,0,0,0,0,0,0,0.588235294117647,0,0,0,0,0,0,0,0,0,0,0,326,414,702,0.63,,,,1
3040,Ag(Bi0.9Pb0.1)0.7Sb0.3Se2,AgBi0.63Pb0.06999999999999999,0,0,0,0,0,0,0,0,0,0,0,0,0,0,0,0,0,0,0,0,0,0,0,0,0,0,0,0,0,0,0,0,0,0,0,0,0,0,0.0411764705882352,0,0,0,0,0,0,0,0.370588235294118,0,0,0,0,0,0,0.588235294117647,0,0,0,0,0,0,0,0,0,0,0,378,403,813,0.67,,,,1
3041,Ag(Bi0.9Pb0.1)0.7Sb0.3Se2,AgBi0.63Pb0.06999999999999999,0,0,0,0,0,0,0,0,0,0,0,0,0,0,0,0,0,0,0,0,0,0,0,0,0,0,0,0,0,0,0,0,0,0,0,0,0,0,0.0411764705882352,0,0,0,0,0,0,0,0.370588235294118,0,0,0,0,0,0,0.588235294117647,0,0,0,0,0,0,0,0,0,0,0,478,414,1059,0.64,,,,1
3042,Ag(Bi0.9Pb0.1)0.7Sb0.3Se2,AgBi0.63Pb0.06999999999999999,0,0,0,0,0,0,0,0,0,0,0,0,0,0,0,0,0,0,0,0,0,0,0,0,0,0,0,0,0,0,0,0,0,0,0,0,0,0,0.0411764705882352,0,0,0,0,0,0,0,0.370588235294118,0,0,0,0,0,0,0.588235294117647,0,0,0,0,0,0,0,0,0,0,0,526,408,915,0.62,,,,1
3043,Ag(Bi0.9Pb0.1)0.7Sb0.3Se2,AgBi0.63Pb0.06999999999999999,0,0,0,0,0,0,0,0,0,0,0,0,0,0,0,0,0,0,0,0,0,0,0,0,0,0,0,0,0,0,0,0,0,0,0,0,0,0,0.0411764705882352,0,0,0,0,0,0,0,0.370588235294118,0,0,0,0,0,0,0.588235294117647,0,0,0,0,0,0,0,0,0,0,0,576,370,702,0.59,,,,1
3044,Ag(Bi0.9Pb0.1)0.9Sb0.1Se2,AgBi0.81Pb0.09000000000000001,0,0,0,0,0,0,0,0,0,0,0,0,0,0,0,0,0,0,0,0,0,0,0,0,0,0,0,0,0,0,0,0,0,0,0,0,0,0,0.0473684210526315,0,0,0,0,0,0,0,0.426315789473684,0,0,0,0,0,0,0.526315789473684,0,0,0,0,0,0,0,0,0,0,0,326,561,197,0.57,,,,1
3045,Ag(Bi0.9Pb0.1)0.9Sb0.1Se2,AgBi0.81Pb0.09000000000000001,0,0,0,0,0,0,0,0,0,0,0,0,0,0,0,0,0,0,0,0,0,0,0,0,0,0,0,0,0,0,0,0,0,0,0,0,0,0,0.0473684210526315,0,0,0,0,0,0,0,0.426315789473684,0,0,0,0,0,0,0.526315789473684,0,0,0,0,0,0,0,0,0,0,0,378,539,273,0.53,,,,1
3046,Ag(Bi0.9Pb0.1)0.9Sb0.1Se2,AgBi0.81Pb0.09000000000000001,0,0,0,0,0,0,0,0,0,0,0,0,0,0,0,0,0,0,0,0,0,0,0,0,0,0,0,0,0,0,0,0,0,0,0,0,0,0,0.0473684210526315,0,0,0,0,0,0,0,0.426315789473684,0,0,0,0,0,0,0.526315789473684,0,0,0,0,0,0,0,0,0,0,0,478,444,1000,0.53,,,,1
3047,Ag(Bi0.9Pb0.1)0.9Sb0.1Se2,AgBi0.81Pb0.09000000000000001,0,0,0,0,0,0,0,0,0,0,0,0,0,0,0,0,0,0,0,0,0,0,0,0,0,0,0,0,0,0,0,0,0,0,0,0,0,0,0.0473684210526315,0,0,0,0,0,0,0,0.426315789473684,0,0,0,0,0,0,0.526315789473684,0,0,0,0,0,0,0,0,0,0,0,526,483,316,0.44,,,,1
3048,Ag(Bi0.9Pb0.1)0.9Sb0.1Se2,AgBi0.81Pb0.09000000000000001,0,0,0,0,0,0,0,0,0,0,0,0,0,0,0,0,0,0,0,0,0,0,0,0,0,0,0,0,0,0,0,0,0,0,0,0,0,0,0.0473684210526315,0,0,0,0,0,0,0,0.426315789473684,0,0,0,0,0,0,0.526315789473684,0,0,0,0,0,0,0,0,0,0,0,576,367,356,0.43,,,,1
3049,AgBi0.7Sb0.3Se2,AgBi0.7Sb0.3Se2,0,0,0,0,0,0,0,0,0,0,0,0,0,0,0,0,0,0,0,0,0,0,0,0,0,0,0,0,0,0,0,0,0,0,0,0,0,0.5,0,0,0,0,0,0,0,0.075,0.175,0,0,0,0,0,0,0.25,0,0,0,0,0,0,0,0,0,0,0,326,-383,298,0.48,,,,1
3050,AgBi0.7Sb0.3Se2,AgBi0.7Sb0.3Se2,0,0,0,0,0,0,0,0,0,0,0,0,0,0,0,0,0,0,0,0,0,0,0,0,0,0,0,0,0,0,0,0,0,0,0,0,0,0.5,0,0,0,0,0,0,0,0.075,0.175,0,0,0,0,0,0,0.25,0,0,0,0,0,0,0,0,0,0,0,378,-361,400,0.47,,,,1
3051,AgBi0.7Sb0.3Se2,AgBi0.7Sb0.3Se2,0,0,0,0,0,0,0,0,0,0,0,0,0,0,0,0,0,0,0,0,0,0,0,0,0,0,0,0,0,0,0,0,0,0,0,0,0,0.5,0,0,0,0,0,0,0,0.075,0.175,0,0,0,0,0,0,0.25,0,0,0,0,0,0,0,0,0,0,0,478,-328,1125,0.45,,,,1
3052,AgBi0.7Sb0.3Se2,AgBi0.7Sb0.3Se2,0,0,0,0,0,0,0,0,0,0,0,0,0,0,0,0,0,0,0,0,0,0,0,0,0,0,0,0,0,0,0,0,0,0,0,0,0,0.5,0,0,0,0,0,0,0,0.075,0.175,0,0,0,0,0,0,0.25,0,0,0,0,0,0,0,0,0,0,0,576,-275,2371,0.39,,,,1
3053,AgBi0.7Sb0.3Se2,AgBi0.7Sb0.3Se2,0,0,0,0,0,0,0,0,0,0,0,0,0,0,0,0,0,0,0,0,0,0,0,0,0,0,0,0,0,0,0,0,0,0,0,0,0,0.5,0,0,0,0,0,0,0,0.075,0.175,0,0,0,0,0,0,0.25,0,0,0,0,0,0,0,0,0,0,0,676,-306,1231,0.33,,,,1
3054,AgBi0.9Sb0.1Se2,AgBi0.9Sb0.1Se2,0,0,0,0,0,0,0,0,0,0,0,0,0,0,0,0,0,0,0,0,0,0,0,0,0,0,0,0,0,0,0,0,0,0,0,0,0,0.5,0,0,0,0,0,0,0,0.025,0.225,0,0,0,0,0,0,0.25,0,0,0,0,0,0,0,0,0,0,0,326,-128,14962,0.5,,,,1
3055,AgBi0.9Sb0.1Se2,AgBi0.9Sb0.1Se2,0,0,0,0,0,0,0,0,0,0,0,0,0,0,0,0,0,0,0,0,0,0,0,0,0,0,0,0,0,0,0,0,0,0,0,0,0,0.5,0,0,0,0,0,0,0,0.025,0.225,0,0,0,0,0,0,0.25,0,0,0,0,0,0,0,0,0,0,0,378,-131,16312,0.48,,,,1
