Repository: anilkunwar/thermoelectrics

# Machine learning assisted design of thermoelectrics

a. Machine Learning

# Fetching the upto date data of thermoelectricity (Informatics)

# Featurization:

The computer code to convert the multicomponent chemical formula and temperature row into composition-temperature feature vector
Binary alloys/compunds with upload from json files
Multicomponent alloys/compunds with upload from json files

# Informatics approach to classify p-type and n-type thermoelectric materials

Basic Illustrative Tutorials
Querying the Abstracts on the Materials Science, Applied Physics and Condensed Matter Physics on Keyterms Specific to Thermoelectrics
NER analysis for material type classification

File: machine_learning/vae_regression/latent_space_visualization/thermoelectric_materials.csv (part 20 of 33)
Unnamed: 0,Formula,modformula,In,Tl,La,Sr,Mn,Ni,Ru,Pd,Hf,Cs,Sc,Co,Si,Fe,Li,Cl,Yb,Te,N,Ti,Cd,Zr,Y,Ga,Cr,Pr,Tm,Br,Ca,Mg,Rb,Au,Nd,Ce,Ho,I,Ba,Se,Pb,Ge,Gd,Tb,Dy,Cu,Na,Sb,Bi,P,As,Sm,Zn,Al,Sn,Ag,Nb,Mo,V,S,K,Lu,O,Eu,Ta,B,Er,temperature(K),seebeck_coefficient(μV/K),electrical_conductivity(S/m),thermal_conductivity(W/mK),power_factor(W/mK2),ZT,reference,sum_elements
3056,AgBi0.9Sb0.1Se2,AgBi0.9Sb0.1Se2,0,0,0,0,0,0,0,0,0,0,0,0,0,0,0,0,0,0,0,0,0,0,0,0,0,0,0,0,0,0,0,0,0,0,0,0,0,0.5,0,0,0,0,0,0,0,0.025,0.225,0,0,0,0,0,0,0.25,0,0,0,0,0,0,0,0,0,0,0,478,-153,20535,0.47,,,,1
3057,AgBi0.9Sb0.1Se2,AgBi0.9Sb0.1Se2,0,0,0,0,0,0,0,0,0,0,0,0,0,0,0,0,0,0,0,0,0,0,0,0,0,0,0,0,0,0,0,0,0,0,0,0,0,0.5,0,0,0,0,0,0,0,0.025,0.225,0,0,0,0,0,0,0.25,0,0,0,0,0,0,0,0,0,0,0,526,-211,7943,0.49,,,,1
3058,AgBi0.9Sb0.1Se2,AgBi0.9Sb0.1Se2,0,0,0,0,0,0,0,0,0,0,0,0,0,0,0,0,0,0,0,0,0,0,0,0,0,0,0,0,0,0,0,0,0,0,0,0,0,0.5,0,0,0,0,0,0,0,0.025,0.225,0,0,0,0,0,0,0.25,0,0,0,0,0,0,0,0,0,0,0,576,-217,7286,0.38,,,,1
3059,AgBi0.9Sb0.1Se2,AgBi0.9Sb0.1Se2,0,0,0,0,0,0,0,0,0,0,0,0,0,0,0,0,0,0,0,0,0,0,0,0,0,0,0,0,0,0,0,0,0,0,0,0,0,0.5,0,0,0,0,0,0,0,0.025,0.225,0,0,0,0,0,0,0.25,0,0,0,0,0,0,0,0,0,0,0,676,-247,5464,0.4,,,,1
3060,Cu0.98Pd0.02FeS2,Cu0.98Pd0.02FeS2,0,0,0,0,0,0,0,0.005,0,0,0,0,0,0.25,0,0,0,0,0,0,0,0,0,0,0,0,0,0,0,0,0,0,0,0,0,0,0,0,0,0,0,0,0,0.245,0,0,0,0,0,0,0,0,0,0,0,0,0,0.5,0,0,0,0,0,0,0,10,-18,3652,10.9,0,0,https://doi.org/10.1021/acs.jpcc.0c06490,1
3061,Cu0.98Pd0.02FeS2,Cu0.98Pd0.02FeS2,0,0,0,0,0,0,0,0.005,0,0,0,0,0,0.25,0,0,0,0,0,0,0,0,0,0,0,0,0,0,0,0,0,0,0,0,0,0,0,0,0,0,0,0,0,0.245,0,0,0,0,0,0,0,0,0,0,0,0,0,0.5,0,0,0,0,0,0,0,30,-47,5829,22.5,0.00001,0,https://doi.org/10.1021/acs.jpcc.0c06490,1
3062,Cu0.98Pd0.02FeS2,Cu0.98Pd0.02FeS2,0,0,0,0,0,0,0,0.005,0,0,0,0,0,0.25,0,0,0,0,0,0,0,0,0,0,0,0,0,0,0,0,0,0,0,0,0,0,0,0,0,0,0,0,0,0.245,0,0,0,0,0,0,0,0,0,0,0,0,0,0.5,0,0,0,0,0,0,0,50,-63,7134,20.68,0.00003,0,https://doi.org/10.1021/acs.jpcc.0c06490,1
3063,Cu0.98Pd0.02FeS2,Cu0.98Pd0.02FeS2,0,0,0,0,0,0,0,0.005,0,0,0,0,0,0.25,0,0,0,0,0,0,0,0,0,0,0,0,0,0,0,0,0,0,0,0,0,0,0,0,0,0,0,0,0,0.245,0,0,0,0,0,0,0,0,0,0,0,0,0,0.5,0,0,0,0,0,0,0,70,-76,7880,17.16,0.00005,0,https://doi.org/10.1021/acs.jpcc.0c06490,1
3064,Cu0.98Pd0.02FeS2,Cu0.98Pd0.02FeS2,0,0,0,0,0,0,0,0.005,0,0,0,0,0,0.25,0,0,0,0,0,0,0,0,0,0,0,0,0,0,0,0,0,0,0,0,0,0,0,0,0,0,0,0,0,0.245,0,0,0,0,0,0,0,0,0,0,0,0,0,0.5,0,0,0,0,0,0,0,100,-116,9306,13.98,0.00013,0,https://doi.org/10.1021/acs.jpcc.0c06490,1
3065,Cu0.98Pd0.02FeS2,Cu0.98Pd0.02FeS2,0,0,0,0,0,0,0,0.005,0,0,0,0,0,0.25,0,0,0,0,0,0,0,0,0,0,0,0,0,0,0,0,0,0,0,0,0,0,0,0,0,0,0,0,0,0.245,0,0,0,0,0,0,0,0,0,0,0,0,0,0.5,0,0,0,0,0,0,0,200,-223,10746,9.55,0.00053,0.01,https://doi.org/10.1021/acs.jpcc.0c06490,1
3066,Cu0.98Pd0.02FeS2,Cu0.98Pd0.02FeS2,0,0,0,0,0,0,0,0.005,0,0,0,0,0,0.25,0,0,0,0,0,0,0,0,0,0,0,0,0,0,0,0,0,0,0,0,0,0,0,0,0,0,0,0,0,0.245,0,0,0,0,0,0,0,0,0,0,0,0,0,0.5,0,0,0,0,0,0,0,300,-307,9305,7.39,0.00088,0.04,https://doi.org/10.1021/acs.jpcc.0c06490,1
3067,Cu0.995Pd0.005FeS2,Cu0.995Pd0.005FeS2,0,0,0,0,0,0,0,0.00125,0,0,0,0,0,0.25,0,0,0,0,0,0,0,0,0,0,0,0,0,0,0,0,0,0,0,0,0,0,0,0,0,0,0,0,0,0.24875,0,0,0,0,0,0,0,0,0,0,0,0,0,0.5,0,0,0,0,0,0,0,10,-150,0,26.25,0,0,https://doi.org/10.1021/acs.jpcc.0c06490,1
3068,Cu0.995Pd0.005FeS2,Cu0.995Pd0.005FeS2,0,0,0,0,0,0,0,0.00125,0,0,0,0,0,0.25,0,0,0,0,0,0,0,0,0,0,0,0,0,0,0,0,0,0,0,0,0,0,0,0,0,0,0,0,0,0.24875,0,0,0,0,0,0,0,0,0,0,0,0,0,0.5,0,0,0,0,0,0,0,30,-420,7,50,0,0,https://doi.org/10.1021/acs.jpcc.0c06490,1
3069,Cu0.995Pd0.005FeS2,Cu0.995Pd0.005FeS2,0,0,0,0,0,0,0,0.00125,0,0,0,0,0,0.25,0,0,0,0,0,0,0,0,0,0,0,0,0,0,0,0,0,0,0,0,0,0,0,0,0,0,0,0,0,0.24875,0,0,0,0,0,0,0,0,0,0,0,0,0,0.5,0,0,0,0,0,0,0,50,-489,63,37.84,0.00001,0,https://doi.org/10.1021/acs.jpcc.0c06490,1
3070,Cu0.995Pd0.005FeS2,Cu0.995Pd0.005FeS2,0,0,0,0,0,0,0,0.00125,0,0,0,0,0,0.25,0,0,0,0,0,0,0,0,0,0,0,0,0,0,0,0,0,0,0,0,0,0,0,0,0,0,0,0,0,0.24875,0,0,0,0,0,0,0,0,0,0,0,0,0,0.5,0,0,0,0,0,0,0,70,-487,264,29.43,0.00006,0,https://doi.org/10.1021/acs.jpcc.0c06490,1
3071,Cu0.995Pd0.005FeS2,Cu0.995Pd0.005FeS2,0,0,0,0,0,0,0,0.00125,0,0,0,0,0,0.25,0,0,0,0,0,0,0,0,0,0,0,0,0,0,0,0,0,0,0,0,0,0,0,0,0,0,0,0,0,0.24875,0,0,0,0,0,0,0,0,0,0,0,0,0,0.5,0,0,0,0,0,0,0,100,-450,1000,21.36,0.0002,0,https://doi.org/10.1021/acs.jpcc.0c06490,1
3072,Cu0.995Pd0.005FeS2,Cu0.995Pd0.005FeS2,0,0,0,0,0,0,0,0.00125,0,0,0,0,0,0.25,0,0,0,0,0,0,0,0,0,0,0,0,0,0,0,0,0,0,0,0,0,0,0,0,0,0,0,0,0,0.24875,0,0,0,0,0,0,0,0,0,0,0,0,0,0.5,0,0,0,0,0,0,0,200,-395,3652,12.16,0.00057,0.01,https://doi.org/10.1021/acs.jpcc.0c06490,1
3073,Cu0.995Pd0.005FeS2,Cu0.995Pd0.005FeS2,0,0,0,0,0,0,0,0.00125,0,0,0,0,0,0.25,0,0,0,0,0,0,0,0,0,0,0,0,0,0,0,0,0,0,0,0,0,0,0,0,0,0,0,0,0,0.24875,0,0,0,0,0,0,0,0,0,0,0,0,0,0.5,0,0,0,0,0,0,0,300,-405,4217,7.84,0.00069,0.03,https://doi.org/10.1021/acs.jpcc.0c06490,1
3074,Cu0.99Pd0.01FeS2,Cu0.99Pd0.01FeS2,0,0,0,0,0,0,0,0.0025,0,0,0,0,0,0.25,0,0,0,0,0,0,0,0,0,0,0,0,0,0,0,0,0,0,0,0,0,0,0,0,0,0,0,0,0,0.2475,0,0,0,0,0,0,0,0,0,0,0,0,0,0.5,0,0,0,0,0,0,0,10,-61,20,20.9,0,0,https://doi.org/10.1021/acs.jpcc.0c06490,1
3075,Cu0.99Pd0.01FeS2,Cu0.99Pd0.01FeS2,0,0,0,0,0,0,0,0.0025,0,0,0,0,0,0.25,0,0,0,0,0,0,0,0,0,0,0,0,0,0,0,0,0,0,0,0,0,0,0,0,0,0,0,0,0,0.2475,0,0,0,0,0,0,0,0,0,0,0,0,0,0.5,0,0,0,0,0,0,0,30,-124,221,34.43,0,0,https://doi.org/10.1021/acs.jpcc.0c06490,1
3076,Cu0.99Pd0.01FeS2,Cu0.99Pd0.01FeS2,0,0,0,0,0,0,0,0.0025,0,0,0,0,0,0.25,0,0,0,0,0,0,0,0,0,0,0,0,0,0,0,0,0,0,0,0,0,0,0,0,0,0,0,0,0,0.2475,0,0,0,0,0,0,0,0,0,0,0,0,0,0.5,0,0,0,0,0,0,0,50,-140,723,32.5,0.00001,0,https://doi.org/10.1021/acs.jpcc.0c06490,1
3077,Cu0.99Pd0.01FeS2,Cu0.99Pd0.01FeS2,0,0,0,0,0,0,0,0.0025,0,0,0,0,0,0.25,0,0,0,0,0,0,0,0,0,0,0,0,0,0,0,0,0,0,0,0,0,0,0,0,0,0,0,0,0,0.2475,0,0,0,0,0,0,0,0,0,0,0,0,0,0.5,0,0,0,0,0,0,0,70,-173,1382,29.2,0.00004,0,https://doi.org/10.1021/acs.jpcc.0c06490,1
3078,Cu0.99Pd0.01FeS2,Cu0.99Pd0.01FeS2,0,0,0,0,0,0,0,0.0025,0,0,0,0,0,0.25,0,0,0,0,0,0,0,0,0,0,0,0,0,0,0,0,0,0,0,0,0,0,0,0,0,0,0,0,0,0.2475,0,0,0,0,0,0,0,0,0,0,0,0,0,0.5,0,0,0,0,0,0,0,100,-249,2642,23.18,0.00016,0,https://doi.org/10.1021/acs.jpcc.0c06490,1
3079,Cu0.99Pd0.01FeS2,Cu0.99Pd0.01FeS2,0,0,0,0,0,0,0,0.0025,0,0,0,0,0,0.25,0,0,0,0,0,0,0,0,0,0,0,0,0,0,0,0,0,0,0,0,0,0,0,0,0,0,0,0,0,0.2475,0,0,0,0,0,0,0,0,0,0,0,0,0,0.5,0,0,0,0,0,0,0,200,-345,5425,12.84,0.00065,0.01,https://doi.org/10.1021/acs.jpcc.0c06490,1
3080,Cu0.99Pd0.01FeS2,Cu0.99Pd0.01FeS2,0,0,0,0,0,0,0,0.0025,0,0,0,0,0,0.25,0,0,0,0,0,0,0,0,0,0,0,0,0,0,0,0,0,0,0,0,0,0,0,0,0,0,0,0,0,0.2475,0,0,0,0,0,0,0,0,0,0,0,0,0,0.5,0,0,0,0,0,0,0,300,-396,5233,9.2,0.00082,0.03,https://doi.org/10.1021/acs.jpcc.0c06490,1
3081,Cu0.9Pd0.1FeS2,Cu0.9Pd0.1FeS2,0,0,0,0,0,0,0,0.025,0,0,0,0,0,0.25,0,0,0,0,0,0,0,0,0,0,0,0,0,0,0,0,0,0,0,0,0,0,0,0,0,0,0,0,0,0.225,0,0,0,0,0,0,0,0,0,0,0,0,0,0.5,0,0,0,0,0,0,0,10,-13,55804,5.47,0.00001,0,https://doi.org/10.1021/acs.jpcc.0c06490,1
3082,Cu0.9Pd0.1FeS2,Cu0.9Pd0.1FeS2,0,0,0,0,0,0,0,0.025,0,0,0,0,0,0.25,0,0,0,0,0,0,0,0,0,0,0,0,0,0,0,0,0,0,0,0,0,0,0,0,0,0,0,0,0,0.225,0,0,0,0,0,0,0,0,0,0,0,0,0,0.5,0,0,0,0,0,0,0,30,-31,57255,13.4,0.00005,0,https://doi.org/10.1021/acs.jpcc.0c06490,1
3083,Cu0.9Pd0.1FeS2,Cu0.9Pd0.1FeS2,0,0,0,0,0,0,0,0.025,0,0,0,0,0,0.25,0,0,0,0,0,0,0,0,0,0,0,0,0,0,0,0,0,0,0,0,0,0,0,0,0,0,0,0,0,0.225,0,0,0,0,0,0,0,0,0,0,0,0,0,0.5,0,0,0,0,0,0,0,50,-46,58294,13.75,0.00012,0,https://doi.org/10.1021/acs.jpcc.0c06490,1
3084,Cu0.9Pd0.1FeS2,Cu0.9Pd0.1FeS2,0,0,0,0,0,0,0,0.025,0,0,0,0,0,0.25,0,0,0,0,0,0,0,0,0,0,0,0,0,0,0,0,0,0,0,0,0,0,0,0,0,0,0,0,0,0.225,0,0,0,0,0,0,0,0,0,0,0,0,0,0.5,0,0,0,0,0,0,0,70,-56,56200,12.61,0.00018,0,https://doi.org/10.1021/acs.jpcc.0c06490,1
3085,Cu0.9Pd0.1FeS2,Cu0.9Pd0.1FeS2,0,0,0,0,0,0,0,0.025,0,0,0,0,0,0.25,0,0,0,0,0,0,0,0,0,0,0,0,0,0,0,0,0,0,0,0,0,0,0,0,0,0,0,0,0,0.225,0,0,0,0,0,0,0,0,0,0,0,0,0,0.5,0,0,0,0,0,0,0,100,-73,52330,10.68,0.00028,0,https://doi.org/10.1021/acs.jpcc.0c06490,1
3086,Cu0.9Pd0.1FeS2,Cu0.9Pd0.1FeS2,0,0,0,0,0,0,0,0.025,0,0,0,0,0,0.25,0,0,0,0,0,0,0,0,0,0,0,0,0,0,0,0,0,0,0,0,0,0,0,0,0,0,0,0,0,0.225,0,0,0,0,0,0,0,0,0,0,0,0,0,0.5,0,0,0,0,0,0,0,200,-124,37855,7.16,0.00058,0.02,https://doi.org/10.1021/acs.jpcc.0c06490,1
3087,Cu0.9Pd0.1FeS2,Cu0.9Pd0.1FeS2,0,0,0,0,0,0,0,0.025,0,0,0,0,0,0.25,0,0,0,0,0,0,0,0,0,0,0,0,0,0,0,0,0,0,0,0,0,0,0,0,0,0,0,0,0,0.225,0,0,0,0,0,0,0,0,0,0,0,0,0,0.5,0,0,0,0,0,0,0,300,-168,27384,5.23,0.00077,0.04,https://doi.org/10.1021/acs.jpcc.0c06490,1
3088,Cu1.02Fe0.98S2,Cu1.02Fe0.98S2,0,0,0,0,0,0,0,0,0,0,0,0,0,0.245,0,0,0,0,0,0,0,0,0,0,0,0,0,0,0,0,0,0,0,0,0,0,0,0,0,0,0,0,0,0.255,0,0,0,0,0,0,0,0,0,0,0,0,0,0.5,0,0,0,0,0,0,0,30,-1174,0,77.16,0,0,https://doi.org/10.1021/acs.jpcc.0c06490,1
3089,Cu1.02Fe0.98S2,Cu1.02Fe0.98S2,0,0,0,0,0,0,0,0,0,0,0,0,0,0.245,0,0,0,0,0,0,0,0,0,0,0,0,0,0,0,0,0,0,0,0,0,0,0,0,0,0,0,0,0,0.255,0,0,0,0,0,0,0,0,0,0,0,0,0,0.5,0,0,0,0,0,0,0,50,-973,0,54.25,0,0,https://doi.org/10.1021/acs.jpcc.0c06490,1
3090,Cu1.02Fe0.98S2,Cu1.02Fe0.98S2,0,0,0,0,0,0,0,0,0,0,0,0,0,0.245,0,0,0,0,0,0,0,0,0,0,0,0,0,0,0,0,0,0,0,0,0,0,0,0,0,0,0,0,0,0.255,0,0,0,0,0,0,0,0,0,0,0,0,0,0.5,0,0,0,0,0,0,0,70,-799,1,40.8,0,0,https://doi.org/10.1021/acs.jpcc.0c06490,1
3091,Cu1.02Fe0.98S2,Cu1.02Fe0.98S2,0,0,0,0,0,0,0,0,0,0,0,0,0,0.245,0,0,0,0,0,0,0,0,0,0,0,0,0,0,0,0,0,0,0,0,0,0,0,0,0,0,0,0,0,0.255,0,0,0,0,0,0,0,0,0,0,0,0,0,0.5,0,0,0,0,0,0,0,100,-671,11,31.02,0,0,https://doi.org/10.1021/acs.jpcc.0c06490,1
3092,Cu1.02Fe0.98S2,Cu1.02Fe0.98S2,0,0,0,0,0,0,0,0,0,0,0,0,0,0.245,0,0,0,0,0,0,0,0,0,0,0,0,0,0,0,0,0,0,0,0,0,0,0,0,0,0,0,0,0,0.255,0,0,0,0,0,0,0,0,0,0,0,0,0,0.5,0,0,0,0,0,0,0,200,-557,107,18.07,0.00003,0,https://doi.org/10.1021/acs.jpcc.0c06490,1
3093,Cu1.02Fe0.98S2,Cu1.02Fe0.98S2,0,0,0,0,0,0,0,0,0,0,0,0,0,0.245,0,0,0,0,0,0,0,0,0,0,0,0,0,0,0,0,0,0,0,0,0,0,0,0,0,0,0,0,0,0.255,0,0,0,0,0,0,0,0,0,0,0,0,0,0.5,0,0,0,0,0,0,0,300,-534,115,11.02,0.00003,0,https://doi.org/10.1021/acs.jpcc.0c06490,1
3094,CuFeS2,CuFeS2,0,0,0,0,0,0,0,0,0,0,0,0,0,0.25,0,0,0,0,0,0,0,0,0,0,0,0,0,0,0,0,0,0,0,0,0,0,0,0,0,0,0,0,0,0.25,0,0,0,0,0,0,0,0,0,0,0,0,0,0.5,0,0,0,0,0,0,0,10,-98,1,11.7,0,0,https://doi.org/10.1021/acs.jpcc.0c06490,1
3095,CuFeS2,CuFeS2,0,0,0,0,0,0,0,0,0,0,0,0,0,0.25,0,0,0,0,0,0,0,0,0,0,0,0,0,0,0,0,0,0,0,0,0,0,0,0,0,0,0,0,0,0.25,0,0,0,0,0,0,0,0,0,0,0,0,0,0.5,0,0,0,0,0,0,0,30,-307,26,29.77,0,0,https://doi.org/10.1021/acs.jpcc.0c06490,1
3096,CuFeS2,CuFeS2,0,0,0,0,0,0,0,0,0,0,0,0,0,0.25,0,0,0,0,0,0,0,0,0,0,0,0,0,0,0,0,0,0,0,0,0,0,0,0,0,0,0,0,0,0.25,0,0,0,0,0,0,0,0,0,0,0,0,0,0.5,0,0,0,0,0,0,0,50,-486,132,30.45,0.00003,0,https://doi.org/10.1021/acs.jpcc.0c06490,1
3097,CuFeS2,CuFeS2,0,0,0,0,0,0,0,0,0,0,0,0,0,0.25,0,0,0,0,0,0,0,0,0,0,0,0,0,0,0,0,0,0,0,0,0,0,0,0,0,0,0,0,0,0.25,0,0,0,0,0,0,0,0,0,0,0,0,0,0.5,0,0,0,0,0,0,0,70,-508,407,27.95,0.00011,0,https://doi.org/10.1021/acs.jpcc.0c06490,1
3098,CuFeS2,CuFeS2,0,0,0,0,0,0,0,0,0,0,0,0,0,0.25,0,0,0,0,0,0,0,0,0,0,0,0,0,0,0,0,0,0,0,0,0,0,0,0,0,0,0,0,0,0.25,0,0,0,0,0,0,0,0,0,0,0,0,0,0.5,0,0,0,0,0,0,0,100,-473,1241,23.86,0.00028,0,https://doi.org/10.1021/acs.jpcc.0c06490,1
3099,CuFeS2,CuFeS2,0,0,0,0,0,0,0,0,0,0,0,0,0,0.25,0,0,0,0,0,0,0,0,0,0,0,0,0,0,0,0,0,0,0,0,0,0,0,0,0,0,0,0,0,0.25,0,0,0,0,0,0,0,0,0,0,0,0,0,0.5,0,0,0,0,0,0,0,200,-376,5830,16.14,0.00082,0.01,https://doi.org/10.1021/acs.jpcc.0c06490,1
3100,Co9S8,Co9S8,0,0,0,0,0,0,0,0,0,0,0,0.529411764705882,0,0,0,0,0,0,0,0,0,0,0,0,0,0,0,0,0,0,0,0,0,0,0,0,0,0,0,0,0,0,0,0,0,0,0,0,0,0,0,0,0,0,0,0,0,0.470588235294118,0,0,0,0,0,0,0,18,-3,94644551,27.77,0.00059,0,https://doi.org/10.1021/acs.jpcc.0c11601,1
3101,Co9S8,Co9S8,0,0,0,0,0,0,0,0,0,0,0,0.529411764705882,0,0,0,0,0,0,0,0,0,0,0,0,0,0,0,0,0,0,0,0,0,0,0,0,0,0,0,0,0,0,0,0,0,0,0,0,0,0,0,0,0,0,0,0,0,0.470588235294118,0,0,0,0,0,0,0,41,-2,41450510,33.17,0.00066,0,https://doi.org/10.1021/acs.jpcc.0c11601,1
3102,Co9S8,Co9S8,0,0,0,0,0,0,0,0,0,0,0,0.529411764705882,0,0,0,0,0,0,0,0,0,0,0,0,0,0,0,0,0,0,0,0,0,0,0,0,0,0,0,0,0,0,0,0,0,0,0,0,0,0,0,0,0,0,0,0,0,0.470588235294118,0,0,0,0,0,0,0,66,-2,17339800,29.05,0.00006,0,https://doi.org/10.1021/acs.jpcc.0c11601,1
3103,Co9S8,Co9S8,0,0,0,0,0,0,0,0,0,0,0,0.529411764705882,0,0,0,0,0,0,0,0,0,0,0,0,0,0,0,0,0,0,0,0,0,0,0,0,0,0,0,0,0,0,0,0,0,0,0,0,0,0,0,0,0,0,0,0,0,0.470588235294118,0,0,0,0,0,0,0,89,-5,9728543,24.05,0.0002,0,https://doi.org/10.1021/acs.jpcc.0c11601,1
3104,Co9S8,Co9S8,0,0,0,0,0,0,0,0,0,0,0,0.529411764705882,0,0,0,0,0,0,0,0,0,0,0,0,0,0,0,0,0,0,0,0,0,0,0,0,0,0,0,0,0,0,0,0,0,0,0,0,0,0,0,0,0,0,0,0,0,0.470588235294118,0,0,0,0,0,0,0,107,-5,6740000,20.27,0.00015,0,https://doi.org/10.1021/acs.jpcc.0c11601,1
3105,Co9S8,Co9S8,0,0,0,0,0,0,0,0,0,0,0,0.529411764705882,0,0,0,0,0,0,0,0,0,0,0,0,0,0,0,0,0,0,0,0,0,0,0,0,0,0,0,0,0,0,0,0,0,0,0,0,0,0,0,0,0,0,0,0,0,0.470588235294118,0,0,0,0,0,0,0,150,-7,3679062,15.74,0.00019,0,https://doi.org/10.1021/acs.jpcc.0c11601,1
3106,Co9S8,Co9S8,0,0,0,0,0,0,0,0,0,0,0,0.529411764705882,0,0,0,0,0,0,0,0,0,0,0,0,0,0,0,0,0,0,0,0,0,0,0,0,0,0,0,0,0,0,0,0,0,0,0,0,0,0,0,0,0,0,0,0,0,0.470588235294118,0,0,0,0,0,0,0,250,-15,1666700,11.28,0.00038,0.01,https://doi.org/10.1021/acs.jpcc.0c11601,1
3107,Co9S8,Co9S8,0,0,0,0,0,0,0,0,0,0,0,0.529411764705882,0,0,0,0,0,0,0,0,0,0,0,0,0,0,0,0,0,0,0,0,0,0,0,0,0,0,0,0,0,0,0,0,0,0,0,0,0,0,0,0,0,0,0,0,0,0.470588235294118,0,0,0,0,0,0,0,300,-19,1269362,10,0.00047,0.01,https://doi.org/10.1021/acs.jpcc.0c11601,1
3108,CoS2,CoS2,0,0,0,0,0,0,0,0,0,0,0,0.333333333333333,0,0,0,0,0,0,0,0,0,0,0,0,0,0,0,0,0,0,0,0,0,0,0,0,0,0,0,0,0,0,0,0,0,0,0,0,0,0,0,0,0,0,0,0,0,0.666666666666667,0,0,0,0,0,0,0,41,-29,5214000,10.8,0.00508,0.02,https://doi.org/10.1021/acs.jpcc.0c11601,1
3109,CoS2,CoS2,0,0,0,0,0,0,0,0,0,0,0,0.333333333333333,0,0,0,0,0,0,0,0,0,0,0,0,0,0,0,0,0,0,0,0,0,0,0,0,0,0,0,0,0,0,0,0,0,0,0,0,0,0,0,0,0,0,0,0,0,0.666666666666667,0,0,0,0,0,0,0,66,-33,2500000,14.17,0.00333,0.01,https://doi.org/10.1021/acs.jpcc.0c11601,1
3110,CoS2,CoS2,0,0,0,0,0,0,0,0,0,0,0,0.333333333333333,0,0,0,0,0,0,0,0,0,0,0,0,0,0,0,0,0,0,0,0,0,0,0,0,0,0,0,0,0,0,0,0,0,0,0,0,0,0,0,0,0,0,0,0,0,0.666666666666667,0,0,0,0,0,0,0,89,-30,1539044,14.75,0.00194,0.01,https://doi.org/10.1021/acs.jpcc.0c11601,1
3111,CoS2,CoS2,0,0,0,0,0,0,0,0,0,0,0,0.333333333333333,0,0,0,0,0,0,0,0,0,0,0,0,0,0,0,0,0,0,0,0,0,0,0,0,0,0,0,0,0,0,0,0,0,0,0,0,0,0,0,0,0,0,0,0,0,0.666666666666667,0,0,0,0,0,0,0,107,-27,1190412,14.12,0.00131,0.01,https://doi.org/10.1021/acs.jpcc.0c11601,1
3112,CoS2,CoS2,0,0,0,0,0,0,0,0,0,0,0,0.333333333333333,0,0,0,0,0,0,0,0,0,0,0,0,0,0,0,0,0,0,0,0,0,0,0,0,0,0,0,0,0,0,0,0,0,0,0,0,0,0,0,0,0,0,0,0,0,0.666666666666667,0,0,0,0,0,0,0,150,-32,1000000,12.95,0.00124,0.01,https://doi.org/10.1021/acs.jpcc.0c11601,1
3113,CoS2,CoS2,0,0,0,0,0,0,0,0,0,0,0,0.333333333333333,0,0,0,0,0,0,0,0,0,0,0,0,0,0,0,0,0,0,0,0,0,0,0,0,0,0,0,0,0,0,0,0,0,0,0,0,0,0,0,0,0,0,0,0,0,0.666666666666667,0,0,0,0,0,0,0,250,-37,759413,11.94,0.00134,0.02,https://doi.org/10.1021/acs.jpcc.0c11601,1
3114,CoS2,CoS2,0,0,0,0,0,0,0,0,0,0,0,0.333333333333333,0,0,0,0,0,0,0,0,0,0,0,0,0,0,0,0,0,0,0,0,0,0,0,0,0,0,0,0,0,0,0,0,0,0,0,0,0,0,0,0,0,0,0,0,0,0.666666666666667,0,0,0,0,0,0,0,300,-40,667884,11.2,0.00133,0.03,https://doi.org/10.1021/acs.jpcc.0c11601,1
3115,SnAgSbSe2,SnAgSbSe2,0,0,0,0,0,0,0,0,0,0,0,0,0,0,0,0,0,0,0,0,0,0,0,0,0,0,0,0,0,0,0,0,0,0,0,0,0,0.4,0,0,0,0,0,0,0,0.2,0,0,0,0,0,0,0.2,0.2,0,0,0,0,0,0,0,0,0,0,0,600,60,285000,5.15,,,,1
3116,SnAgSbSe2,SnAgSbSe2,0,0,0,0,0,0,0,0,0,0,0,0,0,0,0,0,0,0,0,0,0,0,0,0,0,0,0,0,0,0,0,0,0,0,0,0,0,0.4,0,0,0,0,0,0,0,0.2,0,0,0,0,0,0,0.2,0.2,0,0,0,0,0,0,0,0,0,0,0,650,71,236200,4.66,,,,1
3117,SnAgSbSe2,SnAgSbSe2,0,0,0,0,0,0,0,0,0,0,0,0,0,0,0,0,0,0,0,0,0,0,0,0,0,0,0,0,0,0,0,0,0,0,0,0,0,0.4,0,0,0,0,0,0,0,0.2,0,0,0,0,0,0,0.2,0.2,0,0,0,0,0,0,0,0,0,0,0,700,87,190140,4.18,,,,1
3118,SnAgSbSe2,SnAgSbSe2,0,0,0,0,0,0,0,0,0,0,0,0,0,0,0,0,0,0,0,0,0,0,0,0,0,0,0,0,0,0,0,0,0,0,0,0,0,0.4,0,0,0,0,0,0,0,0.2,0,0,0,0,0,0,0.2,0.2,0,0,0,0,0,0,0,0,0,0,0,750,103,153061,3.77,,,,1
3119,SnAgSbSe2,SnAgSbSe2,0,0,0,0,0,0,0,0,0,0,0,0,0,0,0,0,0,0,0,0,0,0,0,0,0,0,0,0,0,0,0,0,0,0,0,0,0,0.4,0,0,0,0,0,0,0,0.2,0,0,0,0,0,0,0.2,0.2,0,0,0,0,0,0,0,0,0,0,0,800,118,115800,3.37,,,,1
3120,SnTe0.15AgSbSe2,SnTe0.15AgSbSe2,0,0,0,0,0,0,0,0,0,0,0,0,0,0,0,0,0,0.029126213592233,0,0,0,0,0,0,0,0,0,0,0,0,0,0,0,0,0,0,0,0.388349514563107,0,0,0,0,0,0,0,0.194174757281553,0,0,0,0,0,0,0.194174757281553,0.194174757281553,0,0,0,0,0,0,0,0,0,0,0,300,61,161200,2.19,,,,1
3121,SnTe0.15AgSbSe2,SnTe0.15AgSbSe2,0,0,0,0,0,0,0,0,0,0,0,0,0,0,0,0,0,0.029126213592233,0,0,0,0,0,0,0,0,0,0,0,0,0,0,0,0,0,0,0,0.388349514563107,0,0,0,0,0,0,0,0.194174757281553,0,0,0,0,0,0,0.194174757281553,0.194174757281553,0,0,0,0,0,0,0,0,0,0,0,400,81,136577,2.16,,,,1
3122,SnTe0.15AgSbSe2,SnTe0.15AgSbSe2,0,0,0,0,0,0,0,0,0,0,0,0,0,0,0,0,0,0.029126213592233,0,0,0,0,0,0,0,0,0,0,0,0,0,0,0,0,0,0,0,0.388349514563107,0,0,0,0,0,0,0,0.194174757281553,0,0,0,0,0,0,0.194174757281553,0.194174757281553,0,0,0,0,0,0,0,0,0,0,0,500,101,112400,2.01,,,,1
3123,SnTe0.15AgSbSe2,SnTe0.15AgSbSe2,0,0,0,0,0,0,0,0,0,0,0,0,0,0,0,0,0,0.029126213592233,0,0,0,0,0,0,0,0,0,0,0,0,0,0,0,0,0,0,0,0.388349514563107,0,0,0,0,0,0,0,0.194174757281553,0,0,0,0,0,0,0.194174757281553,0.194174757281553,0,0,0,0,0,0,0,0,0,0,0,600,123,89000,1.8,,,,1
3124,SnTe0.15AgSbSe2,SnTe0.15AgSbSe2,0,0,0,0,0,0,0,0,0,0,0,0,0,0,0,0,0,0.029126213592233,0,0,0,0,0,0,0,0,0,0,0,0,0,0,0,0,0,0,0,0.388349514563107,0,0,0,0,0,0,0,0.194174757281553,0,0,0,0,0,0,0.194174757281553,0.194174757281553,0,0,0,0,0,0,0,0,0,0,0,650,133,81500,1.76,,,,1
3125,SnTe0.15AgSbSe2,SnTe0.15AgSbSe2,0,0,0,0,0,0,0,0,0,0,0,0,0,0,0,0,0,0.029126213592233,0,0,0,0,0,0,0,0,0,0,0,0,0,0,0,0,0,0,0,0.388349514563107,0,0,0,0,0,0,0,0.194174757281553,0,0,0,0,0,0,0.194174757281553,0.194174757281553,0,0,0,0,0,0,0,0,0,0,0,700,140,76870,1.71,,,,1
3126,SnTe0.15AgSbSe2,SnTe0.15AgSbSe2,0,0,0,0,0,0,0,0,0,0,0,0,0,0,0,0,0,0.029126213592233,0,0,0,0,0,0,0,0,0,0,0,0,0,0,0,0,0,0,0,0.388349514563107,0,0,0,0,0,0,0,0.194174757281553,0,0,0,0,0,0,0.194174757281553,0.194174757281553,0,0,0,0,0,0,0,0,0,0,0,800,146,76600,1.72,,,,1
3127,SnTe0.1AgSbSe2,SnTe0.1AgSbSe2,0,0,0,0,0,0,0,0,0,0,0,0,0,0,0,0,0,0.0196078431372549,0,0,0,0,0,0,0,0,0,0,0,0,0,0,0,0,0,0,0,0.392156862745098,0,0,0,0,0,0,0,0.196078431372549,0,0,0,0,0,0,0.196078431372549,0.196078431372549,0,0,0,0,0,0,0,0,0,0,0,300,53,206711,2.45,,,,1
3128,SnTe0.1AgSbSe2,SnTe0.1AgSbSe2,0,0,0,0,0,0,0,0,0,0,0,0,0,0,0,0,0,0.0196078431372549,0,0,0,0,0,0,0,0,0,0,0,0,0,0,0,0,0,0,0,0.392156862745098,0,0,0,0,0,0,0,0.196078431372549,0,0,0,0,0,0,0.196078431372549,0.196078431372549,0,0,0,0,0,0,0,0,0,0,0,400,71,170400,2.44,,,,1
3129,SnTe0.1AgSbSe2,SnTe0.1AgSbSe2,0,0,0,0,0,0,0,0,0,0,0,0,0,0,0,0,0,0.0196078431372549,0,0,0,0,0,0,0,0,0,0,0,0,0,0,0,0,0,0,0,0.392156862745098,0,0,0,0,0,0,0,0.196078431372549,0,0,0,0,0,0,0.196078431372549,0.196078431372549,0,0,0,0,0,0,0,0,0,0,0,500,90,138255,2.29,,,,1
3130,SnTe0.1AgSbSe2,SnTe0.1AgSbSe2,0,0,0,0,0,0,0,0,0,0,0,0,0,0,0,0,0,0.0196078431372549,0,0,0,0,0,0,0,0,0,0,0,0,0,0,0,0,0,0,0,0.392156862745098,0,0,0,0,0,0,0,0.196078431372549,0,0,0,0,0,0,0.196078431372549,0.196078431372549,0,0,0,0,0,0,0,0,0,0,0,600,113,109350,2.06,,,,1
3131,SnTe0.1AgSbSe2,SnTe0.1AgSbSe2,0,0,0,0,0,0,0,0,0,0,0,0,0,0,0,0,0,0.0196078431372549,0,0,0,0,0,0,0,0,0,0,0,0,0,0,0,0,0,0,0,0.392156862745098,0,0,0,0,0,0,0,0.196078431372549,0,0,0,0,0,0,0.196078431372549,0.196078431372549,0,0,0,0,0,0,0,0,0,0,0,650,125,96644,1.97,,,,1
3132,SnTe0.1AgSbSe2,SnTe0.1AgSbSe2,0,0,0,0,0,0,0,0,0,0,0,0,0,0,0,0,0,0.0196078431372549,0,0,0,0,0,0,0,0,0,0,0,0,0,0,0,0,0,0,0,0.392156862745098,0,0,0,0,0,0,0,0.196078431372549,0,0,0,0,0,0,0.196078431372549,0.196078431372549,0,0,0,0,0,0,0,0,0,0,0,700,134,89000,1.9,,,,1
3133,SnTe0.1AgSbSe2,SnTe0.1AgSbSe2,0,0,0,0,0,0,0,0,0,0,0,0,0,0,0,0,0,0.0196078431372549,0,0,0,0,0,0,0,0,0,0,0,0,0,0,0,0,0,0,0,0.392156862745098,0,0,0,0,0,0,0,0.196078431372549,0,0,0,0,0,0,0.196078431372549,0.196078431372549,0,0,0,0,0,0,0,0,0,0,0,750,140,84900,1.88,,,,1
3134,SnTe0.1AgSbSe2,SnTe0.1AgSbSe2,0,0,0,0,0,0,0,0,0,0,0,0,0,0,0,0,0,0.0196078431372549,0,0,0,0,0,0,0,0,0,0,0,0,0,0,0,0,0,0,0,0.392156862745098,0,0,0,0,0,0,0,0.196078431372549,0,0,0,0,0,0,0.196078431372549,0.196078431372549,0,0,0,0,0,0,0,0,0,0,0,800,143,83893,1.91,,,,1
3135,SnTe0.25AgSbSe2,SnTe0.25AgSbSe2,0,0,0,0,0,0,0,0,0,0,0,0,0,0,0,0,0,0.0476190476190476,0,0,0,0,0,0,0,0,0,0,0,0,0,0,0,0,0,0,0,0.380952380952381,0,0,0,0,0,0,0,0.19047619047619,0,0,0,0,0,0,0.19047619047619,0.19047619047619,0,0,0,0,0,0,0,0,0,0,0,300,66,133500,1.85,,,,1
3136,SnTe0.25AgSbSe2,SnTe0.25AgSbSe2,0,0,0,0,0,0,0,0,0,0,0,0,0,0,0,0,0,0.0476190476190476,0,0,0,0,0,0,0,0,0,0,0,0,0,0,0,0,0,0,0,0.380952380952381,0,0,0,0,0,0,0,0.19047619047619,0,0,0,0,0,0,0.19047619047619,0.19047619047619,0,0,0,0,0,0,0,0,0,0,0,400,86,113800,1.83,,,,1
3137,SnTe0.25AgSbSe2,SnTe0.25AgSbSe2,0,0,0,0,0,0,0,0,0,0,0,0,0,0,0,0,0,0.0476190476190476,0,0,0,0,0,0,0,0,0,0,0,0,0,0,0,0,0,0,0,0.380952380952381,0,0,0,0,0,0,0,0.19047619047619,0,0,0,0,0,0,0.19047619047619,0.19047619047619,0,0,0,0,0,0,0,0,0,0,0,500,109,94295,1.71,,,,1
3138,SnTe0.25AgSbSe2,SnTe0.25AgSbSe2,0,0,0,0,0,0,0,0,0,0,0,0,0,0,0,0,0,0.0476190476190476,0,0,0,0,0,0,0,0,0,0,0,0,0,0,0,0,0,0,0,0.380952380952381,0,0,0,0,0,0,0,0.19047619047619,0,0,0,0,0,0,0.19047619047619,0.19047619047619,0,0,0,0,0,0,0,0,0,0,0,600,132,77181,1.61,,,,1
3139,SnTe0.25AgSbSe2,SnTe0.25AgSbSe2,0,0,0,0,0,0,0,0,0,0,0,0,0,0,0,0,0,0.0476190476190476,0,0,0,0,0,0,0,0,0,0,0,0,0,0,0,0,0,0,0,0.380952380952381,0,0,0,0,0,0,0,0.19047619047619,0,0,0,0,0,0,0.19047619047619,0.19047619047619,0,0,0,0,0,0,0,0,0,0,0,650,139,73100,1.59,,,,1
3140,SnTe0.25AgSbSe2,SnTe0.25AgSbSe2,0,0,0,0,0,0,0,0,0,0,0,0,0,0,0,0,0,0.0476190476190476,0,0,0,0,0,0,0,0,0,0,0,0,0,0,0,0,0,0,0,0.380952380952381,0,0,0,0,0,0,0,0.19047619047619,0,0,0,0,0,0,0.19047619047619,0.19047619047619,0,0,0,0,0,0,0,0,0,0,0,700,142,71800,1.62,,,,1
3141,SnTe0.25AgSbSe2,SnTe0.25AgSbSe2,0,0,0,0,0,0,0,0,0,0,0,0,0,0,0,0,0,0.0476190476190476,0,0,0,0,0,0,0,0,0,0,0,0,0,0,0,0,0,0,0,0.380952380952381,0,0,0,0,0,0,0,0.19047619047619,0,0,0,0,0,0,0.19047619047619,0.19047619047619,0,0,0,0,0,0,0,0,0,0,0,750,143,71500,1.66,,,,1
3142,SnTe0.25AgSbSe2,SnTe0.25AgSbSe2,0,0,0,0,0,0,0,0,0,0,0,0,0,0,0,0,0,0.0476190476190476,0,0,0,0,0,0,0,0,0,0,0,0,0,0,0,0,0,0,0,0.380952380952381,0,0,0,0,0,0,0,0.19047619047619,0,0,0,0,0,0,0.19047619047619,0.19047619047619,0,0,0,0,0,0,0,0,0,0,0,800,140,73450,1.74,,,,1
3143,SnTe0.2AgSbSe2,SnTe0.2AgSbSe2,0,0,0,0,0,0,0,0,0,0,0,0,0,0,0,0,0,0.0384615384615384,0,0,0,0,0,0,0,0,0,0,0,0,0,0,0,0,0,0,0,0.384615384615385,0,0,0,0,0,0,0,0.192307692307692,0,0,0,0,0,0,0.192307692307692,0.192307692307692,0,0,0,0,0,0,0,0,0,0,0,300,64,125000,1.29,,,,1
3144,SnTe0.2AgSbSe2,SnTe0.2AgSbSe2,0,0,0,0,0,0,0,0,0,0,0,0,0,0,0,0,0,0.0384615384615384,0,0,0,0,0,0,0,0,0,0,0,0,0,0,0,0,0,0,0,0.384615384615385,0,0,0,0,0,0,0,0.192307692307692,0,0,0,0,0,0,0.192307692307692,0.192307692307692,0,0,0,0,0,0,0,0,0,0,0,400,84,106711,1.27,,,,1
3145,SnTe0.2AgSbSe2,SnTe0.2AgSbSe2,0,0,0,0,0,0,0,0,0,0,0,0,0,0,0,0,0,0.0384615384615384,0,0,0,0,0,0,0,0,0,0,0,0,0,0,0,0,0,0,0,0.384615384615385,0,0,0,0,0,0,0,0.192307692307692,0,0,0,0,0,0,0.192307692307692,0.192307692307692,0,0,0,0,0,0,0,0,0,0,0,500,104,89262,1.2,,,,1
3146,SnTe0.2AgSbSe2,SnTe0.2AgSbSe2,0,0,0,0,0,0,0,0,0,0,0,0,0,0,0,0,0,0.0384615384615384,0,0,0,0,0,0,0,0,0,0,0,0,0,0,0,0,0,0,0,0.384615384615385,0,0,0,0,0,0,0,0.192307692307692,0,0,0,0,0,0,0.192307692307692,0.192307692307692,0,0,0,0,0,0,0,0,0,0,0,600,128,72819,1.09,,,,1
3147,SnTe0.2AgSbSe2,SnTe0.2AgSbSe2,0,0,0,0,0,0,0,0,0,0,0,0,0,0,0,0,0,0.0384615384615384,0,0,0,0,0,0,0,0,0,0,0,0,0,0,0,0,0,0,0,0.384615384615385,0,0,0,0,0,0,0,0.192307692307692,0,0,0,0,0,0,0.192307692307692,0.192307692307692,0,0,0,0,0,0,0,0,0,0,0,650,138,68456,1.08,,,,1
3148,SnTe0.2AgSbSe2,SnTe0.2AgSbSe2,0,0,0,0,0,0,0,0,0,0,0,0,0,0,0,0,0,0.0384615384615384,0,0,0,0,0,0,0,0,0,0,0,0,0,0,0,0,0,0,0,0.384615384615385,0,0,0,0,0,0,0,0.192307692307692,0,0,0,0,0,0,0.192307692307692,0.192307692307692,0,0,0,0,0,0,0,0,0,0,0,800,140,69799,1.21,,,,1
3149,Mg0.95Li0.05Ge0.9Si0.1,Mg0.95Li0.05Ge0.9Si0.1,0,0,0,0,0,0,0,0,0,0,0,0,0.05,0,0.025,0,0,0,0,0,0,0,0,0,0,0,0,0,0,0.475,0,0,0,0,0,0,0,0,0,0.45,0,0,0,0,0,0,0,0,0,0,0,0,0,0,0,0,0,0,0,0,0,0,0,0,0,300,239,13615,4.94,,,,1
3150,Mg0.95Li0.05Ge0.9Si0.1,Mg0.95Li0.05Ge0.9Si0.1,0,0,0,0,0,0,0,0,0,0,0,0,0.05,0,0.025,0,0,0,0,0,0,0,0,0,0,0,0,0,0,0.475,0,0,0,0,0,0,0,0,0,0.45,0,0,0,0,0,0,0,0,0,0,0,0,0,0,0,0,0,0,0,0,0,0,0,0,0,400,277,10320,3.69,,,,1
3151,Mg0.95Li0.05Ge0.9Si0.1,Mg0.95Li0.05Ge0.9Si0.1,0,0,0,0,0,0,0,0,0,0,0,0,0.05,0,0.025,0,0,0,0,0,0,0,0,0,0,0,0,0,0,0.475,0,0,0,0,0,0,0,0,0,0.45,0,0,0,0,0,0,0,0,0,0,0,0,0,0,0,0,0,0,0,0,0,0,0,0,0,500,293,11700,3.03,,,,1
3152,Mg0.95Li0.05Ge0.9Si0.1,Mg0.95Li0.05Ge0.9Si0.1,0,0,0,0,0,0,0,0,0,0,0,0,0.05,0,0.025,0,0,0,0,0,0,0,0,0,0,0,0,0,0,0.475,0,0,0,0,0,0,0,0,0,0.45,0,0,0,0,0,0,0,0,0,0,0,0,0,0,0,0,0,0,0,0,0,0,0,0,0,600,294,14308,2.63,,,,1
3153,Mg0.95Li0.05Ge0.9Si0.1,Mg0.95Li0.05Ge0.9Si0.1,0,0,0,0,0,0,0,0,0,0,0,0,0.05,0,0.025,0,0,0,0,0,0,0,0,0,0,0,0,0,0,0.475,0,0,0,0,0,0,0,0,0,0.45,0,0,0,0,0,0,0,0,0,0,0,0,0,0,0,0,0,0,0,0,0,0,0,0,0,675,286,17240,2.43,,,,1
3154,Mg0.97Li0.03Ge0.8Si0.2,Mg0.97Li0.03Ge0.8Si0.2,0,0,0,0,0,0,0,0,0,0,0,0,0.1,0,0.015,0,0,0,0,0,0,0,0,0,0,0,0,0,0,0.485,0,0,0,0,0,0,0,0,0,0.4,0,0,0,0,0,0,0,0,0,0,0,0,0,0,0,0,0,0,0,0,0,0,0,0,0,400,315,7308,3.34,,,,1
3155,Mg0.97Li0.03Ge0.8Si0.2,Mg0.97Li0.03Ge0.8Si0.2,0,0,0,0,0,0,0,0,0,0,0,0,0.1,0,0.015,0,0,0,0,0,0,0,0,0,0,0,0,0,0,0.485,0,0,0,0,0,0,0,0,0,0.4,0,0,0,0,0,0,0,0,0,0,0,0,0,0,0,0,0,0,0,0,0,0,0,0,0,500,326,8923,2.77,,,,1
3156,Mg0.97Li0.03Ge0.8Si0.2,Mg0.97Li0.03Ge0.8Si0.2,0,0,0,0,0,0,0,0,0,0,0,0,0.1,0,0.015,0,0,0,0,0,0,0,0,0,0,0,0,0,0,0.485,0,0,0,0,0,0,0,0,0,0.4,0,0,0,0,0,0,0,0,0,0,0,0,0,0,0,0,0,0,0,0,0,0,0,0,0,600,319,12077,2.46,,,,1
3157,Mg0.97Li0.03Ge0.9Si0.1,Mg0.97Li0.03Ge0.9Si0.1,0,0,0,0,0,0,0,0,0,0,0,0,0.05,0,0.015,0,0,0,0,0,0,0,0,0,0,0,0,0,0,0.485,0,0,0,0,0,0,0,0,0,0.45,0,0,0,0,0,0,0,0,0,0,0,0,0,0,0,0,0,0,0,0,0,0,0,0,0,300,173,44769,4.92,,,,1
3158,Mg0.97Li0.03Ge0.9Si0.1,Mg0.97Li0.03Ge0.9Si0.1,0,0,0,0,0,0,0,0,0,0,0,0,0.05,0,0.015,0,0,0,0,0,0,0,0,0,0,0,0,0,0,0.485,0,0,0,0,0,0,0,0,0,0.45,0,0,0,0,0,0,0,0,0,0,0,0,0,0,0,0,0,0,0,0,0,0,0,0,0,400,217,33154,3.81,,,,1
3159,Mg0.97Li0.03Ge0.9Si0.1,Mg0.97Li0.03Ge0.9Si0.1,0,0,0,0,0,0,0,0,0,0,0,0,0.05,0,0.015,0,0,0,0,0,0,0,0,0,0,0,0,0,0,0.485,0,0,0,0,0,0,0,0,0,0.45,0,0,0,0,0,0,0,0,0,0,0,0,0,0,0,0,0,0,0,0,0,0,0,0,0,500,249,26000,3.17,,,,1
3160,Mg0.97Li0.03Ge0.9Si0.1,Mg0.97Li0.03Ge0.9Si0.1,0,0,0,0,0,0,0,0,0,0,0,0,0.05,0,0.015,0,0,0,0,0,0,0,0,0,0,0,0,0,0,0.485,0,0,0,0,0,0,0,0,0,0.45,0,0,0,0,0,0,0,0,0,0,0,0,0,0,0,0,0,0,0,0,0,0,0,0,0,600,253,28615,2.81,,,,1
3161,Mg0.98Li0.02Ge0.8Si0.2,Mg0.98Li0.02Ge0.8Si0.2,0,0,0,0,0,0,0,0,0,0,0,0,0.1,0,0.01,0,0,0,0,0,0,0,0,0,0,0,0,0,0,0.49,0,0,0,0,0,0,0,0,0,0.4,0,0,0,0,0,0,0,0,0,0,0,0,0,0,0,0,0,0,0,0,0,0,0,0,0,300,327,2308,4.3,,,,1
3162,Mg0.98Li0.02Ge0.8Si0.2,Mg0.98Li0.02Ge0.8Si0.2,0,0,0,0,0,0,0,0,0,0,0,0,0.1,0,0.01,0,0,0,0,0,0,0,0,0,0,0,0,0,0,0.49,0,0,0,0,0,0,0,0,0,0.4,0,0,0,0,0,0,0,0,0,0,0,0,0,0,0,0,0,0,0,0,0,0,0,0,0,400,361,2538,3.36,,,,1
3163,Mg0.98Li0.02Ge0.8Si0.2,Mg0.98Li0.02Ge0.8Si0.2,0,0,0,0,0,0,0,0,0,0,0,0,0.1,0,0.01,0,0,0,0,0,0,0,0,0,0,0,0,0,0,0.49,0,0,0,0,0,0,0,0,0,0.4,0,0,0,0,0,0,0,0,0,0,0,0,0,0,0,0,0,0,0,0,0,0,0,0,0,500,360,3846,2.75,,,,1
3164,Mg0.98Li0.02Ge0.8Si0.2,Mg0.98Li0.02Ge0.8Si0.2,0,0,0,0,0,0,0,0,0,0,0,0,0.1,0,0.01,0,0,0,0,0,0,0,0,0,0,0,0,0,0,0.49,0,0,0,0,0,0,0,0,0,0.4,0,0,0,0,0,0,0,0,0,0,0,0,0,0,0,0,0,0,0,0,0,0,0,0,0,600,338,6300,2.4,,,,1
3165,Mg0.98Li0.02Ge0.8Si0.2,Mg0.98Li0.02Ge0.8Si0.2,0,0,0,0,0,0,0,0,0,0,0,0,0.1,0,0.01,0,0,0,0,0,0,0,0,0,0,0,0,0,0,0.49,0,0,0,0,0,0,0,0,0,0.4,0,0,0,0,0,0,0,0,0,0,0,0,0,0,0,0,0,0,0,0,0,0,0,0,0,675,313,8692,2.27,,,,1
3166,Mg0.98Li0.02Ge0.9Si0.1,Mg0.98Li0.02Ge0.9Si0.1,0,0,0,0,0,0,0,0,0,0,0,0,0.05,0,0.01,0,0,0,0,0,0,0,0,0,0,0,0,0,0,0.49,0,0,0,0,0,0,0,0,0,0.45,0,0,0,0,0,0,0,0,0,0,0,0,0,0,0,0,0,0,0,0,0,0,0,0,0,300,229,13400,5.29,,,,1
3167,Mg0.98Li0.02Ge0.9Si0.1,Mg0.98Li0.02Ge0.9Si0.1,0,0,0,0,0,0,0,0,0,0,0,0,0.05,0,0.01,0,0,0,0,0,0,0,0,0,0,0,0,0,0,0.49,0,0,0,0,0,0,0,0,0,0.45,0,0,0,0,0,0,0,0,0,0,0,0,0,0,0,0,0,0,0,0,0,0,0,0,0,400,273,11050,4.03,,,,1
3168,Mg0.98Li0.02Ge0.9Si0.1,Mg0.98Li0.02Ge0.9Si0.1,0,0,0,0,0,0,0,0,0,0,0,0,0.05,0,0.01,0,0,0,0,0,0,0,0,0,0,0,0,0,0,0.49,0,0,0,0,0,0,0,0,0,0.45,0,0,0,0,0,0,0,0,0,0,0,0,0,0,0,0,0,0,0,0,0,0,0,0,0,500,291,13000,3.3,,,,1
3169,Mg0.98Li0.02Ge0.9Si0.1,Mg0.98Li0.02Ge0.9Si0.1,0,0,0,0,0,0,0,0,0,0,0,0,0.05,0,0.01,0,0,0,0,0,0,0,0,0,0,0,0,0,0,0.49,0,0,0,0,0,0,0,0,0,0.45,0,0,0,0,0,0,0,0,0,0,0,0,0,0,0,0,0,0,0,0,0,0,0,0,0,600,289,16538,2.84,,,,1
3170,Mg0.98Li0.02Ge0.9Si0.1,Mg0.98Li0.02Ge0.9Si0.1,0,0,0,0,0,0,0,0,0,0,0,0,0.05,0,0.01,0,0,0,0,0,0,0,0,0,0,0,0,0,0,0.49,0,0,0,0,0,0,0,0,0,0.45,0,0,0,0,0,0,0,0,0,0,0,0,0,0,0,0,0,0,0,0,0,0,0,0,0,675,281,19385,2.68,,,,1
3171,Mg0.99Li0.01Ge0.9Si0.1,Mg0.99Li0.01Ge0.9Si0.1,0,0,0,0,0,0,0,0,0,0,0,0,0.05,0,0.005,0,0,0,0,0,0,0,0,0,0,0,0,0,0,0.495,0,0,0,0,0,0,0,0,0,0.45,0,0,0,0,0,0,0,0,0,0,0,0,0,0,0,0,0,0,0,0,0,0,0,0,0,400,292,10692,4.35,,,,1
3172,Mg0.99Li0.01Ge0.9Si0.1,Mg0.99Li0.01Ge0.9Si0.1,0,0,0,0,0,0,0,0,0,0,0,0,0.05,0,0.005,0,0,0,0,0,0,0,0,0,0,0,0,0,0,0.495,0,0,0,0,0,0,0,0,0,0.45,0,0,0,0,0,0,0,0,0,0,0,0,0,0,0,0,0,0,0,0,0,0,0,0,0,500,317,10846,3.5,,,,1
3173,Mg0.99Li0.01Ge0.9Si0.1,Mg0.99Li0.01Ge0.9Si0.1,0,0,0,0,0,0,0,0,0,0,0,0,0.05,0,0.005,0,0,0,0,0,0,0,0,0,0,0,0,0,0,0.495,0,0,0,0,0,0,0,0,0,0.45,0,0,0,0,0,0,0,0,0,0,0,0,0,0,0,0,0,0,0,0,0,0,0,0,0,600,318,12692,2.97,,,,1
3174,Mg0.99Li0.01Ge0.9Si0.1,Mg0.99Li0.01Ge0.9Si0.1,0,0,0,0,0,0,0,0,0,0,0,0,0.05,0,0.005,0,0,0,0,0,0,0,0,0,0,0,0,0,0,0.495,0,0,0,0,0,0,0,0,0,0.45,0,0,0,0,0,0,0,0,0,0,0,0,0,0,0,0,0,0,0,0,0,0,0,0,0,675,309,14769,2.66,,,,1
3175,(Bi0.23Sb0.77)2Te3,Bi0.46Sb1.54,0,0,0,0,0,0,0,0,0,0,0,0,0,0,0,0,0,0,0,0,0,0,0,0,0,0,0,0,0,0,0,0,0,0,0,0,0,0,0,0,0,0,0,0,0,0.77,0.23,0,0,0,0,0,0,0,0,0,0,0,0,0,0,0,0,0,0,300,229,54942,0.89,,,,1
3176,(Bi0.23Sb0.77)2Te3,Bi0.46Sb1.54,0,0,0,0,0,0,0,0,0,0,0,0,0,0,0,0,0,0,0,0,0,0,0,0,0,0,0,0,0,0,0,0,0,0,0,0,0,0,0,0,0,0,0,0,0,0.77,0.23,0,0,0,0,0,0,0,0,0,0,0,0,0,0,0,0,0,0,350,244,44766,0.88,,,,1
3177,(Bi0.23Sb0.77)2Te3,Bi0.46Sb1.54,0,0,0,0,0,0,0,0,0,0,0,0,0,0,0,0,0,0,0,0,0,0,0,0,0,0,0,0,0,0,0,0,0,0,0,0,0,0,0,0,0,0,0,0,0,0.77,0.23,0,0,0,0,0,0,0,0,0,0,0,0,0,0,0,0,0,0,400,242,37164,0.93,,,,1
3178,(Bi0.23Sb0.77)2Te3,Bi0.46Sb1.54,0,0,0,0,0,0,0,0,0,0,0,0,0,0,0,0,0,0,0,0,0,0,0,0,0,0,0,0,0,0,0,0,0,0,0,0,0,0,0,0,0,0,0,0,0,0.77,0.23,0,0,0,0,0,0,0,0,0,0,0,0,0,0,0,0,0,0,450,220,32706,1.05,,,,1
3179,(Bi0.23Sb0.77)2Te3,Bi0.46Sb1.54,0,0,0,0,0,0,0,0,0,0,0,0,0,0,0,0,0,0,0,0,0,0,0,0,0,0,0,0,0,0,0,0,0,0,0,0,0,0,0,0,0,0,0,0,0,0.77,0.23,0,0,0,0,0,0,0,0,0,0,0,0,0,0,0,0,0,0,500,187,30882,1.19,,,,1
3180,Cu2.2Sn0.8Sb0.2Se3.2,Cu2.2Sn0.8Sb0.2Se3.2,0,0,0,0,0,0,0,0,0,0,0,0,0,0,0,0,0,0,0,0,0,0,0,0,0,0,0,0,0,0,0,0,0,0,0,0,0,0.5,0,0,0,0,0,0.34375,0,0.03125,0,0,0,0,0,0,0.125,0,0,0,0,0,0,0,0,0,0,0,0,300,47,217574,3.49,,,,1
3181,Cu2.2Sn0.8Sb0.2Se3.2,Cu2.2Sn0.8Sb0.2Se3.2,0,0,0,0,0,0,0,0,0,0,0,0,0,0,0,0,0,0,0,0,0,0,0,0,0,0,0,0,0,0,0,0,0,0,0,0,0,0.5,0,0,0,0,0,0.34375,0,0.03125,0,0,0,0,0,0,0.125,0,0,0,0,0,0,0,0,0,0,0,0,372,56,191450,3.27,,,,1
3182,Cu2.2Sn0.8Sb0.2Se3.2,Cu2.2Sn0.8Sb0.2Se3.2,0,0,0,0,0,0,0,0,0,0,0,0,0,0,0,0,0,0,0,0,0,0,0,0,0,0,0,0,0,0,0,0,0,0,0,0,0,0.5,0,0,0,0,0,0.34375,0,0.03125,0,0,0,0,0,0,0.125,0,0,0,0,0,0,0,0,0,0,0,0,473,69,160372,2.97,,,,1
3183,Cu2.2Sn0.8Sb0.2Se3.2,Cu2.2Sn0.8Sb0.2Se3.2,0,0,0,0,0,0,0,0,0,0,0,0,0,0,0,0,0,0,0,0,0,0,0,0,0,0,0,0,0,0,0,0,0,0,0,0,0,0.5,0,0,0,0,0,0.34375,0,0.03125,0,0,0,0,0,0,0.125,0,0,0,0,0,0,0,0,0,0,0,0,523,75,146800,2.8,,,,1
3184,Cu2.2Sn0.8Sb0.2Se3.2,Cu2.2Sn0.8Sb0.2Se3.2,0,0,0,0,0,0,0,0,0,0,0,0,0,0,0,0,0,0,0,0,0,0,0,0,0,0,0,0,0,0,0,0,0,0,0,0,0,0.5,0,0,0,0,0,0.34375,0,0.03125,0,0,0,0,0,0,0.125,0,0,0,0,0,0,0,0,0,0,0,0,622,87,129155,2.57,,,,1
3185,Cu2.2Sn0.8Sb0.2Se3.2,Cu2.2Sn0.8Sb0.2Se3.2,0,0,0,0,0,0,0,0,0,0,0,0,0,0,0,0,0,0,0,0,0,0,0,0,0,0,0,0,0,0,0,0,0,0,0,0,0,0.5,0,0,0,0,0,0.34375,0,0.03125,0,0,0,0,0,0,0.125,0,0,0,0,0,0,0,0,0,0,0,0,723,111,96140,2.2,,,,1
3186,Cu2.5Sn0.5Sb0.5Se3.5,Cu2.5Sn0.5Sb0.5Se3.5,0,0,0,0,0,0,0,0,0,0,0,0,0,0,0,0,0,0,0,0,0,0,0,0,0,0,0,0,0,0,0,0,0,0,0,0,0,0.5,0,0,0,0,0,0.357142857142857,0,0.0714285714285714,0,0,0,0,0,0,0.0714285714285714,0,0,0,0,0,0,0,0,0,0,0,0,300,28,532716,5.31,,,,1
3187,Cu2.5Sn0.5Sb0.5Se3.5,Cu2.5Sn0.5Sb0.5Se3.5,0,0,0,0,0,0,0,0,0,0,0,0,0,0,0,0,0,0,0,0,0,0,0,0,0,0,0,0,0,0,0,0,0,0,0,0,0,0.5,0,0,0,0,0,0.357142857142857,0,0.0714285714285714,0,0,0,0,0,0,0.0714285714285714,0,0,0,0,0,0,0,0,0,0,0,0,372,34,455113,5.03,,,,1
3188,Cu2.5Sn0.5Sb0.5Se3.5,Cu2.5Sn0.5Sb0.5Se3.5,0,0,0,0,0,0,0,0,0,0,0,0,0,0,0,0,0,0,0,0,0,0,0,0,0,0,0,0,0,0,0,0,0,0,0,0,0,0.5,0,0,0,0,0,0.357142857142857,0,0.0714285714285714,0,0,0,0,0,0,0.0714285714285714,0,0,0,0,0,0,0,0,0,0,0,0,473,43,370149,4.64,,,,1
3189,Cu2.5Sn0.5Sb0.5Se3.5,Cu2.5Sn0.5Sb0.5Se3.5,0,0,0,0,0,0,0,0,0,0,0,0,0,0,0,0,0,0,0,0,0,0,0,0,0,0,0,0,0,0,0,0,0,0,0,0,0,0.5,0,0,0,0,0,0.357142857142857,0,0.0714285714285714,0,0,0,0,0,0,0.0714285714285714,0,0,0,0,0,0,0,0,0,0,0,0,523,47,335460,4.48,,,,1
3190,Cu2.5Sn0.5Sb0.5Se3.5,Cu2.5Sn0.5Sb0.5Se3.5,0,0,0,0,0,0,0,0,0,0,0,0,0,0,0,0,0,0,0,0,0,0,0,0,0,0,0,0,0,0,0,0,0,0,0,0,0,0.5,0,0,0,0,0,0.357142857142857,0,0.0714285714285714,0,0,0,0,0,0,0.0714285714285714,0,0,0,0,0,0,0,0,0,0,0,0,622,57,275600,4.06,,,,1
3191,Cu2.5Sn0.5Sb0.5Se3.5,Cu2.5Sn0.5Sb0.5Se3.5,0,0,0,0,0,0,0,0,0,0,0,0,0,0,0,0,0,0,0,0,0,0,0,0,0,0,0,0,0,0,0,0,0,0,0,0,0,0.5,0,0,0,0,0,0.357142857142857,0,0.0714285714285714,0,0,0,0,0,0,0.0714285714285714,0,0,0,0,0,0,0,0,0,0,0,0,723,74,211300,3.49,,,,1
3192,Cu2.8Sn0.2Sb0.8Se3.8,Cu2.8Sn0.2Sb0.8Se3.8,0,0,0,0,0,0,0,0,0,0,0,0,0,0,0,0,0,0,0,0,0,0,0,0,0,0,0,0,0,0,0,0,0,0,0,0,0,0.5,0,0,0,0,0,0.368421052631579,0,0.105263157894737,0,0,0,0,0,0,0.0263157894736842,0,0,0,0,0,0,0,0,0,0,0,0,300,36,429021,5.74,,,,1
3193,Cu2.8Sn0.2Sb0.8Se3.8,Cu2.8Sn0.2Sb0.8Se3.8,0,0,0,0,0,0,0,0,0,0,0,0,0,0,0,0,0,0,0,0,0,0,0,0,0,0,0,0,0,0,0,0,0,0,0,0,0,0.5,0,0,0,0,0,0.368421052631579,0,0.105263157894737,0,0,0,0,0,0,0.0263157894736842,0,0,0,0,0,0,0,0,0,0,0,0,372,45,370149,5.24,,,,1
3194,Cu2.8Sn0.2Sb0.8Se3.8,Cu2.8Sn0.2Sb0.8Se3.8,0,0,0,0,0,0,0,0,0,0,0,0,0,0,0,0,0,0,0,0,0,0,0,0,0,0,0,0,0,0,0,0,0,0,0,0,0,0.5,0,0,0,0,0,0.368421052631579,0,0.105263157894737,0,0,0,0,0,0,0.0263157894736842,0,0,0,0,0,0,0,0,0,0,0,0,473,54,300000,4.55,,,,1
3195,Cu2.8Sn0.2Sb0.8Se3.8,Cu2.8Sn0.2Sb0.8Se3.8,0,0,0,0,0,0,0,0,0,0,0,0,0,0,0,0,0,0,0,0,0,0,0,0,0,0,0,0,0,0,0,0,0,0,0,0,0,0.5,0,0,0,0,0,0.368421052631579,0,0.105263157894737,0,0,0,0,0,0,0.0263157894736842,0,0,0,0,0,0,0,0,0,0,0,0,523,59,267516,4.25,,,,1
3196,Cu2.8Sn0.2Sb0.8Se3.8,Cu2.8Sn0.2Sb0.8Se3.8,0,0,0,0,0,0,0,0,0,0,0,0,0,0,0,0,0,0,0,0,0,0,0,0,0,0,0,0,0,0,0,0,0,0,0,0,0,0.5,0,0,0,0,0,0.368421052631579,0,0.105263157894737,0,0,0,0,0,0,0.0263157894736842,0,0,0,0,0,0,0,0,0,0,0,0,622,73,219725,3.74,,,,1
3197,Cu2.8Sn0.2Sb0.8Se3.8,Cu2.8Sn0.2Sb0.8Se3.8,0,0,0,0,0,0,0,0,0,0,0,0,0,0,0,0,0,0,0,0,0,0,0,0,0,0,0,0,0,0,0,0,0,0,0,0,0,0.5,0,0,0,0,0,0.368421052631579,0,0.105263157894737,0,0,0,0,0,0,0.0263157894736842,0,0,0,0,0,0,0,0,0,0,0,0,723,89,171808,3.03,,,,1
3198,Cu2SnSe3,Cu2SnSe3,0,0,0,0,0,0,0,0,0,0,0,0,0,0,0,0,0,0,0,0,0,0,0,0,0,0,0,0,0,0,0,0,0,0,0,0,0,0.5,0,0,0,0,0,0.333333333333333,0,0,0,0,0,0,0,0,0.166666666666667,0,0,0,0,0,0,0,0,0,0,0,0,300,181,1718,2.91,,,,1
3199,Cu2SnSe3,Cu2SnSe3,0,0,0,0,0,0,0,0,0,0,0,0,0,0,0,0,0,0,0,0,0,0,0,0,0,0,0,0,0,0,0,0,0,0,0,0,0,0.5,0,0,0,0,0,0.333333333333333,0,0,0,0,0,0,0,0,0.166666666666667,0,0,0,0,0,0,0,0,0,0,0,0,372,193,1735,2.2,,,,1
3200,Cu2SnSe3,Cu2SnSe3,0,0,0,0,0,0,0,0,0,0,0,0,0,0,0,0,0,0,0,0,0,0,0,0,0,0,0,0,0,0,0,0,0,0,0,0,0,0.5,0,0,0,0,0,0.333333333333333,0,0,0,0,0,0,0,0,0.166666666666667,0,0,0,0,0,0,0,0,0,0,0,0,473,200,2133,1.68,,,,1
3201,Cu2SnSe3,Cu2SnSe3,0,0,0,0,0,0,0,0,0,0,0,0,0,0,0,0,0,0,0,0,0,0,0,0,0,0,0,0,0,0,0,0,0,0,0,0,0,0.5,0,0,0,0,0,0.333333333333333,0,0,0,0,0,0,0,0,0.166666666666667,0,0,0,0,0,0,0,0,0,0,0,0,523,204,2649,1.5,,,,1
3202,Cu2SnSe3,Cu2SnSe3,0,0,0,0,0,0,0,0,0,0,0,0,0,0,0,0,0,0,0,0,0,0,0,0,0,0,0,0,0,0,0,0,0,0,0,0,0,0.5,0,0,0,0,0,0.333333333333333,0,0,0,0,0,0,0,0,0.166666666666667,0,0,0,0,0,0,0,0,0,0,0,0,622,213,4084,1.28,,,,1
3203,Cu2SnSe3,Cu2SnSe3,0,0,0,0,0,0,0,0,0,0,0,0,0,0,0,0,0,0,0,0,0,0,0,0,0,0,0,0,0,0,0,0,0,0,0,0,0,0.5,0,0,0,0,0,0.333333333333333,0,0,0,0,0,0,0,0,0.166666666666667,0,0,0,0,0,0,0,0,0,0,0,0,723,218,5327,1.1,,,,1
3204,Cu3SbSe4,Cu3SbSe4,0,0,0,0,0,0,0,0,0,0,0,0,0,0,0,0,0,0,0,0,0,0,0,0,0,0,0,0,0,0,0,0,0,0,0,0,0,0.5,0,0,0,0,0,0.375,0,0.125,0,0,0,0,0,0,0,0,0,0,0,0,0,0,0,0,0,0,0,300,380,4462,3.39,,,,1
3205,Cu3SbSe4,Cu3SbSe4,0,0,0,0,0,0,0,0,0,0,0,0,0,0,0,0,0,0,0,0,0,0,0,0,0,0,0,0,0,0,0,0,0,0,0,0,0,0.5,0,0,0,0,0,0.375,0,0.125,0,0,0,0,0,0,0,0,0,0,0,0,0,0,0,0,0,0,0,372,391,3590,2.35,,,,1
3206,Cu3SbSe4,Cu3SbSe4,0,0,0,0,0,0,0,0,0,0,0,0,0,0,0,0,0,0,0,0,0,0,0,0,0,0,0,0,0,0,0,0,0,0,0,0,0,0.5,0,0,0,0,0,0.375,0,0.125,0,0,0,0,0,0,0,0,0,0,0,0,0,0,0,0,0,0,0,473,298,2623,1.75,,,,1
3207,Cu3SbSe4,Cu3SbSe4,0,0,0,0,0,0,0,0,0,0,0,0,0,0,0,0,0,0,0,0,0,0,0,0,0,0,0,0,0,0,0,0,0,0,0,0,0,0.5,0,0,0,0,0,0.375,0,0.125,0,0,0,0,0,0,0,0,0,0,0,0,0,0,0,0,0,0,0,523,295,3040,1.58,,,,1
3208,Cu3SbSe4,Cu3SbSe4,0,0,0,0,0,0,0,0,0,0,0,0,0,0,0,0,0,0,0,0,0,0,0,0,0,0,0,0,0,0,0,0,0,0,0,0,0,0.5,0,0,0,0,0,0.375,0,0.125,0,0,0,0,0,0,0,0,0,0,0,0,0,0,0,0,0,0,0,622,275,5847,1.36,,,,1
3209,Cu3SbSe4,Cu3SbSe4,0,0,0,0,0,0,0,0,0,0,0,0,0,0,0,0,0,0,0,0,0,0,0,0,0,0,0,0,0,0,0,0,0,0,0,0,0,0.5,0,0,0,0,0,0.375,0,0.125,0,0,0,0,0,0,0,0,0,0,0,0,0,0,0,0,0,0,0,723,245,7760,1.11,,,,1
3210,Cu5SnSbSe6.3,Cu5SnSbSe6.3,0,0,0,0,0,0,0,0,0,0,0,0,0,0,0,0,0,0,0,0,0,0,0,0,0,0,0,0,0,0,0,0,0,0,0,0,0,0.473684210526316,0,0,0,0,0,0.37593984962406,0,0.075187969924812,0,0,0,0,0,0,0.075187969924812,0,0,0,0,0,0,0,0,0,0,0,0,300,37,185345,2.74,,,,1
3211,Cu5SnSbSe6.3,Cu5SnSbSe6.3,0,0,0,0,0,0,0,0,0,0,0,0,0,0,0,0,0,0,0,0,0,0,0,0,0,0,0,0,0,0,0,0,0,0,0,0,0,0.473684210526316,0,0,0,0,0,0.37593984962406,0,0.075187969924812,0,0,0,0,0,0,0.075187969924812,0,0,0,0,0,0,0,0,0,0,0,0,373,42,175862,2.67,,,,1
3212,Cu5SnSbSe6.3,Cu5SnSbSe6.3,0,0,0,0,0,0,0,0,0,0,0,0,0,0,0,0,0,0,0,0,0,0,0,0,0,0,0,0,0,0,0,0,0,0,0,0,0,0.473684210526316,0,0,0,0,0,0.37593984962406,0,0.075187969924812,0,0,0,0,0,0,0.075187969924812,0,0,0,0,0,0,0,0,0,0,0,0,473,52,148276,2.38,,,,1
3213,Cu5SnSbSe6.3,Cu5SnSbSe6.3,0,0,0,0,0,0,0,0,0,0,0,0,0,0,0,0,0,0,0,0,0,0,0,0,0,0,0,0,0,0,0,0,0,0,0,0,0,0.473684210526316,0,0,0,0,0,0.37593984962406,0,0.075187969924812,0,0,0,0,0,0,0.075187969924812,0,0,0,0,0,0,0,0,0,0,0,0,573,65,124138,2.28,,,,1
3214,Cu5SnSbSe6.3,Cu5SnSbSe6.3,0,0,0,0,0,0,0,0,0,0,0,0,0,0,0,0,0,0,0,0,0,0,0,0,0,0,0,0,0,0,0,0,0,0,0,0,0,0.473684210526316,0,0,0,0,0,0.37593984962406,0,0.075187969924812,0,0,0,0,0,0,0.075187969924812,0,0,0,0,0,0,0,0,0,0,0,0,673,83,101724,2.06,,,,1
3215,Cu5SnSbSe6.3,Cu5SnSbSe6.3,0,0,0,0,0,0,0,0,0,0,0,0,0,0,0,0,0,0,0,0,0,0,0,0,0,0,0,0,0,0,0,0,0,0,0,0,0,0.473684210526316,0,0,0,0,0,0.37593984962406,0,0.075187969924812,0,0,0,0,0,0,0.075187969924812,0,0,0,0,0,0,0,0,0,0,0,0,723,94,80769,1.86,,,,1
3216,Cu5SnSbSe6.58,Cu5SnSbSe6.58,0,0,0,0,0,0,0,0,0,0,0,0,0,0,0,0,0,0,0,0,0,0,0,0,0,0,0,0,0,0,0,0,0,0,0,0,0,0.484536082474227,0,0,0,0,0,0.368188512518409,0,0.0736377025036818,0,0,0,0,0,0,0.0736377025036818,0,0,0,0,0,0,0,0,0,0,0,0,300,30,336207,4.17,,,,1
3217,Cu5SnSbSe6.58,Cu5SnSbSe6.58,0,0,0,0,0,0,0,0,0,0,0,0,0,0,0,0,0,0,0,0,0,0,0,0,0,0,0,0,0,0,0,0,0,0,0,0,0,0.484536082474227,0,0,0,0,0,0.368188512518409,0,0.0736377025036818,0,0,0,0,0,0,0.0736377025036818,0,0,0,0,0,0,0,0,0,0,0,0,373,36,296552,3.96,,,,1
3218,Cu5SnSbSe6.58,Cu5SnSbSe6.58,0,0,0,0,0,0,0,0,0,0,0,0,0,0,0,0,0,0,0,0,0,0,0,0,0,0,0,0,0,0,0,0,0,0,0,0,0,0.484536082474227,0,0,0,0,0,0.368188512518409,0,0.0736377025036818,0,0,0,0,0,0,0.0736377025036818,0,0,0,0,0,0,0,0,0,0,0,0,473,46,246552,3.62,,,,1
3219,Cu5SnSbSe6.58,Cu5SnSbSe6.58,0,0,0,0,0,0,0,0,0,0,0,0,0,0,0,0,0,0,0,0,0,0,0,0,0,0,0,0,0,0,0,0,0,0,0,0,0,0.484536082474227,0,0,0,0,0,0.368188512518409,0,0.0736377025036818,0,0,0,0,0,0,0.0736377025036818,0,0,0,0,0,0,0,0,0,0,0,0,573,56,204310,3.38,,,,1
3220,Cu5SnSbSe6.58,Cu5SnSbSe6.58,0,0,0,0,0,0,0,0,0,0,0,0,0,0,0,0,0,0,0,0,0,0,0,0,0,0,0,0,0,0,0,0,0,0,0,0,0,0.484536082474227,0,0,0,0,0,0.368188512518409,0,0.0736377025036818,0,0,0,0,0,0,0.0736377025036818,0,0,0,0,0,0,0,0,0,0,0,0,673,71,164655,2.95,,,,1
3221,Cu5SnSbSe6.58,Cu5SnSbSe6.58,0,0,0,0,0,0,0,0,0,0,0,0,0,0,0,0,0,0,0,0,0,0,0,0,0,0,0,0,0,0,0,0,0,0,0,0,0,0.484536082474227,0,0,0,0,0,0.368188512518409,0,0.0736377025036818,0,0,0,0,0,0,0.0736377025036818,0,0,0,0,0,0,0,0,0,0,0,0,723,79,141379,2.6,,,,1
3222,Cu5SnSbSe6.79,Cu5SnSbSe6.79,0,0,0,0,0,0,0,0,0,0,0,0,0,0,0,0,0,0,0,0,0,0,0,0,0,0,0,0,0,0,0,0,0,0,0,0,0,0.492385786802031,0,0,0,0,0,0.362581580855693,0,0.0725163161711385,0,0,0,0,0,0,0.0725163161711385,0,0,0,0,0,0,0,0,0,0,0,0,300,30,443478,4.72,,,,1
