Repository: anilkunwar/thermoelectrics

# Machine learning assisted design of thermoelectrics

a. Machine Learning

# Fetching the upto date data of thermoelectricity (Informatics)

# Featurization:

The computer code to convert the multicomponent chemical formula and temperature row into composition-temperature feature vector
Binary alloys/compunds with upload from json files
Multicomponent alloys/compunds with upload from json files

# Informatics approach to classify p-type and n-type thermoelectric materials

Basic Illustrative Tutorials
Querying the Abstracts on the Materials Science, Applied Physics and Condensed Matter Physics on Keyterms Specific to Thermoelectrics
NER analysis for material type classification

File: machine_learning/vae_regression/latent_space_visualization/thermoelectric_materials.csv (part 21 of 33)
Unnamed: 0,Formula,modformula,In,Tl,La,Sr,Mn,Ni,Ru,Pd,Hf,Cs,Sc,Co,Si,Fe,Li,Cl,Yb,Te,N,Ti,Cd,Zr,Y,Ga,Cr,Pr,Tm,Br,Ca,Mg,Rb,Au,Nd,Ce,Ho,I,Ba,Se,Pb,Ge,Gd,Tb,Dy,Cu,Na,Sb,Bi,P,As,Sm,Zn,Al,Sn,Ag,Nb,Mo,V,S,K,Lu,O,Eu,Ta,B,Er,temperature(K),seebeck_coefficient(μV/K),electrical_conductivity(S/m),thermal_conductivity(W/mK),power_factor(W/mK2),ZT,reference,sum_elements
3223,Cu5SnSbSe6.79,Cu5SnSbSe6.79,0,0,0,0,0,0,0,0,0,0,0,0,0,0,0,0,0,0,0,0,0,0,0,0,0,0,0,0,0,0,0,0,0,0,0,0,0,0.492385786802031,0,0,0,0,0,0.362581580855693,0,0.0725163161711385,0,0,0,0,0,0,0.0725163161711385,0,0,0,0,0,0,0,0,0,0,0,0,373,38,385345,4.52,,,,1
3224,Cu5SnSbSe6.79,Cu5SnSbSe6.79,0,0,0,0,0,0,0,0,0,0,0,0,0,0,0,0,0,0,0,0,0,0,0,0,0,0,0,0,0,0,0,0,0,0,0,0,0,0.492385786802031,0,0,0,0,0,0.362581580855693,0,0.0725163161711385,0,0,0,0,0,0,0.0725163161711385,0,0,0,0,0,0,0,0,0,0,0,0,473,47,316379,4.17,,,,1
3225,Cu5SnSbSe6.79,Cu5SnSbSe6.79,0,0,0,0,0,0,0,0,0,0,0,0,0,0,0,0,0,0,0,0,0,0,0,0,0,0,0,0,0,0,0,0,0,0,0,0,0,0.492385786802031,0,0,0,0,0,0.362581580855693,0,0.0725163161711385,0,0,0,0,0,0,0.0725163161711385,0,0,0,0,0,0,0,0,0,0,0,0,573,56,260345,3.82,,,,1
3226,Cu5SnSbSe6.79,Cu5SnSbSe6.79,0,0,0,0,0,0,0,0,0,0,0,0,0,0,0,0,0,0,0,0,0,0,0,0,0,0,0,0,0,0,0,0,0,0,0,0,0,0.492385786802031,0,0,0,0,0,0.362581580855693,0,0.0725163161711385,0,0,0,0,0,0,0.0725163161711385,0,0,0,0,0,0,0,0,0,0,0,0,673,67,210345,3.44,,,,1
3227,Cu5SnSbSe6.79,Cu5SnSbSe6.79,0,0,0,0,0,0,0,0,0,0,0,0,0,0,0,0,0,0,0,0,0,0,0,0,0,0,0,0,0,0,0,0,0,0,0,0,0,0.492385786802031,0,0,0,0,0,0.362581580855693,0,0.0725163161711385,0,0,0,0,0,0,0.0725163161711385,0,0,0,0,0,0,0,0,0,0,0,0,723,77,175862,3.16,,,,1
3228,Cu5SnSbSe7,Cu5SnSbSe7,0,0,0,0,0,0,0,0,0,0,0,0,0,0,0,0,0,0,0,0,0,0,0,0,0,0,0,0,0,0,0,0,0,0,0,0,0,0.5,0,0,0,0,0,0.357142857142857,0,0.0714285714285714,0,0,0,0,0,0,0.0714285714285714,0,0,0,0,0,0,0,0,0,0,0,0,300,29,527826,5.27,,,,1
3229,Cu5SnSbSe7,Cu5SnSbSe7,0,0,0,0,0,0,0,0,0,0,0,0,0,0,0,0,0,0,0,0,0,0,0,0,0,0,0,0,0,0,0,0,0,0,0,0,0,0.5,0,0,0,0,0,0.357142857142857,0,0.0714285714285714,0,0,0,0,0,0,0.0714285714285714,0,0,0,0,0,0,0,0,0,0,0,0,373,34,457391,5.03,,,,1
3230,Cu5SnSbSe7,Cu5SnSbSe7,0,0,0,0,0,0,0,0,0,0,0,0,0,0,0,0,0,0,0,0,0,0,0,0,0,0,0,0,0,0,0,0,0,0,0,0,0,0.5,0,0,0,0,0,0.357142857142857,0,0.0714285714285714,0,0,0,0,0,0,0.0714285714285714,0,0,0,0,0,0,0,0,0,0,0,0,473,44,370500,4.63,,,,1
3231,Cu5SnSbSe7,Cu5SnSbSe7,0,0,0,0,0,0,0,0,0,0,0,0,0,0,0,0,0,0,0,0,0,0,0,0,0,0,0,0,0,0,0,0,0,0,0,0,0,0.5,0,0,0,0,0,0.357142857142857,0,0.0714285714285714,0,0,0,0,0,0,0.0714285714285714,0,0,0,0,0,0,0,0,0,0,0,0,573,53,303478,4.28,,,,1
3232,Cu5SnSbSe7,Cu5SnSbSe7,0,0,0,0,0,0,0,0,0,0,0,0,0,0,0,0,0,0,0,0,0,0,0,0,0,0,0,0,0,0,0,0,0,0,0,0,0,0.5,0,0,0,0,0,0.357142857142857,0,0.0714285714285714,0,0,0,0,0,0,0.0714285714285714,0,0,0,0,0,0,0,0,0,0,0,0,673,65,242609,3.8,,,,1
3233,Cu5SnSbSe7,Cu5SnSbSe7,0,0,0,0,0,0,0,0,0,0,0,0,0,0,0,0,0,0,0,0,0,0,0,0,0,0,0,0,0,0,0,0,0,0,0,0,0,0.5,0,0,0,0,0,0.357142857142857,0,0.0714285714285714,0,0,0,0,0,0,0.0714285714285714,0,0,0,0,0,0,0,0,0,0,0,0,723,75,206957,3.47,,,,1
3234,Er0.01(Bi0.23Sb0.77)1.99Te3,Er0.01Bi0.4577Sb1.5323,0,0,0,0,0,0,0,0,0,0,0,0,0,0,0,0,0,0,0,0,0,0,0,0,0,0,0,0,0,0,0,0,0,0,0,0,0,0,0,0,0,0,0,0,0,0.76615,0.22885,0,0,0,0,0,0,0,0,0,0,0,0,0,0,0,0,0,0.005,300,241,57647,0.86,,,,1
3235,Er0.01(Bi0.23Sb0.77)1.99Te3,Er0.01Bi0.4577Sb1.5323,0,0,0,0,0,0,0,0,0,0,0,0,0,0,0,0,0,0,0,0,0,0,0,0,0,0,0,0,0,0,0,0,0,0,0,0,0,0,0,0,0,0,0,0,0,0.76615,0.22885,0,0,0,0,0,0,0,0,0,0,0,0,0,0,0,0,0,0.005,350,242,46228,0.86,,,,1
3236,Er0.01(Bi0.23Sb0.77)1.99Te3,Er0.01Bi0.4577Sb1.5323,0,0,0,0,0,0,0,0,0,0,0,0,0,0,0,0,0,0,0,0,0,0,0,0,0,0,0,0,0,0,0,0,0,0,0,0,0,0,0,0,0,0,0,0,0,0.76615,0.22885,0,0,0,0,0,0,0,0,0,0,0,0,0,0,0,0,0,0.005,400,243,38353,0.93,,,,1
3237,Er0.01(Bi0.23Sb0.77)1.99Te3,Er0.01Bi0.4577Sb1.5323,0,0,0,0,0,0,0,0,0,0,0,0,0,0,0,0,0,0,0,0,0,0,0,0,0,0,0,0,0,0,0,0,0,0,0,0,0,0,0,0,0,0,0,0,0,0.76615,0.22885,0,0,0,0,0,0,0,0,0,0,0,0,0,0,0,0,0,0.005,450,222,33471,1.07,,,,1
3238,Er0.01(Bi0.23Sb0.77)1.99Te3,Er0.01Bi0.4577Sb1.5323,0,0,0,0,0,0,0,0,0,0,0,0,0,0,0,0,0,0,0,0,0,0,0,0,0,0,0,0,0,0,0,0,0,0,0,0,0,0,0,0,0,0,0,0,0,0.76615,0.22885,0,0,0,0,0,0,0,0,0,0,0,0,0,0,0,0,0,0.005,500,196,31000,1.26,,,,1
3239,Er0.02(Bi0.23Sb0.77)1.98Te3,Er0.02Bi0.4554Sb1.5246,0,0,0,0,0,0,0,0,0,0,0,0,0,0,0,0,0,0,0,0,0,0,0,0,0,0,0,0,0,0,0,0,0,0,0,0,0,0,0,0,0,0,0,0,0,0.7623,0.2277,0,0,0,0,0,0,0,0,0,0,0,0,0,0,0,0,0,0.01,300,225,60650,0.81,,,,1
3240,Er0.02(Bi0.23Sb0.77)1.98Te3,Er0.02Bi0.4554Sb1.5246,0,0,0,0,0,0,0,0,0,0,0,0,0,0,0,0,0,0,0,0,0,0,0,0,0,0,0,0,0,0,0,0,0,0,0,0,0,0,0,0,0,0,0,0,0,0.7623,0.2277,0,0,0,0,0,0,0,0,0,0,0,0,0,0,0,0,0,0.01,350,236,49561,0.8,,,,1
3241,Er0.02(Bi0.23Sb0.77)1.98Te3,Er0.02Bi0.4554Sb1.5246,0,0,0,0,0,0,0,0,0,0,0,0,0,0,0,0,0,0,0,0,0,0,0,0,0,0,0,0,0,0,0,0,0,0,0,0,0,0,0,0,0,0,0,0,0,0.7623,0.2277,0,0,0,0,0,0,0,0,0,0,0,0,0,0,0,0,0,0.01,400,238,40731,0.84,,,,1
3242,Er0.02(Bi0.23Sb0.77)1.98Te3,Er0.02Bi0.4554Sb1.5246,0,0,0,0,0,0,0,0,0,0,0,0,0,0,0,0,0,0,0,0,0,0,0,0,0,0,0,0,0,0,0,0,0,0,0,0,0,0,0,0,0,0,0,0,0,0.7623,0.2277,0,0,0,0,0,0,0,0,0,0,0,0,0,0,0,0,0,0.01,450,222,35000,0.95,,,,1
3243,Er0.02(Bi0.23Sb0.77)1.98Te3,Er0.02Bi0.4554Sb1.5246,0,0,0,0,0,0,0,0,0,0,0,0,0,0,0,0,0,0,0,0,0,0,0,0,0,0,0,0,0,0,0,0,0,0,0,0,0,0,0,0,0,0,0,0,0,0.7623,0.2277,0,0,0,0,0,0,0,0,0,0,0,0,0,0,0,0,0,0.01,500,192,31784,1.08,,,,1
3244,Er0.03(Bi0.23Sb0.77)1.97Te3,Er0.03Bi0.4531Sb1.5169,0,0,0,0,0,0,0,0,0,0,0,0,0,0,0,0,0,0,0,0,0,0,0,0,0,0,0,0,0,0,0,0,0,0,0,0,0,0,0,0,0,0,0,0,0,0.75845,0.22655,0,0,0,0,0,0,0,0,0,0,0,0,0,0,0,0,0,0.015,300,217,62300,0.84,,,,1
3245,Er0.03(Bi0.23Sb0.77)1.97Te3,Er0.03Bi0.4531Sb1.5169,0,0,0,0,0,0,0,0,0,0,0,0,0,0,0,0,0,0,0,0,0,0,0,0,0,0,0,0,0,0,0,0,0,0,0,0,0,0,0,0,0,0,0,0,0,0.75845,0.22655,0,0,0,0,0,0,0,0,0,0,0,0,0,0,0,0,0,0.015,350,236,50322,0.82,,,,1
3246,Er0.03(Bi0.23Sb0.77)1.97Te3,Er0.03Bi0.4531Sb1.5169,0,0,0,0,0,0,0,0,0,0,0,0,0,0,0,0,0,0,0,0,0,0,0,0,0,0,0,0,0,0,0,0,0,0,0,0,0,0,0,0,0,0,0,0,0,0.75845,0.22655,0,0,0,0,0,0,0,0,0,0,0,0,0,0,0,0,0,0.015,400,235,41140,0.87,,,,1
3247,Er0.03(Bi0.23Sb0.77)1.97Te3,Er0.03Bi0.4531Sb1.5169,0,0,0,0,0,0,0,0,0,0,0,0,0,0,0,0,0,0,0,0,0,0,0,0,0,0,0,0,0,0,0,0,0,0,0,0,0,0,0,0,0,0,0,0,0,0.75845,0.22655,0,0,0,0,0,0,0,0,0,0,0,0,0,0,0,0,0,0.015,450,221,35526,0.99,,,,1
3248,Er0.03(Bi0.23Sb0.77)1.97Te3,Er0.03Bi0.4531Sb1.5169,0,0,0,0,0,0,0,0,0,0,0,0,0,0,0,0,0,0,0,0,0,0,0,0,0,0,0,0,0,0,0,0,0,0,0,0,0,0,0,0,0,0,0,0,0,0.75845,0.22655,0,0,0,0,0,0,0,0,0,0,0,0,0,0,0,0,0,0.015,500,197,31600,1.12,,,,1
3249,Nb0.75Ta0.25CoSn0.9Sb0.1,Nb0.75Ta0.25CoSn0.9Sb0.1,0,0,0,0,0,0,0,0,0,0,0,0.333333333333333,0,0,0,0,0,0,0,0,0,0,0,0,0,0,0,0,0,0,0,0,0,0,0,0,0,0,0,0,0,0,0,0,0,0.0333333333333333,0,0,0,0,0,0,0.3,0,0.25,0,0,0,0,0,0,0,0.0833333333333333,0,0,338,-105,121986,4.6,,,,1
3250,Nb0.75Ta0.25CoSn0.9Sb0.1,Nb0.75Ta0.25CoSn0.9Sb0.1,0,0,0,0,0,0,0,0,0,0,0,0.333333333333333,0,0,0,0,0,0,0,0,0,0,0,0,0,0,0,0,0,0,0,0,0,0,0,0,0,0,0,0,0,0,0,0,0,0.0333333333333333,0,0,0,0,0,0,0.3,0,0.25,0,0,0,0,0,0,0,0.0833333333333333,0,0,430,-120,116028,4.49,,,,1
3251,Nb0.75Ta0.25CoSn0.9Sb0.1,Nb0.75Ta0.25CoSn0.9Sb0.1,0,0,0,0,0,0,0,0,0,0,0,0.333333333333333,0,0,0,0,0,0,0,0,0,0,0,0,0,0,0,0,0,0,0,0,0,0,0,0,0,0,0,0,0,0,0,0,0,0.0333333333333333,0,0,0,0,0,0,0.3,0,0.25,0,0,0,0,0,0,0,0.0833333333333333,0,0,530,-134,105957,4.35,,,,1
3252,Nb0.75Ta0.25CoSn0.9Sb0.1,Nb0.75Ta0.25CoSn0.9Sb0.1,0,0,0,0,0,0,0,0,0,0,0,0.333333333333333,0,0,0,0,0,0,0,0,0,0,0,0,0,0,0,0,0,0,0,0,0,0,0,0,0,0,0,0,0,0,0,0,0,0.0333333333333333,0,0,0,0,0,0,0.3,0,0.25,0,0,0,0,0,0,0,0.0833333333333333,0,0,628,-149,96028,4.19,,,,1
3253,Nb0.75Ta0.25CoSn0.9Sb0.1,Nb0.75Ta0.25CoSn0.9Sb0.1,0,0,0,0,0,0,0,0,0,0,0,0.333333333333333,0,0,0,0,0,0,0,0,0,0,0,0,0,0,0,0,0,0,0,0,0,0,0,0,0,0,0,0,0,0,0,0,0,0.0333333333333333,0,0,0,0,0,0,0.3,0,0.25,0,0,0,0,0,0,0,0.0833333333333333,0,0,728,-161,87234,3.91,,,,1
3254,Nb0.75Ta0.25CoSn0.9Sb0.1,Nb0.75Ta0.25CoSn0.9Sb0.1,0,0,0,0,0,0,0,0,0,0,0,0.333333333333333,0,0,0,0,0,0,0,0,0,0,0,0,0,0,0,0,0,0,0,0,0,0,0,0,0,0,0,0,0,0,0,0,0,0.0333333333333333,0,0,0,0,0,0,0.3,0,0.25,0,0,0,0,0,0,0,0.0833333333333333,0,0,826,-173,80426,3.72,,,,1
3255,Nb0.75Ta0.25CoSn0.9Sb0.1,Nb0.75Ta0.25CoSn0.9Sb0.1,0,0,0,0,0,0,0,0,0,0,0,0.333333333333333,0,0,0,0,0,0,0,0,0,0,0,0,0,0,0,0,0,0,0,0,0,0,0,0,0,0,0,0,0,0,0,0,0,0.0333333333333333,0,0,0,0,0,0,0.3,0,0.25,0,0,0,0,0,0,0,0.0833333333333333,0,0,924,-182,73475,3.56,,,,1
3256,Nb0.85Ta0.15CoSn0.9Sb0.1,Nb0.85Ta0.15CoSn0.9Sb0.1,0,0,0,0,0,0,0,0,0,0,0,0.333333333333333,0,0,0,0,0,0,0,0,0,0,0,0,0,0,0,0,0,0,0,0,0,0,0,0,0,0,0,0,0,0,0,0,0,0.0333333333333333,0,0,0,0,0,0,0.3,0,0.283333333333333,0,0,0,0,0,0,0,0.0499999999999999,0,0,338,-103,125957,4.98,,,,1
3257,Nb0.85Ta0.15CoSn0.9Sb0.1,Nb0.85Ta0.15CoSn0.9Sb0.1,0,0,0,0,0,0,0,0,0,0,0,0.333333333333333,0,0,0,0,0,0,0,0,0,0,0,0,0,0,0,0,0,0,0,0,0,0,0,0,0,0,0,0,0,0,0,0,0,0.0333333333333333,0,0,0,0,0,0,0.3,0,0.283333333333333,0,0,0,0,0,0,0,0.0499999999999999,0,0,430,-114,121135,4.8,,,,1
3258,Nb0.85Ta0.15CoSn0.9Sb0.1,Nb0.85Ta0.15CoSn0.9Sb0.1,0,0,0,0,0,0,0,0,0,0,0,0.333333333333333,0,0,0,0,0,0,0,0,0,0,0,0,0,0,0,0,0,0,0,0,0,0,0,0,0,0,0,0,0,0,0,0,0,0.0333333333333333,0,0,0,0,0,0,0.3,0,0.283333333333333,0,0,0,0,0,0,0,0.0499999999999999,0,0,530,-130,111915,4.7,,,,1
3259,Nb0.85Ta0.15CoSn0.9Sb0.1,Nb0.85Ta0.15CoSn0.9Sb0.1,0,0,0,0,0,0,0,0,0,0,0,0.333333333333333,0,0,0,0,0,0,0,0,0,0,0,0,0,0,0,0,0,0,0,0,0,0,0,0,0,0,0,0,0,0,0,0,0,0.0333333333333333,0,0,0,0,0,0,0.3,0,0.283333333333333,0,0,0,0,0,0,0,0.0499999999999999,0,0,628,-143,102837,4.43,,,,1
3260,Nb0.85Ta0.15CoSn0.9Sb0.1,Nb0.85Ta0.15CoSn0.9Sb0.1,0,0,0,0,0,0,0,0,0,0,0,0.333333333333333,0,0,0,0,0,0,0,0,0,0,0,0,0,0,0,0,0,0,0,0,0,0,0,0,0,0,0,0,0,0,0,0,0,0.0333333333333333,0,0,0,0,0,0,0.3,0,0.283333333333333,0,0,0,0,0,0,0,0.0499999999999999,0,0,728,-154,93617,4.26,,,,1
3261,Nb0.85Ta0.15CoSn0.9Sb0.1,Nb0.85Ta0.15CoSn0.9Sb0.1,0,0,0,0,0,0,0,0,0,0,0,0.333333333333333,0,0,0,0,0,0,0,0,0,0,0,0,0,0,0,0,0,0,0,0,0,0,0,0,0,0,0,0,0,0,0,0,0,0.0333333333333333,0,0,0,0,0,0,0.3,0,0.283333333333333,0,0,0,0,0,0,0,0.0499999999999999,0,0,826,-163,85957,4.12,,,,1
3262,Nb0.85Ta0.15CoSn0.9Sb0.1,Nb0.85Ta0.15CoSn0.9Sb0.1,0,0,0,0,0,0,0,0,0,0,0,0.333333333333333,0,0,0,0,0,0,0,0,0,0,0,0,0,0,0,0,0,0,0,0,0,0,0,0,0,0,0,0,0,0,0,0,0,0.0333333333333333,0,0,0,0,0,0,0.3,0,0.283333333333333,0,0,0,0,0,0,0,0.0499999999999999,0,0,924,-171,78865,3.96,,,,1
3263,Nb0.8Ta0.2CoSn0.9Sb0.1,Nb0.8Ta0.2CoSn0.9Sb0.1,0,0,0,0,0,0,0,0,0,0,0,0.333333333333333,0,0,0,0,0,0,0,0,0,0,0,0,0,0,0,0,0,0,0,0,0,0,0,0,0,0,0,0,0,0,0,0,0,0.0333333333333333,0,0,0,0,0,0,0.3,0,0.266666666666667,0,0,0,0,0,0,0,0.0666666666666666,0,0,338,-104,122979,4.92,,,,1
3264,Nb0.8Ta0.2CoSn0.9Sb0.1,Nb0.8Ta0.2CoSn0.9Sb0.1,0,0,0,0,0,0,0,0,0,0,0,0.333333333333333,0,0,0,0,0,0,0,0,0,0,0,0,0,0,0,0,0,0,0,0,0,0,0,0,0,0,0,0,0,0,0,0,0,0.0333333333333333,0,0,0,0,0,0,0.3,0,0.266666666666667,0,0,0,0,0,0,0,0.0666666666666666,0,0,430,-116,118156,4.73,,,,1
3265,Nb0.8Ta0.2CoSn0.9Sb0.1,Nb0.8Ta0.2CoSn0.9Sb0.1,0,0,0,0,0,0,0,0,0,0,0,0.333333333333333,0,0,0,0,0,0,0,0,0,0,0,0,0,0,0,0,0,0,0,0,0,0,0,0,0,0,0,0,0,0,0,0,0,0.0333333333333333,0,0,0,0,0,0,0.3,0,0.266666666666667,0,0,0,0,0,0,0,0.0666666666666666,0,0,530,-131,109078,4.49,,,,1
3266,Nb0.8Ta0.2CoSn0.9Sb0.1,Nb0.8Ta0.2CoSn0.9Sb0.1,0,0,0,0,0,0,0,0,0,0,0,0.333333333333333,0,0,0,0,0,0,0,0,0,0,0,0,0,0,0,0,0,0,0,0,0,0,0,0,0,0,0,0,0,0,0,0,0,0.0333333333333333,0,0,0,0,0,0,0.3,0,0.266666666666667,0,0,0,0,0,0,0,0.0666666666666666,0,0,628,-145,99574,4.35,,,,1
3267,Nb0.8Ta0.2CoSn0.9Sb0.1,Nb0.8Ta0.2CoSn0.9Sb0.1,0,0,0,0,0,0,0,0,0,0,0,0.333333333333333,0,0,0,0,0,0,0,0,0,0,0,0,0,0,0,0,0,0,0,0,0,0,0,0,0,0,0,0,0,0,0,0,0,0.0333333333333333,0,0,0,0,0,0,0.3,0,0.266666666666667,0,0,0,0,0,0,0,0.0666666666666666,0,0,728,-156,90364,4.19,,,,1
3268,Nb0.8Ta0.2CoSn0.9Sb0.1,Nb0.8Ta0.2CoSn0.9Sb0.1,0,0,0,0,0,0,0,0,0,0,0,0.333333333333333,0,0,0,0,0,0,0,0,0,0,0,0,0,0,0,0,0,0,0,0,0,0,0,0,0,0,0,0,0,0,0,0,0,0.0333333333333333,0,0,0,0,0,0,0.3,0,0.266666666666667,0,0,0,0,0,0,0,0.0666666666666666,0,0,826,-165,82411,4,,,,1
3269,Nb0.8Ta0.2CoSn0.9Sb0.1,Nb0.8Ta0.2CoSn0.9Sb0.1,0,0,0,0,0,0,0,0,0,0,0,0.333333333333333,0,0,0,0,0,0,0,0,0,0,0,0,0,0,0,0,0,0,0,0,0,0,0,0,0,0,0,0,0,0,0,0,0,0.0333333333333333,0,0,0,0,0,0,0.3,0,0.266666666666667,0,0,0,0,0,0,0,0.0666666666666666,0,0,924,-174,74894,3.86,,,,1
3270,Nb0.95Ta0.05CoSn0.9Sb0.1,Nb0.95Ta0.05CoSn0.9Sb0.1,0,0,0,0,0,0,0,0,0,0,0,0.333333333333333,0,0,0,0,0,0,0,0,0,0,0,0,0,0,0,0,0,0,0,0,0,0,0,0,0,0,0,0,0,0,0,0,0,0.0333333333333333,0,0,0,0,0,0,0.3,0,0.316666666666667,0,0,0,0,0,0,0,0.0166666666666666,0,0,338,-89,140000,5.56,,,,1
3271,Nb0.95Ta0.05CoSn0.9Sb0.1,Nb0.95Ta0.05CoSn0.9Sb0.1,0,0,0,0,0,0,0,0,0,0,0,0.333333333333333,0,0,0,0,0,0,0,0,0,0,0,0,0,0,0,0,0,0,0,0,0,0,0,0,0,0,0,0,0,0,0,0,0,0.0333333333333333,0,0,0,0,0,0,0.3,0,0.316666666666667,0,0,0,0,0,0,0,0.0166666666666666,0,0,430,-103,135035,5.25,,,,1
3272,Nb0.95Ta0.05CoSn0.9Sb0.1,Nb0.95Ta0.05CoSn0.9Sb0.1,0,0,0,0,0,0,0,0,0,0,0,0.333333333333333,0,0,0,0,0,0,0,0,0,0,0,0,0,0,0,0,0,0,0,0,0,0,0,0,0,0,0,0,0,0,0,0,0,0.0333333333333333,0,0,0,0,0,0,0.3,0,0.316666666666667,0,0,0,0,0,0,0,0.0166666666666666,0,0,530,-119,127092,4.96,,,,1
3273,Nb0.95Ta0.05CoSn0.9Sb0.1,Nb0.95Ta0.05CoSn0.9Sb0.1,0,0,0,0,0,0,0,0,0,0,0,0.333333333333333,0,0,0,0,0,0,0,0,0,0,0,0,0,0,0,0,0,0,0,0,0,0,0,0,0,0,0,0,0,0,0,0,0,0.0333333333333333,0,0,0,0,0,0,0.3,0,0.316666666666667,0,0,0,0,0,0,0,0.0166666666666666,0,0,628,-133,117021,4.77,,,,1
3274,Nb0.95Ta0.05CoSn0.9Sb0.1,Nb0.95Ta0.05CoSn0.9Sb0.1,0,0,0,0,0,0,0,0,0,0,0,0.333333333333333,0,0,0,0,0,0,0,0,0,0,0,0,0,0,0,0,0,0,0,0,0,0,0,0,0,0,0,0,0,0,0,0,0,0.0333333333333333,0,0,0,0,0,0,0.3,0,0.316666666666667,0,0,0,0,0,0,0,0.0166666666666666,0,0,728,-145,106099,4.55,,,,1
3275,Nb0.95Ta0.05CoSn0.9Sb0.1,Nb0.95Ta0.05CoSn0.9Sb0.1,0,0,0,0,0,0,0,0,0,0,0,0.333333333333333,0,0,0,0,0,0,0,0,0,0,0,0,0,0,0,0,0,0,0,0,0,0,0,0,0,0,0,0,0,0,0,0,0,0.0333333333333333,0,0,0,0,0,0,0.3,0,0.316666666666667,0,0,0,0,0,0,0,0.0166666666666666,0,0,826,-157,97440,4.34,,,,1
3276,Nb0.95Ta0.05CoSn0.9Sb0.1,Nb0.95Ta0.05CoSn0.9Sb0.1,0,0,0,0,0,0,0,0,0,0,0,0.333333333333333,0,0,0,0,0,0,0,0,0,0,0,0,0,0,0,0,0,0,0,0,0,0,0,0,0,0,0,0,0,0,0,0,0,0.0333333333333333,0,0,0,0,0,0,0.3,0,0.316666666666667,0,0,0,0,0,0,0,0.0166666666666666,0,0,924,-167,88227,4.24,,,,1
3277,Nb0.9Ta0.1CoSn0.9Sb0.1,Nb0.9Ta0.1CoSn0.9Sb0.1,0,0,0,0,0,0,0,0,0,0,0,0.333333333333333,0,0,0,0,0,0,0,0,0,0,0,0,0,0,0,0,0,0,0,0,0,0,0,0,0,0,0,0,0,0,0,0,0,0.0333333333333333,0,0,0,0,0,0,0.3,0,0.3,0,0,0,0,0,0,0,0.0333333333333333,0,0,338,-101,134326,5.32,,,,1
3278,Nb0.9Ta0.1CoSn0.9Sb0.1,Nb0.9Ta0.1CoSn0.9Sb0.1,0,0,0,0,0,0,0,0,0,0,0,0.333333333333333,0,0,0,0,0,0,0,0,0,0,0,0,0,0,0,0,0,0,0,0,0,0,0,0,0,0,0,0,0,0,0,0,0,0.0333333333333333,0,0,0,0,0,0,0.3,0,0.3,0,0,0,0,0,0,0,0.0333333333333333,0,0,430,-111,129362,5.02,,,,1
3279,Nb0.9Ta0.1CoSn0.9Sb0.1,Nb0.9Ta0.1CoSn0.9Sb0.1,0,0,0,0,0,0,0,0,0,0,0,0.333333333333333,0,0,0,0,0,0,0,0,0,0,0,0,0,0,0,0,0,0,0,0,0,0,0,0,0,0,0,0,0,0,0,0,0,0.0333333333333333,0,0,0,0,0,0,0.3,0,0.3,0,0,0,0,0,0,0,0.0333333333333333,0,0,530,-126,121135,4.81,,,,1
3280,Nb0.9Ta0.1CoSn0.9Sb0.1,Nb0.9Ta0.1CoSn0.9Sb0.1,0,0,0,0,0,0,0,0,0,0,0,0.333333333333333,0,0,0,0,0,0,0,0,0,0,0,0,0,0,0,0,0,0,0,0,0,0,0,0,0,0,0,0,0,0,0,0,0,0.0333333333333333,0,0,0,0,0,0,0.3,0,0.3,0,0,0,0,0,0,0,0.0333333333333333,0,0,628,-139,112199,4.54,,,,1
3281,Nb0.9Ta0.1CoSn0.9Sb0.1,Nb0.9Ta0.1CoSn0.9Sb0.1,0,0,0,0,0,0,0,0,0,0,0,0.333333333333333,0,0,0,0,0,0,0,0,0,0,0,0,0,0,0,0,0,0,0,0,0,0,0,0,0,0,0,0,0,0,0,0,0,0.0333333333333333,0,0,0,0,0,0,0.3,0,0.3,0,0,0,0,0,0,0,0.0333333333333333,0,0,728,-151,101135,4.35,,,,1
3282,Nb0.9Ta0.1CoSn0.9Sb0.1,Nb0.9Ta0.1CoSn0.9Sb0.1,0,0,0,0,0,0,0,0,0,0,0,0.333333333333333,0,0,0,0,0,0,0,0,0,0,0,0,0,0,0,0,0,0,0,0,0,0,0,0,0,0,0,0,0,0,0,0,0,0.0333333333333333,0,0,0,0,0,0,0.3,0,0.3,0,0,0,0,0,0,0,0.0333333333333333,0,0,826,-163,90496,4.21,,,,1
3283,Nb0.9Ta0.1CoSn0.9Sb0.1,Nb0.9Ta0.1CoSn0.9Sb0.1,0,0,0,0,0,0,0,0,0,0,0,0.333333333333333,0,0,0,0,0,0,0,0,0,0,0,0,0,0,0,0,0,0,0,0,0,0,0,0,0,0,0,0,0,0,0,0,0,0.0333333333333333,0,0,0,0,0,0,0.3,0,0.3,0,0,0,0,0,0,0,0.0333333333333333,0,0,924,-174,83900,4.09,,,,1
3284,NbCoSn0.9Sb0.1,NbCoSn0.9Sb0.1,0,0,0,0,0,0,0,0,0,0,0,0.333333333333333,0,0,0,0,0,0,0,0,0,0,0,0,0,0,0,0,0,0,0,0,0,0,0,0,0,0,0,0,0,0,0,0,0,0.0333333333333333,0,0,0,0,0,0,0.3,0,0.333333333333333,0,0,0,0,0,0,0,0,0,0,338,-86,149078,6.71,,,,1
3285,NbCoSn0.9Sb0.1,NbCoSn0.9Sb0.1,0,0,0,0,0,0,0,0,0,0,0,0.333333333333333,0,0,0,0,0,0,0,0,0,0,0,0,0,0,0,0,0,0,0,0,0,0,0,0,0,0,0,0,0,0,0,0,0,0.0333333333333333,0,0,0,0,0,0,0.3,0,0.333333333333333,0,0,0,0,0,0,0,0,0,0,430,-100,140000,6.18,,,,1
3286,NbCoSn0.9Sb0.1,NbCoSn0.9Sb0.1,0,0,0,0,0,0,0,0,0,0,0,0.333333333333333,0,0,0,0,0,0,0,0,0,0,0,0,0,0,0,0,0,0,0,0,0,0,0,0,0,0,0,0,0,0,0,0,0,0.0333333333333333,0,0,0,0,0,0,0.3,0,0.333333333333333,0,0,0,0,0,0,0,0,0,0,530,-115,130000,5.79,,,,1
3287,NbCoSn0.9Sb0.1,NbCoSn0.9Sb0.1,0,0,0,0,0,0,0,0,0,0,0,0.333333333333333,0,0,0,0,0,0,0,0,0,0,0,0,0,0,0,0,0,0,0,0,0,0,0,0,0,0,0,0,0,0,0,0,0,0.0333333333333333,0,0,0,0,0,0,0.3,0,0.333333333333333,0,0,0,0,0,0,0,0,0,0,628,-129,120993,5.4,,,,1
3288,NbCoSn0.9Sb0.1,NbCoSn0.9Sb0.1,0,0,0,0,0,0,0,0,0,0,0,0.333333333333333,0,0,0,0,0,0,0,0,0,0,0,0,0,0,0,0,0,0,0,0,0,0,0,0,0,0,0,0,0,0,0,0,0,0.0333333333333333,0,0,0,0,0,0,0.3,0,0.333333333333333,0,0,0,0,0,0,0,0,0,0,728,-140,110000,5.06,,,,1
3289,NbCoSn0.9Sb0.1,NbCoSn0.9Sb0.1,0,0,0,0,0,0,0,0,0,0,0,0.333333333333333,0,0,0,0,0,0,0,0,0,0,0,0,0,0,0,0,0,0,0,0,0,0,0,0,0,0,0,0,0,0,0,0,0,0.0333333333333333,0,0,0,0,0,0,0.3,0,0.333333333333333,0,0,0,0,0,0,0,0,0,0,826,-153,99858,4.77,,,,1
3290,NbCoSn0.9Sb0.1,NbCoSn0.9Sb0.1,0,0,0,0,0,0,0,0,0,0,0,0.333333333333333,0,0,0,0,0,0,0,0,0,0,0,0,0,0,0,0,0,0,0,0,0,0,0,0,0,0,0,0,0,0,0,0,0,0.0333333333333333,0,0,0,0,0,0,0.3,0,0.333333333333333,0,0,0,0,0,0,0,0,0,0,924,-160,90780,4.53,,,,1
3291,Sn1.03Se0.08Te0.92,Sn1.03Se0.08Te0.92,0,0,0,0,0,0,0,0,0,0,0,0,0,0,0,0,0,0.45320197044335,0,0,0,0,0,0,0,0,0,0,0,0,0,0,0,0,0,0,0,0.0394088669950738,0,0,0,0,0,0,0,0,0,0,0,0,0,0,0.507389162561576,0,0,0,0,0,0,0,0,0,0,0,0,323,13,557018,6.31,,,,1
3292,Sn1.03Se0.08Te0.92,Sn1.03Se0.08Te0.92,0,0,0,0,0,0,0,0,0,0,0,0,0,0,0,0,0,0.45320197044335,0,0,0,0,0,0,0,0,0,0,0,0,0,0,0,0,0,0,0,0.0394088669950738,0,0,0,0,0,0,0,0,0,0,0,0,0,0,0.507389162561576,0,0,0,0,0,0,0,0,0,0,0,0,423,26,387719,5.43,,,,1
3293,Sn1.03Se0.08Te0.92,Sn1.03Se0.08Te0.92,0,0,0,0,0,0,0,0,0,0,0,0,0,0,0,0,0,0.45320197044335,0,0,0,0,0,0,0,0,0,0,0,0,0,0,0,0,0,0,0,0.0394088669950738,0,0,0,0,0,0,0,0,0,0,0,0,0,0,0.507389162561576,0,0,0,0,0,0,0,0,0,0,0,0,523,49,258772,4.38,,,,1
3294,Sn1.03Se0.08Te0.92,Sn1.03Se0.08Te0.92,0,0,0,0,0,0,0,0,0,0,0,0,0,0,0,0,0,0.45320197044335,0,0,0,0,0,0,0,0,0,0,0,0,0,0,0,0,0,0,0,0.0394088669950738,0,0,0,0,0,0,0,0,0,0,0,0,0,0,0.507389162561576,0,0,0,0,0,0,0,0,0,0,0,0,623,92,154386,3.44,,,,1
3295,Sn1.03Se0.08Te0.92,Sn1.03Se0.08Te0.92,0,0,0,0,0,0,0,0,0,0,0,0,0,0,0,0,0,0.45320197044335,0,0,0,0,0,0,0,0,0,0,0,0,0,0,0,0,0,0,0,0.0394088669950738,0,0,0,0,0,0,0,0,0,0,0,0,0,0,0.507389162561576,0,0,0,0,0,0,0,0,0,0,0,0,723,130,89474,2.7,,,,1
3296,Sn1.03Se0.08Te0.92,Sn1.03Se0.08Te0.92,0,0,0,0,0,0,0,0,0,0,0,0,0,0,0,0,0,0.45320197044335,0,0,0,0,0,0,0,0,0,0,0,0,0,0,0,0,0,0,0,0.0394088669950738,0,0,0,0,0,0,0,0,0,0,0,0,0,0,0.507389162561576,0,0,0,0,0,0,0,0,0,0,0,0,823,157,65800,2.52,,,,1
3297,Sn1.03Se0.12Te0.865Br0.015,Sn1.03Se0.12Te0.865Br0.015,0,0,0,0,0,0,0,0,0,0,0,0,0,0,0,0,0,0.426108374384237,0,0,0,0,0,0,0,0,0,0.0073891625615763,0,0,0,0,0,0,0,0,0,0.0591133004926108,0,0,0,0,0,0,0,0,0,0,0,0,0,0,0.507389162561576,0,0,0,0,0,0,0,0,0,0,0,0,323,18,492105,4.58,,,,1
3298,Sn1.03Se0.12Te0.865Br0.015,Sn1.03Se0.12Te0.865Br0.015,0,0,0,0,0,0,0,0,0,0,0,0,0,0,0,0,0,0.426108374384237,0,0,0,0,0,0,0,0,0,0.0073891625615763,0,0,0,0,0,0,0,0,0,0.0591133004926108,0,0,0,0,0,0,0,0,0,0,0,0,0,0,0.507389162561576,0,0,0,0,0,0,0,0,0,0,0,0,423,32,355263,3.88,,,,1
3299,Sn1.03Se0.12Te0.865Br0.015,Sn1.03Se0.12Te0.865Br0.015,0,0,0,0,0,0,0,0,0,0,0,0,0,0,0,0,0,0.426108374384237,0,0,0,0,0,0,0,0,0,0.0073891625615763,0,0,0,0,0,0,0,0,0,0.0591133004926108,0,0,0,0,0,0,0,0,0,0,0,0,0,0,0.507389162561576,0,0,0,0,0,0,0,0,0,0,0,0,523,56,243860,3.1,,,,1
3300,Sn1.03Se0.12Te0.865Br0.015,Sn1.03Se0.12Te0.865Br0.015,0,0,0,0,0,0,0,0,0,0,0,0,0,0,0,0,0,0.426108374384237,0,0,0,0,0,0,0,0,0,0.0073891625615763,0,0,0,0,0,0,0,0,0,0.0591133004926108,0,0,0,0,0,0,0,0,0,0,0,0,0,0,0.507389162561576,0,0,0,0,0,0,0,0,0,0,0,0,623,103,140351,2.43,,,,1
3301,Sn1.03Se0.12Te0.865Br0.015,Sn1.03Se0.12Te0.865Br0.015,0,0,0,0,0,0,0,0,0,0,0,0,0,0,0,0,0,0.426108374384237,0,0,0,0,0,0,0,0,0,0.0073891625615763,0,0,0,0,0,0,0,0,0,0.0591133004926108,0,0,0,0,0,0,0,0,0,0,0,0,0,0,0.507389162561576,0,0,0,0,0,0,0,0,0,0,0,0,723,144,80702,2.08,,,,1
3302,Sn1.03Se0.12Te0.865Br0.015,Sn1.03Se0.12Te0.865Br0.015,0,0,0,0,0,0,0,0,0,0,0,0,0,0,0,0,0,0.426108374384237,0,0,0,0,0,0,0,0,0,0.0073891625615763,0,0,0,0,0,0,0,0,0,0.0591133004926108,0,0,0,0,0,0,0,0,0,0,0,0,0,0,0.507389162561576,0,0,0,0,0,0,0,0,0,0,0,0,823,165,63158,2.11,,,,1
3303,Sn1.03Se0.12Te0.875Br0.005,Sn1.03Se0.12Te0.875Br0.005,0,0,0,0,0,0,0,0,0,0,0,0,0,0,0,0,0,0.431034482758621,0,0,0,0,0,0,0,0,0,0.0024630541871921,0,0,0,0,0,0,0,0,0,0.0591133004926108,0,0,0,0,0,0,0,0,0,0,0,0,0,0,0.507389162561576,0,0,0,0,0,0,0,0,0,0,0,0,323,21,561404,4.96,,,,1
3304,Sn1.03Se0.12Te0.875Br0.005,Sn1.03Se0.12Te0.875Br0.005,0,0,0,0,0,0,0,0,0,0,0,0,0,0,0,0,0,0.431034482758621,0,0,0,0,0,0,0,0,0,0.0024630541871921,0,0,0,0,0,0,0,0,0,0.0591133004926108,0,0,0,0,0,0,0,0,0,0,0,0,0,0,0.507389162561576,0,0,0,0,0,0,0,0,0,0,0,0,423,35,390351,4.2,,,,1
3305,Sn1.03Se0.12Te0.875Br0.005,Sn1.03Se0.12Te0.875Br0.005,0,0,0,0,0,0,0,0,0,0,0,0,0,0,0,0,0,0.431034482758621,0,0,0,0,0,0,0,0,0,0.0024630541871921,0,0,0,0,0,0,0,0,0,0.0591133004926108,0,0,0,0,0,0,0,0,0,0,0,0,0,0,0.507389162561576,0,0,0,0,0,0,0,0,0,0,0,0,523,63,256140,3.34,,,,1
3306,Sn1.03Se0.12Te0.875Br0.005,Sn1.03Se0.12Te0.875Br0.005,0,0,0,0,0,0,0,0,0,0,0,0,0,0,0,0,0,0.431034482758621,0,0,0,0,0,0,0,0,0,0.0024630541871921,0,0,0,0,0,0,0,0,0,0.0591133004926108,0,0,0,0,0,0,0,0,0,0,0,0,0,0,0.507389162561576,0,0,0,0,0,0,0,0,0,0,0,0,623,120,145614,2.6,,,,1
3307,Sn1.03Se0.12Te0.875Br0.005,Sn1.03Se0.12Te0.875Br0.005,0,0,0,0,0,0,0,0,0,0,0,0,0,0,0,0,0,0.431034482758621,0,0,0,0,0,0,0,0,0,0.0024630541871921,0,0,0,0,0,0,0,0,0,0.0591133004926108,0,0,0,0,0,0,0,0,0,0,0,0,0,0,0.507389162561576,0,0,0,0,0,0,0,0,0,0,0,0,723,151,84211,2.18,,,,1
3308,Sn1.03Se0.12Te0.875Br0.005,Sn1.03Se0.12Te0.875Br0.005,0,0,0,0,0,0,0,0,0,0,0,0,0,0,0,0,0,0.431034482758621,0,0,0,0,0,0,0,0,0,0.0024630541871921,0,0,0,0,0,0,0,0,0,0.0591133004926108,0,0,0,0,0,0,0,0,0,0,0,0,0,0,0.507389162561576,0,0,0,0,0,0,0,0,0,0,0,0,823,163,66667,2.2,,,,1
3309,Sn1.03Se0.12Te0.87Br0.01,Sn1.03Se0.12Te0.87Br0.01,0,0,0,0,0,0,0,0,0,0,0,0,0,0,0,0,0,0.428571428571429,0,0,0,0,0,0,0,0,0,0.0049261083743842,0,0,0,0,0,0,0,0,0,0.0591133004926108,0,0,0,0,0,0,0,0,0,0,0,0,0,0,0.507389162561576,0,0,0,0,0,0,0,0,0,0,0,0,323,21,609649,4.61,,,,1
3310,Sn1.03Se0.12Te0.87Br0.01,Sn1.03Se0.12Te0.87Br0.01,0,0,0,0,0,0,0,0,0,0,0,0,0,0,0,0,0,0.428571428571429,0,0,0,0,0,0,0,0,0,0.0049261083743842,0,0,0,0,0,0,0,0,0,0.0591133004926108,0,0,0,0,0,0,0,0,0,0,0,0,0,0,0.507389162561576,0,0,0,0,0,0,0,0,0,0,0,0,423,33,450000,3.92,,,,1
3311,Sn1.03Se0.12Te0.87Br0.01,Sn1.03Se0.12Te0.87Br0.01,0,0,0,0,0,0,0,0,0,0,0,0,0,0,0,0,0,0.428571428571429,0,0,0,0,0,0,0,0,0,0.0049261083743842,0,0,0,0,0,0,0,0,0,0.0591133004926108,0,0,0,0,0,0,0,0,0,0,0,0,0,0,0.507389162561576,0,0,0,0,0,0,0,0,0,0,0,0,523,56,324561,3.2,,,,1
3312,Sn1.03Se0.12Te0.87Br0.01,Sn1.03Se0.12Te0.87Br0.01,0,0,0,0,0,0,0,0,0,0,0,0,0,0,0,0,0,0.428571428571429,0,0,0,0,0,0,0,0,0,0.0049261083743842,0,0,0,0,0,0,0,0,0,0.0591133004926108,0,0,0,0,0,0,0,0,0,0,0,0,0,0,0.507389162561576,0,0,0,0,0,0,0,0,0,0,0,0,623,103,200000,2.51,,,,1
3313,Sn1.03Se0.12Te0.87Br0.01,Sn1.03Se0.12Te0.87Br0.01,0,0,0,0,0,0,0,0,0,0,0,0,0,0,0,0,0,0.428571428571429,0,0,0,0,0,0,0,0,0,0.0049261083743842,0,0,0,0,0,0,0,0,0,0.0591133004926108,0,0,0,0,0,0,0,0,0,0,0,0,0,0,0.507389162561576,0,0,0,0,0,0,0,0,0,0,0,0,723,144,110526,2.11,,,,1
3314,Sn1.03Se0.12Te0.87Br0.01,Sn1.03Se0.12Te0.87Br0.01,0,0,0,0,0,0,0,0,0,0,0,0,0,0,0,0,0,0.428571428571429,0,0,0,0,0,0,0,0,0,0.0049261083743842,0,0,0,0,0,0,0,0,0,0.0591133004926108,0,0,0,0,0,0,0,0,0,0,0,0,0,0,0.507389162561576,0,0,0,0,0,0,0,0,0,0,0,0,823,165,80802,2.17,,,,1
3315,Sn1.03Se0.12Te0.88,Sn1.03Se0.12Te0.88,0,0,0,0,0,0,0,0,0,0,0,0,0,0,0,0,0,0.433497536945813,0,0,0,0,0,0,0,0,0,0,0,0,0,0,0,0,0,0,0,0.0591133004926108,0,0,0,0,0,0,0,0,0,0,0,0,0,0,0.507389162561576,0,0,0,0,0,0,0,0,0,0,0,0,323,14,528947,5.16,,,,1
3316,Sn1.03Se0.12Te0.88,Sn1.03Se0.12Te0.88,0,0,0,0,0,0,0,0,0,0,0,0,0,0,0,0,0,0.433497536945813,0,0,0,0,0,0,0,0,0,0,0,0,0,0,0,0,0,0,0,0.0591133004926108,0,0,0,0,0,0,0,0,0,0,0,0,0,0,0.507389162561576,0,0,0,0,0,0,0,0,0,0,0,0,423,27,369298,4.46,,,,1
3317,Sn1.03Se0.12Te0.88,Sn1.03Se0.12Te0.88,0,0,0,0,0,0,0,0,0,0,0,0,0,0,0,0,0,0.433497536945813,0,0,0,0,0,0,0,0,0,0,0,0,0,0,0,0,0,0,0,0.0591133004926108,0,0,0,0,0,0,0,0,0,0,0,0,0,0,0.507389162561576,0,0,0,0,0,0,0,0,0,0,0,0,523,50,247500,3.65,,,,1
3318,Sn1.03Se0.12Te0.88,Sn1.03Se0.12Te0.88,0,0,0,0,0,0,0,0,0,0,0,0,0,0,0,0,0,0.433497536945813,0,0,0,0,0,0,0,0,0,0,0,0,0,0,0,0,0,0,0,0.0591133004926108,0,0,0,0,0,0,0,0,0,0,0,0,0,0,0.507389162561576,0,0,0,0,0,0,0,0,0,0,0,0,623,88,150000,2.89,,,,1
3319,Sn1.03Se0.12Te0.88,Sn1.03Se0.12Te0.88,0,0,0,0,0,0,0,0,0,0,0,0,0,0,0,0,0,0.433497536945813,0,0,0,0,0,0,0,0,0,0,0,0,0,0,0,0,0,0,0,0.0591133004926108,0,0,0,0,0,0,0,0,0,0,0,0,0,0,0.507389162561576,0,0,0,0,0,0,0,0,0,0,0,0,723,135,85088,2.3,,,,1
3320,Sn1.03Se0.12Te0.88,Sn1.03Se0.12Te0.88,0,0,0,0,0,0,0,0,0,0,0,0,0,0,0,0,0,0.433497536945813,0,0,0,0,0,0,0,0,0,0,0,0,0,0,0,0,0,0,0,0.0591133004926108,0,0,0,0,0,0,0,0,0,0,0,0,0,0,0.507389162561576,0,0,0,0,0,0,0,0,0,0,0,0,823,153,64050,2.23,,,,1
3321,Sn1.03Se0.15Te0.85,Sn1.03Se0.15Te0.85,0,0,0,0,0,0,0,0,0,0,0,0,0,0,0,0,0,0.41871921182266,0,0,0,0,0,0,0,0,0,0,0,0,0,0,0,0,0,0,0,0.0738916256157635,0,0,0,0,0,0,0,0,0,0,0,0,0,0,0.507389162561576,0,0,0,0,0,0,0,0,0,0,0,0,323,11,517391,4.87,,,,1
3322,Sn1.03Se0.15Te0.85,Sn1.03Se0.15Te0.85,0,0,0,0,0,0,0,0,0,0,0,0,0,0,0,0,0,0.41871921182266,0,0,0,0,0,0,0,0,0,0,0,0,0,0,0,0,0,0,0,0.0738916256157635,0,0,0,0,0,0,0,0,0,0,0,0,0,0,0.507389162561576,0,0,0,0,0,0,0,0,0,0,0,0,423,26,361739,4.28,,,,1
3323,Sn1.03Se0.15Te0.85,Sn1.03Se0.15Te0.85,0,0,0,0,0,0,0,0,0,0,0,0,0,0,0,0,0,0.41871921182266,0,0,0,0,0,0,0,0,0,0,0,0,0,0,0,0,0,0,0,0.0738916256157635,0,0,0,0,0,0,0,0,0,0,0,0,0,0,0.507389162561576,0,0,0,0,0,0,0,0,0,0,0,0,523,49,242609,3.53,,,,1
3324,Sn1.03Se0.15Te0.85,Sn1.03Se0.15Te0.85,0,0,0,0,0,0,0,0,0,0,0,0,0,0,0,0,0,0.41871921182266,0,0,0,0,0,0,0,0,0,0,0,0,0,0,0,0,0,0,0,0.0738916256157635,0,0,0,0,0,0,0,0,0,0,0,0,0,0,0.507389162561576,0,0,0,0,0,0,0,0,0,0,0,0,623,89,144737,2.79,,,,1
3325,Sn1.03Se0.15Te0.85,Sn1.03Se0.15Te0.85,0,0,0,0,0,0,0,0,0,0,0,0,0,0,0,0,0,0.41871921182266,0,0,0,0,0,0,0,0,0,0,0,0,0,0,0,0,0,0,0,0.0738916256157635,0,0,0,0,0,0,0,0,0,0,0,0,0,0,0.507389162561576,0,0,0,0,0,0,0,0,0,0,0,0,723,130,85088,2.25,,,,1
3326,Sn1.03Se0.15Te0.85,Sn1.03Se0.15Te0.85,0,0,0,0,0,0,0,0,0,0,0,0,0,0,0,0,0,0.41871921182266,0,0,0,0,0,0,0,0,0,0,0,0,0,0,0,0,0,0,0,0.0738916256157635,0,0,0,0,0,0,0,0,0,0,0,0,0,0,0.507389162561576,0,0,0,0,0,0,0,0,0,0,0,0,823,149,63158,2.17,,,,1
3327,Sn1.03Te,Sn1.03Te,0,0,0,0,0,0,0,0,0,0,0,0,0,0,0,0,0,0.492610837438424,0,0,0,0,0,0,0,0,0,0,0,0,0,0,0,0,0,0,0,0,0,0,0,0,0,0,0,0,0,0,0,0,0,0,0.507389162561576,0,0,0,0,0,0,0,0,0,0,0,0,323,14,634211,9.18,,,,1
3328,Sn1.03Te,Sn1.03Te,0,0,0,0,0,0,0,0,0,0,0,0,0,0,0,0,0,0.492610837438424,0,0,0,0,0,0,0,0,0,0,0,0,0,0,0,0,0,0,0,0,0,0,0,0,0,0,0,0,0,0,0,0,0,0,0.507389162561576,0,0,0,0,0,0,0,0,0,0,0,0,423,27,434211,7.86,,,,1
3329,Sn1.03Te,Sn1.03Te,0,0,0,0,0,0,0,0,0,0,0,0,0,0,0,0,0,0.492610837438424,0,0,0,0,0,0,0,0,0,0,0,0,0,0,0,0,0,0,0,0,0,0,0,0,0,0,0,0,0,0,0,0,0,0,0.507389162561576,0,0,0,0,0,0,0,0,0,0,0,0,523,49,286957,6.28,,,,1
3330,Sn1.03Te,Sn1.03Te,0,0,0,0,0,0,0,0,0,0,0,0,0,0,0,0,0,0.492610837438424,0,0,0,0,0,0,0,0,0,0,0,0,0,0,0,0,0,0,0,0,0,0,0,0,0,0,0,0,0,0,0,0,0,0,0.507389162561576,0,0,0,0,0,0,0,0,0,0,0,0,623,86,173900,4.95,,,,1
3331,Sn1.03Te,Sn1.03Te,0,0,0,0,0,0,0,0,0,0,0,0,0,0,0,0,0,0.492610837438424,0,0,0,0,0,0,0,0,0,0,0,0,0,0,0,0,0,0,0,0,0,0,0,0,0,0,0,0,0,0,0,0,0,0,0.507389162561576,0,0,0,0,0,0,0,0,0,0,0,0,723,127,98200,3.7,,,,1
3332,Sn1.03Te,Sn1.03Te,0,0,0,0,0,0,0,0,0,0,0,0,0,0,0,0,0,0.492610837438424,0,0,0,0,0,0,0,0,0,0,0,0,0,0,0,0,0,0,0,0,0,0,0,0,0,0,0,0,0,0,0,0,0,0,0.507389162561576,0,0,0,0,0,0,0,0,0,0,0,0,823,149,70200,2.86,,,,1
3333,(Ag0.05Sb0.05Sn0.9)(S0.05Se0.05Te0.9),Ag0.05Sb0.05Sn0.9,0,0,0,0,0,0,0,0,0,0,0,0,0,0,0,0,0,0,0,0,0,0,0,0,0,0,0,0,0,0,0,0,0,0,0,0,0,0,0,0,0,0,0,0,0,0.05,0,0,0,0,0,0,0.9,0.05,0,0,0,0,0,0,0,0,0,0,0,303,49,273832,3.39,,,,1
3334,(Ag0.05Sb0.05Sn0.9)(S0.05Se0.05Te0.9),Ag0.05Sb0.05Sn0.9,0,0,0,0,0,0,0,0,0,0,0,0,0,0,0,0,0,0,0,0,0,0,0,0,0,0,0,0,0,0,0,0,0,0,0,0,0,0,0,0,0,0,0,0,0,0.05,0,0,0,0,0,0,0.9,0.05,0,0,0,0,0,0,0,0,0,0,0,434,68,201869,3.18,,,,1
3335,(Ag0.05Sb0.05Sn0.9)(S0.05Se0.05Te0.9),Ag0.05Sb0.05Sn0.9,0,0,0,0,0,0,0,0,0,0,0,0,0,0,0,0,0,0,0,0,0,0,0,0,0,0,0,0,0,0,0,0,0,0,0,0,0,0,0,0,0,0,0,0,0,0.05,0,0,0,0,0,0,0.9,0.05,0,0,0,0,0,0,0,0,0,0,0,594,107,137383,2.5,,,,1
3336,(Ag0.05Sb0.05Sn0.9)(S0.05Se0.05Te0.9),Ag0.05Sb0.05Sn0.9,0,0,0,0,0,0,0,0,0,0,0,0,0,0,0,0,0,0,0,0,0,0,0,0,0,0,0,0,0,0,0,0,0,0,0,0,0,0,0,0,0,0,0,0,0,0.05,0,0,0,0,0,0,0.9,0.05,0,0,0,0,0,0,0,0,0,0,0,755,140,101800,2.15,,,,1
3337,(Ag0.05Sb0.05Sn0.9)(S0.05Se0.05Te0.9),Ag0.05Sb0.05Sn0.9,0,0,0,0,0,0,0,0,0,0,0,0,0,0,0,0,0,0,0,0,0,0,0,0,0,0,0,0,0,0,0,0,0,0,0,0,0,0,0,0,0,0,0,0,0,0.05,0,0,0,0,0,0,0.9,0.05,0,0,0,0,0,0,0,0,0,0,0,823,147,95413,2.07,,,,1
3338,(Ag0.15Sb0.15Sn0.7)(S0.15Se0.15Te0.7),Ag0.15Sb0.15Sn0.7,0,0,0,0,0,0,0,0,0,0,0,0,0,0,0,0,0,0,0,0,0,0,0,0,0,0,0,0,0,0,0,0,0,0,0,0,0,0,0,0,0,0,0,0,0,0.15,0,0,0,0,0,0,0.7,0.15,0,0,0,0,0,0,0,0,0,0,0,303,77,81308,1.27,,,,1
3339,(Ag0.15Sb0.15Sn0.7)(S0.15Se0.15Te0.7),Ag0.15Sb0.15Sn0.7,0,0,0,0,0,0,0,0,0,0,0,0,0,0,0,0,0,0,0,0,0,0,0,0,0,0,0,0,0,0,0,0,0,0,0,0,0,0,0,0,0,0,0,0,0,0.15,0,0,0,0,0,0,0.7,0.15,0,0,0,0,0,0,0,0,0,0,0,432,113,64206,1.19,,,,1
3340,(Ag0.15Sb0.15Sn0.7)(S0.15Se0.15Te0.7),Ag0.15Sb0.15Sn0.7,0,0,0,0,0,0,0,0,0,0,0,0,0,0,0,0,0,0,0,0,0,0,0,0,0,0,0,0,0,0,0,0,0,0,0,0,0,0,0,0,0,0,0,0,0,0.15,0,0,0,0,0,0,0.7,0.15,0,0,0,0,0,0,0,0,0,0,0,593,138,53271,1.07,,,,1
3341,(Ag0.15Sb0.15Sn0.7)(S0.15Se0.15Te0.7),Ag0.15Sb0.15Sn0.7,0,0,0,0,0,0,0,0,0,0,0,0,0,0,0,0,0,0,0,0,0,0,0,0,0,0,0,0,0,0,0,0,0,0,0,0,0,0,0,0,0,0,0,0,0,0.15,0,0,0,0,0,0,0.7,0.15,0,0,0,0,0,0,0,0,0,0,0,753,144,55140,1.19,,,,1
3342,(Ag0.15Sb0.15Sn0.7)(S0.15Se0.15Te0.7),Ag0.15Sb0.15Sn0.7,0,0,0,0,0,0,0,0,0,0,0,0,0,0,0,0,0,0,0,0,0,0,0,0,0,0,0,0,0,0,0,0,0,0,0,0,0,0,0,0,0,0,0,0,0,0.15,0,0,0,0,0,0,0.7,0.15,0,0,0,0,0,0,0,0,0,0,0,823,141,61700,1.27,,,,1
3343,(Ag0.1Sb0.1Sn0.8)(S0.1Se0.1Te0.8),Ag0.1Sb0.1Sn0.8,0,0,0,0,0,0,0,0,0,0,0,0,0,0,0,0,0,0,0,0,0,0,0,0,0,0,0,0,0,0,0,0,0,0,0,0,0,0,0,0,0,0,0,0,0,0.1,0,0,0,0,0,0,0.8,0.1,0,0,0,0,0,0,0,0,0,0,0,303,61,145794,1.81,,,,1
3344,(Ag0.1Sb0.1Sn0.8)(S0.1Se0.1Te0.8),Ag0.1Sb0.1Sn0.8,0,0,0,0,0,0,0,0,0,0,0,0,0,0,0,0,0,0,0,0,0,0,0,0,0,0,0,0,0,0,0,0,0,0,0,0,0,0,0,0,0,0,0,0,0,0.1,0,0,0,0,0,0,0.8,0.1,0,0,0,0,0,0,0,0,0,0,0,434,98,112150,1.7,,,,1
3345,(Ag0.1Sb0.1Sn0.8)(S0.1Se0.1Te0.8),Ag0.1Sb0.1Sn0.8,0,0,0,0,0,0,0,0,0,0,0,0,0,0,0,0,0,0,0,0,0,0,0,0,0,0,0,0,0,0,0,0,0,0,0,0,0,0,0,0,0,0,0,0,0,0.1,0,0,0,0,0,0,0.8,0.1,0,0,0,0,0,0,0,0,0,0,0,593,130,82710,1.39,,,,1
3346,(Ag0.1Sb0.1Sn0.8)(S0.1Se0.1Te0.8),Ag0.1Sb0.1Sn0.8,0,0,0,0,0,0,0,0,0,0,0,0,0,0,0,0,0,0,0,0,0,0,0,0,0,0,0,0,0,0,0,0,0,0,0,0,0,0,0,0,0,0,0,0,0,0.1,0,0,0,0,0,0,0.8,0.1,0,0,0,0,0,0,0,0,0,0,0,755,146,71963,1.43,,,,1
3347,(Ag0.1Sb0.1Sn0.8)(S0.1Se0.1Te0.8),Ag0.1Sb0.1Sn0.8,0,0,0,0,0,0,0,0,0,0,0,0,0,0,0,0,0,0,0,0,0,0,0,0,0,0,0,0,0,0,0,0,0,0,0,0,0,0,0,0,0,0,0,0,0,0.1,0,0,0,0,0,0,0.8,0.1,0,0,0,0,0,0,0,0,0,0,0,825,149,79907,1.5,,,,1
3348,Bi0.825Ba0.175CuSeO,Bi0.825Ba0.175CuSeO,0,0,0,0,0,0,0,0,0,0,0,0,0,0,0,0,0,0,0,0,0,0,0,0,0,0,0,0,0,0,0,0,0,0,0,0,0.04375,0.25,0,0,0,0,0,0.25,0,0,0.20625,0,0,0,0,0,0,0,0,0,0,0,0,0,0.25,0,0,0,0,319,151,24279,0.77,,,,1
3349,Bi0.825Ba0.175CuSeO,Bi0.825Ba0.175CuSeO,0,0,0,0,0,0,0,0,0,0,0,0,0,0,0,0,0,0,0,0,0,0,0,0,0,0,0,0,0,0,0,0,0,0,0,0,0.04375,0.25,0,0,0,0,0,0.25,0,0,0.20625,0,0,0,0,0,0,0,0,0,0,0,0,0,0.25,0,0,0,0,420,163,19519,0.68,,,,1
3350,Bi0.825Ba0.175CuSeO,Bi0.825Ba0.175CuSeO,0,0,0,0,0,0,0,0,0,0,0,0,0,0,0,0,0,0,0,0,0,0,0,0,0,0,0,0,0,0,0,0,0,0,0,0,0.04375,0.25,0,0,0,0,0,0.25,0,0,0.20625,0,0,0,0,0,0,0,0,0,0,0,0,0,0.25,0,0,0,0,522,177,16058,0.63,,,,1
3351,Bi0.825Ba0.175CuSeO,Bi0.825Ba0.175CuSeO,0,0,0,0,0,0,0,0,0,0,0,0,0,0,0,0,0,0,0,0,0,0,0,0,0,0,0,0,0,0,0,0,0,0,0,0,0.04375,0.25,0,0,0,0,0,0.25,0,0,0.20625,0,0,0,0,0,0,0,0,0,0,0,0,0,0.25,0,0,0,0,623,192,13413,0.6,,,,1
3352,Bi0.825Ba0.175CuSeO,Bi0.825Ba0.175CuSeO,0,0,0,0,0,0,0,0,0,0,0,0,0,0,0,0,0,0,0,0,0,0,0,0,0,0,0,0,0,0,0,0,0,0,0,0,0.04375,0.25,0,0,0,0,0,0.25,0,0,0.20625,0,0,0,0,0,0,0,0,0,0,0,0,0,0.25,0,0,0,0,725,201,11635,0.59,,,,1
3353,Bi0.825Ba0.175CuSeO,Bi0.825Ba0.175CuSeO,0,0,0,0,0,0,0,0,0,0,0,0,0,0,0,0,0,0,0,0,0,0,0,0,0,0,0,0,0,0,0,0,0,0,0,0,0.04375,0.25,0,0,0,0,0,0.25,0,0,0.20625,0,0,0,0,0,0,0,0,0,0,0,0,0,0.25,0,0,0,0,825,209,10577,0.55,,,,1
3354,Bi0.875Ba0.125CuSeO,Bi0.875Ba0.125CuSeO,0,0,0,0,0,0,0,0,0,0,0,0,0,0,0,0,0,0,0,0,0,0,0,0,0,0,0,0,0,0,0,0,0,0,0,0,0.03125,0.25,0,0,0,0,0,0.25,0,0,0.21875,0,0,0,0,0,0,0,0,0,0,0,0,0,0.25,0,0,0,0,319,175,18942,0.96,,,,1
3355,Bi0.875Ba0.125CuSeO,Bi0.875Ba0.125CuSeO,0,0,0,0,0,0,0,0,0,0,0,0,0,0,0,0,0,0,0,0,0,0,0,0,0,0,0,0,0,0,0,0,0,0,0,0,0.03125,0.25,0,0,0,0,0,0.25,0,0,0.21875,0,0,0,0,0,0,0,0,0,0,0,0,0,0.25,0,0,0,0,420,178,15000,0.86,,,,1
3356,Bi0.875Ba0.125CuSeO,Bi0.875Ba0.125CuSeO,0,0,0,0,0,0,0,0,0,0,0,0,0,0,0,0,0,0,0,0,0,0,0,0,0,0,0,0,0,0,0,0,0,0,0,0,0.03125,0.25,0,0,0,0,0,0.25,0,0,0.21875,0,0,0,0,0,0,0,0,0,0,0,0,0,0.25,0,0,0,0,522,193,12452,0.78,,,,1
3357,Bi0.875Ba0.125CuSeO,Bi0.875Ba0.125CuSeO,0,0,0,0,0,0,0,0,0,0,0,0,0,0,0,0,0,0,0,0,0,0,0,0,0,0,0,0,0,0,0,0,0,0,0,0,0.03125,0.25,0,0,0,0,0,0.25,0,0,0.21875,0,0,0,0,0,0,0,0,0,0,0,0,0,0.25,0,0,0,0,623,207,10770,0.74,,,,1
3358,Bi0.875Ba0.125CuSeO,Bi0.875Ba0.125CuSeO,0,0,0,0,0,0,0,0,0,0,0,0,0,0,0,0,0,0,0,0,0,0,0,0,0,0,0,0,0,0,0,0,0,0,0,0,0.03125,0.25,0,0,0,0,0,0.25,0,0,0.21875,0,0,0,0,0,0,0,0,0,0,0,0,0,0.25,0,0,0,0,725,213,9471,0.72,,,,1
3359,Bi0.875Ba0.125CuSeO,Bi0.875Ba0.125CuSeO,0,0,0,0,0,0,0,0,0,0,0,0,0,0,0,0,0,0,0,0,0,0,0,0,0,0,0,0,0,0,0,0,0,0,0,0,0.03125,0.25,0,0,0,0,0,0.25,0,0,0.21875,0,0,0,0,0,0,0,0,0,0,0,0,0,0.25,0,0,0,0,825,201,8702,0.69,,,,1
3360,Bi0.8Ba0.2CuSeO,Bi0.8Ba0.2CuSeO,0,0,0,0,0,0,0,0,0,0,0,0,0,0,0,0,0,0,0,0,0,0,0,0,0,0,0,0,0,0,0,0,0,0,0,0,0.05,0.25,0,0,0,0,0,0.25,0,0,0.2,0,0,0,0,0,0,0,0,0,0,0,0,0,0.25,0,0,0,0,319,178,22596,0.89,,,,1
3361,Bi0.8Ba0.2CuSeO,Bi0.8Ba0.2CuSeO,0,0,0,0,0,0,0,0,0,0,0,0,0,0,0,0,0,0,0,0,0,0,0,0,0,0,0,0,0,0,0,0,0,0,0,0,0.05,0.25,0,0,0,0,0,0.25,0,0,0.2,0,0,0,0,0,0,0,0,0,0,0,0,0,0.25,0,0,0,0,420,180,17500,0.8,,,,1
3362,Bi0.8Ba0.2CuSeO,Bi0.8Ba0.2CuSeO,0,0,0,0,0,0,0,0,0,0,0,0,0,0,0,0,0,0,0,0,0,0,0,0,0,0,0,0,0,0,0,0,0,0,0,0,0.05,0.25,0,0,0,0,0,0.25,0,0,0.2,0,0,0,0,0,0,0,0,0,0,0,0,0,0.25,0,0,0,0,522,190,13510,0.74,,,,1
3363,Bi0.8Ba0.2CuSeO,Bi0.8Ba0.2CuSeO,0,0,0,0,0,0,0,0,0,0,0,0,0,0,0,0,0,0,0,0,0,0,0,0,0,0,0,0,0,0,0,0,0,0,0,0,0.05,0.25,0,0,0,0,0,0.25,0,0,0.2,0,0,0,0,0,0,0,0,0,0,0,0,0,0.25,0,0,0,0,623,202,11731,0.71,,,,1
3364,Bi0.8Ba0.2CuSeO,Bi0.8Ba0.2CuSeO,0,0,0,0,0,0,0,0,0,0,0,0,0,0,0,0,0,0,0,0,0,0,0,0,0,0,0,0,0,0,0,0,0,0,0,0,0.05,0.25,0,0,0,0,0,0.25,0,0,0.2,0,0,0,0,0,0,0,0,0,0,0,0,0,0.25,0,0,0,0,725,211,10673,0.69,,,,1
3365,Bi0.8Ba0.2CuSeO,Bi0.8Ba0.2CuSeO,0,0,0,0,0,0,0,0,0,0,0,0,0,0,0,0,0,0,0,0,0,0,0,0,0,0,0,0,0,0,0,0,0,0,0,0,0.05,0.25,0,0,0,0,0,0.25,0,0,0.2,0,0,0,0,0,0,0,0,0,0,0,0,0,0.25,0,0,0,0,825,219,10000,0.69,,,,1
3366,Bi0.95Ba0.05CuSeO,Bi0.95Ba0.05CuSeO,0,0,0,0,0,0,0,0,0,0,0,0,0,0,0,0,0,0,0,0,0,0,0,0,0,0,0,0,0,0,0,0,0,0,0,0,0.0125,0.25,0,0,0,0,0,0.25,0,0,0.2375,0,0,0,0,0,0,0,0,0,0,0,0,0,0.25,0,0,0,0,319,232,6796,0.93,,,,1
3367,Bi0.95Ba0.05CuSeO,Bi0.95Ba0.05CuSeO,0,0,0,0,0,0,0,0,0,0,0,0,0,0,0,0,0,0,0,0,0,0,0,0,0,0,0,0,0,0,0,0,0,0,0,0,0.0125,0.25,0,0,0,0,0,0.25,0,0,0.2375,0,0,0,0,0,0,0,0,0,0,0,0,0,0.25,0,0,0,0,420,252,5000,0.77,,,,1
3368,Bi0.95Ba0.05CuSeO,Bi0.95Ba0.05CuSeO,0,0,0,0,0,0,0,0,0,0,0,0,0,0,0,0,0,0,0,0,0,0,0,0,0,0,0,0,0,0,0,0,0,0,0,0,0.0125,0.25,0,0,0,0,0,0.25,0,0,0.2375,0,0,0,0,0,0,0,0,0,0,0,0,0,0.25,0,0,0,0,522,264,4275,0.7,,,,1
3369,Bi0.95Ba0.05CuSeO,Bi0.95Ba0.05CuSeO,0,0,0,0,0,0,0,0,0,0,0,0,0,0,0,0,0,0,0,0,0,0,0,0,0,0,0,0,0,0,0,0,0,0,0,0,0.0125,0.25,0,0,0,0,0,0.25,0,0,0.2375,0,0,0,0,0,0,0,0,0,0,0,0,0,0.25,0,0,0,0,623,273,4130,0.65,,,,1
3370,Bi0.95Ba0.05CuSeO,Bi0.95Ba0.05CuSeO,0,0,0,0,0,0,0,0,0,0,0,0,0,0,0,0,0,0,0,0,0,0,0,0,0,0,0,0,0,0,0,0,0,0,0,0,0.0125,0.25,0,0,0,0,0,0.25,0,0,0.2375,0,0,0,0,0,0,0,0,0,0,0,0,0,0.25,0,0,0,0,725,281,4175,0.63,,,,1
3371,Bi0.95Ba0.05CuSeO,Bi0.95Ba0.05CuSeO,0,0,0,0,0,0,0,0,0,0,0,0,0,0,0,0,0,0,0,0,0,0,0,0,0,0,0,0,0,0,0,0,0,0,0,0,0.0125,0.25,0,0,0,0,0,0.25,0,0,0.2375,0,0,0,0,0,0,0,0,0,0,0,0,0,0.25,0,0,0,0,825,290,3930,0.6,,,,1
3372,BiCuSeO,BiCuSeO,0,0,0,0,0,0,0,0,0,0,0,0,0,0,0,0,0,0,0,0,0,0,0,0,0,0,0,0,0,0,0,0,0,0,0,0,0,0.25,0,0,0,0,0,0.25,0,0,0.25,0,0,0,0,0,0,0,0,0,0,0,0,0,0.25,0,0,0,0,319,428,777,0.78,,,,1
3373,BiCuSeO,BiCuSeO,0,0,0,0,0,0,0,0,0,0,0,0,0,0,0,0,0,0,0,0,0,0,0,0,0,0,0,0,0,0,0,0,0,0,0,0,0,0.25,0,0,0,0,0,0.25,0,0,0.25,0,0,0,0,0,0,0,0,0,0,0,0,0,0.25,0,0,0,0,420,421,874,0.69,,,,1
3374,BiCuSeO,BiCuSeO,0,0,0,0,0,0,0,0,0,0,0,0,0,0,0,0,0,0,0,0,0,0,0,0,0,0,0,0,0,0,0,0,0,0,0,0,0,0.25,0,0,0,0,0,0.25,0,0,0.25,0,0,0,0,0,0,0,0,0,0,0,0,0,0.25,0,0,0,0,522,398,971,0.58,,,,1
3375,BiCuSeO,BiCuSeO,0,0,0,0,0,0,0,0,0,0,0,0,0,0,0,0,0,0,0,0,0,0,0,0,0,0,0,0,0,0,0,0,0,0,0,0,0,0.25,0,0,0,0,0,0.25,0,0,0.25,0,0,0,0,0,0,0,0,0,0,0,0,0,0.25,0,0,0,0,623,359,1699,0.55,,,,1
3376,BiCuSeO,BiCuSeO,0,0,0,0,0,0,0,0,0,0,0,0,0,0,0,0,0,0,0,0,0,0,0,0,0,0,0,0,0,0,0,0,0,0,0,0,0,0.25,0,0,0,0,0,0.25,0,0,0.25,0,0,0,0,0,0,0,0,0,0,0,0,0,0.25,0,0,0,0,725,319,2864,0.54,,,,1
3377,BiCuSeO,BiCuSeO,0,0,0,0,0,0,0,0,0,0,0,0,0,0,0,0,0,0,0,0,0,0,0,0,0,0,0,0,0,0,0,0,0,0,0,0,0,0.25,0,0,0,0,0,0.25,0,0,0.25,0,0,0,0,0,0,0,0,0,0,0,0,0,0.25,0,0,0,0,825,321,2816,0.53,,,,1
3378,Ag0.01Cu1.965S0.5Se0.5,Ag0.01Cu1.965S0.5Se0.5,0,0,0,0,0,0,0,0,0,0,0,0,0,0,0,0,0,0,0,0,0,0,0,0,0,0,0,0,0,0,0,0,0,0,0,0,0,0.168067226890756,0,0,0,0,0,0.660504201680672,0,0,0,0,0,0,0,0,0,0.0033613445378151,0,0,0,0.168067226890756,0,0,0,0,0,0,0,300,120,5147,0.45,,,,1
3379,Ag0.01Cu1.965S0.5Se0.5,Ag0.01Cu1.965S0.5Se0.5,0,0,0,0,0,0,0,0,0,0,0,0,0,0,0,0,0,0,0,0,0,0,0,0,0,0,0,0,0,0,0,0,0,0,0,0,0,0.168067226890756,0,0,0,0,0,0.660504201680672,0,0,0,0,0,0,0,0,0,0.0033613445378151,0,0,0,0.168067226890756,0,0,0,0,0,0,0,375,136,7059,0.62,,,,1
3380,Ag0.01Cu1.965S0.5Se0.5,Ag0.01Cu1.965S0.5Se0.5,0,0,0,0,0,0,0,0,0,0,0,0,0,0,0,0,0,0,0,0,0,0,0,0,0,0,0,0,0,0,0,0,0,0,0,0,0,0.168067226890756,0,0,0,0,0,0.660504201680672,0,0,0,0,0,0,0,0,0,0.0033613445378151,0,0,0,0.168067226890756,0,0,0,0,0,0,0,475,121,10221,0.73,,,,1
3381,Ag0.01Cu1.965S0.5Se0.5,Ag0.01Cu1.965S0.5Se0.5,0,0,0,0,0,0,0,0,0,0,0,0,0,0,0,0,0,0,0,0,0,0,0,0,0,0,0,0,0,0,0,0,0,0,0,0,0,0.168067226890756,0,0,0,0,0,0.660504201680672,0,0,0,0,0,0,0,0,0,0.0033613445378151,0,0,0,0.168067226890756,0,0,0,0,0,0,0,578,112,37426,0.92,,,,1
3382,Ag0.01Cu1.965S0.5Se0.5,Ag0.01Cu1.965S0.5Se0.5,0,0,0,0,0,0,0,0,0,0,0,0,0,0,0,0,0,0,0,0,0,0,0,0,0,0,0,0,0,0,0,0,0,0,0,0,0,0.168067226890756,0,0,0,0,0,0.660504201680672,0,0,0,0,0,0,0,0,0,0.0033613445378151,0,0,0,0.168067226890756,0,0,0,0,0,0,0,673,169,38529,0.91,,,,1
3383,Ag0.01Cu1.965S0.5Se0.5,Ag0.01Cu1.965S0.5Se0.5,0,0,0,0,0,0,0,0,0,0,0,0,0,0,0,0,0,0,0,0,0,0,0,0,0,0,0,0,0,0,0,0,0,0,0,0,0,0.168067226890756,0,0,0,0,0,0.660504201680672,0,0,0,0,0,0,0,0,0,0.0033613445378151,0,0,0,0.168067226890756,0,0,0,0,0,0,0,772,192,32500,0.9,,,,1
3384,Ag0.02Cu1.955S0.5Se0.5,Ag0.02Cu1.955S0.5Se0.5,0,0,0,0,0,0,0,0,0,0,0,0,0,0,0,0,0,0,0,0,0,0,0,0,0,0,0,0,0,0,0,0,0,0,0,0,0,0.168067226890756,0,0,0,0,0,0.657142857142857,0,0,0,0,0,0,0,0,0,0.0067226890756302,0,0,0,0.168067226890756,0,0,0,0,0,0,0,300,141,4191,0.45,,,,1
3385,Ag0.02Cu1.955S0.5Se0.5,Ag0.02Cu1.955S0.5Se0.5,0,0,0,0,0,0,0,0,0,0,0,0,0,0,0,0,0,0,0,0,0,0,0,0,0,0,0,0,0,0,0,0,0,0,0,0,0,0.168067226890756,0,0,0,0,0,0.657142857142857,0,0,0,0,0,0,0,0,0,0.0067226890756302,0,0,0,0.168067226890756,0,0,0,0,0,0,0,375,151,5809,0.63,,,,1
3386,Ag0.02Cu1.955S0.5Se0.5,Ag0.02Cu1.955S0.5Se0.5,0,0,0,0,0,0,0,0,0,0,0,0,0,0,0,0,0,0,0,0,0,0,0,0,0,0,0,0,0,0,0,0,0,0,0,0,0,0.168067226890756,0,0,0,0,0,0.657142857142857,0,0,0,0,0,0,0,0,0,0.0067226890756302,0,0,0,0.168067226890756,0,0,0,0,0,0,0,475,136,7279,0.69,,,,1
