Repository: anilkunwar/thermoelectrics

# Machine learning assisted design of thermoelectrics

a. Machine Learning

# Fetching the upto date data of thermoelectricity (Informatics)

# Featurization:

The computer code to convert the multicomponent chemical formula and temperature row into composition-temperature feature vector
Binary alloys/compunds with upload from json files
Multicomponent alloys/compunds with upload from json files

# Informatics approach to classify p-type and n-type thermoelectric materials

Basic Illustrative Tutorials
Querying the Abstracts on the Materials Science, Applied Physics and Condensed Matter Physics on Keyterms Specific to Thermoelectrics
NER analysis for material type classification

File: machine_learning/vae_regression/latent_space_visualization/thermoelectric_materials.csv (part 22 of 33)
Unnamed: 0,Formula,modformula,In,Tl,La,Sr,Mn,Ni,Ru,Pd,Hf,Cs,Sc,Co,Si,Fe,Li,Cl,Yb,Te,N,Ti,Cd,Zr,Y,Ga,Cr,Pr,Tm,Br,Ca,Mg,Rb,Au,Nd,Ce,Ho,I,Ba,Se,Pb,Ge,Gd,Tb,Dy,Cu,Na,Sb,Bi,P,As,Sm,Zn,Al,Sn,Ag,Nb,Mo,V,S,K,Lu,O,Eu,Ta,B,Er,temperature(K),seebeck_coefficient(μV/K),electrical_conductivity(S/m),thermal_conductivity(W/mK),power_factor(W/mK2),ZT,reference,sum_elements
3387,Ag0.02Cu1.955S0.5Se0.5,Ag0.02Cu1.955S0.5Se0.5,0,0,0,0,0,0,0,0,0,0,0,0,0,0,0,0,0,0,0,0,0,0,0,0,0,0,0,0,0,0,0,0,0,0,0,0,0,0.168067226890756,0,0,0,0,0,0.657142857142857,0,0,0,0,0,0,0,0,0,0.0067226890756302,0,0,0,0.168067226890756,0,0,0,0,0,0,0,578,150,24853,0.84,,,,1
3388,Ag0.02Cu1.955S0.5Se0.5,Ag0.02Cu1.955S0.5Se0.5,0,0,0,0,0,0,0,0,0,0,0,0,0,0,0,0,0,0,0,0,0,0,0,0,0,0,0,0,0,0,0,0,0,0,0,0,0,0.168067226890756,0,0,0,0,0,0.657142857142857,0,0,0,0,0,0,0,0,0,0.0067226890756302,0,0,0,0.168067226890756,0,0,0,0,0,0,0,673,181,27574,0.83,,,,1
3389,Ag0.02Cu1.955S0.5Se0.5,Ag0.02Cu1.955S0.5Se0.5,0,0,0,0,0,0,0,0,0,0,0,0,0,0,0,0,0,0,0,0,0,0,0,0,0,0,0,0,0,0,0,0,0,0,0,0,0,0.168067226890756,0,0,0,0,0,0.657142857142857,0,0,0,0,0,0,0,0,0,0.0067226890756302,0,0,0,0.168067226890756,0,0,0,0,0,0,0,772,206,23088,0.76,,,,1
3390,Ag0.03Cu1.945S0.5Se0.5,Ag0.03Cu1.945S0.5Se0.5,0,0,0,0,0,0,0,0,0,0,0,0,0,0,0,0,0,0,0,0,0,0,0,0,0,0,0,0,0,0,0,0,0,0,0,0,0,0.168067226890756,0,0,0,0,0,0.653781512605042,0,0,0,0,0,0,0,0,0,0.0100840336134453,0,0,0,0.168067226890756,0,0,0,0,0,0,0,300,145,3235,0.31,,,,1
3391,Ag0.03Cu1.945S0.5Se0.5,Ag0.03Cu1.945S0.5Se0.5,0,0,0,0,0,0,0,0,0,0,0,0,0,0,0,0,0,0,0,0,0,0,0,0,0,0,0,0,0,0,0,0,0,0,0,0,0,0.168067226890756,0,0,0,0,0,0.653781512605042,0,0,0,0,0,0,0,0,0,0.0100840336134453,0,0,0,0.168067226890756,0,0,0,0,0,0,0,375,155,4706,0.6,,,,1
3392,Ag0.03Cu1.945S0.5Se0.5,Ag0.03Cu1.945S0.5Se0.5,0,0,0,0,0,0,0,0,0,0,0,0,0,0,0,0,0,0,0,0,0,0,0,0,0,0,0,0,0,0,0,0,0,0,0,0,0,0.168067226890756,0,0,0,0,0,0.653781512605042,0,0,0,0,0,0,0,0,0,0.0100840336134453,0,0,0,0.168067226890756,0,0,0,0,0,0,0,475,166,6176,0.67,,,,1
3393,Ag0.03Cu1.945S0.5Se0.5,Ag0.03Cu1.945S0.5Se0.5,0,0,0,0,0,0,0,0,0,0,0,0,0,0,0,0,0,0,0,0,0,0,0,0,0,0,0,0,0,0,0,0,0,0,0,0,0,0.168067226890756,0,0,0,0,0,0.653781512605042,0,0,0,0,0,0,0,0,0,0.0100840336134453,0,0,0,0.168067226890756,0,0,0,0,0,0,0,578,168,26397,0.9,,,,1
3394,Ag0.03Cu1.945S0.5Se0.5,Ag0.03Cu1.945S0.5Se0.5,0,0,0,0,0,0,0,0,0,0,0,0,0,0,0,0,0,0,0,0,0,0,0,0,0,0,0,0,0,0,0,0,0,0,0,0,0,0.168067226890756,0,0,0,0,0,0.653781512605042,0,0,0,0,0,0,0,0,0,0.0100840336134453,0,0,0,0.168067226890756,0,0,0,0,0,0,0,673,202,26176,0.82,,,,1
3395,Ag0.03Cu1.945S0.5Se0.5,Ag0.03Cu1.945S0.5Se0.5,0,0,0,0,0,0,0,0,0,0,0,0,0,0,0,0,0,0,0,0,0,0,0,0,0,0,0,0,0,0,0,0,0,0,0,0,0,0.168067226890756,0,0,0,0,0,0.653781512605042,0,0,0,0,0,0,0,0,0,0.0100840336134453,0,0,0,0.168067226890756,0,0,0,0,0,0,0,772,228,22426,0.76,,,,1
3396,Cu1.95S0.5Se0.5,Cu1.95S0.5Se0.5,0,0,0,0,0,0,0,0,0,0,0,0,0,0,0,0,0,0,0,0,0,0,0,0,0,0,0,0,0,0,0,0,0,0,0,0,0,0.169491525423729,0,0,0,0,0,0.661016949152542,0,0,0,0,0,0,0,0,0,0,0,0,0,0.169491525423729,0,0,0,0,0,0,0,300,63,33861,0.61,,,,1
3397,Cu1.95S0.5Se0.5,Cu1.95S0.5Se0.5,0,0,0,0,0,0,0,0,0,0,0,0,0,0,0,0,0,0,0,0,0,0,0,0,0,0,0,0,0,0,0,0,0,0,0,0,0,0.169491525423729,0,0,0,0,0,0.661016949152542,0,0,0,0,0,0,0,0,0,0,0,0,0,0.169491525423729,0,0,0,0,0,0,0,375,72,31634,1.01,,,,1
3398,Cu1.95S0.5Se0.5,Cu1.95S0.5Se0.5,0,0,0,0,0,0,0,0,0,0,0,0,0,0,0,0,0,0,0,0,0,0,0,0,0,0,0,0,0,0,0,0,0,0,0,0,0,0.169491525423729,0,0,0,0,0,0.661016949152542,0,0,0,0,0,0,0,0,0,0,0,0,0,0.169491525423729,0,0,0,0,0,0,0,475,74,49010,1.27,,,,1
3399,Cu1.95S0.5Se0.5,Cu1.95S0.5Se0.5,0,0,0,0,0,0,0,0,0,0,0,0,0,0,0,0,0,0,0,0,0,0,0,0,0,0,0,0,0,0,0,0,0,0,0,0,0,0.169491525423729,0,0,0,0,0,0.661016949152542,0,0,0,0,0,0,0,0,0,0,0,0,0,0.169491525423729,0,0,0,0,0,0,0,578,101,76634,1.4,,,,1
3400,Cu1.95S0.5Se0.5,Cu1.95S0.5Se0.5,0,0,0,0,0,0,0,0,0,0,0,0,0,0,0,0,0,0,0,0,0,0,0,0,0,0,0,0,0,0,0,0,0,0,0,0,0,0.169491525423729,0,0,0,0,0,0.661016949152542,0,0,0,0,0,0,0,0,0,0,0,0,0,0.169491525423729,0,0,0,0,0,0,0,673,125,66980,1.3,,,,1
3401,Cu1.95S0.5Se0.5,Cu1.95S0.5Se0.5,0,0,0,0,0,0,0,0,0,0,0,0,0,0,0,0,0,0,0,0,0,0,0,0,0,0,0,0,0,0,0,0,0,0,0,0,0,0.169491525423729,0,0,0,0,0,0.661016949152542,0,0,0,0,0,0,0,0,0,0,0,0,0,0.169491525423729,0,0,0,0,0,0,0,772,147,55990,1.27,,,,1
3402,Cu1.975S0.5Se0.5,Cu1.975S0.5Se0.5,0,0,0,0,0,0,0,0,0,0,0,0,0,0,0,0,0,0,0,0,0,0,0,0,0,0,0,0,0,0,0,0,0,0,0,0,0,0.168067226890756,0,0,0,0,0,0.663865546218487,0,0,0,0,0,0,0,0,0,0,0,0,0,0.168067226890756,0,0,0,0,0,0,0,300,99,15891,0.5,,,,1
3403,Cu1.975S0.5Se0.5,Cu1.975S0.5Se0.5,0,0,0,0,0,0,0,0,0,0,0,0,0,0,0,0,0,0,0,0,0,0,0,0,0,0,0,0,0,0,0,0,0,0,0,0,0,0.168067226890756,0,0,0,0,0,0.663865546218487,0,0,0,0,0,0,0,0,0,0,0,0,0,0.168067226890756,0,0,0,0,0,0,0,375,108,15000,0.67,,,,1
3404,Cu1.975S0.5Se0.5,Cu1.975S0.5Se0.5,0,0,0,0,0,0,0,0,0,0,0,0,0,0,0,0,0,0,0,0,0,0,0,0,0,0,0,0,0,0,0,0,0,0,0,0,0,0.168067226890756,0,0,0,0,0,0.663865546218487,0,0,0,0,0,0,0,0,0,0,0,0,0,0.168067226890756,0,0,0,0,0,0,0,475,103,14926,0.73,,,,1
3405,Cu1.975S0.5Se0.5,Cu1.975S0.5Se0.5,0,0,0,0,0,0,0,0,0,0,0,0,0,0,0,0,0,0,0,0,0,0,0,0,0,0,0,0,0,0,0,0,0,0,0,0,0,0.168067226890756,0,0,0,0,0,0.663865546218487,0,0,0,0,0,0,0,0,0,0,0,0,0,0.168067226890756,0,0,0,0,0,0,0,578,133,39208,0.9,,,,1
3406,Cu1.975S0.5Se0.5,Cu1.975S0.5Se0.5,0,0,0,0,0,0,0,0,0,0,0,0,0,0,0,0,0,0,0,0,0,0,0,0,0,0,0,0,0,0,0,0,0,0,0,0,0,0.168067226890756,0,0,0,0,0,0.663865546218487,0,0,0,0,0,0,0,0,0,0,0,0,0,0.168067226890756,0,0,0,0,0,0,0,673,160,38020,0.9,,,,1
3407,Cu1.975S0.5Se0.5,Cu1.975S0.5Se0.5,0,0,0,0,0,0,0,0,0,0,0,0,0,0,0,0,0,0,0,0,0,0,0,0,0,0,0,0,0,0,0,0,0,0,0,0,0,0.168067226890756,0,0,0,0,0,0.663865546218487,0,0,0,0,0,0,0,0,0,0,0,0,0,0.168067226890756,0,0,0,0,0,0,0,772,186,31800,0.87,,,,1
3408,Cu1.99S0.5Se0.5,Cu1.99S0.5Se0.5,0,0,0,0,0,0,0,0,0,0,0,0,0,0,0,0,0,0,0,0,0,0,0,0,0,0,0,0,0,0,0,0,0,0,0,0,0,0.167224080267559,0,0,0,0,0,0.665551839464883,0,0,0,0,0,0,0,0,0,0,0,0,0,0.167224080267559,0,0,0,0,0,0,0,300,154,3564,0.41,,,,1
3409,Cu1.99S0.5Se0.5,Cu1.99S0.5Se0.5,0,0,0,0,0,0,0,0,0,0,0,0,0,0,0,0,0,0,0,0,0,0,0,0,0,0,0,0,0,0,0,0,0,0,0,0,0,0.167224080267559,0,0,0,0,0,0.665551839464883,0,0,0,0,0,0,0,0,0,0,0,0,0,0.167224080267559,0,0,0,0,0,0,0,375,168,3861,0.52,,,,1
3410,Cu1.99S0.5Se0.5,Cu1.99S0.5Se0.5,0,0,0,0,0,0,0,0,0,0,0,0,0,0,0,0,0,0,0,0,0,0,0,0,0,0,0,0,0,0,0,0,0,0,0,0,0,0.167224080267559,0,0,0,0,0,0.665551839464883,0,0,0,0,0,0,0,0,0,0,0,0,0,0.167224080267559,0,0,0,0,0,0,0,475,159,3564,0.55,,,,1
3411,Cu1.99S0.5Se0.5,Cu1.99S0.5Se0.5,0,0,0,0,0,0,0,0,0,0,0,0,0,0,0,0,0,0,0,0,0,0,0,0,0,0,0,0,0,0,0,0,0,0,0,0,0,0.167224080267559,0,0,0,0,0,0.665551839464883,0,0,0,0,0,0,0,0,0,0,0,0,0,0.167224080267559,0,0,0,0,0,0,0,578,153,10396,0.65,,,,1
3412,Cu1.99S0.5Se0.5,Cu1.99S0.5Se0.5,0,0,0,0,0,0,0,0,0,0,0,0,0,0,0,0,0,0,0,0,0,0,0,0,0,0,0,0,0,0,0,0,0,0,0,0,0,0.167224080267559,0,0,0,0,0,0.665551839464883,0,0,0,0,0,0,0,0,0,0,0,0,0,0.167224080267559,0,0,0,0,0,0,0,673,220,15000,0.68,,,,1
3413,Cu1.99S0.5Se0.5,Cu1.99S0.5Se0.5,0,0,0,0,0,0,0,0,0,0,0,0,0,0,0,0,0,0,0,0,0,0,0,0,0,0,0,0,0,0,0,0,0,0,0,0,0,0.167224080267559,0,0,0,0,0,0.665551839464883,0,0,0,0,0,0,0,0,0,0,0,0,0,0.167224080267559,0,0,0,0,0,0,0,772,243,12772,0.65,,,,1
3414,Cu2S0.5Se0.5,Cu2S0.5Se0.5,0,0,0,0,0,0,0,0,0,0,0,0,0,0,0,0,0,0,0,0,0,0,0,0,0,0,0,0,0,0,0,0,0,0,0,0,0,0.166666666666667,0,0,0,0,0,0.666666666666667,0,0,0,0,0,0,0,0,0,0,0,0,0,0.166666666666667,0,0,0,0,0,0,0,300,172,1485,0.45,,,,1
3415,Cu2S0.5Se0.5,Cu2S0.5Se0.5,0,0,0,0,0,0,0,0,0,0,0,0,0,0,0,0,0,0,0,0,0,0,0,0,0,0,0,0,0,0,0,0,0,0,0,0,0,0.166666666666667,0,0,0,0,0,0.666666666666667,0,0,0,0,0,0,0,0,0,0,0,0,0,0.166666666666667,0,0,0,0,0,0,0,375,216,1490,0.54,,,,1
3416,Cu2S0.5Se0.5,Cu2S0.5Se0.5,0,0,0,0,0,0,0,0,0,0,0,0,0,0,0,0,0,0,0,0,0,0,0,0,0,0,0,0,0,0,0,0,0,0,0,0,0,0.166666666666667,0,0,0,0,0,0.666666666666667,0,0,0,0,0,0,0,0,0,0,0,0,0,0.166666666666667,0,0,0,0,0,0,0,475,214,1634,0.55,,,,1
3417,Cu2S0.5Se0.5,Cu2S0.5Se0.5,0,0,0,0,0,0,0,0,0,0,0,0,0,0,0,0,0,0,0,0,0,0,0,0,0,0,0,0,0,0,0,0,0,0,0,0,0,0.166666666666667,0,0,0,0,0,0.666666666666667,0,0,0,0,0,0,0,0,0,0,0,0,0,0.166666666666667,0,0,0,0,0,0,0,578,186,4158,0.64,,,,1
3418,Cu2S0.5Se0.5,Cu2S0.5Se0.5,0,0,0,0,0,0,0,0,0,0,0,0,0,0,0,0,0,0,0,0,0,0,0,0,0,0,0,0,0,0,0,0,0,0,0,0,0,0.166666666666667,0,0,0,0,0,0.666666666666667,0,0,0,0,0,0,0,0,0,0,0,0,0,0.166666666666667,0,0,0,0,0,0,0,673,260,8168,0.74,,,,1
3419,Cu2S0.5Se0.5,Cu2S0.5Se0.5,0,0,0,0,0,0,0,0,0,0,0,0,0,0,0,0,0,0,0,0,0,0,0,0,0,0,0,0,0,0,0,0,0,0,0,0,0,0.166666666666667,0,0,0,0,0,0.666666666666667,0,0,0,0,0,0,0,0,0,0,0,0,0,0.166666666666667,0,0,0,0,0,0,0,772,287,6980,0.68,,,,1
3420,(SnTe)10Sb2Te3,SnTe0.0,0,0,0,0,0,0,0,0,0,0,0,0,0,0,0,0,0,0,0,0,0,0,0,0,0,0,0,0,0,0,0,0,0,0,0,0,0,0,0,0,0,0,0,0,0,0,0,0,0,0,0,0,1,0,0,0,0,0,0,0,0,0,0,0,0,323,75,192500,2.37,,,,1
3421,(SnTe)10Sb2Te3,SnTe0.0,0,0,0,0,0,0,0,0,0,0,0,0,0,0,0,0,0,0,0,0,0,0,0,0,0,0,0,0,0,0,0,0,0,0,0,0,0,0,0,0,0,0,0,0,0,0,0,0,0,0,0,0,1,0,0,0,0,0,0,0,0,0,0,0,0,423,103,153125,2.19,,,,1
3422,(SnTe)10Sb2Te3,SnTe0.0,0,0,0,0,0,0,0,0,0,0,0,0,0,0,0,0,0,0,0,0,0,0,0,0,0,0,0,0,0,0,0,0,0,0,0,0,0,0,0,0,0,0,0,0,0,0,0,0,0,0,0,0,1,0,0,0,0,0,0,0,0,0,0,0,0,523,136,117848,1.9,,,,1
3423,(SnTe)10Sb2Te3,SnTe0.0,0,0,0,0,0,0,0,0,0,0,0,0,0,0,0,0,0,0,0,0,0,0,0,0,0,0,0,0,0,0,0,0,0,0,0,0,0,0,0,0,0,0,0,0,0,0,0,0,0,0,0,0,1,0,0,0,0,0,0,0,0,0,0,0,0,623,168,87722,1.67,,,,1
3424,(SnTe)10Sb2Te3,SnTe0.0,0,0,0,0,0,0,0,0,0,0,0,0,0,0,0,0,0,0,0,0,0,0,0,0,0,0,0,0,0,0,0,0,0,0,0,0,0,0,0,0,0,0,0,0,0,0,0,0,0,0,0,0,1,0,0,0,0,0,0,0,0,0,0,0,0,673,179,78800,1.62,,,,1
3425,(SnTe)10Sb2Te3,SnTe0.0,0,0,0,0,0,0,0,0,0,0,0,0,0,0,0,0,0,0,0,0,0,0,0,0,0,0,0,0,0,0,0,0,0,0,0,0,0,0,0,0,0,0,0,0,0,0,0,0,0,0,0,0,1,0,0,0,0,0,0,0,0,0,0,0,0,723,178,77080,1.66,,,,1
3426,(SnTe)10Sb2Te3,SnTe0.0,0,0,0,0,0,0,0,0,0,0,0,0,0,0,0,0,0,0,0,0,0,0,0,0,0,0,0,0,0,0,0,0,0,0,0,0,0,0,0,0,0,0,0,0,0,0,0,0,0,0,0,0,1,0,0,0,0,0,0,0,0,0,0,0,0,773,177,77100,1.76,,,,1
3427,(SnTe)12Sb2Te3,SnTe0.0,0,0,0,0,0,0,0,0,0,0,0,0,0,0,0,0,0,0,0,0,0,0,0,0,0,0,0,0,0,0,0,0,0,0,0,0,0,0,0,0,0,0,0,0,0,0,0,0,0,0,0,0,1,0,0,0,0,0,0,0,0,0,0,0,0,323,64,224000,2.91,,,,1
3428,(SnTe)12Sb2Te3,SnTe0.0,0,0,0,0,0,0,0,0,0,0,0,0,0,0,0,0,0,0,0,0,0,0,0,0,0,0,0,0,0,0,0,0,0,0,0,0,0,0,0,0,0,0,0,0,0,0,0,0,0,0,0,0,1,0,0,0,0,0,0,0,0,0,0,0,0,423,85,181125,2.7,,,,1
3429,(SnTe)12Sb2Te3,SnTe0.0,0,0,0,0,0,0,0,0,0,0,0,0,0,0,0,0,0,0,0,0,0,0,0,0,0,0,0,0,0,0,0,0,0,0,0,0,0,0,0,0,0,0,0,0,0,0,0,0,0,0,0,0,1,0,0,0,0,0,0,0,0,0,0,0,0,523,113,140000,2.33,,,,1
3430,(SnTe)12Sb2Te3,SnTe0.0,0,0,0,0,0,0,0,0,0,0,0,0,0,0,0,0,0,0,0,0,0,0,0,0,0,0,0,0,0,0,0,0,0,0,0,0,0,0,0,0,0,0,0,0,0,0,0,0,0,0,0,0,1,0,0,0,0,0,0,0,0,0,0,0,0,623,144,105000,2,,,,1
3431,(SnTe)12Sb2Te3,SnTe0.0,0,0,0,0,0,0,0,0,0,0,0,0,0,0,0,0,0,0,0,0,0,0,0,0,0,0,0,0,0,0,0,0,0,0,0,0,0,0,0,0,0,0,0,0,0,0,0,0,0,0,0,0,1,0,0,0,0,0,0,0,0,0,0,0,0,673,157,93000,1.9,,,,1
3432,(SnTe)12Sb2Te3,SnTe0.0,0,0,0,0,0,0,0,0,0,0,0,0,0,0,0,0,0,0,0,0,0,0,0,0,0,0,0,0,0,0,0,0,0,0,0,0,0,0,0,0,0,0,0,0,0,0,0,0,0,0,0,0,1,0,0,0,0,0,0,0,0,0,0,0,0,723,163,87700,1.88,,,,1
3433,(SnTe)12Sb2Te3,SnTe0.0,0,0,0,0,0,0,0,0,0,0,0,0,0,0,0,0,0,0,0,0,0,0,0,0,0,0,0,0,0,0,0,0,0,0,0,0,0,0,0,0,0,0,0,0,0,0,0,0,0,0,0,0,1,0,0,0,0,0,0,0,0,0,0,0,0,773,164,85900,1.95,,,,1
3434,(SnTe)15Sb2Te3,SnTe0.0,0,0,0,0,0,0,0,0,0,0,0,0,0,0,0,0,0,0,0,0,0,0,0,0,0,0,0,0,0,0,0,0,0,0,0,0,0,0,0,0,0,0,0,0,0,0,0,0,0,0,0,0,1,0,0,0,0,0,0,0,0,0,0,0,0,323,55,293376,3.54,,,,1
3435,(SnTe)15Sb2Te3,SnTe0.0,0,0,0,0,0,0,0,0,0,0,0,0,0,0,0,0,0,0,0,0,0,0,0,0,0,0,0,0,0,0,0,0,0,0,0,0,0,0,0,0,0,0,0,0,0,0,0,0,0,0,0,0,1,0,0,0,0,0,0,0,0,0,0,0,0,423,74,228000,3.3,,,,1
3436,(SnTe)15Sb2Te3,SnTe0.0,0,0,0,0,0,0,0,0,0,0,0,0,0,0,0,0,0,0,0,0,0,0,0,0,0,0,0,0,0,0,0,0,0,0,0,0,0,0,0,0,0,0,0,0,0,0,0,0,0,0,0,0,1,0,0,0,0,0,0,0,0,0,0,0,0,523,100,170625,2.88,,,,1
3437,(SnTe)15Sb2Te3,SnTe0.0,0,0,0,0,0,0,0,0,0,0,0,0,0,0,0,0,0,0,0,0,0,0,0,0,0,0,0,0,0,0,0,0,0,0,0,0,0,0,0,0,0,0,0,0,0,0,0,0,0,0,0,0,1,0,0,0,0,0,0,0,0,0,0,0,0,623,131,124937,2.39,,,,1
3438,(SnTe)15Sb2Te3,SnTe0.0,0,0,0,0,0,0,0,0,0,0,0,0,0,0,0,0,0,0,0,0,0,0,0,0,0,0,0,0,0,0,0,0,0,0,0,0,0,0,0,0,0,0,0,0,0,0,0,0,0,0,0,0,1,0,0,0,0,0,0,0,0,0,0,0,0,673,147,105443,2.18,,,,1
3439,(SnTe)15Sb2Te3,SnTe0.0,0,0,0,0,0,0,0,0,0,0,0,0,0,0,0,0,0,0,0,0,0,0,0,0,0,0,0,0,0,0,0,0,0,0,0,0,0,0,0,0,0,0,0,0,0,0,0,0,0,0,0,0,1,0,0,0,0,0,0,0,0,0,0,0,0,723,157,93924,2.11,,,,1
3440,(SnTe)15Sb2Te3,SnTe0.0,0,0,0,0,0,0,0,0,0,0,0,0,0,0,0,0,0,0,0,0,0,0,0,0,0,0,0,0,0,0,0,0,0,0,0,0,0,0,0,0,0,0,0,0,0,0,0,0,0,0,0,0,1,0,0,0,0,0,0,0,0,0,0,0,0,773,162,90380,2.13,,,,1
3441,(SnTe)20Sb2Te3,SnTe0.0,0,0,0,0,0,0,0,0,0,0,0,0,0,0,0,0,0,0,0,0,0,0,0,0,0,0,0,0,0,0,0,0,0,0,0,0,0,0,0,0,0,0,0,0,0,0,0,0,0,0,0,0,1,0,0,0,0,0,0,0,0,0,0,0,0,323,47,296943,4.24,,,,1
3442,(SnTe)20Sb2Te3,SnTe0.0,0,0,0,0,0,0,0,0,0,0,0,0,0,0,0,0,0,0,0,0,0,0,0,0,0,0,0,0,0,0,0,0,0,0,0,0,0,0,0,0,0,0,0,0,0,0,0,0,0,0,0,0,1,0,0,0,0,0,0,0,0,0,0,0,0,423,64,237197,3.98,,,,1
3443,(SnTe)20Sb2Te3,SnTe0.0,0,0,0,0,0,0,0,0,0,0,0,0,0,0,0,0,0,0,0,0,0,0,0,0,0,0,0,0,0,0,0,0,0,0,0,0,0,0,0,0,0,0,0,0,0,0,0,0,0,0,0,0,1,0,0,0,0,0,0,0,0,0,0,0,0,523,87,186370,3.42,,,,1
3444,(SnTe)20Sb2Te3,SnTe0.0,0,0,0,0,0,0,0,0,0,0,0,0,0,0,0,0,0,0,0,0,0,0,0,0,0,0,0,0,0,0,0,0,0,0,0,0,0,0,0,0,0,0,0,0,0,0,0,0,0,0,0,0,1,0,0,0,0,0,0,0,0,0,0,0,0,623,118,136400,2.81,,,,1
3445,(SnTe)20Sb2Te3,SnTe0.0,0,0,0,0,0,0,0,0,0,0,0,0,0,0,0,0,0,0,0,0,0,0,0,0,0,0,0,0,0,0,0,0,0,0,0,0,0,0,0,0,0,0,0,0,0,0,0,0,0,0,0,0,1,0,0,0,0,0,0,0,0,0,0,0,0,673,136,114304,2.51,,,,1
3446,(SnTe)20Sb2Te3,SnTe0.0,0,0,0,0,0,0,0,0,0,0,0,0,0,0,0,0,0,0,0,0,0,0,0,0,0,0,0,0,0,0,0,0,0,0,0,0,0,0,0,0,0,0,0,0,0,0,0,0,0,0,0,0,1,0,0,0,0,0,0,0,0,0,0,0,0,723,149,100127,2.37,,,,1
3447,(SnTe)20Sb2Te3,SnTe0.0,0,0,0,0,0,0,0,0,0,0,0,0,0,0,0,0,0,0,0,0,0,0,0,0,0,0,0,0,0,0,0,0,0,0,0,0,0,0,0,0,0,0,0,0,0,0,0,0,0,0,0,0,1,0,0,0,0,0,0,0,0,0,0,0,0,773,157,93900,2.31,,,,1
3448,(SnTe)25Sb2Te3,SnTe0.0,0,0,0,0,0,0,0,0,0,0,0,0,0,0,0,0,0,0,0,0,0,0,0,0,0,0,0,0,0,0,0,0,0,0,0,0,0,0,0,0,0,0,0,0,0,0,0,0,0,0,0,0,1,0,0,0,0,0,0,0,0,0,0,0,0,323,44,352625,4.28,,,,1
3449,(SnTe)25Sb2Te3,SnTe0.0,0,0,0,0,0,0,0,0,0,0,0,0,0,0,0,0,0,0,0,0,0,0,0,0,0,0,0,0,0,0,0,0,0,0,0,0,0,0,0,0,0,0,0,0,0,0,0,0,0,0,0,0,1,0,0,0,0,0,0,0,0,0,0,0,0,423,61,278250,4,,,,1
3450,(SnTe)25Sb2Te3,SnTe0.0,0,0,0,0,0,0,0,0,0,0,0,0,0,0,0,0,0,0,0,0,0,0,0,0,0,0,0,0,0,0,0,0,0,0,0,0,0,0,0,0,0,0,0,0,0,0,0,0,0,0,0,0,1,0,0,0,0,0,0,0,0,0,0,0,0,523,84,213500,3.46,,,,1
3451,(SnTe)25Sb2Te3,SnTe0.0,0,0,0,0,0,0,0,0,0,0,0,0,0,0,0,0,0,0,0,0,0,0,0,0,0,0,0,0,0,0,0,0,0,0,0,0,0,0,0,0,0,0,0,0,0,0,0,0,0,0,0,0,1,0,0,0,0,0,0,0,0,0,0,0,0,623,115,159250,2.81,,,,1
3452,(SnTe)25Sb2Te3,SnTe0.0,0,0,0,0,0,0,0,0,0,0,0,0,0,0,0,0,0,0,0,0,0,0,0,0,0,0,0,0,0,0,0,0,0,0,0,0,0,0,0,0,0,0,0,0,0,0,0,0,0,0,0,0,1,0,0,0,0,0,0,0,0,0,0,0,0,673,132,133797,2.54,,,,1
3453,(SnTe)25Sb2Te3,SnTe0.0,0,0,0,0,0,0,0,0,0,0,0,0,0,0,0,0,0,0,0,0,0,0,0,0,0,0,0,0,0,0,0,0,0,0,0,0,0,0,0,0,0,0,0,0,0,0,0,0,0,0,0,0,1,0,0,0,0,0,0,0,0,0,0,0,0,723,150,115190,2.31,,,,1
3454,(SnTe)25Sb2Te3,SnTe0.0,0,0,0,0,0,0,0,0,0,0,0,0,0,0,0,0,0,0,0,0,0,0,0,0,0,0,0,0,0,0,0,0,0,0,0,0,0,0,0,0,0,0,0,0,0,0,0,0,0,0,0,0,1,0,0,0,0,0,0,0,0,0,0,0,0,773,162,105000,2.17,,,,1
3455,(SnTe)40Sb2Te3,SnTe0.0,0,0,0,0,0,0,0,0,0,0,0,0,0,0,0,0,0,0,0,0,0,0,0,0,0,0,0,0,0,0,0,0,0,0,0,0,0,0,0,0,0,0,0,0,0,0,0,0,0,0,0,0,1,0,0,0,0,0,0,0,0,0,0,0,0,323,35,392357,5.53,,,,1
3456,(SnTe)40Sb2Te3,SnTe0.0,0,0,0,0,0,0,0,0,0,0,0,0,0,0,0,0,0,0,0,0,0,0,0,0,0,0,0,0,0,0,0,0,0,0,0,0,0,0,0,0,0,0,0,0,0,0,0,0,0,0,0,0,1,0,0,0,0,0,0,0,0,0,0,0,0,423,47,312102,5.09,,,,1
3457,(SnTe)40Sb2Te3,SnTe0.0,0,0,0,0,0,0,0,0,0,0,0,0,0,0,0,0,0,0,0,0,0,0,0,0,0,0,0,0,0,0,0,0,0,0,0,0,0,0,0,0,0,0,0,0,0,0,0,0,0,0,0,0,1,0,0,0,0,0,0,0,0,0,0,0,0,523,66,235414,4.39,,,,1
3458,(SnTe)40Sb2Te3,SnTe0.0,0,0,0,0,0,0,0,0,0,0,0,0,0,0,0,0,0,0,0,0,0,0,0,0,0,0,0,0,0,0,0,0,0,0,0,0,0,0,0,0,0,0,0,0,0,0,0,0,0,0,0,0,1,0,0,0,0,0,0,0,0,0,0,0,0,623,93,172994,3.56,,,,1
3459,(SnTe)40Sb2Te3,SnTe0.0,0,0,0,0,0,0,0,0,0,0,0,0,0,0,0,0,0,0,0,0,0,0,0,0,0,0,0,0,0,0,0,0,0,0,0,0,0,0,0,0,0,0,0,0,0,0,0,0,0,0,0,0,1,0,0,0,0,0,0,0,0,0,0,0,0,673,110,143567,3.16,,,,1
3460,(SnTe)40Sb2Te3,SnTe0.0,0,0,0,0,0,0,0,0,0,0,0,0,0,0,0,0,0,0,0,0,0,0,0,0,0,0,0,0,0,0,0,0,0,0,0,0,0,0,0,0,0,0,0,0,0,0,0,0,0,0,0,0,1,0,0,0,0,0,0,0,0,0,0,0,0,723,129,119500,2.8,,,,1
3461,(SnTe)40Sb2Te3,SnTe0.0,0,0,0,0,0,0,0,0,0,0,0,0,0,0,0,0,0,0,0,0,0,0,0,0,0,0,0,0,0,0,0,0,0,0,0,0,0,0,0,0,0,0,0,0,0,0,0,0,0,0,0,0,1,0,0,0,0,0,0,0,0,0,0,0,0,773,144,105875,2.59,,,,1
3462,(SnTe)8Sb2Te3,SnTe0.0,0,0,0,0,0,0,0,0,0,0,0,0,0,0,0,0,0,0,0,0,0,0,0,0,0,0,0,0,0,0,0,0,0,0,0,0,0,0,0,0,0,0,0,0,0,0,0,0,0,0,0,0,1,0,0,0,0,0,0,0,0,0,0,0,0,323,90,147875,2.05,,,,1
3463,(SnTe)8Sb2Te3,SnTe0.0,0,0,0,0,0,0,0,0,0,0,0,0,0,0,0,0,0,0,0,0,0,0,0,0,0,0,0,0,0,0,0,0,0,0,0,0,0,0,0,0,0,0,0,0,0,0,0,0,0,0,0,0,1,0,0,0,0,0,0,0,0,0,0,0,0,423,120,117848,1.89,,,,1
3464,(SnTe)8Sb2Te3,SnTe0.0,0,0,0,0,0,0,0,0,0,0,0,0,0,0,0,0,0,0,0,0,0,0,0,0,0,0,0,0,0,0,0,0,0,0,0,0,0,0,0,0,0,0,0,0,0,0,0,0,0,0,0,0,1,0,0,0,0,0,0,0,0,0,0,0,0,523,148,93924,1.71,,,,1
3465,(SnTe)8Sb2Te3,SnTe0.0,0,0,0,0,0,0,0,0,0,0,0,0,0,0,0,0,0,0,0,0,0,0,0,0,0,0,0,0,0,0,0,0,0,0,0,0,0,0,0,0,0,0,0,0,0,0,0,0,0,0,0,0,1,0,0,0,0,0,0,0,0,0,0,0,0,623,171,77100,1.65,,,,1
3466,(SnTe)8Sb2Te3,SnTe0.0,0,0,0,0,0,0,0,0,0,0,0,0,0,0,0,0,0,0,0,0,0,0,0,0,0,0,0,0,0,0,0,0,0,0,0,0,0,0,0,0,0,0,0,0,0,0,0,0,0,0,0,0,1,0,0,0,0,0,0,0,0,0,0,0,0,673,176,72700,1.66,,,,1
3467,(SnTe)8Sb2Te3,SnTe0.0,0,0,0,0,0,0,0,0,0,0,0,0,0,0,0,0,0,0,0,0,0,0,0,0,0,0,0,0,0,0,0,0,0,0,0,0,0,0,0,0,0,0,0,0,0,0,0,0,0,0,0,0,1,0,0,0,0,0,0,0,0,0,0,0,0,723,178,70886,1.73,,,,1
3468,(SnTe)8Sb2Te3,SnTe0.0,0,0,0,0,0,0,0,0,0,0,0,0,0,0,0,0,0,0,0,0,0,0,0,0,0,0,0,0,0,0,0,0,0,0,0,0,0,0,0,0,0,0,0,0,0,0,0,0,0,0,0,0,1,0,0,0,0,0,0,0,0,0,0,0,0,773,177,71800,1.83,,,,1
3469,SnTe,SnTe,0,0,0,0,0,0,0,0,0,0,0,0,0,0,0,0,0,0.5,0,0,0,0,0,0,0,0,0,0,0,0,0,0,0,0,0,0,0,0,0,0,0,0,0,0,0,0,0,0,0,0,0,0,0.5,0,0,0,0,0,0,0,0,0,0,0,0,323,8,716051,8.59,,,,1
3470,SnTe,SnTe,0,0,0,0,0,0,0,0,0,0,0,0,0,0,0,0,0,0.5,0,0,0,0,0,0,0,0,0,0,0,0,0,0,0,0,0,0,0,0,0,0,0,0,0,0,0,0,0,0,0,0,0,0,0.5,0,0,0,0,0,0,0,0,0,0,0,0,423,19,505605,7.27,,,,1
3471,SnTe,SnTe,0,0,0,0,0,0,0,0,0,0,0,0,0,0,0,0,0,0.5,0,0,0,0,0,0,0,0,0,0,0,0,0,0,0,0,0,0,0,0,0,0,0,0,0,0,0,0,0,0,0,0,0,0,0.5,0,0,0,0,0,0,0,0,0,0,0,0,523,40,320000,5.89,,,,1
3472,SnTe,SnTe,0,0,0,0,0,0,0,0,0,0,0,0,0,0,0,0,0,0.5,0,0,0,0,0,0,0,0,0,0,0,0,0,0,0,0,0,0,0,0,0,0,0,0,0,0,0,0,0,0,0,0,0,0,0.5,0,0,0,0,0,0,0,0,0,0,0,0,623,70,232739,4.56,,,,1
3473,SnTe,SnTe,0,0,0,0,0,0,0,0,0,0,0,0,0,0,0,0,0,0.5,0,0,0,0,0,0,0,0,0,0,0,0,0,0,0,0,0,0,0,0,0,0,0,0,0,0,0,0,0,0,0,0,0,0,0.5,0,0,0,0,0,0,0,0,0,0,0,0,673,88,186369,3.96,,,,1
3474,SnTe,SnTe,0,0,0,0,0,0,0,0,0,0,0,0,0,0,0,0,0,0.5,0,0,0,0,0,0,0,0,0,0,0,0,0,0,0,0,0,0,0,0,0,0,0,0,0,0,0,0,0,0,0,0,0,0,0.5,0,0,0,0,0,0,0,0,0,0,0,0,723,110,148025,3.44,,,,1
3475,SnTe,SnTe,0,0,0,0,0,0,0,0,0,0,0,0,0,0,0,0,0,0.5,0,0,0,0,0,0,0,0,0,0,0,0,0,0,0,0,0,0,0,0,0,0,0,0,0,0,0,0,0,0,0,0,0,0,0.5,0,0,0,0,0,0,0,0,0,0,0,0,773,132,116815,3.03,,,,1
3476,Cd2Cu3In3Te8,Cd2Cu3In3Te8,0.1875,0,0,0,0,0,0,0,0,0,0,0,0,0,0,0,0,0.5,0,0,0.125,0,0,0,0,0,0,0,0,0,0,0,0,0,0,0,0,0,0,0,0,0,0,0.1875,0,0,0,0,0,0,0,0,0,0,0,0,0,0,0,0,0,0,0,0,0,335,148,18310,1.92,0.0004,0.07,https://doi.org/10.1021/acsaem.9b02004,1
3477,Cd2Cu3In3Te8,Cd2Cu3In3Te8,0.1875,0,0,0,0,0,0,0,0,0,0,0,0,0,0,0,0,0.5,0,0,0.125,0,0,0,0,0,0,0,0,0,0,0,0,0,0,0,0,0,0,0,0,0,0,0.1875,0,0,0,0,0,0,0,0,0,0,0,0,0,0,0,0,0,0,0,0,0,377,159,17034,1.69,0.00043,0.1,https://doi.org/10.1021/acsaem.9b02004,1
3478,Cd2Cu3In3Te8,Cd2Cu3In3Te8,0.1875,0,0,0,0,0,0,0,0,0,0,0,0,0,0,0,0,0.5,0,0,0.125,0,0,0,0,0,0,0,0,0,0,0,0,0,0,0,0,0,0,0,0,0,0,0.1875,0,0,0,0,0,0,0,0,0,0,0,0,0,0,0,0,0,0,0,0,0,427,171,15000,1.48,0.00044,0.13,https://doi.org/10.1021/acsaem.9b02004,1
3479,Cd2Cu3In3Te8,Cd2Cu3In3Te8,0.1875,0,0,0,0,0,0,0,0,0,0,0,0,0,0,0,0,0.5,0,0,0.125,0,0,0,0,0,0,0,0,0,0,0,0,0,0,0,0,0,0,0,0,0,0,0.1875,0,0,0,0,0,0,0,0,0,0,0,0,0,0,0,0,0,0,0,0,0,477,184,13000,1.29,0.00044,0.16,https://doi.org/10.1021/acsaem.9b02004,1
3480,Cd2Cu3In3Te8,Cd2Cu3In3Te8,0.1875,0,0,0,0,0,0,0,0,0,0,0,0,0,0,0,0,0.5,0,0,0.125,0,0,0,0,0,0,0,0,0,0,0,0,0,0,0,0,0,0,0,0,0,0,0.1875,0,0,0,0,0,0,0,0,0,0,0,0,0,0,0,0,0,0,0,0,0,527,200,11000,1.14,0.00044,0.2,https://doi.org/10.1021/acsaem.9b02004,1
3481,Cd2Cu3In3Te8,Cd2Cu3In3Te8,0.1875,0,0,0,0,0,0,0,0,0,0,0,0,0,0,0,0,0.5,0,0,0.125,0,0,0,0,0,0,0,0,0,0,0,0,0,0,0,0,0,0,0,0,0,0,0.1875,0,0,0,0,0,0,0,0,0,0,0,0,0,0,0,0,0,0,0,0,0,575,216,9100,0.98,0.00042,0.25,https://doi.org/10.1021/acsaem.9b02004,1
3482,Cd2Cu3In3Te8,Cd2Cu3In3Te8,0.1875,0,0,0,0,0,0,0,0,0,0,0,0,0,0,0,0,0.5,0,0,0.125,0,0,0,0,0,0,0,0,0,0,0,0,0,0,0,0,0,0,0,0,0,0,0.1875,0,0,0,0,0,0,0,0,0,0,0,0,0,0,0,0,0,0,0,0,0,625,219,8330,0.83,0.0004,0.3,https://doi.org/10.1021/acsaem.9b02004,1
3483,Cd2Cu3In3Te8,Cd2Cu3In3Te8,0.1875,0,0,0,0,0,0,0,0,0,0,0,0,0,0,0,0,0.5,0,0,0.125,0,0,0,0,0,0,0,0,0,0,0,0,0,0,0,0,0,0,0,0,0,0,0.1875,0,0,0,0,0,0,0,0,0,0,0,0,0,0,0,0,0,0,0,0,0,675,216,8200,0.71,0.00038,0.36,https://doi.org/10.1021/acsaem.9b02004,1
3484,Mn2Cu3In3Te8,Mn2Cu3In3Te8,0.1875,0,0,0,0.125,0,0,0,0,0,0,0,0,0,0,0,0,0.5,0,0,0,0,0,0,0,0,0,0,0,0,0,0,0,0,0,0,0,0,0,0,0,0,0,0.1875,0,0,0,0,0,0,0,0,0,0,0,0,0,0,0,0,0,0,0,0,0,575,447,170,1.21,0.00003,0.02,https://doi.org/10.1021/acsaem.9b02004,1
3485,Mn2Cu3In3Te8,Mn2Cu3In3Te8,0.1875,0,0,0,0.125,0,0,0,0,0,0,0,0,0,0,0,0,0.5,0,0,0,0,0,0,0,0,0,0,0,0,0,0,0,0,0,0,0,0,0,0,0,0,0,0.1875,0,0,0,0,0,0,0,0,0,0,0,0,0,0,0,0,0,0,0,0,0,625,432,320,1.05,0.00006,0.04,https://doi.org/10.1021/acsaem.9b02004,1
3486,Mn2Cu3In3Te8,Mn2Cu3In3Te8,0.1875,0,0,0,0.125,0,0,0,0,0,0,0,0,0,0,0,0,0.5,0,0,0,0,0,0,0,0,0,0,0,0,0,0,0,0,0,0,0,0,0,0,0,0,0,0.1875,0,0,0,0,0,0,0,0,0,0,0,0,0,0,0,0,0,0,0,0,0,675,415,565,0.9,0.0001,0.07,https://doi.org/10.1021/acsaem.9b02004,1
3487,Mn2Cu3In3Te8,Mn2Cu3In3Te8,0.1875,0,0,0,0.125,0,0,0,0,0,0,0,0,0,0,0,0,0.5,0,0,0,0,0,0,0,0,0,0,0,0,0,0,0,0,0,0,0,0,0,0,0,0,0,0.1875,0,0,0,0,0,0,0,0,0,0,0,0,0,0,0,0,0,0,0,0,0,720,370,1000,0.74,0.00014,0.14,https://doi.org/10.1021/acsaem.9b02004,1
3488,Mn2Cu3In3Te8,Mn2Cu3In3Te8,0.1875,0,0,0,0.125,0,0,0,0,0,0,0,0,0,0,0,0,0.5,0,0,0,0,0,0,0,0,0,0,0,0,0,0,0,0,0,0,0,0,0,0,0,0,0,0.1875,0,0,0,0,0,0,0,0,0,0,0,0,0,0,0,0,0,0,0,0,0,770,340,1600,0.65,0.00018,0.22,https://doi.org/10.1021/acsaem.9b02004,1
3489,Mn2Cu3In3Te8,Mn2Cu3In3Te8,0.1875,0,0,0,0.125,0,0,0,0,0,0,0,0,0,0,0,0,0.5,0,0,0,0,0,0,0,0,0,0,0,0,0,0,0,0,0,0,0,0,0,0,0,0,0,0.1875,0,0,0,0,0,0,0,0,0,0,0,0,0,0,0,0,0,0,0,0,0,866,300,2600,0.49,0.00023,0.42,https://doi.org/10.1021/acsaem.9b02004,1
3490,Zn2Cu3In3Te8,Zn2Cu3In3Te8,0.1875,0,0,0,0,0,0,0,0,0,0,0,0,0,0,0,0,0.5,0,0,0,0,0,0,0,0,0,0,0,0,0,0,0,0,0,0,0,0,0,0,0,0,0,0.1875,0,0,0,0,0,0,0.125,0,0,0,0,0,0,0,0,0,0,0,0,0,0,330,132,20300,3.25,0.00036,0.04,https://doi.org/10.1021/acsaem.9b02004,1
3491,Zn2Cu3In3Te8,Zn2Cu3In3Te8,0.1875,0,0,0,0,0,0,0,0,0,0,0,0,0,0,0,0,0.5,0,0,0,0,0,0,0,0,0,0,0,0,0,0,0,0,0,0,0,0,0,0,0,0,0,0.1875,0,0,0,0,0,0,0.125,0,0,0,0,0,0,0,0,0,0,0,0,0,0,373,142,19207,2.81,0.00039,0.05,https://doi.org/10.1021/acsaem.9b02004,1
3492,Zn2Cu3In3Te8,Zn2Cu3In3Te8,0.1875,0,0,0,0,0,0,0,0,0,0,0,0,0,0,0,0,0.5,0,0,0,0,0,0,0,0,0,0,0,0,0,0,0,0,0,0,0,0,0,0,0,0,0,0.1875,0,0,0,0,0,0,0.125,0,0,0,0,0,0,0,0,0,0,0,0,0,0,424,159,17900,2.45,0.00045,0.08,https://doi.org/10.1021/acsaem.9b02004,1
3493,Zn2Cu3In3Te8,Zn2Cu3In3Te8,0.1875,0,0,0,0,0,0,0,0,0,0,0,0,0,0,0,0,0.5,0,0,0,0,0,0,0,0,0,0,0,0,0,0,0,0,0,0,0,0,0,0,0,0,0,0.1875,0,0,0,0,0,0,0.125,0,0,0,0,0,0,0,0,0,0,0,0,0,0,473,169,16275,2.15,0.00046,0.1,https://doi.org/10.1021/acsaem.9b02004,1
3494,Zn2Cu3In3Te8,Zn2Cu3In3Te8,0.1875,0,0,0,0,0,0,0,0,0,0,0,0,0,0,0,0,0.5,0,0,0,0,0,0,0,0,0,0,0,0,0,0,0,0,0,0,0,0,0,0,0,0,0,0.1875,0,0,0,0,0,0,0.125,0,0,0,0,0,0,0,0,0,0,0,0,0,0,572,190,13482,1.61,0.00049,0.17,https://doi.org/10.1021/acsaem.9b02004,1
3495,Zn2Cu3In3Te8,Zn2Cu3In3Te8,0.1875,0,0,0,0,0,0,0,0,0,0,0,0,0,0,0,0,0.5,0,0,0,0,0,0,0,0,0,0,0,0,0,0,0,0,0,0,0,0,0,0,0,0,0,0.1875,0,0,0,0,0,0,0.125,0,0,0,0,0,0,0,0,0,0,0,0,0,0,620,187,13830,1.31,0.00048,0.23,https://doi.org/10.1021/acsaem.9b02004,1
3496,Zn2Cu3In3Te8,Zn2Cu3In3Te8,0.1875,0,0,0,0,0,0,0,0,0,0,0,0,0,0,0,0,0.5,0,0,0,0,0,0,0,0,0,0,0,0,0,0,0,0,0,0,0,0,0,0,0,0,0,0.1875,0,0,0,0,0,0,0.125,0,0,0,0,0,0,0,0,0,0,0,0,0,0,668,191,12965,1.18,0.00047,0.27,https://doi.org/10.1021/acsaem.9b02004,1
3497,Al0.005Sb0.1Ge0.895Te,Al0.005Sb0.1Ge0.895Te,0,0,0,0,0,0,0,0,0,0,0,0,0,0,0,0,0,0.5,0,0,0,0,0,0,0,0,0,0,0,0,0,0,0,0,0,0,0,0,0,0.4475,0,0,0,0,0,0.05,0,0,0,0,0,0.0025,0,0,0,0,0,0,0,0,0,0,0,0,0,323,137,60964,1.53,,,,1
3498,Al0.005Sb0.1Ge0.895Te,Al0.005Sb0.1Ge0.895Te,0,0,0,0,0,0,0,0,0,0,0,0,0,0,0,0,0,0.5,0,0,0,0,0,0,0,0,0,0,0,0,0,0,0,0,0,0,0,0,0,0.4475,0,0,0,0,0,0.05,0,0,0,0,0,0.0025,0,0,0,0,0,0,0,0,0,0,0,0,0,373,159,55261,1.52,,,,1
3499,Al0.005Sb0.1Ge0.895Te,Al0.005Sb0.1Ge0.895Te,0,0,0,0,0,0,0,0,0,0,0,0,0,0,0,0,0,0.5,0,0,0,0,0,0,0,0,0,0,0,0,0,0,0,0,0,0,0,0,0,0.4475,0,0,0,0,0,0.05,0,0,0,0,0,0.0025,0,0,0,0,0,0,0,0,0,0,0,0,0,473,204,44578,1.44,,,,1
3500,Al0.005Sb0.1Ge0.895Te,Al0.005Sb0.1Ge0.895Te,0,0,0,0,0,0,0,0,0,0,0,0,0,0,0,0,0,0.5,0,0,0,0,0,0,0,0,0,0,0,0,0,0,0,0,0,0,0,0,0,0.4475,0,0,0,0,0,0.05,0,0,0,0,0,0.0025,0,0,0,0,0,0,0,0,0,0,0,0,0,573,223,54699,1.42,,,,1
3501,Al0.005Sb0.1Ge0.895Te,Al0.005Sb0.1Ge0.895Te,0,0,0,0,0,0,0,0,0,0,0,0,0,0,0,0,0,0.5,0,0,0,0,0,0,0,0,0,0,0,0,0,0,0,0,0,0,0,0,0,0.4475,0,0,0,0,0,0.05,0,0,0,0,0,0.0025,0,0,0,0,0,0,0,0,0,0,0,0,0,673,248,57030,1.47,,,,1
3502,Al0.005Sb0.1Ge0.895Te,Al0.005Sb0.1Ge0.895Te,0,0,0,0,0,0,0,0,0,0,0,0,0,0,0,0,0,0.5,0,0,0,0,0,0,0,0,0,0,0,0,0,0,0,0,0,0,0,0,0,0.4475,0,0,0,0,0,0.05,0,0,0,0,0,0.0025,0,0,0,0,0,0,0,0,0,0,0,0,0,773,253,54378,1.47,,,,1
3503,Al0.005Sb0.1Ge0.895Te,Al0.005Sb0.1Ge0.895Te,0,0,0,0,0,0,0,0,0,0,0,0,0,0,0,0,0,0.5,0,0,0,0,0,0,0,0,0,0,0,0,0,0,0,0,0,0,0,0,0,0.4475,0,0,0,0,0,0.05,0,0,0,0,0,0.0025,0,0,0,0,0,0,0,0,0,0,0,0,0,823,235,58795,1.52,,,,1
3504,Al0.0075Sb0.1Ge0.8925Te,Al0.0075Sb0.1Ge0.8925Te,0,0,0,0,0,0,0,0,0,0,0,0,0,0,0,0,0,0.5,0,0,0,0,0,0,0,0,0,0,0,0,0,0,0,0,0,0,0,0,0,0.44625,0,0,0,0,0,0.05,0,0,0,0,0,0.00375,0,0,0,0,0,0,0,0,0,0,0,0,0,323,143,58474,1.43,,,,1
3505,Al0.0075Sb0.1Ge0.8925Te,Al0.0075Sb0.1Ge0.8925Te,0,0,0,0,0,0,0,0,0,0,0,0,0,0,0,0,0,0.5,0,0,0,0,0,0,0,0,0,0,0,0,0,0,0,0,0,0,0,0,0,0.44625,0,0,0,0,0,0.05,0,0,0,0,0,0.00375,0,0,0,0,0,0,0,0,0,0,0,0,0,373,167,53333,1.49,,,,1
3506,Al0.0075Sb0.1Ge0.8925Te,Al0.0075Sb0.1Ge0.8925Te,0,0,0,0,0,0,0,0,0,0,0,0,0,0,0,0,0,0.5,0,0,0,0,0,0,0,0,0,0,0,0,0,0,0,0,0,0,0,0,0,0.44625,0,0,0,0,0,0.05,0,0,0,0,0,0.00375,0,0,0,0,0,0,0,0,0,0,0,0,0,473,206,43534,1.42,,,,1
3507,Al0.0075Sb0.1Ge0.8925Te,Al0.0075Sb0.1Ge0.8925Te,0,0,0,0,0,0,0,0,0,0,0,0,0,0,0,0,0,0.5,0,0,0,0,0,0,0,0,0,0,0,0,0,0,0,0,0,0,0,0,0,0.44625,0,0,0,0,0,0.05,0,0,0,0,0,0.00375,0,0,0,0,0,0,0,0,0,0,0,0,0,573,215,52450,1.43,,,,1
3508,Al0.0075Sb0.1Ge0.8925Te,Al0.0075Sb0.1Ge0.8925Te,0,0,0,0,0,0,0,0,0,0,0,0,0,0,0,0,0,0.5,0,0,0,0,0,0,0,0,0,0,0,0,0,0,0,0,0,0,0,0,0,0.44625,0,0,0,0,0,0.05,0,0,0,0,0,0.00375,0,0,0,0,0,0,0,0,0,0,0,0,0,673,244,54699,1.46,,,,1
3509,Al0.0075Sb0.1Ge0.8925Te,Al0.0075Sb0.1Ge0.8925Te,0,0,0,0,0,0,0,0,0,0,0,0,0,0,0,0,0,0.5,0,0,0,0,0,0,0,0,0,0,0,0,0,0,0,0,0,0,0,0,0,0.44625,0,0,0,0,0,0.05,0,0,0,0,0,0.00375,0,0,0,0,0,0,0,0,0,0,0,0,0,773,261,52048,1.46,,,,1
3510,Al0.0075Sb0.1Ge0.8925Te,Al0.0075Sb0.1Ge0.8925Te,0,0,0,0,0,0,0,0,0,0,0,0,0,0,0,0,0,0.5,0,0,0,0,0,0,0,0,0,0,0,0,0,0,0,0,0,0,0,0,0,0.44625,0,0,0,0,0,0.05,0,0,0,0,0,0.00375,0,0,0,0,0,0,0,0,0,0,0,0,0,823,260,56305,1.51,,,,1
3511,Al0.01Ge0.99Te,Al0.01Ge0.99Te,0,0,0,0,0,0,0,0,0,0,0,0,0,0,0,0,0,0.5,0,0,0,0,0,0,0,0,0,0,0,0,0,0,0,0,0,0,0,0,0,0.495,0,0,0,0,0,0,0,0,0,0,0,0.005,0,0,0,0,0,0,0,0,0,0,0,0,0,323,34,639286,6.78,,,,1
3512,Al0.01Ge0.99Te,Al0.01Ge0.99Te,0,0,0,0,0,0,0,0,0,0,0,0,0,0,0,0,0,0.5,0,0,0,0,0,0,0,0,0,0,0,0,0,0,0,0,0,0,0,0,0,0.495,0,0,0,0,0,0,0,0,0,0,0,0.005,0,0,0,0,0,0,0,0,0,0,0,0,0,373,44,539286,6.27,,,,1
3513,Al0.01Ge0.99Te,Al0.01Ge0.99Te,0,0,0,0,0,0,0,0,0,0,0,0,0,0,0,0,0,0.5,0,0,0,0,0,0,0,0,0,0,0,0,0,0,0,0,0,0,0,0,0,0.495,0,0,0,0,0,0,0,0,0,0,0,0.005,0,0,0,0,0,0,0,0,0,0,0,0,0,473,66,400000,5.24,,,,1
3514,Al0.01Ge0.99Te,Al0.01Ge0.99Te,0,0,0,0,0,0,0,0,0,0,0,0,0,0,0,0,0,0.5,0,0,0,0,0,0,0,0,0,0,0,0,0,0,0,0,0,0,0,0,0,0.495,0,0,0,0,0,0,0,0,0,0,0,0.005,0,0,0,0,0,0,0,0,0,0,0,0,0,573,94,287500,4.26,,,,1
3515,Al0.01Ge0.99Te,Al0.01Ge0.99Te,0,0,0,0,0,0,0,0,0,0,0,0,0,0,0,0,0,0.5,0,0,0,0,0,0,0,0,0,0,0,0,0,0,0,0,0,0,0,0,0,0.495,0,0,0,0,0,0,0,0,0,0,0,0.005,0,0,0,0,0,0,0,0,0,0,0,0,0,673,116,250000,3.7,,,,1
3516,Al0.01Ge0.99Te,Al0.01Ge0.99Te,0,0,0,0,0,0,0,0,0,0,0,0,0,0,0,0,0,0.5,0,0,0,0,0,0,0,0,0,0,0,0,0,0,0,0,0,0,0,0,0,0.495,0,0,0,0,0,0,0,0,0,0,0,0.005,0,0,0,0,0,0,0,0,0,0,0,0,0,773,145,191071,3.06,,,,1
3517,Al0.01Ge0.99Te,Al0.01Ge0.99Te,0,0,0,0,0,0,0,0,0,0,0,0,0,0,0,0,0,0.5,0,0,0,0,0,0,0,0,0,0,0,0,0,0,0,0,0,0,0,0,0,0.495,0,0,0,0,0,0,0,0,0,0,0,0.005,0,0,0,0,0,0,0,0,0,0,0,0,0,823,156,171429,2.96,,,,1
3518,Al0.01Sb0.1Ge0.89Te,Al0.01Sb0.1Ge0.89Te,0,0,0,0,0,0,0,0,0,0,0,0,0,0,0,0,0,0.5,0,0,0,0,0,0,0,0,0,0,0,0,0,0,0,0,0,0,0,0,0,0.445,0,0,0,0,0,0.05,0,0,0,0,0,0.005,0,0,0,0,0,0,0,0,0,0,0,0,0,323,151,54779,1.38,,,,1
3519,Al0.01Sb0.1Ge0.89Te,Al0.01Sb0.1Ge0.89Te,0,0,0,0,0,0,0,0,0,0,0,0,0,0,0,0,0,0.5,0,0,0,0,0,0,0,0,0,0,0,0,0,0,0,0,0,0,0,0,0,0.445,0,0,0,0,0,0.05,0,0,0,0,0,0.005,0,0,0,0,0,0,0,0,0,0,0,0,0,373,182,48755,1.42,,,,1
3520,Al0.01Sb0.1Ge0.89Te,Al0.01Sb0.1Ge0.89Te,0,0,0,0,0,0,0,0,0,0,0,0,0,0,0,0,0,0.5,0,0,0,0,0,0,0,0,0,0,0,0,0,0,0,0,0,0,0,0,0,0.445,0,0,0,0,0,0.05,0,0,0,0,0,0.005,0,0,0,0,0,0,0,0,0,0,0,0,0,473,232,37590,1.36,,,,1
3521,Al0.01Sb0.1Ge0.89Te,Al0.01Sb0.1Ge0.89Te,0,0,0,0,0,0,0,0,0,0,0,0,0,0,0,0,0,0.5,0,0,0,0,0,0,0,0,0,0,0,0,0,0,0,0,0,0,0,0,0,0.445,0,0,0,0,0,0.05,0,0,0,0,0,0.005,0,0,0,0,0,0,0,0,0,0,0,0,0,573,241,46104,1.38,,,,1
3522,Al0.01Sb0.1Ge0.89Te,Al0.01Sb0.1Ge0.89Te,0,0,0,0,0,0,0,0,0,0,0,0,0,0,0,0,0,0.5,0,0,0,0,0,0,0,0,0,0,0,0,0,0,0,0,0,0,0,0,0,0.445,0,0,0,0,0,0.05,0,0,0,0,0,0.005,0,0,0,0,0,0,0,0,0,0,0,0,0,673,268,54165,1.4,,,,1
3523,Al0.01Sb0.1Ge0.89Te,Al0.01Sb0.1Ge0.89Te,0,0,0,0,0,0,0,0,0,0,0,0,0,0,0,0,0,0.5,0,0,0,0,0,0,0,0,0,0,0,0,0,0,0,0,0,0,0,0,0,0.445,0,0,0,0,0,0.05,0,0,0,0,0,0.005,0,0,0,0,0,0,0,0,0,0,0,0,0,773,262,51647,1.38,,,,1
3524,Al0.01Sb0.1Ge0.89Te,Al0.01Sb0.1Ge0.89Te,0,0,0,0,0,0,0,0,0,0,0,0,0,0,0,0,0,0.5,0,0,0,0,0,0,0,0,0,0,0,0,0,0,0,0,0,0,0,0,0,0.445,0,0,0,0,0,0.05,0,0,0,0,0,0.005,0,0,0,0,0,0,0,0,0,0,0,0,0,823,246,59277,1.43,,,,1
3525,Al0.02Ge0.98Te,Al0.02Ge0.98Te,0,0,0,0,0,0,0,0,0,0,0,0,0,0,0,0,0,0.5,0,0,0,0,0,0,0,0,0,0,0,0,0,0,0,0,0,0,0,0,0,0.49,0,0,0,0,0,0,0,0,0,0,0,0.01,0,0,0,0,0,0,0,0,0,0,0,0,0,323,36,583929,6.63,,,,1
3526,Al0.02Ge0.98Te,Al0.02Ge0.98Te,0,0,0,0,0,0,0,0,0,0,0,0,0,0,0,0,0,0.5,0,0,0,0,0,0,0,0,0,0,0,0,0,0,0,0,0,0,0,0,0,0.49,0,0,0,0,0,0,0,0,0,0,0,0.01,0,0,0,0,0,0,0,0,0,0,0,0,0,373,48,503571,6.14,,,,1
3527,Al0.02Ge0.98Te,Al0.02Ge0.98Te,0,0,0,0,0,0,0,0,0,0,0,0,0,0,0,0,0,0.5,0,0,0,0,0,0,0,0,0,0,0,0,0,0,0,0,0,0,0,0,0,0.49,0,0,0,0,0,0,0,0,0,0,0,0.01,0,0,0,0,0,0,0,0,0,0,0,0,0,473,65,380357,5.25,,,,1
3528,Al0.02Ge0.98Te,Al0.02Ge0.98Te,0,0,0,0,0,0,0,0,0,0,0,0,0,0,0,0,0,0.5,0,0,0,0,0,0,0,0,0,0,0,0,0,0,0,0,0,0,0,0,0,0.49,0,0,0,0,0,0,0,0,0,0,0,0.01,0,0,0,0,0,0,0,0,0,0,0,0,0,573,94,287500,4.33,,,,1
3529,Al0.02Ge0.98Te,Al0.02Ge0.98Te,0,0,0,0,0,0,0,0,0,0,0,0,0,0,0,0,0,0.5,0,0,0,0,0,0,0,0,0,0,0,0,0,0,0,0,0,0,0,0,0,0.49,0,0,0,0,0,0,0,0,0,0,0,0.01,0,0,0,0,0,0,0,0,0,0,0,0,0,673,118,258929,3.84,,,,1
3530,Al0.02Ge0.98Te,Al0.02Ge0.98Te,0,0,0,0,0,0,0,0,0,0,0,0,0,0,0,0,0,0.5,0,0,0,0,0,0,0,0,0,0,0,0,0,0,0,0,0,0,0,0,0,0.49,0,0,0,0,0,0,0,0,0,0,0,0.01,0,0,0,0,0,0,0,0,0,0,0,0,0,773,137,203571,3.23,,,,1
3531,Al0.02Ge0.98Te,Al0.02Ge0.98Te,0,0,0,0,0,0,0,0,0,0,0,0,0,0,0,0,0,0.5,0,0,0,0,0,0,0,0,0,0,0,0,0,0,0,0,0,0,0,0,0,0.49,0,0,0,0,0,0,0,0,0,0,0,0.01,0,0,0,0,0,0,0,0,0,0,0,0,0,823,143,178571,3.18,,,,1
3532,Al0.03Ge0.97Te,Al0.03Ge0.97Te,0,0,0,0,0,0,0,0,0,0,0,0,0,0,0,0,0,0.5,0,0,0,0,0,0,0,0,0,0,0,0,0,0,0,0,0,0,0,0,0,0.485,0,0,0,0,0,0,0,0,0,0,0,0.015,0,0,0,0,0,0,0,0,0,0,0,0,0,323,38,555357,6.05,,,,1
3533,Al0.03Ge0.97Te,Al0.03Ge0.97Te,0,0,0,0,0,0,0,0,0,0,0,0,0,0,0,0,0,0.5,0,0,0,0,0,0,0,0,0,0,0,0,0,0,0,0,0,0,0,0,0,0.485,0,0,0,0,0,0,0,0,0,0,0,0.015,0,0,0,0,0,0,0,0,0,0,0,0,0,373,48,483929,5.63,,,,1
3534,Al0.03Ge0.97Te,Al0.03Ge0.97Te,0,0,0,0,0,0,0,0,0,0,0,0,0,0,0,0,0,0.5,0,0,0,0,0,0,0,0,0,0,0,0,0,0,0,0,0,0,0,0,0,0.485,0,0,0,0,0,0,0,0,0,0,0,0.015,0,0,0,0,0,0,0,0,0,0,0,0,0,473,69,375000,4.95,,,,1
3535,Al0.03Ge0.97Te,Al0.03Ge0.97Te,0,0,0,0,0,0,0,0,0,0,0,0,0,0,0,0,0,0.5,0,0,0,0,0,0,0,0,0,0,0,0,0,0,0,0,0,0,0,0,0,0.485,0,0,0,0,0,0,0,0,0,0,0,0.015,0,0,0,0,0,0,0,0,0,0,0,0,0,573,88,287500,4.31,,,,1
3536,Al0.03Ge0.97Te,Al0.03Ge0.97Te,0,0,0,0,0,0,0,0,0,0,0,0,0,0,0,0,0,0.5,0,0,0,0,0,0,0,0,0,0,0,0,0,0,0,0,0,0,0,0,0,0.485,0,0,0,0,0,0,0,0,0,0,0,0.015,0,0,0,0,0,0,0,0,0,0,0,0,0,673,112,262500,3.92,,,,1
3537,Al0.03Ge0.97Te,Al0.03Ge0.97Te,0,0,0,0,0,0,0,0,0,0,0,0,0,0,0,0,0,0.5,0,0,0,0,0,0,0,0,0,0,0,0,0,0,0,0,0,0,0,0,0,0.485,0,0,0,0,0,0,0,0,0,0,0,0.015,0,0,0,0,0,0,0,0,0,0,0,0,0,773,129,205357,3.35,,,,1
3538,Al0.03Ge0.97Te,Al0.03Ge0.97Te,0,0,0,0,0,0,0,0,0,0,0,0,0,0,0,0,0,0.5,0,0,0,0,0,0,0,0,0,0,0,0,0,0,0,0,0,0,0,0,0,0.485,0,0,0,0,0,0,0,0,0,0,0,0.015,0,0,0,0,0,0,0,0,0,0,0,0,0,823,140,178571,3.2,,,,1
3539,GeTe,GeTe,0,0,0,0,0,0,0,0,0,0,0,0,0,0,0,0,0,0.5,0,0,0,0,0,0,0,0,0,0,0,0,0,0,0,0,0,0,0,0,0,0.5,0,0,0,0,0,0,0,0,0,0,0,0,0,0,0,0,0,0,0,0,0,0,0,0,0,323,31,712500,6.52,,,,1
3540,GeTe,GeTe,0,0,0,0,0,0,0,0,0,0,0,0,0,0,0,0,0,0.5,0,0,0,0,0,0,0,0,0,0,0,0,0,0,0,0,0,0,0,0,0,0.5,0,0,0,0,0,0,0,0,0,0,0,0,0,0,0,0,0,0,0,0,0,0,0,0,0,373,43,591071,6.1,,,,1
3541,GeTe,GeTe,0,0,0,0,0,0,0,0,0,0,0,0,0,0,0,0,0,0.5,0,0,0,0,0,0,0,0,0,0,0,0,0,0,0,0,0,0,0,0,0,0.5,0,0,0,0,0,0,0,0,0,0,0,0,0,0,0,0,0,0,0,0,0,0,0,0,0,473,62,425000,5.09,,,,1
3542,GeTe,GeTe,0,0,0,0,0,0,0,0,0,0,0,0,0,0,0,0,0,0.5,0,0,0,0,0,0,0,0,0,0,0,0,0,0,0,0,0,0,0,0,0,0.5,0,0,0,0,0,0,0,0,0,0,0,0,0,0,0,0,0,0,0,0,0,0,0,0,0,573,96,294600,4.13,,,,1
3543,GeTe,GeTe,0,0,0,0,0,0,0,0,0,0,0,0,0,0,0,0,0,0.5,0,0,0,0,0,0,0,0,0,0,0,0,0,0,0,0,0,0,0,0,0,0.5,0,0,0,0,0,0,0,0,0,0,0,0,0,0,0,0,0,0,0,0,0,0,0,0,0,673,135,227300,3.27,,,,1
3544,GeTe,GeTe,0,0,0,0,0,0,0,0,0,0,0,0,0,0,0,0,0,0.5,0,0,0,0,0,0,0,0,0,0,0,0,0,0,0,0,0,0,0,0,0,0.5,0,0,0,0,0,0,0,0,0,0,0,0,0,0,0,0,0,0,0,0,0,0,0,0,0,773,159,185500,3.03,,,,1
3545,GeTe,GeTe,0,0,0,0,0,0,0,0,0,0,0,0,0,0,0,0,0,0.5,0,0,0,0,0,0,0,0,0,0,0,0,0,0,0,0,0,0,0,0,0,0.5,0,0,0,0,0,0,0,0,0,0,0,0,0,0,0,0,0,0,0,0,0,0,0,0,0,823,159,169643,2.96,,,,1
3546,Sb0.05Ge0.95Te,Sb0.05Ge0.95Te,0,0,0,0,0,0,0,0,0,0,0,0,0,0,0,0,0,0.5,0,0,0,0,0,0,0,0,0,0,0,0,0,0,0,0,0,0,0,0,0,0.475,0,0,0,0,0,0.025,0,0,0,0,0,0,0,0,0,0,0,0,0,0,0,0,0,0,0,323,67,319444,3.69,,,,1
3547,Sb0.05Ge0.95Te,Sb0.05Ge0.95Te,0,0,0,0,0,0,0,0,0,0,0,0,0,0,0,0,0,0.5,0,0,0,0,0,0,0,0,0,0,0,0,0,0,0,0,0,0,0,0,0,0.475,0,0,0,0,0,0.025,0,0,0,0,0,0,0,0,0,0,0,0,0,0,0,0,0,0,0,373,81,269725,3.49,,,,1
3548,Sb0.05Ge0.95Te,Sb0.05Ge0.95Te,0,0,0,0,0,0,0,0,0,0,0,0,0,0,0,0,0,0.5,0,0,0,0,0,0,0,0,0,0,0,0,0,0,0,0,0,0,0,0,0,0.475,0,0,0,0,0,0.025,0,0,0,0,0,0,0,0,0,0,0,0,0,0,0,0,0,0,0,473,121,189908,2.84,,,,1
3549,Sb0.05Ge0.95Te,Sb0.05Ge0.95Te,0,0,0,0,0,0,0,0,0,0,0,0,0,0,0,0,0,0.5,0,0,0,0,0,0,0,0,0,0,0,0,0,0,0,0,0,0,0,0,0,0.475,0,0,0,0,0,0.025,0,0,0,0,0,0,0,0,0,0,0,0,0,0,0,0,0,0,0,573,156,136488,2.38,,,,1
3550,Sb0.05Ge0.95Te,Sb0.05Ge0.95Te,0,0,0,0,0,0,0,0,0,0,0,0,0,0,0,0,0,0.5,0,0,0,0,0,0,0,0,0,0,0,0,0,0,0,0,0,0,0,0,0,0.475,0,0,0,0,0,0.025,0,0,0,0,0,0,0,0,0,0,0,0,0,0,0,0,0,0,0,673,190,118349,2.22,,,,1
3551,Sb0.05Ge0.95Te,Sb0.05Ge0.95Te,0,0,0,0,0,0,0,0,0,0,0,0,0,0,0,0,0,0.5,0,0,0,0,0,0,0,0,0,0,0,0,0,0,0,0,0,0,0,0,0,0.475,0,0,0,0,0,0.025,0,0,0,0,0,0,0,0,0,0,0,0,0,0,0,0,0,0,0,773,209,90826,1.95,,,,1
3552,Sb0.05Ge0.95Te,Sb0.05Ge0.95Te,0,0,0,0,0,0,0,0,0,0,0,0,0,0,0,0,0,0.5,0,0,0,0,0,0,0,0,0,0,0,0,0,0,0,0,0,0,0,0,0,0.475,0,0,0,0,0,0.025,0,0,0,0,0,0,0,0,0,0,0,0,0,0,0,0,0,0,0,823,207,93578,1.98,,,,1
3553,Sb0.15Ge0.85Te,Sb0.15Ge0.85Te,0,0,0,0,0,0,0,0,0,0,0,0,0,0,0,0,0,0.5,0,0,0,0,0,0,0,0,0,0,0,0,0,0,0,0,0,0,0,0,0,0.425,0,0,0,0,0,0.075,0,0,0,0,0,0,0,0,0,0,0,0,0,0,0,0,0,0,0,323,159,22018,1.2,,,,1
3554,Sb0.15Ge0.85Te,Sb0.15Ge0.85Te,0,0,0,0,0,0,0,0,0,0,0,0,0,0,0,0,0,0.5,0,0,0,0,0,0,0,0,0,0,0,0,0,0,0,0,0,0,0,0,0,0.425,0,0,0,0,0,0.075,0,0,0,0,0,0,0,0,0,0,0,0,0,0,0,0,0,0,0,373,186,20642,1.26,,,,1
3555,Sb0.15Ge0.85Te,Sb0.15Ge0.85Te,0,0,0,0,0,0,0,0,0,0,0,0,0,0,0,0,0,0.5,0,0,0,0,0,0,0,0,0,0,0,0,0,0,0,0,0,0,0,0,0,0.425,0,0,0,0,0,0.075,0,0,0,0,0,0,0,0,0,0,0,0,0,0,0,0,0,0,0,473,223,19266,1.22,,,,1
3556,Sb0.15Ge0.85Te,Sb0.15Ge0.85Te,0,0,0,0,0,0,0,0,0,0,0,0,0,0,0,0,0,0.5,0,0,0,0,0,0,0,0,0,0,0,0,0,0,0,0,0,0,0,0,0,0.425,0,0,0,0,0,0.075,0,0,0,0,0,0,0,0,0,0,0,0,0,0,0,0,0,0,0,573,238,28349,1.31,,,,1
3557,Sb0.15Ge0.85Te,Sb0.15Ge0.85Te,0,0,0,0,0,0,0,0,0,0,0,0,0,0,0,0,0,0.5,0,0,0,0,0,0,0,0,0,0,0,0,0,0,0,0,0,0,0,0,0,0.425,0,0,0,0,0,0.075,0,0,0,0,0,0,0,0,0,0,0,0,0,0,0,0,0,0,0,673,247,40750,1.51,,,,1
3558,Sb0.15Ge0.85Te,Sb0.15Ge0.85Te,0,0,0,0,0,0,0,0,0,0,0,0,0,0,0,0,0,0.5,0,0,0,0,0,0,0,0,0,0,0,0,0,0,0,0,0,0,0,0,0,0.425,0,0,0,0,0,0.075,0,0,0,0,0,0,0,0,0,0,0,0,0,0,0,0,0,0,0,773,265,42110,1.47,,,,1
3559,Sb0.15Ge0.85Te,Sb0.15Ge0.85Te,0,0,0,0,0,0,0,0,0,0,0,0,0,0,0,0,0,0.5,0,0,0,0,0,0,0,0,0,0,0,0,0,0,0,0,0,0,0,0,0,0.425,0,0,0,0,0,0.075,0,0,0,0,0,0,0,0,0,0,0,0,0,0,0,0,0,0,0,823,257,46300,1.58,,,,1
3560,Sb0.1Ge0.9Te,Sb0.1Ge0.9Te,0,0,0,0,0,0,0,0,0,0,0,0,0,0,0,0,0,0.5,0,0,0,0,0,0,0,0,0,0,0,0,0,0,0,0,0,0,0,0,0,0.45,0,0,0,0,0,0.05,0,0,0,0,0,0,0,0,0,0,0,0,0,0,0,0,0,0,0,323,139,63300,1.56,,,,1
3561,Sb0.1Ge0.9Te,Sb0.1Ge0.9Te,0,0,0,0,0,0,0,0,0,0,0,0,0,0,0,0,0,0.5,0,0,0,0,0,0,0,0,0,0,0,0,0,0,0,0,0,0,0,0,0,0.45,0,0,0,0,0,0.05,0,0,0,0,0,0,0,0,0,0,0,0,0,0,0,0,0,0,0,373,171,55050,1.58,,,,1
3562,Sb0.1Ge0.9Te,Sb0.1Ge0.9Te,0,0,0,0,0,0,0,0,0,0,0,0,0,0,0,0,0,0.5,0,0,0,0,0,0,0,0,0,0,0,0,0,0,0,0,0,0,0,0,0,0.45,0,0,0,0,0,0.05,0,0,0,0,0,0,0,0,0,0,0,0,0,0,0,0,0,0,0,473,214,46789,1.47,,,,1
3563,Sb0.1Ge0.9Te,Sb0.1Ge0.9Te,0,0,0,0,0,0,0,0,0,0,0,0,0,0,0,0,0,0.5,0,0,0,0,0,0,0,0,0,0,0,0,0,0,0,0,0,0,0,0,0,0.45,0,0,0,0,0,0.05,0,0,0,0,0,0,0,0,0,0,0,0,0,0,0,0,0,0,0,573,221,55046,1.46,,,,1
3564,Sb0.1Ge0.9Te,Sb0.1Ge0.9Te,0,0,0,0,0,0,0,0,0,0,0,0,0,0,0,0,0,0.5,0,0,0,0,0,0,0,0,0,0,0,0,0,0,0,0,0,0,0,0,0,0.45,0,0,0,0,0,0.05,0,0,0,0,0,0,0,0,0,0,0,0,0,0,0,0,0,0,0,673,240,60550,1.45,,,,1
3565,Sb0.1Ge0.9Te,Sb0.1Ge0.9Te,0,0,0,0,0,0,0,0,0,0,0,0,0,0,0,0,0,0.5,0,0,0,0,0,0,0,0,0,0,0,0,0,0,0,0,0,0,0,0,0,0.45,0,0,0,0,0,0.05,0,0,0,0,0,0,0,0,0,0,0,0,0,0,0,0,0,0,0,773,241,57798,1.55,,,,1
3566,Sb0.1Ge0.9Te,Sb0.1Ge0.9Te,0,0,0,0,0,0,0,0,0,0,0,0,0,0,0,0,0,0.5,0,0,0,0,0,0,0,0,0,0,0,0,0,0,0,0,0,0,0,0,0,0.45,0,0,0,0,0,0.05,0,0,0,0,0,0,0,0,0,0,0,0,0,0,0,0,0,0,0,823,236,60550,1.65,,,,1
3567,Bi0.42Sb1.58Te3,Bi0.42Sb1.58Te3,0,0,0,0,0,0,0,0,0,0,0,0,0,0,0,0,0,0.6,0,0,0,0,0,0,0,0,0,0,0,0,0,0,0,0,0,0,0,0,0,0,0,0,0,0,0,0.316,0.0839999999999999,0,0,0,0,0,0,0,0,0,0,0,0,0,0,0,0,0,0,323,225,51064,0.93,,,,1
3568,Bi0.42Sb1.58Te3,Bi0.42Sb1.58Te3,0,0,0,0,0,0,0,0,0,0,0,0,0,0,0,0,0,0.6,0,0,0,0,0,0,0,0,0,0,0,0,0,0,0,0,0,0,0,0,0,0,0,0,0,0,0,0.316,0.0839999999999999,0,0,0,0,0,0,0,0,0,0,0,0,0,0,0,0,0,0,373,240,38600,0.92,,,,1
3569,Bi0.42Sb1.58Te3,Bi0.42Sb1.58Te3,0,0,0,0,0,0,0,0,0,0,0,0,0,0,0,0,0,0.6,0,0,0,0,0,0,0,0,0,0,0,0,0,0,0,0,0,0,0,0,0,0,0,0,0,0,0,0.316,0.0839999999999999,0,0,0,0,0,0,0,0,0,0,0,0,0,0,0,0,0,0,423,236,31915,0.97,,,,1
3570,Bi0.42Sb1.58Te3,Bi0.42Sb1.58Te3,0,0,0,0,0,0,0,0,0,0,0,0,0,0,0,0,0,0.6,0,0,0,0,0,0,0,0,0,0,0,0,0,0,0,0,0,0,0,0,0,0,0,0,0,0,0,0.316,0.0839999999999999,0,0,0,0,0,0,0,0,0,0,0,0,0,0,0,0,0,0,473,218,27930,1.12,,,,1
3571,Bi0.42Sb1.58Te3,Bi0.42Sb1.58Te3,0,0,0,0,0,0,0,0,0,0,0,0,0,0,0,0,0,0.6,0,0,0,0,0,0,0,0,0,0,0,0,0,0,0,0,0,0,0,0,0,0,0,0,0,0,0,0.316,0.0839999999999999,0,0,0,0,0,0,0,0,0,0,0,0,0,0,0,0,0,0,523,189,26064,1.32,,,,1
3572,Bi0.42Sb1.58Te3,Bi0.42Sb1.58Te3,0,0,0,0,0,0,0,0,0,0,0,0,0,0,0,0,0,0.6,0,0,0,0,0,0,0,0,0,0,0,0,0,0,0,0,0,0,0,0,0,0,0,0,0,0,0,0.316,0.0839999999999999,0,0,0,0,0,0,0,0,0,0,0,0,0,0,0,0,0,0,573,155,26064,1.55,,,,1
3573,Pb0.96Tl0.02Na0.02Te,Pb0.96Tl0.02Na0.02Te,0,0.01,0,0,0,0,0,0,0,0,0,0,0,0,0,0,0,0.5,0,0,0,0,0,0,0,0,0,0,0,0,0,0,0,0,0,0,0,0,0.48,0,0,0,0,0,0.01,0,0,0,0,0,0,0,0,0,0,0,0,0,0,0,0,0,0,0,0,301,120,102249,2.16,,,,1
3574,Pb0.96Tl0.02Na0.02Te,Pb0.96Tl0.02Na0.02Te,0,0.01,0,0,0,0,0,0,0,0,0,0,0,0,0,0,0,0.5,0,0,0,0,0,0,0,0,0,0,0,0,0,0,0,0,0,0,0,0,0.48,0,0,0,0,0,0.01,0,0,0,0,0,0,0,0,0,0,0,0,0,0,0,0,0,0,0,0,397,151,79763,1.8,,,,1
3575,Pb0.96Tl0.02Na0.02Te,Pb0.96Tl0.02Na0.02Te,0,0.01,0,0,0,0,0,0,0,0,0,0,0,0,0,0,0,0.5,0,0,0,0,0,0,0,0,0,0,0,0,0,0,0,0,0,0,0,0,0.48,0,0,0,0,0,0.01,0,0,0,0,0,0,0,0,0,0,0,0,0,0,0,0,0,0,0,0,497,190,58640,1.46,,,,1
3576,Pb0.96Tl0.02Na0.02Te,Pb0.96Tl0.02Na0.02Te,0,0.01,0,0,0,0,0,0,0,0,0,0,0,0,0,0,0,0.5,0,0,0,0,0,0,0,0,0,0,0,0,0,0,0,0,0,0,0,0,0.48,0,0,0,0,0,0.01,0,0,0,0,0,0,0,0,0,0,0,0,0,0,0,0,0,0,0,0,597,221,45914,1.15,,,,1
3577,Pb0.96Tl0.02Na0.02Te,Pb0.96Tl0.02Na0.02Te,0,0.01,0,0,0,0,0,0,0,0,0,0,0,0,0,0,0,0.5,0,0,0,0,0,0,0,0,0,0,0,0,0,0,0,0,0,0,0,0,0.48,0,0,0,0,0,0.01,0,0,0,0,0,0,0,0,0,0,0,0,0,0,0,0,0,0,0,0,696,237,38860,0.94,,,,1
