Repository: anilkunwar/thermoelectrics

# Machine learning assisted design of thermoelectrics

a. Machine Learning

# Fetching the upto date data of thermoelectricity (Informatics)

# Featurization:

The computer code to convert the multicomponent chemical formula and temperature row into composition-temperature feature vector
Binary alloys/compunds with upload from json files
Multicomponent alloys/compunds with upload from json files

# Informatics approach to classify p-type and n-type thermoelectric materials

Basic Illustrative Tutorials
Querying the Abstracts on the Materials Science, Applied Physics and Condensed Matter Physics on Keyterms Specific to Thermoelectrics
NER analysis for material type classification

File: machine_learning/vae_regression/latent_space_visualization/thermoelectric_materials.csv (part 23 of 33)
Unnamed: 0,Formula,modformula,In,Tl,La,Sr,Mn,Ni,Ru,Pd,Hf,Cs,Sc,Co,Si,Fe,Li,Cl,Yb,Te,N,Ti,Cd,Zr,Y,Ga,Cr,Pr,Tm,Br,Ca,Mg,Rb,Au,Nd,Ce,Ho,I,Ba,Se,Pb,Ge,Gd,Tb,Dy,Cu,Na,Sb,Bi,P,As,Sm,Zn,Al,Sn,Ag,Nb,Mo,V,S,K,Lu,O,Eu,Ta,B,Er,temperature(K),seebeck_coefficient(μV/K),electrical_conductivity(S/m),thermal_conductivity(W/mK),power_factor(W/mK2),ZT,reference,sum_elements
3578,Pb0.96Tl0.02Na0.02Te,Pb0.96Tl0.02Na0.02Te,0,0.01,0,0,0,0,0,0,0,0,0,0,0,0,0,0,0,0.5,0,0,0,0,0,0,0,0,0,0,0,0,0,0,0,0,0,0,0,0,0.48,0,0,0,0,0,0.01,0,0,0,0,0,0,0,0,0,0,0,0,0,0,0,0,0,0,0,0,798,245,34006,0.8,,,,1
3579,Pb0.97Tl0.015Na0.015Te,Pb0.97Tl0.015Na0.015Te,0,0.0075,0,0,0,0,0,0,0,0,0,0,0,0,0,0,0,0.5,0,0,0,0,0,0,0,0,0,0,0,0,0,0,0,0,0,0,0,0,0.485,0,0,0,0,0,0.0075,0,0,0,0,0,0,0,0,0,0,0,0,0,0,0,0,0,0,0,0,301,119,95296,2.14,,,,1
3580,Pb0.97Tl0.015Na0.015Te,Pb0.97Tl0.015Na0.015Te,0,0.0075,0,0,0,0,0,0,0,0,0,0,0,0,0,0,0,0.5,0,0,0,0,0,0,0,0,0,0,0,0,0,0,0,0,0,0,0,0,0.485,0,0,0,0,0,0.0075,0,0,0,0,0,0,0,0,0,0,0,0,0,0,0,0,0,0,0,0,397,152,74339,1.77,,,,1
3581,Pb0.97Tl0.015Na0.015Te,Pb0.97Tl0.015Na0.015Te,0,0.0075,0,0,0,0,0,0,0,0,0,0,0,0,0,0,0,0.5,0,0,0,0,0,0,0,0,0,0,0,0,0,0,0,0,0,0,0,0,0.485,0,0,0,0,0,0.0075,0,0,0,0,0,0,0,0,0,0,0,0,0,0,0,0,0,0,0,0,497,193,54450,1.41,,,,1
3582,Pb0.97Tl0.015Na0.015Te,Pb0.97Tl0.015Na0.015Te,0,0.0075,0,0,0,0,0,0,0,0,0,0,0,0,0,0,0,0.5,0,0,0,0,0,0,0,0,0,0,0,0,0,0,0,0,0,0,0,0,0.485,0,0,0,0,0,0.0075,0,0,0,0,0,0,0,0,0,0,0,0,0,0,0,0,0,0,0,0,597,223,42792,1.14,,,,1
3583,Pb0.97Tl0.015Na0.015Te,Pb0.97Tl0.015Na0.015Te,0,0.0075,0,0,0,0,0,0,0,0,0,0,0,0,0,0,0,0.5,0,0,0,0,0,0,0,0,0,0,0,0,0,0,0,0,0,0,0,0,0.485,0,0,0,0,0,0.0075,0,0,0,0,0,0,0,0,0,0,0,0,0,0,0,0,0,0,0,0,696,239,35684,0.93,,,,1
3584,Pb0.97Tl0.015Na0.015Te,Pb0.97Tl0.015Na0.015Te,0,0.0075,0,0,0,0,0,0,0,0,0,0,0,0,0,0,0,0.5,0,0,0,0,0,0,0,0,0,0,0,0,0,0,0,0,0,0,0,0,0.485,0,0,0,0,0,0.0075,0,0,0,0,0,0,0,0,0,0,0,0,0,0,0,0,0,0,0,0,798,247,31811,0.81,,,,1
3585,Pb0.9825Tl0.0075Na0.01Te,Pb0.9825Tl0.0075Na0.01Te,0,0.00375,0,0,0,0,0,0,0,0,0,0,0,0,0,0,0,0.5,0,0,0,0,0,0,0,0,0,0,0,0,0,0,0,0,0,0,0,0,0.49125,0,0,0,0,0,0.005,0,0,0,0,0,0,0,0,0,0,0,0,0,0,0,0,0,0,0,0,301,106,108496,2.52,,,,1
3586,Pb0.9825Tl0.0075Na0.01Te,Pb0.9825Tl0.0075Na0.01Te,0,0.00375,0,0,0,0,0,0,0,0,0,0,0,0,0,0,0,0.5,0,0,0,0,0,0,0,0,0,0,0,0,0,0,0,0,0,0,0,0,0.49125,0,0,0,0,0,0.005,0,0,0,0,0,0,0,0,0,0,0,0,0,0,0,0,0,0,0,0,397,147,85267,2.06,,,,1
3587,Pb0.9825Tl0.0075Na0.01Te,Pb0.9825Tl0.0075Na0.01Te,0,0.00375,0,0,0,0,0,0,0,0,0,0,0,0,0,0,0,0.5,0,0,0,0,0,0,0,0,0,0,0,0,0,0,0,0,0,0,0,0,0.49125,0,0,0,0,0,0.005,0,0,0,0,0,0,0,0,0,0,0,0,0,0,0,0,0,0,0,0,497,195,60854,1.61,,,,1
3588,Pb0.9825Tl0.0075Na0.01Te,Pb0.9825Tl0.0075Na0.01Te,0,0.00375,0,0,0,0,0,0,0,0,0,0,0,0,0,0,0,0.5,0,0,0,0,0,0,0,0,0,0,0,0,0,0,0,0,0,0,0,0,0.49125,0,0,0,0,0,0.005,0,0,0,0,0,0,0,0,0,0,0,0,0,0,0,0,0,0,0,0,597,230,45238,1.29,,,,1
3589,Pb0.9825Tl0.0075Na0.01Te,Pb0.9825Tl0.0075Na0.01Te,0,0.00375,0,0,0,0,0,0,0,0,0,0,0,0,0,0,0,0.5,0,0,0,0,0,0,0,0,0,0,0,0,0,0,0,0,0,0,0,0,0.49125,0,0,0,0,0,0.005,0,0,0,0,0,0,0,0,0,0,0,0,0,0,0,0,0,0,0,0,696,248,37308,1.07,,,,1
3590,Pb0.9825Tl0.0075Na0.01Te,Pb0.9825Tl0.0075Na0.01Te,0,0.00375,0,0,0,0,0,0,0,0,0,0,0,0,0,0,0,0.5,0,0,0,0,0,0,0,0,0,0,0,0,0,0,0,0,0,0,0,0,0.49125,0,0,0,0,0,0.005,0,0,0,0,0,0,0,0,0,0,0,0,0,0,0,0,0,0,0,0,798,259,30881,0.88,,,,1
3591,Pb0.98Tl0.01Na0.01Te,Pb0.98Tl0.01Na0.01Te,0,0.005,0,0,0,0,0,0,0,0,0,0,0,0,0,0,0,0.5,0,0,0,0,0,0,0,0,0,0,0,0,0,0,0,0,0,0,0,0,0.49,0,0,0,0,0,0.005,0,0,0,0,0,0,0,0,0,0,0,0,0,0,0,0,0,0,0,0,301,125,91454,2.29,,,,1
3592,Pb0.98Tl0.01Na0.01Te,Pb0.98Tl0.01Na0.01Te,0,0.005,0,0,0,0,0,0,0,0,0,0,0,0,0,0,0,0.5,0,0,0,0,0,0,0,0,0,0,0,0,0,0,0,0,0,0,0,0,0.49,0,0,0,0,0,0.005,0,0,0,0,0,0,0,0,0,0,0,0,0,0,0,0,0,0,0,0,397,156,73245,1.92,,,,1
3593,Pb0.98Tl0.01Na0.01Te,Pb0.98Tl0.01Na0.01Te,0,0.005,0,0,0,0,0,0,0,0,0,0,0,0,0,0,0,0.5,0,0,0,0,0,0,0,0,0,0,0,0,0,0,0,0,0,0,0,0,0.49,0,0,0,0,0,0.005,0,0,0,0,0,0,0,0,0,0,0,0,0,0,0,0,0,0,0,0,497,193,55674,1.56,,,,1
3594,Pb0.98Tl0.01Na0.01Te,Pb0.98Tl0.01Na0.01Te,0,0.005,0,0,0,0,0,0,0,0,0,0,0,0,0,0,0,0.5,0,0,0,0,0,0,0,0,0,0,0,0,0,0,0,0,0,0,0,0,0.49,0,0,0,0,0,0.005,0,0,0,0,0,0,0,0,0,0,0,0,0,0,0,0,0,0,0,0,597,223,43754,1.24,,,,1
3595,Pb0.98Tl0.01Na0.01Te,Pb0.98Tl0.01Na0.01Te,0,0.005,0,0,0,0,0,0,0,0,0,0,0,0,0,0,0,0.5,0,0,0,0,0,0,0,0,0,0,0,0,0,0,0,0,0,0,0,0,0.49,0,0,0,0,0,0.005,0,0,0,0,0,0,0,0,0,0,0,0,0,0,0,0,0,0,0,0,696,238,37585,1.03,,,,1
3596,Pb0.98Tl0.01Na0.01Te,Pb0.98Tl0.01Na0.01Te,0,0.005,0,0,0,0,0,0,0,0,0,0,0,0,0,0,0,0.5,0,0,0,0,0,0,0,0,0,0,0,0,0,0,0,0,0,0,0,0,0.49,0,0,0,0,0,0.005,0,0,0,0,0,0,0,0,0,0,0,0,0,0,0,0,0,0,0,0,798,246,33233,0.85,,,,1
3597,Pb0.99Na0.01Te,Pb0.99Na0.01Te,0,0,0,0,0,0,0,0,0,0,0,0,0,0,0,0,0,0.5,0,0,0,0,0,0,0,0,0,0,0,0,0,0,0,0,0,0,0,0,0.495,0,0,0,0,0,0.005,0,0,0,0,0,0,0,0,0,0,0,0,0,0,0,0,0,0,0,0,301,59,235400,3.89,,,,1
3598,Pb0.99Na0.01Te,Pb0.99Na0.01Te,0,0,0,0,0,0,0,0,0,0,0,0,0,0,0,0,0,0.5,0,0,0,0,0,0,0,0,0,0,0,0,0,0,0,0,0,0,0,0,0.495,0,0,0,0,0,0.005,0,0,0,0,0,0,0,0,0,0,0,0,0,0,0,0,0,0,0,0,397,100,157763,2.69,,,,1
3599,Pb0.99Na0.01Te,Pb0.99Na0.01Te,0,0,0,0,0,0,0,0,0,0,0,0,0,0,0,0,0,0.5,0,0,0,0,0,0,0,0,0,0,0,0,0,0,0,0,0,0,0,0,0.495,0,0,0,0,0,0.005,0,0,0,0,0,0,0,0,0,0,0,0,0,0,0,0,0,0,0,0,497,164,88159,1.87,,,,1
3600,Pb0.99Na0.01Te,Pb0.99Na0.01Te,0,0,0,0,0,0,0,0,0,0,0,0,0,0,0,0,0,0.5,0,0,0,0,0,0,0,0,0,0,0,0,0,0,0,0,0,0,0,0,0.495,0,0,0,0,0,0.005,0,0,0,0,0,0,0,0,0,0,0,0,0,0,0,0,0,0,0,0,597,223,50935,1.36,,,,1
3601,Pb0.99Na0.01Te,Pb0.99Na0.01Te,0,0,0,0,0,0,0,0,0,0,0,0,0,0,0,0,0,0.5,0,0,0,0,0,0,0,0,0,0,0,0,0,0,0,0,0,0,0,0,0.495,0,0,0,0,0,0.005,0,0,0,0,0,0,0,0,0,0,0,0,0,0,0,0,0,0,0,0,696,262,33630,1.04,,,,1
3602,Pb0.99Na0.01Te,Pb0.99Na0.01Te,0,0,0,0,0,0,0,0,0,0,0,0,0,0,0,0,0,0.5,0,0,0,0,0,0,0,0,0,0,0,0,0,0,0,0,0,0,0,0,0.495,0,0,0,0,0,0.005,0,0,0,0,0,0,0,0,0,0,0,0,0,0,0,0,0,0,0,0,798,279,24450,0.9,,,,1
3603,Pb0.99Tl0.005Na0.005Te,Pb0.99Tl0.005Na0.005Te,0,0.0025,0,0,0,0,0,0,0,0,0,0,0,0,0,0,0,0.5,0,0,0,0,0,0,0,0,0,0,0,0,0,0,0,0,0,0,0,0,0.495,0,0,0,0,0,0.0025,0,0,0,0,0,0,0,0,0,0,0,0,0,0,0,0,0,0,0,0,301,115,81560,2.47,,,,1
3604,Pb0.99Tl0.005Na0.005Te,Pb0.99Tl0.005Na0.005Te,0,0.0025,0,0,0,0,0,0,0,0,0,0,0,0,0,0,0,0.5,0,0,0,0,0,0,0,0,0,0,0,0,0,0,0,0,0,0,0,0,0.495,0,0,0,0,0,0.0025,0,0,0,0,0,0,0,0,0,0,0,0,0,0,0,0,0,0,0,0,397,159,63900,1.95,,,,1
3605,Pb0.99Tl0.005Na0.005Te,Pb0.99Tl0.005Na0.005Te,0,0.0025,0,0,0,0,0,0,0,0,0,0,0,0,0,0,0,0.5,0,0,0,0,0,0,0,0,0,0,0,0,0,0,0,0,0,0,0,0,0.495,0,0,0,0,0,0.0025,0,0,0,0,0,0,0,0,0,0,0,0,0,0,0,0,0,0,0,0,497,212,44080,1.51,,,,1
3606,Pb0.99Tl0.005Na0.005Te,Pb0.99Tl0.005Na0.005Te,0,0.0025,0,0,0,0,0,0,0,0,0,0,0,0,0,0,0,0.5,0,0,0,0,0,0,0,0,0,0,0,0,0,0,0,0,0,0,0,0,0.495,0,0,0,0,0,0.0025,0,0,0,0,0,0,0,0,0,0,0,0,0,0,0,0,0,0,0,0,597,254,31576,1.19,,,,1
3607,Pb0.99Tl0.005Na0.005Te,Pb0.99Tl0.005Na0.005Te,0,0.0025,0,0,0,0,0,0,0,0,0,0,0,0,0,0,0,0.5,0,0,0,0,0,0,0,0,0,0,0,0,0,0,0,0,0,0,0,0,0.495,0,0,0,0,0,0.0025,0,0,0,0,0,0,0,0,0,0,0,0,0,0,0,0,0,0,0,0,696,273,25373,0.98,,,,1
3608,Pb0.99Tl0.005Na0.005Te,Pb0.99Tl0.005Na0.005Te,0,0.0025,0,0,0,0,0,0,0,0,0,0,0,0,0,0,0,0.5,0,0,0,0,0,0,0,0,0,0,0,0,0,0,0,0,0,0,0,0,0.495,0,0,0,0,0,0.0025,0,0,0,0,0,0,0,0,0,0,0,0,0,0,0,0,0,0,0,0,798,278,21238,0.94,,,,1
3609,Pb0.99Tl0.01Te,Pb0.99Tl0.01Te,0,0.005,0,0,0,0,0,0,0,0,0,0,0,0,0,0,0,0.5,0,0,0,0,0,0,0,0,0,0,0,0,0,0,0,0,0,0,0,0,0.495,0,0,0,0,0,0,0,0,0,0,0,0,0,0,0,0,0,0,0,0,0,0,0,0,0,0,301,120,59076,2.26,,,,1
3610,Pb0.99Tl0.01Te,Pb0.99Tl0.01Te,0,0.005,0,0,0,0,0,0,0,0,0,0,0,0,0,0,0,0.5,0,0,0,0,0,0,0,0,0,0,0,0,0,0,0,0,0,0,0,0,0.495,0,0,0,0,0,0,0,0,0,0,0,0,0,0,0,0,0,0,0,0,0,0,0,0,0,0,397,168,47296,1.82,,,,1
3611,Pb0.99Tl0.01Te,Pb0.99Tl0.01Te,0,0.005,0,0,0,0,0,0,0,0,0,0,0,0,0,0,0,0.5,0,0,0,0,0,0,0,0,0,0,0,0,0,0,0,0,0,0,0,0,0.495,0,0,0,0,0,0,0,0,0,0,0,0,0,0,0,0,0,0,0,0,0,0,0,0,0,0,497,218,36622,1.46,,,,1
3612,Pb0.99Tl0.01Te,Pb0.99Tl0.01Te,0,0.005,0,0,0,0,0,0,0,0,0,0,0,0,0,0,0,0.5,0,0,0,0,0,0,0,0,0,0,0,0,0,0,0,0,0,0,0,0,0.495,0,0,0,0,0,0,0,0,0,0,0,0,0,0,0,0,0,0,0,0,0,0,0,0,0,0,597,258,28888,1.16,,,,1
3613,Pb0.99Tl0.01Te,Pb0.99Tl0.01Te,0,0.005,0,0,0,0,0,0,0,0,0,0,0,0,0,0,0,0.5,0,0,0,0,0,0,0,0,0,0,0,0,0,0,0,0,0,0,0,0,0.495,0,0,0,0,0,0,0,0,0,0,0,0,0,0,0,0,0,0,0,0,0,0,0,0,0,0,696,274,23824,0.96,,,,1
3614,Pb0.99Tl0.01Te,Pb0.99Tl0.01Te,0,0.005,0,0,0,0,0,0,0,0,0,0,0,0,0,0,0,0.5,0,0,0,0,0,0,0,0,0,0,0,0,0,0,0,0,0,0,0,0,0.495,0,0,0,0,0,0,0,0,0,0,0,0,0,0,0,0,0,0,0,0,0,0,0,0,0,0,798,277,20541,0.87,,,,1
3615,TiNiSn,TiNiSn,0,0,0,0,0,0.333333333333333,0,0,0,0,0,0,0,0,0,0,0,0,0,0.333333333333333,0,0,0,0,0,0,0,0,0,0,0,0,0,0,0,0,0,0,0,0,0,0,0,0,0,0,0,0,0,0,0,0,0.333333333333333,0,0,0,0,0,0,0,0,0,0,0,0,323,-83,60470,4.38,,,,1
3616,TiNiSn,TiNiSn,0,0,0,0,0,0.333333333333333,0,0,0,0,0,0,0,0,0,0,0,0,0,0.333333333333333,0,0,0,0,0,0,0,0,0,0,0,0,0,0,0,0,0,0,0,0,0,0,0,0,0,0,0,0,0,0,0,0,0.333333333333333,0,0,0,0,0,0,0,0,0,0,0,0,424,-114,69767,4.1,,,,1
3617,TiNiSn,TiNiSn,0,0,0,0,0,0.333333333333333,0,0,0,0,0,0,0,0,0,0,0,0,0,0.333333333333333,0,0,0,0,0,0,0,0,0,0,0,0,0,0,0,0,0,0,0,0,0,0,0,0,0,0,0,0,0,0,0,0,0.333333333333333,0,0,0,0,0,0,0,0,0,0,0,0,526,-145,71938,4.05,,,,1
3618,TiNiSn,TiNiSn,0,0,0,0,0,0.333333333333333,0,0,0,0,0,0,0,0,0,0,0,0,0,0.333333333333333,0,0,0,0,0,0,0,0,0,0,0,0,0,0,0,0,0,0,0,0,0,0,0,0,0,0,0,0,0,0,0,0,0.333333333333333,0,0,0,0,0,0,0,0,0,0,0,0,630,-151,80620,4.02,,,,1
3619,TiNiSn,TiNiSn,0,0,0,0,0,0.333333333333333,0,0,0,0,0,0,0,0,0,0,0,0,0,0.333333333333333,0,0,0,0,0,0,0,0,0,0,0,0,0,0,0,0,0,0,0,0,0,0,0,0,0,0,0,0,0,0,0,0,0.333333333333333,0,0,0,0,0,0,0,0,0,0,0,0,735,-149,89147,4.14,,,,1
3620,TiZr0.005NiSn,TiZr0.005NiSn,0,0,0,0,0,0.332778702163062,0,0,0,0,0,0,0,0,0,0,0,0,0,0.332778702163062,0,0.0016638935108153,0,0,0,0,0,0,0,0,0,0,0,0,0,0,0,0,0,0,0,0,0,0,0,0,0,0,0,0,0,0,0.332778702163062,0,0,0,0,0,0,0,0,0,0,0,0,323,-137,39385,2.93,,,,1
3621,TiZr0.005NiSn,TiZr0.005NiSn,0,0,0,0,0,0.332778702163062,0,0,0,0,0,0,0,0,0,0,0,0,0,0.332778702163062,0,0.0016638935108153,0,0,0,0,0,0,0,0,0,0,0,0,0,0,0,0,0,0,0,0,0,0,0,0,0,0,0,0,0,0,0.332778702163062,0,0,0,0,0,0,0,0,0,0,0,0,423,-160,51077,2.67,,,,1
3622,TiZr0.005NiSn,TiZr0.005NiSn,0,0,0,0,0,0.332778702163062,0,0,0,0,0,0,0,0,0,0,0,0,0,0.332778702163062,0,0.0016638935108153,0,0,0,0,0,0,0,0,0,0,0,0,0,0,0,0,0,0,0,0,0,0,0,0,0,0,0,0,0,0,0.332778702163062,0,0,0,0,0,0,0,0,0,0,0,0,522,-183,60000,2.58,,,,1
3623,TiZr0.005NiSn,TiZr0.005NiSn,0,0,0,0,0,0.332778702163062,0,0,0,0,0,0,0,0,0,0,0,0,0,0.332778702163062,0,0.0016638935108153,0,0,0,0,0,0,0,0,0,0,0,0,0,0,0,0,0,0,0,0,0,0,0,0,0,0,0,0,0,0,0.332778702163062,0,0,0,0,0,0,0,0,0,0,0,0,626,-189,71800,2.68,,,,1
3624,TiZr0.005NiSn,TiZr0.005NiSn,0,0,0,0,0,0.332778702163062,0,0,0,0,0,0,0,0,0,0,0,0,0,0.332778702163062,0,0.0016638935108153,0,0,0,0,0,0,0,0,0,0,0,0,0,0,0,0,0,0,0,0,0,0,0,0,0,0,0,0,0,0,0.332778702163062,0,0,0,0,0,0,0,0,0,0,0,0,729,-182,83721,3.02,,,,1
3625,TiZr0.015NiSn,TiZr0.015NiSn,0,0,0,0,0,0.33167495854063,0,0,0,0,0,0,0,0,0,0,0,0,0,0.33167495854063,0,0.0049751243781094,0,0,0,0,0,0,0,0,0,0,0,0,0,0,0,0,0,0,0,0,0,0,0,0,0,0,0,0,0,0,0.33167495854063,0,0,0,0,0,0,0,0,0,0,0,0,323,-140,34615,2.57,,,,1
3626,TiZr0.015NiSn,TiZr0.015NiSn,0,0,0,0,0,0.33167495854063,0,0,0,0,0,0,0,0,0,0,0,0,0,0.33167495854063,0,0.0049751243781094,0,0,0,0,0,0,0,0,0,0,0,0,0,0,0,0,0,0,0,0,0,0,0,0,0,0,0,0,0,0,0.33167495854063,0,0,0,0,0,0,0,0,0,0,0,0,423,-176,47231,2.38,,,,1
3627,TiZr0.015NiSn,TiZr0.015NiSn,0,0,0,0,0,0.33167495854063,0,0,0,0,0,0,0,0,0,0,0,0,0,0.33167495854063,0,0.0049751243781094,0,0,0,0,0,0,0,0,0,0,0,0,0,0,0,0,0,0,0,0,0,0,0,0,0,0,0,0,0,0,0.33167495854063,0,0,0,0,0,0,0,0,0,0,0,0,522,-203,57077,2.37,,,,1
3628,TiZr0.015NiSn,TiZr0.015NiSn,0,0,0,0,0,0.33167495854063,0,0,0,0,0,0,0,0,0,0,0,0,0,0.33167495854063,0,0.0049751243781094,0,0,0,0,0,0,0,0,0,0,0,0,0,0,0,0,0,0,0,0,0,0,0,0,0,0,0,0,0,0,0.33167495854063,0,0,0,0,0,0,0,0,0,0,0,0,626,-208,69147,2.46,,,,1
3629,TiZr0.015NiSn,TiZr0.015NiSn,0,0,0,0,0,0.33167495854063,0,0,0,0,0,0,0,0,0,0,0,0,0,0.33167495854063,0,0.0049751243781094,0,0,0,0,0,0,0,0,0,0,0,0,0,0,0,0,0,0,0,0,0,0,0,0,0,0,0,0,0,0,0.33167495854063,0,0,0,0,0,0,0,0,0,0,0,0,729,-201,81085,2.74,,,,1
3630,TiZr0.025NiSn,TiZr0.025NiSn,0,0,0,0,0,0.330578512396694,0,0,0,0,0,0,0,0,0,0,0,0,0,0.330578512396694,0,0.0082644628099173,0,0,0,0,0,0,0,0,0,0,0,0,0,0,0,0,0,0,0,0,0,0,0,0,0,0,0,0,0,0,0.330578512396694,0,0,0,0,0,0,0,0,0,0,0,0,323,-156,27385,3.08,,,,1
3631,TiZr0.025NiSn,TiZr0.025NiSn,0,0,0,0,0,0.330578512396694,0,0,0,0,0,0,0,0,0,0,0,0,0,0.330578512396694,0,0.0082644628099173,0,0,0,0,0,0,0,0,0,0,0,0,0,0,0,0,0,0,0,0,0,0,0,0,0,0,0,0,0,0,0.330578512396694,0,0,0,0,0,0,0,0,0,0,0,0,424,-180,40630,2.78,,,,1
3632,TiZr0.025NiSn,TiZr0.025NiSn,0,0,0,0,0,0.330578512396694,0,0,0,0,0,0,0,0,0,0,0,0,0,0.330578512396694,0,0.0082644628099173,0,0,0,0,0,0,0,0,0,0,0,0,0,0,0,0,0,0,0,0,0,0,0,0,0,0,0,0,0,0,0.330578512396694,0,0,0,0,0,0,0,0,0,0,0,0,526,-191,54620,2.68,,,,1
3633,TiZr0.025NiSn,TiZr0.025NiSn,0,0,0,0,0,0.330578512396694,0,0,0,0,0,0,0,0,0,0,0,0,0,0.330578512396694,0,0.0082644628099173,0,0,0,0,0,0,0,0,0,0,0,0,0,0,0,0,0,0,0,0,0,0,0,0,0,0,0,0,0,0,0.330578512396694,0,0,0,0,0,0,0,0,0,0,0,0,630,-193,65846,2.69,,,,1
3634,TiZr0.025NiSn,TiZr0.025NiSn,0,0,0,0,0,0.330578512396694,0,0,0,0,0,0,0,0,0,0,0,0,0,0.330578512396694,0,0.0082644628099173,0,0,0,0,0,0,0,0,0,0,0,0,0,0,0,0,0,0,0,0,0,0,0,0,0,0,0,0,0,0,0.330578512396694,0,0,0,0,0,0,0,0,0,0,0,0,736,-187,74462,2.99,,,,1
3635,(GeTe)0.7(AgSnSe2)0.3,GeTe0.0,0,0,0,0,0,0,0,0,0,0,0,0,0,0,0,0,0,0,0,0,0,0,0,0,0,0,0,0,0,0,0,0,0,0,0,0,0,0,0,1,0,0,0,0,0,0,0,0,0,0,0,0,0,0,0,0,0,0,0,0,0,0,0,0,0,323,30,68387,1.23,,,,1
3636,(GeTe)0.7(AgSnSe2)0.3,GeTe0.0,0,0,0,0,0,0,0,0,0,0,0,0,0,0,0,0,0,0,0,0,0,0,0,0,0,0,0,0,0,0,0,0,0,0,0,0,0,0,0,1,0,0,0,0,0,0,0,0,0,0,0,0,0,0,0,0,0,0,0,0,0,0,0,0,0,423,36,67097,1.38,,,,1
3637,(GeTe)0.7(AgSnSe2)0.3,GeTe0.0,0,0,0,0,0,0,0,0,0,0,0,0,0,0,0,0,0,0,0,0,0,0,0,0,0,0,0,0,0,0,0,0,0,0,0,0,0,0,0,1,0,0,0,0,0,0,0,0,0,0,0,0,0,0,0,0,0,0,0,0,0,0,0,0,0,523,44,61935,1.38,,,,1
3638,(GeTe)0.7(AgSnSe2)0.3,GeTe0.0,0,0,0,0,0,0,0,0,0,0,0,0,0,0,0,0,0,0,0,0,0,0,0,0,0,0,0,0,0,0,0,0,0,0,0,0,0,0,0,1,0,0,0,0,0,0,0,0,0,0,0,0,0,0,0,0,0,0,0,0,0,0,0,0,0,623,54,65800,1.34,,,,1
3639,(GeTe)0.8(AgSnSe2)0.2,GeTe0.0,0,0,0,0,0,0,0,0,0,0,0,0,0,0,0,0,0,0,0,0,0,0,0,0,0,0,0,0,0,0,0,0,0,0,0,0,0,0,0,1,0,0,0,0,0,0,0,0,0,0,0,0,0,0,0,0,0,0,0,0,0,0,0,0,0,323,30,223226,2.03,,,,1
3640,(GeTe)0.8(AgSnSe2)0.2,GeTe0.0,0,0,0,0,0,0,0,0,0,0,0,0,0,0,0,0,0,0,0,0,0,0,0,0,0,0,0,0,0,0,0,0,0,0,0,0,0,0,0,1,0,0,0,0,0,0,0,0,0,0,0,0,0,0,0,0,0,0,0,0,0,0,0,0,0,423,37,223220,2.31,,,,1
3641,(GeTe)0.8(AgSnSe2)0.2,GeTe0.0,0,0,0,0,0,0,0,0,0,0,0,0,0,0,0,0,0,0,0,0,0,0,0,0,0,0,0,0,0,0,0,0,0,0,0,0,0,0,0,1,0,0,0,0,0,0,0,0,0,0,0,0,0,0,0,0,0,0,0,0,0,0,0,0,0,523,45,216700,2.6,,,,1
3642,(GeTe)0.8(AgSnSe2)0.2,GeTe0.0,0,0,0,0,0,0,0,0,0,0,0,0,0,0,0,0,0,0,0,0,0,0,0,0,0,0,0,0,0,0,0,0,0,0,0,0,0,0,0,1,0,0,0,0,0,0,0,0,0,0,0,0,0,0,0,0,0,0,0,0,0,0,0,0,0,623,56,185806,2.51,,,,1
3643,(GeTe)0.9(AgSnSe2)0.1,GeTe0.0,0,0,0,0,0,0,0,0,0,0,0,0,0,0,0,0,0,0,0,0,0,0,0,0,0,0,0,0,0,0,0,0,0,0,0,0,0,0,0,1,0,0,0,0,0,0,0,0,0,0,0,0,0,0,0,0,0,0,0,0,0,0,0,0,0,323,35,301935,2.71,,,,1
3644,(GeTe)0.9(AgSnSe2)0.1,GeTe0.0,0,0,0,0,0,0,0,0,0,0,0,0,0,0,0,0,0,0,0,0,0,0,0,0,0,0,0,0,0,0,0,0,0,0,0,0,0,0,0,1,0,0,0,0,0,0,0,0,0,0,0,0,0,0,0,0,0,0,0,0,0,0,0,0,0,423,47,276129,2.99,,,,1
3645,(GeTe)0.9(AgSnSe2)0.1,GeTe0.0,0,0,0,0,0,0,0,0,0,0,0,0,0,0,0,0,0,0,0,0,0,0,0,0,0,0,0,0,0,0,0,0,0,0,0,0,0,0,0,1,0,0,0,0,0,0,0,0,0,0,0,0,0,0,0,0,0,0,0,0,0,0,0,0,0,523,53,291613,3.52,,,,1
3646,(GeTe)0.9(AgSnSe2)0.1,GeTe0.0,0,0,0,0,0,0,0,0,0,0,0,0,0,0,0,0,0,0,0,0,0,0,0,0,0,0,0,0,0,0,0,0,0,0,0,0,0,0,0,1,0,0,0,0,0,0,0,0,0,0,0,0,0,0,0,0,0,0,0,0,0,0,0,0,0,623,63,236129,3.19,,,,1
3647,Ge0.55Sb0.25Te0.8(AgSnSe2)0.2,Ge0.55Sb0.25Te0.8AgSnSe0.4,0,0,0,0,0,0,0,0,0,0,0,0,0,0,0,0,0,0.2,0,0,0,0,0,0,0,0,0,0,0,0,0,0,0,0,0,0,0,0.1,0,0.1375,0,0,0,0,0,0.0625,0,0,0,0,0,0,0.25,0.25,0,0,0,0,0,0,0,0,0,0,0,323,168,34839,0.76,,,,1
3648,Ge0.55Sb0.25Te0.8(AgSnSe2)0.2,Ge0.55Sb0.25Te0.8AgSnSe0.4,0,0,0,0,0,0,0,0,0,0,0,0,0,0,0,0,0,0.2,0,0,0,0,0,0,0,0,0,0,0,0,0,0,0,0,0,0,0,0.1,0,0.1375,0,0,0,0,0,0.0625,0,0,0,0,0,0,0.25,0.25,0,0,0,0,0,0,0,0,0,0,0,423,189,33548,0.76,,,,1
3649,Ge0.55Sb0.25Te0.8(AgSnSe2)0.2,Ge0.55Sb0.25Te0.8AgSnSe0.4,0,0,0,0,0,0,0,0,0,0,0,0,0,0,0,0,0,0.2,0,0,0,0,0,0,0,0,0,0,0,0,0,0,0,0,0,0,0,0.1,0,0.1375,0,0,0,0,0,0.0625,0,0,0,0,0,0,0.25,0.25,0,0,0,0,0,0,0,0,0,0,0,523,216,27750,0.72,,,,1
3650,Ge0.55Sb0.25Te0.8(AgSnSe2)0.2,Ge0.55Sb0.25Te0.8AgSnSe0.4,0,0,0,0,0,0,0,0,0,0,0,0,0,0,0,0,0,0.2,0,0,0,0,0,0,0,0,0,0,0,0,0,0,0,0,0,0,0,0.1,0,0.1375,0,0,0,0,0,0.0625,0,0,0,0,0,0,0.25,0.25,0,0,0,0,0,0,0,0,0,0,0,623,210,25806,0.74,,,,1
3651,Ge0.55Sb0.25Te0.8(AgSnSe2)0.2,Ge0.55Sb0.25Te0.8AgSnSe0.4,0,0,0,0,0,0,0,0,0,0,0,0,0,0,0,0,0,0.2,0,0,0,0,0,0,0,0,0,0,0,0,0,0,0,0,0,0,0,0.1,0,0.1375,0,0,0,0,0,0.0625,0,0,0,0,0,0,0.25,0.25,0,0,0,0,0,0,0,0,0,0,0,723,191,37419,0.88,,,,1
3652,Ge0.58Sb0.22Te0.8(AgSnSe2)0.2,Ge0.58Sb0.22Te0.8AgSnSe0.4,0,0,0,0,0,0,0,0,0,0,0,0,0,0,0,0,0,0.2,0,0,0,0,0,0,0,0,0,0,0,0,0,0,0,0,0,0,0,0.1,0,0.145,0,0,0,0,0,0.055,0,0,0,0,0,0,0.25,0.25,0,0,0,0,0,0,0,0,0,0,0,323,152,43900,0.74,,,,1
3653,Ge0.58Sb0.22Te0.8(AgSnSe2)0.2,Ge0.58Sb0.22Te0.8AgSnSe0.4,0,0,0,0,0,0,0,0,0,0,0,0,0,0,0,0,0,0.2,0,0,0,0,0,0,0,0,0,0,0,0,0,0,0,0,0,0,0,0.1,0,0.145,0,0,0,0,0,0.055,0,0,0,0,0,0,0.25,0.25,0,0,0,0,0,0,0,0,0,0,0,423,179,41290,0.74,,,,1
3654,Ge0.58Sb0.22Te0.8(AgSnSe2)0.2,Ge0.58Sb0.22Te0.8AgSnSe0.4,0,0,0,0,0,0,0,0,0,0,0,0,0,0,0,0,0,0.2,0,0,0,0,0,0,0,0,0,0,0,0,0,0,0,0,0,0,0,0.1,0,0.145,0,0,0,0,0,0.055,0,0,0,0,0,0,0.25,0.25,0,0,0,0,0,0,0,0,0,0,0,523,206,34800,0.69,,,,1
3655,Ge0.58Sb0.22Te0.8(AgSnSe2)0.2,Ge0.58Sb0.22Te0.8AgSnSe0.4,0,0,0,0,0,0,0,0,0,0,0,0,0,0,0,0,0,0.2,0,0,0,0,0,0,0,0,0,0,0,0,0,0,0,0,0,0,0,0.1,0,0.145,0,0,0,0,0,0.055,0,0,0,0,0,0,0.25,0.25,0,0,0,0,0,0,0,0,0,0,0,623,208,35500,0.71,,,,1
3656,Ge0.58Sb0.22Te0.8(AgSnSe2)0.2,Ge0.58Sb0.22Te0.8AgSnSe0.4,0,0,0,0,0,0,0,0,0,0,0,0,0,0,0,0,0,0.2,0,0,0,0,0,0,0,0,0,0,0,0,0,0,0,0,0,0,0,0.1,0,0.145,0,0,0,0,0,0.055,0,0,0,0,0,0,0.25,0.25,0,0,0,0,0,0,0,0,0,0,0,723,181,51620,0.86,,,,1
3657,Ge0.6Sb0.2Te0.8(AgSnSe2)0.2,Ge0.6Sb0.2Te0.8AgSnSe0.4,0,0,0,0,0,0,0,0,0,0,0,0,0,0,0,0,0,0.2,0,0,0,0,0,0,0,0,0,0,0,0,0,0,0,0,0,0,0,0.1,0,0.15,0,0,0,0,0,0.05,0,0,0,0,0,0,0.25,0.25,0,0,0,0,0,0,0,0,0,0,0,323,137,56774,0.83,,,,1
3658,Ge0.6Sb0.2Te0.8(AgSnSe2)0.2,Ge0.6Sb0.2Te0.8AgSnSe0.4,0,0,0,0,0,0,0,0,0,0,0,0,0,0,0,0,0,0.2,0,0,0,0,0,0,0,0,0,0,0,0,0,0,0,0,0,0,0,0.1,0,0.15,0,0,0,0,0,0.05,0,0,0,0,0,0,0.25,0.25,0,0,0,0,0,0,0,0,0,0,0,423,159,54194,0.84,,,,1
3659,Ge0.6Sb0.2Te0.8(AgSnSe2)0.2,Ge0.6Sb0.2Te0.8AgSnSe0.4,0,0,0,0,0,0,0,0,0,0,0,0,0,0,0,0,0,0.2,0,0,0,0,0,0,0,0,0,0,0,0,0,0,0,0,0,0,0,0.1,0,0.15,0,0,0,0,0,0.05,0,0,0,0,0,0,0.25,0.25,0,0,0,0,0,0,0,0,0,0,0,523,187,42600,0.81,,,,1
3660,Ge0.6Sb0.2Te0.8(AgSnSe2)0.2,Ge0.6Sb0.2Te0.8AgSnSe0.4,0,0,0,0,0,0,0,0,0,0,0,0,0,0,0,0,0,0.2,0,0,0,0,0,0,0,0,0,0,0,0,0,0,0,0,0,0,0,0.1,0,0.15,0,0,0,0,0,0.05,0,0,0,0,0,0,0.25,0.25,0,0,0,0,0,0,0,0,0,0,0,623,198,38710,0.79,,,,1
3661,Ge0.6Sb0.2Te0.8(AgSnSe2)0.2,Ge0.6Sb0.2Te0.8AgSnSe0.4,0,0,0,0,0,0,0,0,0,0,0,0,0,0,0,0,0,0.2,0,0,0,0,0,0,0,0,0,0,0,0,0,0,0,0,0,0,0,0.1,0,0.15,0,0,0,0,0,0.05,0,0,0,0,0,0,0.25,0.25,0,0,0,0,0,0,0,0,0,0,0,723,176,55484,0.93,,,,1
3662,GeTe,GeTe,0,0,0,0,0,0,0,0,0,0,0,0,0,0,0,0,0,0.5,0,0,0,0,0,0,0,0,0,0,0,0,0,0,0,0,0,0,0,0,0,0.5,0,0,0,0,0,0,0,0,0,0,0,0,0,0,0,0,0,0,0,0,0,0,0,0,0,323,40,681529,5.88,,,,1
3663,GeTe,GeTe,0,0,0,0,0,0,0,0,0,0,0,0,0,0,0,0,0,0.5,0,0,0,0,0,0,0,0,0,0,0,0,0,0,0,0,0,0,0,0,0,0.5,0,0,0,0,0,0,0,0,0,0,0,0,0,0,0,0,0,0,0,0,0,0,0,0,0,423,53,512821,5.06,,,,1
3664,GeTe,GeTe,0,0,0,0,0,0,0,0,0,0,0,0,0,0,0,0,0,0.5,0,0,0,0,0,0,0,0,0,0,0,0,0,0,0,0,0,0,0,0,0,0.5,0,0,0,0,0,0,0,0,0,0,0,0,0,0,0,0,0,0,0,0,0,0,0,0,0,523,80,371613,4.11,,,,1
3665,GeTe,GeTe,0,0,0,0,0,0,0,0,0,0,0,0,0,0,0,0,0,0.5,0,0,0,0,0,0,0,0,0,0,0,0,0,0,0,0,0,0,0,0,0,0.5,0,0,0,0,0,0,0,0,0,0,0,0,0,0,0,0,0,0,0,0,0,0,0,0,0,623,102,320000,3.93,,,,1
3666,Sn0.91Mn0.09Te,Sn0.91Mn0.09Te,0,0,0,0,0.045,0,0,0,0,0,0,0,0,0,0,0,0,0.5,0,0,0,0,0,0,0,0,0,0,0,0,0,0,0,0,0,0,0,0,0,0,0,0,0,0,0,0,0,0,0,0,0,0,0.455,0,0,0,0,0,0,0,0,0,0,0,0,331,59,300000,3.93,,,,1
3667,Sn0.91Mn0.09Te,Sn0.91Mn0.09Te,0,0,0,0,0.045,0,0,0,0,0,0,0,0,0,0,0,0,0.5,0,0,0,0,0,0,0,0,0,0,0,0,0,0,0,0,0,0,0,0,0,0,0,0,0,0,0,0,0,0,0,0,0,0,0.455,0,0,0,0,0,0,0,0,0,0,0,0,424,75,235503,3.67,,,,1
3668,Sn0.91Mn0.09Te,Sn0.91Mn0.09Te,0,0,0,0,0.045,0,0,0,0,0,0,0,0,0,0,0,0,0.5,0,0,0,0,0,0,0,0,0,0,0,0,0,0,0,0,0,0,0,0,0,0,0,0,0,0,0,0,0,0,0,0,0,0,0.455,0,0,0,0,0,0,0,0,0,0,0,0,524,95,175148,3.29,,,,1
3669,Sn0.91Mn0.09Te,Sn0.91Mn0.09Te,0,0,0,0,0.045,0,0,0,0,0,0,0,0,0,0,0,0,0.5,0,0,0,0,0,0,0,0,0,0,0,0,0,0,0,0,0,0,0,0,0,0,0,0,0,0,0,0,0,0,0,0,0,0,0.455,0,0,0,0,0,0,0,0,0,0,0,0,622,113,134911,3,,,,1
3670,Sn0.91Mn0.09Te,Sn0.91Mn0.09Te,0,0,0,0,0.045,0,0,0,0,0,0,0,0,0,0,0,0,0.5,0,0,0,0,0,0,0,0,0,0,0,0,0,0,0,0,0,0,0,0,0,0,0,0,0,0,0,0,0,0,0,0,0,0,0.455,0,0,0,0,0,0,0,0,0,0,0,0,720,140,106509,2.58,,,,1
3671,Sn0.91Mn0.09Te,Sn0.91Mn0.09Te,0,0,0,0,0.045,0,0,0,0,0,0,0,0,0,0,0,0,0.5,0,0,0,0,0,0,0,0,0,0,0,0,0,0,0,0,0,0,0,0,0,0,0,0,0,0,0,0,0,0,0,0,0,0,0.455,0,0,0,0,0,0,0,0,0,0,0,0,769,159,94675,2.38,,,,1
3672,Sn0.91Mn0.09Te0.97I0.03,Sn0.91Mn0.09Te0.97I0.03,0,0,0,0,0.045,0,0,0,0,0,0,0,0,0,0,0,0,0.485,0,0,0,0,0,0,0,0,0,0,0,0,0,0,0,0,0,0.015,0,0,0,0,0,0,0,0,0,0,0,0,0,0,0,0,0.455,0,0,0,0,0,0,0,0,0,0,0,0,331,57,233846,3.53,,,,1
3673,Sn0.91Mn0.09Te0.97I0.03,Sn0.91Mn0.09Te0.97I0.03,0,0,0,0,0.045,0,0,0,0,0,0,0,0,0,0,0,0,0.485,0,0,0,0,0,0,0,0,0,0,0,0,0,0,0,0,0,0.015,0,0,0,0,0,0,0,0,0,0,0,0,0,0,0,0,0.455,0,0,0,0,0,0,0,0,0,0,0,0,424,78,186667,3.18,,,,1
3674,Sn0.91Mn0.09Te0.97I0.03,Sn0.91Mn0.09Te0.97I0.03,0,0,0,0,0.045,0,0,0,0,0,0,0,0,0,0,0,0,0.485,0,0,0,0,0,0,0,0,0,0,0,0,0,0,0,0,0,0.015,0,0,0,0,0,0,0,0,0,0,0,0,0,0,0,0,0.455,0,0,0,0,0,0,0,0,0,0,0,0,524,106,137949,2.75,,,,1
3675,Sn0.91Mn0.09Te0.97I0.03,Sn0.91Mn0.09Te0.97I0.03,0,0,0,0,0.045,0,0,0,0,0,0,0,0,0,0,0,0,0.485,0,0,0,0,0,0,0,0,0,0,0,0,0,0,0,0,0,0.015,0,0,0,0,0,0,0,0,0,0,0,0,0,0,0,0,0.455,0,0,0,0,0,0,0,0,0,0,0,0,622,139,104615,2.41,,,,1
3676,Sn0.91Mn0.09Te0.97I0.03,Sn0.91Mn0.09Te0.97I0.03,0,0,0,0,0.045,0,0,0,0,0,0,0,0,0,0,0,0,0.485,0,0,0,0,0,0,0,0,0,0,0,0,0,0,0,0,0,0.015,0,0,0,0,0,0,0,0,0,0,0,0,0,0,0,0,0.455,0,0,0,0,0,0,0,0,0,0,0,0,720,174,76410,1.92,,,,1
3677,Sn0.91Mn0.09Te0.97I0.03,Sn0.91Mn0.09Te0.97I0.03,0,0,0,0,0.045,0,0,0,0,0,0,0,0,0,0,0,0,0.485,0,0,0,0,0,0,0,0,0,0,0,0,0,0,0,0,0,0.015,0,0,0,0,0,0,0,0,0,0,0,0,0,0,0,0,0.455,0,0,0,0,0,0,0,0,0,0,0,0,818,202,53333,1.56,,,,1
3678,Sn0.91Mn0.09Te0.97I0.03,Sn0.91Mn0.09Te0.97I0.03,0,0,0,0,0.045,0,0,0,0,0,0,0,0,0,0,0,0,0.485,0,0,0,0,0,0,0,0,0,0,0,0,0,0,0,0,0,0.015,0,0,0,0,0,0,0,0,0,0,0,0,0,0,0,0,0.455,0,0,0,0,0,0,0,0,0,0,0,0,867,214,47179,1.53,,,,1
3679,Sn0.91Mn0.09Te0.97I0.03,Sn0.91Mn0.09Te0.97I0.03,0,0,0,0,0.045,0,0,0,0,0,0,0,0,0,0,0,0,0.485,0,0,0,0,0,0,0,0,0,0,0,0,0,0,0,0,0,0.015,0,0,0,0,0,0,0,0,0,0,0,0,0,0,0,0,0.455,0,0,0,0,0,0,0,0,0,0,0,0,891,215,44615,1.55,,,,1
3680,Sn0.91Mn0.09Te0.98I0.02,Sn0.91Mn0.09Te0.98I0.02,0,0,0,0,0.045,0,0,0,0,0,0,0,0,0,0,0,0,0.49,0,0,0,0,0,0,0,0,0,0,0,0,0,0,0,0,0,0.01,0,0,0,0,0,0,0,0,0,0,0,0,0,0,0,0,0.455,0,0,0,0,0,0,0,0,0,0,0,0,331,59,223590,3.37,,,,1
3681,Sn0.91Mn0.09Te0.98I0.02,Sn0.91Mn0.09Te0.98I0.02,0,0,0,0,0.045,0,0,0,0,0,0,0,0,0,0,0,0,0.49,0,0,0,0,0,0,0,0,0,0,0,0,0,0,0,0,0,0.01,0,0,0,0,0,0,0,0,0,0,0,0,0,0,0,0,0.455,0,0,0,0,0,0,0,0,0,0,0,0,424,81,178974,3.02,,,,1
3682,Sn0.91Mn0.09Te0.98I0.02,Sn0.91Mn0.09Te0.98I0.02,0,0,0,0,0.045,0,0,0,0,0,0,0,0,0,0,0,0,0.49,0,0,0,0,0,0,0,0,0,0,0,0,0,0,0,0,0,0.01,0,0,0,0,0,0,0,0,0,0,0,0,0,0,0,0,0.455,0,0,0,0,0,0,0,0,0,0,0,0,524,107,130256,2.57,,,,1
3683,Sn0.91Mn0.09Te0.98I0.02,Sn0.91Mn0.09Te0.98I0.02,0,0,0,0,0.045,0,0,0,0,0,0,0,0,0,0,0,0,0.49,0,0,0,0,0,0,0,0,0,0,0,0,0,0,0,0,0,0.01,0,0,0,0,0,0,0,0,0,0,0,0,0,0,0,0,0.455,0,0,0,0,0,0,0,0,0,0,0,0,622,134,103077,2.28,,,,1
3684,Sn0.91Mn0.09Te0.98I0.02,Sn0.91Mn0.09Te0.98I0.02,0,0,0,0,0.045,0,0,0,0,0,0,0,0,0,0,0,0,0.49,0,0,0,0,0,0,0,0,0,0,0,0,0,0,0,0,0,0.01,0,0,0,0,0,0,0,0,0,0,0,0,0,0,0,0,0.455,0,0,0,0,0,0,0,0,0,0,0,0,720,165,78974,1.8,,,,1
3685,Sn0.91Mn0.09Te0.98I0.02,Sn0.91Mn0.09Te0.98I0.02,0,0,0,0,0.045,0,0,0,0,0,0,0,0,0,0,0,0,0.49,0,0,0,0,0,0,0,0,0,0,0,0,0,0,0,0,0,0.01,0,0,0,0,0,0,0,0,0,0,0,0,0,0,0,0,0.455,0,0,0,0,0,0,0,0,0,0,0,0,818,202,54872,1.49,,,,1
3686,Sn0.91Mn0.09Te0.98I0.02,Sn0.91Mn0.09Te0.98I0.02,0,0,0,0,0.045,0,0,0,0,0,0,0,0,0,0,0,0,0.49,0,0,0,0,0,0,0,0,0,0,0,0,0,0,0,0,0,0.01,0,0,0,0,0,0,0,0,0,0,0,0,0,0,0,0,0.455,0,0,0,0,0,0,0,0,0,0,0,0,867,212,46154,1.47,,,,1
3687,Sn0.91Mn0.09Te0.98I0.02,Sn0.91Mn0.09Te0.98I0.02,0,0,0,0,0.045,0,0,0,0,0,0,0,0,0,0,0,0,0.49,0,0,0,0,0,0,0,0,0,0,0,0,0,0,0,0,0,0.01,0,0,0,0,0,0,0,0,0,0,0,0,0,0,0,0,0.455,0,0,0,0,0,0,0,0,0,0,0,0,891,214,43077,1.48,,,,1
3688,Sn0.91Mn0.09Te0.99I0.01,Sn0.91Mn0.09Te0.99I0.01,0,0,0,0,0.045,0,0,0,0,0,0,0,0,0,0,0,0,0.495,0,0,0,0,0,0,0,0,0,0,0,0,0,0,0,0,0,0.005,0,0,0,0,0,0,0,0,0,0,0,0,0,0,0,0,0.455,0,0,0,0,0,0,0,0,0,0,0,0,331,62,241538,3.76,,,,1
3689,Sn0.91Mn0.09Te0.99I0.01,Sn0.91Mn0.09Te0.99I0.01,0,0,0,0,0.045,0,0,0,0,0,0,0,0,0,0,0,0,0.495,0,0,0,0,0,0,0,0,0,0,0,0,0,0,0,0,0,0.005,0,0,0,0,0,0,0,0,0,0,0,0,0,0,0,0,0.455,0,0,0,0,0,0,0,0,0,0,0,0,424,82,194872,3.46,,,,1
3690,Sn0.91Mn0.09Te0.99I0.01,Sn0.91Mn0.09Te0.99I0.01,0,0,0,0,0.045,0,0,0,0,0,0,0,0,0,0,0,0,0.495,0,0,0,0,0,0,0,0,0,0,0,0,0,0,0,0,0,0.005,0,0,0,0,0,0,0,0,0,0,0,0,0,0,0,0,0.455,0,0,0,0,0,0,0,0,0,0,0,0,524,107,154872,3.05,,,,1
3691,Sn0.91Mn0.09Te0.99I0.01,Sn0.91Mn0.09Te0.99I0.01,0,0,0,0,0.045,0,0,0,0,0,0,0,0,0,0,0,0,0.495,0,0,0,0,0,0,0,0,0,0,0,0,0,0,0,0,0,0.005,0,0,0,0,0,0,0,0,0,0,0,0,0,0,0,0,0.455,0,0,0,0,0,0,0,0,0,0,0,0,622,132,122564,2.87,,,,1
3692,Sn0.91Mn0.09Te0.99I0.01,Sn0.91Mn0.09Te0.99I0.01,0,0,0,0,0.045,0,0,0,0,0,0,0,0,0,0,0,0,0.495,0,0,0,0,0,0,0,0,0,0,0,0,0,0,0,0,0,0.005,0,0,0,0,0,0,0,0,0,0,0,0,0,0,0,0,0.455,0,0,0,0,0,0,0,0,0,0,0,0,720,162,91795,2.27,,,,1
3693,Sn0.91Mn0.09Te0.99I0.01,Sn0.91Mn0.09Te0.99I0.01,0,0,0,0,0.045,0,0,0,0,0,0,0,0,0,0,0,0,0.495,0,0,0,0,0,0,0,0,0,0,0,0,0,0,0,0,0,0.005,0,0,0,0,0,0,0,0,0,0,0,0,0,0,0,0,0.455,0,0,0,0,0,0,0,0,0,0,0,0,818,198,66154,1.8,,,,1
3694,Sn0.91Mn0.09Te0.99I0.01,Sn0.91Mn0.09Te0.99I0.01,0,0,0,0,0.045,0,0,0,0,0,0,0,0,0,0,0,0,0.495,0,0,0,0,0,0,0,0,0,0,0,0,0,0,0,0,0,0.005,0,0,0,0,0,0,0,0,0,0,0,0,0,0,0,0,0.455,0,0,0,0,0,0,0,0,0,0,0,0,867,214,56410,1.64,,,,1
3695,Sn0.91Mn0.09Te0.99I0.01,Sn0.91Mn0.09Te0.99I0.01,0,0,0,0,0.045,0,0,0,0,0,0,0,0,0,0,0,0,0.495,0,0,0,0,0,0,0,0,0,0,0,0,0,0,0,0,0,0.005,0,0,0,0,0,0,0,0,0,0,0,0,0,0,0,0,0.455,0,0,0,0,0,0,0,0,0,0,0,0,891,219,51282,1.6,,,,1
3696,Sn0.95Mn0.05Te,Sn0.95Mn0.05Te,0,0,0,0,0.025,0,0,0,0,0,0,0,0,0,0,0,0,0.5,0,0,0,0,0,0,0,0,0,0,0,0,0,0,0,0,0,0,0,0,0,0,0,0,0,0,0,0,0,0,0,0,0,0,0.475,0,0,0,0,0,0,0,0,0,0,0,0,332,44,471006,5.66,,,,1
3697,Sn0.95Mn0.05Te,Sn0.95Mn0.05Te,0,0,0,0,0.025,0,0,0,0,0,0,0,0,0,0,0,0,0.5,0,0,0,0,0,0,0,0,0,0,0,0,0,0,0,0,0,0,0,0,0,0,0,0,0,0,0,0,0,0,0,0,0,0,0.475,0,0,0,0,0,0,0,0,0,0,0,0,424,55,375148,5.32,,,,1
3698,Sn0.95Mn0.05Te,Sn0.95Mn0.05Te,0,0,0,0,0.025,0,0,0,0,0,0,0,0,0,0,0,0,0.5,0,0,0,0,0,0,0,0,0,0,0,0,0,0,0,0,0,0,0,0,0,0,0,0,0,0,0,0,0,0,0,0,0,0,0.475,0,0,0,0,0,0,0,0,0,0,0,0,524,70,289941,4.75,,,,1
3699,Sn0.95Mn0.05Te,Sn0.95Mn0.05Te,0,0,0,0,0.025,0,0,0,0,0,0,0,0,0,0,0,0,0.5,0,0,0,0,0,0,0,0,0,0,0,0,0,0,0,0,0,0,0,0,0,0,0,0,0,0,0,0,0,0,0,0,0,0,0.475,0,0,0,0,0,0,0,0,0,0,0,0,622,89,224852,4.11,,,,1
3700,Sn0.95Mn0.05Te,Sn0.95Mn0.05Te,0,0,0,0,0.025,0,0,0,0,0,0,0,0,0,0,0,0,0.5,0,0,0,0,0,0,0,0,0,0,0,0,0,0,0,0,0,0,0,0,0,0,0,0,0,0,0,0,0,0,0,0,0,0,0.475,0,0,0,0,0,0,0,0,0,0,0,0,720,113,169231,3.46,,,,1
3701,Sn0.95Mn0.05Te,Sn0.95Mn0.05Te,0,0,0,0,0.025,0,0,0,0,0,0,0,0,0,0,0,0,0.5,0,0,0,0,0,0,0,0,0,0,0,0,0,0,0,0,0,0,0,0,0,0,0,0,0,0,0,0,0,0,0,0,0,0,0.475,0,0,0,0,0,0,0,0,0,0,0,0,769,126,144400,3.17,,,,1
3702,Sn0.97Mn0.03Te,Sn0.97Mn0.03Te,0,0,0,0,0.015,0,0,0,0,0,0,0,0,0,0,0,0,0.5,0,0,0,0,0,0,0,0,0,0,0,0,0,0,0,0,0,0,0,0,0,0,0,0,0,0,0,0,0,0,0,0,0,0,0.485,0,0,0,0,0,0,0,0,0,0,0,0,331,42,265089,6.34,,,,1
3703,Sn0.97Mn0.03Te,Sn0.97Mn0.03Te,0,0,0,0,0.015,0,0,0,0,0,0,0,0,0,0,0,0,0.5,0,0,0,0,0,0,0,0,0,0,0,0,0,0,0,0,0,0,0,0,0,0,0,0,0,0,0,0,0,0,0,0,0,0,0.485,0,0,0,0,0,0,0,0,0,0,0,0,426,53,357396,5.8,,,,1
3704,Sn0.97Mn0.03Te,Sn0.97Mn0.03Te,0,0,0,0,0.015,0,0,0,0,0,0,0,0,0,0,0,0,0.5,0,0,0,0,0,0,0,0,0,0,0,0,0,0,0,0,0,0,0,0,0,0,0,0,0,0,0,0,0,0,0,0,0,0,0.485,0,0,0,0,0,0,0,0,0,0,0,0,527,70,268639,5.03,,,,1
3705,Sn0.97Mn0.03Te,Sn0.97Mn0.03Te,0,0,0,0,0.015,0,0,0,0,0,0,0,0,0,0,0,0,0.5,0,0,0,0,0,0,0,0,0,0,0,0,0,0,0,0,0,0,0,0,0,0,0,0,0,0,0,0,0,0,0,0,0,0,0.485,0,0,0,0,0,0,0,0,0,0,0,0,625,93,202367,4.22,,,,1
3706,Sn0.97Mn0.03Te,Sn0.97Mn0.03Te,0,0,0,0,0.015,0,0,0,0,0,0,0,0,0,0,0,0,0.5,0,0,0,0,0,0,0,0,0,0,0,0,0,0,0,0,0,0,0,0,0,0,0,0,0,0,0,0,0,0,0,0,0,0,0.485,0,0,0,0,0,0,0,0,0,0,0,0,723,120,146746,3.42,,,,1
3707,Sn0.97Mn0.03Te,Sn0.97Mn0.03Te,0,0,0,0,0.015,0,0,0,0,0,0,0,0,0,0,0,0,0.5,0,0,0,0,0,0,0,0,0,0,0,0,0,0,0,0,0,0,0,0,0,0,0,0,0,0,0,0,0,0,0,0,0,0,0.485,0,0,0,0,0,0,0,0,0,0,0,0,772,138,121893,3.05,,,,1
3708,Sn0.99Mn0.01Te,Sn0.99Mn0.01Te,0,0,0,0,0.005,0,0,0,0,0,0,0,0,0,0,0,0,0.5,0,0,0,0,0,0,0,0,0,0,0,0,0,0,0,0,0,0,0,0,0,0,0,0,0,0,0,0,0,0,0,0,0,0,0.495,0,0,0,0,0,0,0,0,0,0,0,0,332,30,701775,8.46,,,,1
3709,Sn0.99Mn0.01Te,Sn0.99Mn0.01Te,0,0,0,0,0.005,0,0,0,0,0,0,0,0,0,0,0,0,0.5,0,0,0,0,0,0,0,0,0,0,0,0,0,0,0,0,0,0,0,0,0,0,0,0,0,0,0,0,0,0,0,0,0,0,0.495,0,0,0,0,0,0,0,0,0,0,0,0,424,36,521893,7.51,,,,1
3710,Sn0.99Mn0.01Te,Sn0.99Mn0.01Te,0,0,0,0,0.005,0,0,0,0,0,0,0,0,0,0,0,0,0.5,0,0,0,0,0,0,0,0,0,0,0,0,0,0,0,0,0,0,0,0,0,0,0,0,0,0,0,0,0,0,0,0,0,0,0.495,0,0,0,0,0,0,0,0,0,0,0,0,524,48,383432,6.34,,,,1
3711,Sn0.99Mn0.01Te,Sn0.99Mn0.01Te,0,0,0,0,0.005,0,0,0,0,0,0,0,0,0,0,0,0,0.5,0,0,0,0,0,0,0,0,0,0,0,0,0,0,0,0,0,0,0,0,0,0,0,0,0,0,0,0,0,0,0,0,0,0,0.495,0,0,0,0,0,0,0,0,0,0,0,0,621,69,279290,5.18,,,,1
3712,Sn0.99Mn0.01Te,Sn0.99Mn0.01Te,0,0,0,0,0.005,0,0,0,0,0,0,0,0,0,0,0,0,0.5,0,0,0,0,0,0,0,0,0,0,0,0,0,0,0,0,0,0,0,0,0,0,0,0,0,0,0,0,0,0,0,0,0,0,0.495,0,0,0,0,0,0,0,0,0,0,0,0,719,96,191716,4.11,,,,1
3713,Sn0.99Mn0.01Te,Sn0.99Mn0.01Te,0,0,0,0,0.005,0,0,0,0,0,0,0,0,0,0,0,0,0.5,0,0,0,0,0,0,0,0,0,0,0,0,0,0,0,0,0,0,0,0,0,0,0,0,0,0,0,0,0,0,0,0,0,0,0.495,0,0,0,0,0,0,0,0,0,0,0,0,768,113,159763,3.62,,,,1
3714,SnTe,SnTe,0,0,0,0,0,0,0,0,0,0,0,0,0,0,0,0,0,0.5,0,0,0,0,0,0,0,0,0,0,0,0,0,0,0,0,0,0,0,0,0,0,0,0,0,0,0,0,0,0,0,0,0,0,0.5,0,0,0,0,0,0,0,0,0,0,0,0,330,11,742012,8.07,,,,1
3715,SnTe,SnTe,0,0,0,0,0,0,0,0,0,0,0,0,0,0,0,0,0,0.5,0,0,0,0,0,0,0,0,0,0,0,0,0,0,0,0,0,0,0,0,0,0,0,0,0,0,0,0,0,0,0,0,0,0,0.5,0,0,0,0,0,0,0,0,0,0,0,0,421,21,553846,6.95,,,,1
3716,SnTe,SnTe,0,0,0,0,0,0,0,0,0,0,0,0,0,0,0,0,0,0.5,0,0,0,0,0,0,0,0,0,0,0,0,0,0,0,0,0,0,0,0,0,0,0,0,0,0,0,0,0,0,0,0,0,0,0.5,0,0,0,0,0,0,0,0,0,0,0,0,519,38,397633,5.67,,,,1
3717,SnTe,SnTe,0,0,0,0,0,0,0,0,0,0,0,0,0,0,0,0,0,0.5,0,0,0,0,0,0,0,0,0,0,0,0,0,0,0,0,0,0,0,0,0,0,0,0,0,0,0,0,0,0,0,0,0,0,0.5,0,0,0,0,0,0,0,0,0,0,0,0,616,63,269822,4.43,,,,1
3718,SnTe,SnTe,0,0,0,0,0,0,0,0,0,0,0,0,0,0,0,0,0,0.5,0,0,0,0,0,0,0,0,0,0,0,0,0,0,0,0,0,0,0,0,0,0,0,0,0,0,0,0,0,0,0,0,0,0,0.5,0,0,0,0,0,0,0,0,0,0,0,0,714,99,177515,3.33,,,,1
3719,SnTe,SnTe,0,0,0,0,0,0,0,0,0,0,0,0,0,0,0,0,0,0.5,0,0,0,0,0,0,0,0,0,0,0,0,0,0,0,0,0,0,0,0,0,0,0,0,0,0,0,0,0,0,0,0,0,0,0.5,0,0,0,0,0,0,0,0,0,0,0,0,763,120,140828,2.93,,,,1
3720,(SnTe)0.84(CuSbTe2)0.16,SnTe0.0,0,0,0,0,0,0,0,0,0,0,0,0,0,0,0,0,0,0,0,0,0,0,0,0,0,0,0,0,0,0,0,0,0,0,0,0,0,0,0,0,0,0,0,0,0,0,0,0,0,0,0,0,1,0,0,0,0,0,0,0,0,0,0,0,0,325,36,347593,3.94,,,,1
3721,(SnTe)0.84(CuSbTe2)0.16,SnTe0.0,0,0,0,0,0,0,0,0,0,0,0,0,0,0,0,0,0,0,0,0,0,0,0,0,0,0,0,0,0,0,0,0,0,0,0,0,0,0,0,0,0,0,0,0,0,0,0,0,0,0,0,0,1,0,0,0,0,0,0,0,0,0,0,0,0,432,52,259589,3.79,,,,1
3722,(SnTe)0.84(CuSbTe2)0.16,SnTe0.0,0,0,0,0,0,0,0,0,0,0,0,0,0,0,0,0,0,0,0,0,0,0,0,0,0,0,0,0,0,0,0,0,0,0,0,0,0,0,0,0,0,0,0,0,0,0,0,0,0,0,0,0,1,0,0,0,0,0,0,0,0,0,0,0,0,529,74,196271,3.06,,,,1
3723,(SnTe)0.84(CuSbTe2)0.16,SnTe0.0,0,0,0,0,0,0,0,0,0,0,0,0,0,0,0,0,0,0,0,0,0,0,0,0,0,0,0,0,0,0,0,0,0,0,0,0,0,0,0,0,0,0,0,0,0,0,0,0,0,0,0,0,1,0,0,0,0,0,0,0,0,0,0,0,0,625,105,141200,2.46,,,,1
3724,(SnTe)0.84(CuSbTe2)0.16,SnTe0.0,0,0,0,0,0,0,0,0,0,0,0,0,0,0,0,0,0,0,0,0,0,0,0,0,0,0,0,0,0,0,0,0,0,0,0,0,0,0,0,0,0,0,0,0,0,0,0,0,0,0,0,0,1,0,0,0,0,0,0,0,0,0,0,0,0,719,139,107240,2.09,,,,1
3725,(SnTe)0.84(CuSbTe2)0.16,SnTe0.0,0,0,0,0,0,0,0,0,0,0,0,0,0,0,0,0,0,0,0,0,0,0,0,0,0,0,0,0,0,0,0,0,0,0,0,0,0,0,0,0,0,0,0,0,0,0,0,0,0,0,0,0,1,0,0,0,0,0,0,0,0,0,0,0,0,818,157,91351,1.71,,,,1
3726,(SnTe)0.86(CuSbTe2)0.14,SnTe0.0,0,0,0,0,0,0,0,0,0,0,0,0,0,0,0,0,0,0,0,0,0,0,0,0,0,0,0,0,0,0,0,0,0,0,0,0,0,0,0,0,0,0,0,0,0,0,0,0,0,0,0,0,1,0,0,0,0,0,0,0,0,0,0,0,0,324,43,278383,3.39,,,,1
3727,(SnTe)0.86(CuSbTe2)0.14,SnTe0.0,0,0,0,0,0,0,0,0,0,0,0,0,0,0,0,0,0,0,0,0,0,0,0,0,0,0,0,0,0,0,0,0,0,0,0,0,0,0,0,0,0,0,0,0,0,0,0,0,0,0,0,0,1,0,0,0,0,0,0,0,0,0,0,0,0,432,61,210400,3.16,,,,1
3728,(SnTe)0.86(CuSbTe2)0.14,SnTe0.0,0,0,0,0,0,0,0,0,0,0,0,0,0,0,0,0,0,0,0,0,0,0,0,0,0,0,0,0,0,0,0,0,0,0,0,0,0,0,0,0,0,0,0,0,0,0,0,0,0,0,0,0,1,0,0,0,0,0,0,0,0,0,0,0,0,524,84,161100,2.81,,,,1
3729,(SnTe)0.86(CuSbTe2)0.14,SnTe0.0,0,0,0,0,0,0,0,0,0,0,0,0,0,0,0,0,0,0,0,0,0,0,0,0,0,0,0,0,0,0,0,0,0,0,0,0,0,0,0,0,0,0,0,0,0,0,0,0,0,0,0,0,1,0,0,0,0,0,0,0,0,0,0,0,0,625,119,116900,2.29,,,,1
3730,(SnTe)0.86(CuSbTe2)0.14,SnTe0.0,0,0,0,0,0,0,0,0,0,0,0,0,0,0,0,0,0,0,0,0,0,0,0,0,0,0,0,0,0,0,0,0,0,0,0,0,0,0,0,0,0,0,0,0,0,0,0,0,0,0,0,0,1,0,0,0,0,0,0,0,0,0,0,0,0,723,146,95550,2.11,,,,1
3731,(SnTe)0.86(CuSbTe2)0.14,SnTe0.0,0,0,0,0,0,0,0,0,0,0,0,0,0,0,0,0,0,0,0,0,0,0,0,0,0,0,0,0,0,0,0,0,0,0,0,0,0,0,0,0,0,0,0,0,0,0,0,0,0,0,0,0,1,0,0,0,0,0,0,0,0,0,0,0,0,818,148,91300,1.83,,,,1
3732,(SnTe)0.88(CuSbTe2)0.12,SnTe0.0,0,0,0,0,0,0,0,0,0,0,0,0,0,0,0,0,0,0,0,0,0,0,0,0,0,0,0,0,0,0,0,0,0,0,0,0,0,0,0,0,0,0,0,0,0,0,0,0,0,0,0,0,1,0,0,0,0,0,0,0,0,0,0,0,0,323,40,299153,3.52,,,,1
3733,(SnTe)0.88(CuSbTe2)0.12,SnTe0.0,0,0,0,0,0,0,0,0,0,0,0,0,0,0,0,0,0,0,0,0,0,0,0,0,0,0,0,0,0,0,0,0,0,0,0,0,0,0,0,0,0,0,0,0,0,0,0,0,0,0,0,0,1,0,0,0,0,0,0,0,0,0,0,0,0,427,58,226651,3.21,,,,1
3734,(SnTe)0.88(CuSbTe2)0.12,SnTe0.0,0,0,0,0,0,0,0,0,0,0,0,0,0,0,0,0,0,0,0,0,0,0,0,0,0,0,0,0,0,0,0,0,0,0,0,0,0,0,0,0,0,0,0,0,0,0,0,0,0,0,0,0,1,0,0,0,0,0,0,0,0,0,0,0,0,525,84,169964,2.77,,,,1
3735,(SnTe)0.88(CuSbTe2)0.12,SnTe0.0,0,0,0,0,0,0,0,0,0,0,0,0,0,0,0,0,0,0,0,0,0,0,0,0,0,0,0,0,0,0,0,0,0,0,0,0,0,0,0,0,0,0,0,0,0,0,0,0,0,0,0,0,1,0,0,0,0,0,0,0,0,0,0,0,0,622,117,123839,2.24,,,,1
3736,(SnTe)0.88(CuSbTe2)0.12,SnTe0.0,0,0,0,0,0,0,0,0,0,0,0,0,0,0,0,0,0,0,0,0,0,0,0,0,0,0,0,0,0,0,0,0,0,0,0,0,0,0,0,0,0,0,0,0,0,0,0,0,0,0,0,0,1,0,0,0,0,0,0,0,0,0,0,0,0,726,149,96764,2.05,,,,1
3737,(SnTe)0.88(CuSbTe2)0.12,SnTe0.0,0,0,0,0,0,0,0,0,0,0,0,0,0,0,0,0,0,0,0,0,0,0,0,0,0,0,0,0,0,0,0,0,0,0,0,0,0,0,0,0,0,0,0,0,0,0,0,0,0,0,0,0,1,0,0,0,0,0,0,0,0,0,0,0,0,818,151,92485,1.78,,,,1
3738,(SnTe)0.9(CuSbTe2)0.1,SnTe0.0,0,0,0,0,0,0,0,0,0,0,0,0,0,0,0,0,0,0,0,0,0,0,0,0,0,0,0,0,0,0,0,0,0,0,0,0,0,0,0,0,0,0,0,0,0,0,0,0,0,0,0,0,1,0,0,0,0,0,0,0,0,0,0,0,0,321,39,329501,3.73,,,,1
3739,(SnTe)0.9(CuSbTe2)0.1,SnTe0.0,0,0,0,0,0,0,0,0,0,0,0,0,0,0,0,0,0,0,0,0,0,0,0,0,0,0,0,0,0,0,0,0,0,0,0,0,0,0,0,0,0,0,0,0,0,0,0,0,0,0,0,0,1,0,0,0,0,0,0,0,0,0,0,0,0,427,56,250100,3.62,,,,1
3740,(SnTe)0.9(CuSbTe2)0.1,SnTe0.0,0,0,0,0,0,0,0,0,0,0,0,0,0,0,0,0,0,0,0,0,0,0,0,0,0,0,0,0,0,0,0,0,0,0,0,0,0,0,0,0,0,0,0,0,0,0,0,0,0,0,0,0,1,0,0,0,0,0,0,0,0,0,0,0,0,525,80,186056,3.11,,,,1
3741,(SnTe)0.9(CuSbTe2)0.1,SnTe0.0,0,0,0,0,0,0,0,0,0,0,0,0,0,0,0,0,0,0,0,0,0,0,0,0,0,0,0,0,0,0,0,0,0,0,0,0,0,0,0,0,0,0,0,0,0,0,0,0,0,0,0,0,1,0,0,0,0,0,0,0,0,0,0,0,0,622,112,134400,2.35,,,,1
3742,(SnTe)0.9(CuSbTe2)0.1,SnTe0.0,0,0,0,0,0,0,0,0,0,0,0,0,0,0,0,0,0,0,0,0,0,0,0,0,0,0,0,0,0,0,0,0,0,0,0,0,0,0,0,0,0,0,0,0,0,0,0,0,0,0,0,0,1,0,0,0,0,0,0,0,0,0,0,0,0,723,147,102498,2.02,,,,1
3743,(SnTe)0.9(CuSbTe2)0.1,SnTe0.0,0,0,0,0,0,0,0,0,0,0,0,0,0,0,0,0,0,0,0,0,0,0,0,0,0,0,0,0,0,0,0,0,0,0,0,0,0,0,0,0,0,0,0,0,0,0,0,0,0,0,0,0,1,0,0,0,0,0,0,0,0,0,0,0,0,824,155,98350,1.55,,,,1
3744,(SnTe)0.92(CuSbTe2)0.08,SnTe0.0,0,0,0,0,0,0,0,0,0,0,0,0,0,0,0,0,0,0,0,0,0,0,0,0,0,0,0,0,0,0,0,0,0,0,0,0,0,0,0,0,0,0,0,0,0,0,0,0,0,0,0,0,1,0,0,0,0,0,0,0,0,0,0,0,0,323,36,347600,3.93,,,,1
3745,(SnTe)0.92(CuSbTe2)0.08,SnTe0.0,0,0,0,0,0,0,0,0,0,0,0,0,0,0,0,0,0,0,0,0,0,0,0,0,0,0,0,0,0,0,0,0,0,0,0,0,0,0,0,0,0,0,0,0,0,0,0,0,0,0,0,0,1,0,0,0,0,0,0,0,0,0,0,0,0,430,51,259589,3.79,,,,1
3746,(SnTe)0.92(CuSbTe2)0.08,SnTe0.0,0,0,0,0,0,0,0,0,0,0,0,0,0,0,0,0,0,0,0,0,0,0,0,0,0,0,0,0,0,0,0,0,0,0,0,0,0,0,0,0,0,0,0,0,0,0,0,0,0,0,0,0,1,0,0,0,0,0,0,0,0,0,0,0,0,526,74,195470,3.04,,,,1
3747,(SnTe)0.92(CuSbTe2)0.08,SnTe0.0,0,0,0,0,0,0,0,0,0,0,0,0,0,0,0,0,0,0,0,0,0,0,0,0,0,0,0,0,0,0,0,0,0,0,0,0,0,0,0,0,0,0,0,0,0,0,0,0,0,0,0,0,1,0,0,0,0,0,0,0,0,0,0,0,0,620,105,141254,2.45,,,,1
3748,(SnTe)0.92(CuSbTe2)0.08,SnTe0.0,0,0,0,0,0,0,0,0,0,0,0,0,0,0,0,0,0,0,0,0,0,0,0,0,0,0,0,0,0,0,0,0,0,0,0,0,0,0,0,0,0,0,0,0,0,0,0,0,0,0,0,0,1,0,0,0,0,0,0,0,0,0,0,0,0,719,139,106800,2.09,,,,1
3749,(SnTe)0.92(CuSbTe2)0.08,SnTe0.0,0,0,0,0,0,0,0,0,0,0,0,0,0,0,0,0,0,0,0,0,0,0,0,0,0,0,0,0,0,0,0,0,0,0,0,0,0,0,0,0,0,0,0,0,0,0,0,0,0,0,0,0,1,0,0,0,0,0,0,0,0,0,0,0,0,818,157,92500,1.74,,,,1
3750,(SnTe)0.94(CuSbTe2)0.06,SnTe0.0,0,0,0,0,0,0,0,0,0,0,0,0,0,0,0,0,0,0,0,0,0,0,0,0,0,0,0,0,0,0,0,0,0,0,0,0,0,0,0,0,0,0,0,0,0,0,0,0,0,0,0,0,1,0,0,0,0,0,0,0,0,0,0,0,0,320,30,406300,4.43,,,,1
3751,(SnTe)0.94(CuSbTe2)0.06,SnTe0.0,0,0,0,0,0,0,0,0,0,0,0,0,0,0,0,0,0,0,0,0,0,0,0,0,0,0,0,0,0,0,0,0,0,0,0,0,0,0,0,0,0,0,0,0,0,0,0,0,0,0,0,0,1,0,0,0,0,0,0,0,0,0,0,0,0,427,44,297300,4.24,,,,1
3752,(SnTe)0.94(CuSbTe2)0.06,SnTe0.0,0,0,0,0,0,0,0,0,0,0,0,0,0,0,0,0,0,0,0,0,0,0,0,0,0,0,0,0,0,0,0,0,0,0,0,0,0,0,0,0,0,0,0,0,0,0,0,0,0,0,0,0,1,0,0,0,0,0,0,0,0,0,0,0,0,525,65,222000,3.81,,,,1
3753,(SnTe)0.94(CuSbTe2)0.06,SnTe0.0,0,0,0,0,0,0,0,0,0,0,0,0,0,0,0,0,0,0,0,0,0,0,0,0,0,0,0,0,0,0,0,0,0,0,0,0,0,0,0,0,0,0,0,0,0,0,0,0,0,0,0,0,1,0,0,0,0,0,0,0,0,0,0,0,0,621,95,159750,3.06,,,,1
3754,(SnTe)0.94(CuSbTe2)0.06,SnTe0.0,0,0,0,0,0,0,0,0,0,0,0,0,0,0,0,0,0,0,0,0,0,0,0,0,0,0,0,0,0,0,0,0,0,0,0,0,0,0,0,0,0,0,0,0,0,0,0,0,0,0,0,0,1,0,0,0,0,0,0,0,0,0,0,0,0,722,135,113100,2.44,,,,1
3755,(SnTe)0.94(CuSbTe2)0.06,SnTe0.0,0,0,0,0,0,0,0,0,0,0,0,0,0,0,0,0,0,0,0,0,0,0,0,0,0,0,0,0,0,0,0,0,0,0,0,0,0,0,0,0,0,0,0,0,0,0,0,0,0,0,0,0,1,0,0,0,0,0,0,0,0,0,0,0,0,818,158,91700,1.95,,,,1
3756,(SnTe)0.96(CuSbTe2)0.04,SnTe0.0,0,0,0,0,0,0,0,0,0,0,0,0,0,0,0,0,0,0,0,0,0,0,0,0,0,0,0,0,0,0,0,0,0,0,0,0,0,0,0,0,0,0,0,0,0,0,0,0,0,0,0,0,1,0,0,0,0,0,0,0,0,0,0,0,0,321,29,441207,5.63,,,,1
3757,(SnTe)0.96(CuSbTe2)0.04,SnTe0.0,0,0,0,0,0,0,0,0,0,0,0,0,0,0,0,0,0,0,0,0,0,0,0,0,0,0,0,0,0,0,0,0,0,0,0,0,0,0,0,0,0,0,0,0,0,0,0,0,0,0,0,0,1,0,0,0,0,0,0,0,0,0,0,0,0,430,41,326803,5.03,,,,1
3758,(SnTe)0.96(CuSbTe2)0.04,SnTe0.0,0,0,0,0,0,0,0,0,0,0,0,0,0,0,0,0,0,0,0,0,0,0,0,0,0,0,0,0,0,0,0,0,0,0,0,0,0,0,0,0,0,0,0,0,0,0,0,0,0,0,0,0,1,0,0,0,0,0,0,0,0,0,0,0,0,525,59,246077,4.39,,,,1
3759,(SnTe)0.96(CuSbTe2)0.04,SnTe0.0,0,0,0,0,0,0,0,0,0,0,0,0,0,0,0,0,0,0,0,0,0,0,0,0,0,0,0,0,0,0,0,0,0,0,0,0,0,0,0,0,0,0,0,0,0,0,0,0,0,0,0,0,1,0,0,0,0,0,0,0,0,0,0,0,0,620,88,177828,3.45,,,,1
3760,(SnTe)0.96(CuSbTe2)0.04,SnTe0.0,0,0,0,0,0,0,0,0,0,0,0,0,0,0,0,0,0,0,0,0,0,0,0,0,0,0,0,0,0,0,0,0,0,0,0,0,0,0,0,0,0,0,0,0,0,0,0,0,0,0,0,0,1,0,0,0,0,0,0,0,0,0,0,0,0,722,130,122800,2.77,,,,1
3761,(SnTe)0.96(CuSbTe2)0.04,SnTe0.0,0,0,0,0,0,0,0,0,0,0,0,0,0,0,0,0,0,0,0,0,0,0,0,0,0,0,0,0,0,0,0,0,0,0,0,0,0,0,0,0,0,0,0,0,0,0,0,0,0,0,0,0,1,0,0,0,0,0,0,0,0,0,0,0,0,818,164,93249,2.14,,,,1
3762,(SnTe)0.98(CuSbTe2)0.02,SnTe0.0,0,0,0,0,0,0,0,0,0,0,0,0,0,0,0,0,0,0,0,0,0,0,0,0,0,0,0,0,0,0,0,0,0,0,0,0,0,0,0,0,0,0,0,0,0,0,0,0,0,0,0,0,1,0,0,0,0,0,0,0,0,0,0,0,0,320,26,513706,6.99,,,,1
3763,(SnTe)0.98(CuSbTe2)0.02,SnTe0.0,0,0,0,0,0,0,0,0,0,0,0,0,0,0,0,0,0,0,0,0,0,0,0,0,0,0,0,0,0,0,0,0,0,0,0,0,0,0,0,0,0,0,0,0,0,0,0,0,0,0,0,0,1,0,0,0,0,0,0,0,0,0,0,0,0,427,35,375837,6.23,,,,1
3764,(SnTe)0.98(CuSbTe2)0.02,SnTe0.0,0,0,0,0,0,0,0,0,0,0,0,0,0,0,0,0,0,0,0,0,0,0,0,0,0,0,0,0,0,0,0,0,0,0,0,0,0,0,0,0,0,0,0,0,0,0,0,0,0,0,0,0,1,0,0,0,0,0,0,0,0,0,0,0,0,524,52,278383,5.2,,,,1
3765,(SnTe)0.98(CuSbTe2)0.02,SnTe0.0,0,0,0,0,0,0,0,0,0,0,0,0,0,0,0,0,0,0,0,0,0,0,0,0,0,0,0,0,0,0,0,0,0,0,0,0,0,0,0,0,0,0,0,0,0,0,0,0,0,0,0,0,1,0,0,0,0,0,0,0,0,0,0,0,0,625,80,198708,4.02,,,,1
3766,(SnTe)0.98(CuSbTe2)0.02,SnTe0.0,0,0,0,0,0,0,0,0,0,0,0,0,0,0,0,0,0,0,0,0,0,0,0,0,0,0,0,0,0,0,0,0,0,0,0,0,0,0,0,0,0,0,0,0,0,0,0,0,0,0,0,0,1,0,0,0,0,0,0,0,0,0,0,0,0,722,120,135007,3.09,,,,1
3767,(SnTe)0.98(CuSbTe2)0.02,SnTe0.0,0,0,0,0,0,0,0,0,0,0,0,0,0,0,0,0,0,0,0,0,0,0,0,0,0,0,0,0,0,0,0,0,0,0,0,0,0,0,0,0,0,0,0,0,0,0,0,0,0,0,0,0,1,0,0,0,0,0,0,0,0,0,0,0,0,818,159,98369,2.61,,,,1
3768,Ce0.75Fe3CoSb12,Ce0.75Fe3CoSb12,0,0,0,0,0,0,0,0,0,0,0,0.0597014925373134,0,0.17910447761194,0,0,0,0,0,0,0,0,0,0,0,0,0,0,0,0,0,0,0,0.044776119402985,0,0,0,0,0,0,0,0,0,0,0,0.716417910447761,0,0,0,0,0,0,0,0,0,0,0,0,0,0,0,0,0,0,0,333,65,154146,7.96,,,,1
