Repository: anilkunwar/thermoelectrics

# Machine learning assisted design of thermoelectrics

a. Machine Learning

# Fetching the upto date data of thermoelectricity (Informatics)

# Featurization:

The computer code to convert the multicomponent chemical formula and temperature row into composition-temperature feature vector
Binary alloys/compunds with upload from json files
Multicomponent alloys/compunds with upload from json files

# Informatics approach to classify p-type and n-type thermoelectric materials

Basic Illustrative Tutorials
Querying the Abstracts on the Materials Science, Applied Physics and Condensed Matter Physics on Keyterms Specific to Thermoelectrics
NER analysis for material type classification

File: machine_learning/vae_regression/latent_space_visualization/thermoelectric_materials.csv (part 24 of 33)
Unnamed: 0,Formula,modformula,In,Tl,La,Sr,Mn,Ni,Ru,Pd,Hf,Cs,Sc,Co,Si,Fe,Li,Cl,Yb,Te,N,Ti,Cd,Zr,Y,Ga,Cr,Pr,Tm,Br,Ca,Mg,Rb,Au,Nd,Ce,Ho,I,Ba,Se,Pb,Ge,Gd,Tb,Dy,Cu,Na,Sb,Bi,P,As,Sm,Zn,Al,Sn,Ag,Nb,Mo,V,S,K,Lu,O,Eu,Ta,B,Er,temperature(K),seebeck_coefficient(μV/K),electrical_conductivity(S/m),thermal_conductivity(W/mK),power_factor(W/mK2),ZT,reference,sum_elements
3769,Ce0.75Fe3CoSb12,Ce0.75Fe3CoSb12,0,0,0,0,0,0,0,0,0,0,0,0.0597014925373134,0,0.17910447761194,0,0,0,0,0,0,0,0,0,0,0,0,0,0,0,0,0,0,0,0.044776119402985,0,0,0,0,0,0,0,0,0,0,0,0.716417910447761,0,0,0,0,0,0,0,0,0,0,0,0,0,0,0,0,0,0,0,423,79,132190,7.03,,,,1
3770,Ce0.75Fe3CoSb12,Ce0.75Fe3CoSb12,0,0,0,0,0,0,0,0,0,0,0,0.0597014925373134,0,0.17910447761194,0,0,0,0,0,0,0,0,0,0,0,0,0,0,0,0,0,0,0,0.044776119402985,0,0,0,0,0,0,0,0,0,0,0,0.716417910447761,0,0,0,0,0,0,0,0,0,0,0,0,0,0,0,0,0,0,0,513,89,110244,6.46,,,,1
3771,Ce0.75Fe3CoSb12,Ce0.75Fe3CoSb12,0,0,0,0,0,0,0,0,0,0,0,0.0597014925373134,0,0.17910447761194,0,0,0,0,0,0,0,0,0,0,0,0,0,0,0,0,0,0,0,0.044776119402985,0,0,0,0,0,0,0,0,0,0,0,0.716417910447761,0,0,0,0,0,0,0,0,0,0,0,0,0,0,0,0,0,0,0,603,95,97073,6.05,,,,1
3772,Ce0.75Fe3CoSb12,Ce0.75Fe3CoSb12,0,0,0,0,0,0,0,0,0,0,0,0.0597014925373134,0,0.17910447761194,0,0,0,0,0,0,0,0,0,0,0,0,0,0,0,0,0,0,0,0.044776119402985,0,0,0,0,0,0,0,0,0,0,0,0.716417910447761,0,0,0,0,0,0,0,0,0,0,0,0,0,0,0,0,0,0,0,693,96,91707,6.3,,,,1
3773,Ce0.75Fe3CoSb12,Ce0.75Fe3CoSb12,0,0,0,0,0,0,0,0,0,0,0,0.0597014925373134,0,0.17910447761194,0,0,0,0,0,0,0,0,0,0,0,0,0,0,0,0,0,0,0,0.044776119402985,0,0,0,0,0,0,0,0,0,0,0,0.716417910447761,0,0,0,0,0,0,0,0,0,0,0,0,0,0,0,0,0,0,0,783,90,96585,7.28,,,,1
3774,(Cu0.001Pb0.999Te)(MnTe)0.03,Cu0.001Pb0.999Te0.0,0,0,0,0,0,0,0,0,0,0,0,0,0,0,0,0,0,0,0,0,0,0,0,0,0,0,0,0,0,0,0,0,0,0,0,0,0,0,0.999,0,0,0,0,0.001,0,0,0,0,0,0,0,0,0,0,0,0,0,0,0,0,0,0,0,0,0,323,-227,46069,1.81,,,,1
3775,(Cu0.001Pb0.999Te)(MnTe)0.03,Cu0.001Pb0.999Te0.0,0,0,0,0,0,0,0,0,0,0,0,0,0,0,0,0,0,0,0,0,0,0,0,0,0,0,0,0,0,0,0,0,0,0,0,0,0,0,0.999,0,0,0,0,0.001,0,0,0,0,0,0,0,0,0,0,0,0,0,0,0,0,0,0,0,0,0,423,-208,55724,1.59,,,,1
3776,(Cu0.001Pb0.999Te)(MnTe)0.03,Cu0.001Pb0.999Te0.0,0,0,0,0,0,0,0,0,0,0,0,0,0,0,0,0,0,0,0,0,0,0,0,0,0,0,0,0,0,0,0,0,0,0,0,0,0,0,0.999,0,0,0,0,0.001,0,0,0,0,0,0,0,0,0,0,0,0,0,0,0,0,0,0,0,0,0,523,-217,51103,1.51,,,,1
3777,(Cu0.001Pb0.999Te)(MnTe)0.03,Cu0.001Pb0.999Te0.0,0,0,0,0,0,0,0,0,0,0,0,0,0,0,0,0,0,0,0,0,0,0,0,0,0,0,0,0,0,0,0,0,0,0,0,0,0,0,0.999,0,0,0,0,0.001,0,0,0,0,0,0,0,0,0,0,0,0,0,0,0,0,0,0,0,0,0,623,-228,37397,1.25,,,,1
3778,(Cu0.001Pb0.999Te)(MnTe)0.03,Cu0.001Pb0.999Te0.0,0,0,0,0,0,0,0,0,0,0,0,0,0,0,0,0,0,0,0,0,0,0,0,0,0,0,0,0,0,0,0,0,0,0,0,0,0,0,0.999,0,0,0,0,0.001,0,0,0,0,0,0,0,0,0,0,0,0,0,0,0,0,0,0,0,0,0,723,-237,31507,1.15,,,,1
3779,(Cu0.001Pb0.999Te)(MnTe)0.03,Cu0.001Pb0.999Te0.0,0,0,0,0,0,0,0,0,0,0,0,0,0,0,0,0,0,0,0,0,0,0,0,0,0,0,0,0,0,0,0,0,0,0,0,0,0,0,0.999,0,0,0,0,0.001,0,0,0,0,0,0,0,0,0,0,0,0,0,0,0,0,0,0,0,0,0,773,-242,28082,1.14,,,,1
3780,(Cu0.001Pb0.999Te)(MnTe)0.03,Cu0.001Pb0.999Te0.0,0,0,0,0,0,0,0,0,0,0,0,0,0,0,0,0,0,0,0,0,0,0,0,0,0,0,0,0,0,0,0,0,0,0,0,0,0,0,0.999,0,0,0,0,0.001,0,0,0,0,0,0,0,0,0,0,0,0,0,0,0,0,0,0,0,0,0,823,-247,26200,1.15,,,,1
3781,(Cu0.002Pb0.998Te)(MnTe)0.03,Cu0.002Pb0.998Te0.0,0,0,0,0,0,0,0,0,0,0,0,0,0,0,0,0,0,0,0,0,0,0,0,0,0,0,0,0,0,0,0,0,0,0,0,0,0,0,0.998,0,0,0,0,0.002,0,0,0,0,0,0,0,0,0,0,0,0,0,0,0,0,0,0,0,0,0,323,-219,49517,1.79,,,,1
3782,(Cu0.002Pb0.998Te)(MnTe)0.03,Cu0.002Pb0.998Te0.0,0,0,0,0,0,0,0,0,0,0,0,0,0,0,0,0,0,0,0,0,0,0,0,0,0,0,0,0,0,0,0,0,0,0,0,0,0,0,0.998,0,0,0,0,0.002,0,0,0,0,0,0,0,0,0,0,0,0,0,0,0,0,0,0,0,0,0,423,-208,62069,1.61,,,,1
3783,(Cu0.002Pb0.998Te)(MnTe)0.03,Cu0.002Pb0.998Te0.0,0,0,0,0,0,0,0,0,0,0,0,0,0,0,0,0,0,0,0,0,0,0,0,0,0,0,0,0,0,0,0,0,0,0,0,0,0,0,0.998,0,0,0,0,0.002,0,0,0,0,0,0,0,0,0,0,0,0,0,0,0,0,0,0,0,0,0,523,-169,84247,1.65,,,,1
3784,(Cu0.002Pb0.998Te)(MnTe)0.03,Cu0.002Pb0.998Te0.0,0,0,0,0,0,0,0,0,0,0,0,0,0,0,0,0,0,0,0,0,0,0,0,0,0,0,0,0,0,0,0,0,0,0,0,0,0,0,0.998,0,0,0,0,0.002,0,0,0,0,0,0,0,0,0,0,0,0,0,0,0,0,0,0,0,0,0,623,-169,73931,1.46,,,,1
3785,(Cu0.002Pb0.998Te)(MnTe)0.03,Cu0.002Pb0.998Te0.0,0,0,0,0,0,0,0,0,0,0,0,0,0,0,0,0,0,0,0,0,0,0,0,0,0,0,0,0,0,0,0,0,0,0,0,0,0,0,0.998,0,0,0,0,0.002,0,0,0,0,0,0,0,0,0,0,0,0,0,0,0,0,0,0,0,0,0,723,-198,51172,1.28,,,,1
3786,(Cu0.002Pb0.998Te)(MnTe)0.03,Cu0.002Pb0.998Te0.0,0,0,0,0,0,0,0,0,0,0,0,0,0,0,0,0,0,0,0,0,0,0,0,0,0,0,0,0,0,0,0,0,0,0,0,0,0,0,0.998,0,0,0,0,0.002,0,0,0,0,0,0,0,0,0,0,0,0,0,0,0,0,0,0,0,0,0,773,-206,43586,1.24,,,,1
3787,(Cu0.002Pb0.998Te)(MnTe)0.03,Cu0.002Pb0.998Te0.0,0,0,0,0,0,0,0,0,0,0,0,0,0,0,0,0,0,0,0,0,0,0,0,0,0,0,0,0,0,0,0,0,0,0,0,0,0,0,0.998,0,0,0,0,0.002,0,0,0,0,0,0,0,0,0,0,0,0,0,0,0,0,0,0,0,0,0,823,-207,37655,1.21,,,,1
3788,(Cu0.003Pb0.997Te)(MnTe)0.03,Cu0.003Pb0.997Te0.0,0,0,0,0,0,0,0,0,0,0,0,0,0,0,0,0,0,0,0,0,0,0,0,0,0,0,0,0,0,0,0,0,0,0,0,0,0,0,0.997,0,0,0,0,0.003,0,0,0,0,0,0,0,0,0,0,0,0,0,0,0,0,0,0,0,0,0,323,-225,56000,1.77,,,,1
3789,(Cu0.003Pb0.997Te)(MnTe)0.03,Cu0.003Pb0.997Te0.0,0,0,0,0,0,0,0,0,0,0,0,0,0,0,0,0,0,0,0,0,0,0,0,0,0,0,0,0,0,0,0,0,0,0,0,0,0,0,0.997,0,0,0,0,0.003,0,0,0,0,0,0,0,0,0,0,0,0,0,0,0,0,0,0,0,0,0,423,-203,59586,1.57,,,,1
3790,(Cu0.003Pb0.997Te)(MnTe)0.03,Cu0.003Pb0.997Te0.0,0,0,0,0,0,0,0,0,0,0,0,0,0,0,0,0,0,0,0,0,0,0,0,0,0,0,0,0,0,0,0,0,0,0,0,0,0,0,0.997,0,0,0,0,0.003,0,0,0,0,0,0,0,0,0,0,0,0,0,0,0,0,0,0,0,0,0,523,-173,83699,1.58,,,,1
3791,(Cu0.003Pb0.997Te)(MnTe)0.03,Cu0.003Pb0.997Te0.0,0,0,0,0,0,0,0,0,0,0,0,0,0,0,0,0,0,0,0,0,0,0,0,0,0,0,0,0,0,0,0,0,0,0,0,0,0,0,0.997,0,0,0,0,0.003,0,0,0,0,0,0,0,0,0,0,0,0,0,0,0,0,0,0,0,0,0,623,-151,90822,1.67,,,,1
3792,(Cu0.003Pb0.997Te)(MnTe)0.03,Cu0.003Pb0.997Te0.0,0,0,0,0,0,0,0,0,0,0,0,0,0,0,0,0,0,0,0,0,0,0,0,0,0,0,0,0,0,0,0,0,0,0,0,0,0,0,0.997,0,0,0,0,0.003,0,0,0,0,0,0,0,0,0,0,0,0,0,0,0,0,0,0,0,0,0,723,-171,65655,1.37,,,,1
3793,(Cu0.003Pb0.997Te)(MnTe)0.03,Cu0.003Pb0.997Te0.0,0,0,0,0,0,0,0,0,0,0,0,0,0,0,0,0,0,0,0,0,0,0,0,0,0,0,0,0,0,0,0,0,0,0,0,0,0,0,0.997,0,0,0,0,0.003,0,0,0,0,0,0,0,0,0,0,0,0,0,0,0,0,0,0,0,0,0,773,-183,53517,1.33,,,,1
3794,(Cu0.003Pb0.997Te)(MnTe)0.03,Cu0.003Pb0.997Te0.0,0,0,0,0,0,0,0,0,0,0,0,0,0,0,0,0,0,0,0,0,0,0,0,0,0,0,0,0,0,0,0,0,0,0,0,0,0,0,0.997,0,0,0,0,0.003,0,0,0,0,0,0,0,0,0,0,0,0,0,0,0,0,0,0,0,0,0,823,-201,45379,1.27,,,,1
3795,(Cu0.004Pb0.996Te)(MnTe)0.03,Cu0.004Pb0.996Te0.0,0,0,0,0,0,0,0,0,0,0,0,0,0,0,0,0,0,0,0,0,0,0,0,0,0,0,0,0,0,0,0,0,0,0,0,0,0,0,0.996,0,0,0,0,0.004,0,0,0,0,0,0,0,0,0,0,0,0,0,0,0,0,0,0,0,0,0,323,-204,58483,1.79,,,,1
3796,(Cu0.004Pb0.996Te)(MnTe)0.03,Cu0.004Pb0.996Te0.0,0,0,0,0,0,0,0,0,0,0,0,0,0,0,0,0,0,0,0,0,0,0,0,0,0,0,0,0,0,0,0,0,0,0,0,0,0,0,0.996,0,0,0,0,0.004,0,0,0,0,0,0,0,0,0,0,0,0,0,0,0,0,0,0,0,0,0,423,-205,57655,1.56,,,,1
3797,(Cu0.004Pb0.996Te)(MnTe)0.03,Cu0.004Pb0.996Te0.0,0,0,0,0,0,0,0,0,0,0,0,0,0,0,0,0,0,0,0,0,0,0,0,0,0,0,0,0,0,0,0,0,0,0,0,0,0,0,0.996,0,0,0,0,0.004,0,0,0,0,0,0,0,0,0,0,0,0,0,0,0,0,0,0,0,0,0,523,-173,78759,1.56,,,,1
3798,(Cu0.004Pb0.996Te)(MnTe)0.03,Cu0.004Pb0.996Te0.0,0,0,0,0,0,0,0,0,0,0,0,0,0,0,0,0,0,0,0,0,0,0,0,0,0,0,0,0,0,0,0,0,0,0,0,0,0,0,0.996,0,0,0,0,0.004,0,0,0,0,0,0,0,0,0,0,0,0,0,0,0,0,0,0,0,0,0,623,-146,90959,1.67,,,,1
3799,(Cu0.004Pb0.996Te)(MnTe)0.03,Cu0.004Pb0.996Te0.0,0,0,0,0,0,0,0,0,0,0,0,0,0,0,0,0,0,0,0,0,0,0,0,0,0,0,0,0,0,0,0,0,0,0,0,0,0,0,0.996,0,0,0,0,0.004,0,0,0,0,0,0,0,0,0,0,0,0,0,0,0,0,0,0,0,0,0,723,-159,74897,1.56,,,,1
3800,(Cu0.004Pb0.996Te)(MnTe)0.03,Cu0.004Pb0.996Te0.0,0,0,0,0,0,0,0,0,0,0,0,0,0,0,0,0,0,0,0,0,0,0,0,0,0,0,0,0,0,0,0,0,0,0,0,0,0,0,0.996,0,0,0,0,0.004,0,0,0,0,0,0,0,0,0,0,0,0,0,0,0,0,0,0,0,0,0,773,-174,60276,1.44,,,,1
3801,(Cu0.004Pb0.996Te)(MnTe)0.03,Cu0.004Pb0.996Te0.0,0,0,0,0,0,0,0,0,0,0,0,0,0,0,0,0,0,0,0,0,0,0,0,0,0,0,0,0,0,0,0,0,0,0,0,0,0,0,0.996,0,0,0,0,0.004,0,0,0,0,0,0,0,0,0,0,0,0,0,0,0,0,0,0,0,0,0,823,-184,51034,1.38,,,,1
3802,(Cu0.005Pb0.995Te)(MnTe)0.03,Cu0.005Pb0.995Te0.0,0,0,0,0,0,0,0,0,0,0,0,0,0,0,0,0,0,0,0,0,0,0,0,0,0,0,0,0,0,0,0,0,0,0,0,0,0,0,0.995,0,0,0,0,0.005,0,0,0,0,0,0,0,0,0,0,0,0,0,0,0,0,0,0,0,0,0,323,-177,97810,1.93,,,,1
3803,(Cu0.005Pb0.995Te)(MnTe)0.03,Cu0.005Pb0.995Te0.0,0,0,0,0,0,0,0,0,0,0,0,0,0,0,0,0,0,0,0,0,0,0,0,0,0,0,0,0,0,0,0,0,0,0,0,0,0,0,0.995,0,0,0,0,0.005,0,0,0,0,0,0,0,0,0,0,0,0,0,0,0,0,0,0,0,0,0,423,-197,74110,1.62,,,,1
3804,(Cu0.005Pb0.995Te)(MnTe)0.03,Cu0.005Pb0.995Te0.0,0,0,0,0,0,0,0,0,0,0,0,0,0,0,0,0,0,0,0,0,0,0,0,0,0,0,0,0,0,0,0,0,0,0,0,0,0,0,0.995,0,0,0,0,0.005,0,0,0,0,0,0,0,0,0,0,0,0,0,0,0,0,0,0,0,0,0,523,-173,88082,1.6,,,,1
3805,(Cu0.005Pb0.995Te)(MnTe)0.03,Cu0.005Pb0.995Te0.0,0,0,0,0,0,0,0,0,0,0,0,0,0,0,0,0,0,0,0,0,0,0,0,0,0,0,0,0,0,0,0,0,0,0,0,0,0,0,0.995,0,0,0,0,0.005,0,0,0,0,0,0,0,0,0,0,0,0,0,0,0,0,0,0,0,0,0,623,-145,107671,1.7,,,,1
3806,(Cu0.005Pb0.995Te)(MnTe)0.03,Cu0.005Pb0.995Te0.0,0,0,0,0,0,0,0,0,0,0,0,0,0,0,0,0,0,0,0,0,0,0,0,0,0,0,0,0,0,0,0,0,0,0,0,0,0,0,0.995,0,0,0,0,0.005,0,0,0,0,0,0,0,0,0,0,0,0,0,0,0,0,0,0,0,0,0,723,-147,89178,1.64,,,,1
3807,(Cu0.005Pb0.995Te)(MnTe)0.03,Cu0.005Pb0.995Te0.0,0,0,0,0,0,0,0,0,0,0,0,0,0,0,0,0,0,0,0,0,0,0,0,0,0,0,0,0,0,0,0,0,0,0,0,0,0,0,0.995,0,0,0,0,0.005,0,0,0,0,0,0,0,0,0,0,0,0,0,0,0,0,0,0,0,0,0,773,-168,70000,1.56,,,,1
3808,(Cu0.005Pb0.995Te)(MnTe)0.03,Cu0.005Pb0.995Te0.0,0,0,0,0,0,0,0,0,0,0,0,0,0,0,0,0,0,0,0,0,0,0,0,0,0,0,0,0,0,0,0,0,0,0,0,0,0,0,0.995,0,0,0,0,0.005,0,0,0,0,0,0,0,0,0,0,0,0,0,0,0,0,0,0,0,0,0,823,-173,61918,1.47,,,,1
3809,(PbTe)(MnTe)0.03,PbTe0.0,0,0,0,0,0,0,0,0,0,0,0,0,0,0,0,0,0,0,0,0,0,0,0,0,0,0,0,0,0,0,0,0,0,0,0,0,0,0,1,0,0,0,0,0,0,0,0,0,0,0,0,0,0,0,0,0,0,0,0,0,0,0,0,0,0,323,-165,103699,2.09,,,,1
3810,(PbTe)(MnTe)0.03,PbTe0.0,0,0,0,0,0,0,0,0,0,0,0,0,0,0,0,0,0,0,0,0,0,0,0,0,0,0,0,0,0,0,0,0,0,0,0,0,0,0,1,0,0,0,0,0,0,0,0,0,0,0,0,0,0,0,0,0,0,0,0,0,0,0,0,0,0,423,-212,58483,1.63,,,,1
3811,(PbTe)(MnTe)0.03,PbTe0.0,0,0,0,0,0,0,0,0,0,0,0,0,0,0,0,0,0,0,0,0,0,0,0,0,0,0,0,0,0,0,0,0,0,0,0,0,0,0,1,0,0,0,0,0,0,0,0,0,0,0,0,0,0,0,0,0,0,0,0,0,0,0,0,0,0,523,-246,31862,1.32,,,,1
3812,(PbTe)(MnTe)0.03,PbTe0.0,0,0,0,0,0,0,0,0,0,0,0,0,0,0,0,0,0,0,0,0,0,0,0,0,0,0,0,0,0,0,0,0,0,0,0,0,0,0,1,0,0,0,0,0,0,0,0,0,0,0,0,0,0,0,0,0,0,0,0,0,0,0,0,0,0,623,-255,25379,1.16,,,,1
3813,(PbTe)(MnTe)0.03,PbTe0.0,0,0,0,0,0,0,0,0,0,0,0,0,0,0,0,0,0,0,0,0,0,0,0,0,0,0,0,0,0,0,0,0,0,0,0,0,0,0,1,0,0,0,0,0,0,0,0,0,0,0,0,0,0,0,0,0,0,0,0,0,0,0,0,0,0,723,-262,22897,1.11,,,,1
3814,(PbTe)(MnTe)0.03,PbTe0.0,0,0,0,0,0,0,0,0,0,0,0,0,0,0,0,0,0,0,0,0,0,0,0,0,0,0,0,0,0,0,0,0,0,0,0,0,0,0,1,0,0,0,0,0,0,0,0,0,0,0,0,0,0,0,0,0,0,0,0,0,0,0,0,0,0,773,-253,22069,1.13,,,,1
3815,(PbTe)(MnTe)0.03,PbTe0.0,0,0,0,0,0,0,0,0,0,0,0,0,0,0,0,0,0,0,0,0,0,0,0,0,0,0,0,0,0,0,0,0,0,0,0,0,0,0,1,0,0,0,0,0,0,0,0,0,0,0,0,0,0,0,0,0,0,0,0,0,0,0,0,0,0,823,-237,20966,1.17,,,,1
3816,Cu1.85Ag0.15SnSe3,Cu1.85Ag0.15SnSe3,0,0,0,0,0,0,0,0,0,0,0,0,0,0,0,0,0,0,0,0,0,0,0,0,0,0,0,0,0,0,0,0,0,0,0,0,0,0.5,0,0,0,0,0,0.308333333333333,0,0,0,0,0,0,0,0,0.166666666666667,0.0249999999999999,0,0,0,0,0,0,0,0,0,0,0,300,249,1070,0.98,,,,1
3817,Cu1.85Ag0.15SnSe3,Cu1.85Ag0.15SnSe3,0,0,0,0,0,0,0,0,0,0,0,0,0,0,0,0,0,0,0,0,0,0,0,0,0,0,0,0,0,0,0,0,0,0,0,0,0,0.5,0,0,0,0,0,0.308333333333333,0,0,0,0,0,0,0,0,0.166666666666667,0.0249999999999999,0,0,0,0,0,0,0,0,0,0,0,400,289,980,0.7,,,,1
3818,Cu1.85Ag0.15SnSe3,Cu1.85Ag0.15SnSe3,0,0,0,0,0,0,0,0,0,0,0,0,0,0,0,0,0,0,0,0,0,0,0,0,0,0,0,0,0,0,0,0,0,0,0,0,0,0.5,0,0,0,0,0,0.308333333333333,0,0,0,0,0,0,0,0,0.166666666666667,0.0249999999999999,0,0,0,0,0,0,0,0,0,0,0,500,316,1010,0.54,,,,1
3819,Cu1.85Ag0.15SnSe3,Cu1.85Ag0.15SnSe3,0,0,0,0,0,0,0,0,0,0,0,0,0,0,0,0,0,0,0,0,0,0,0,0,0,0,0,0,0,0,0,0,0,0,0,0,0,0.5,0,0,0,0,0,0.308333333333333,0,0,0,0,0,0,0,0,0.166666666666667,0.0249999999999999,0,0,0,0,0,0,0,0,0,0,0,600,342,1316,0.41,,,,1
3820,Cu1.85Ag0.15SnSe3,Cu1.85Ag0.15SnSe3,0,0,0,0,0,0,0,0,0,0,0,0,0,0,0,0,0,0,0,0,0,0,0,0,0,0,0,0,0,0,0,0,0,0,0,0,0,0.5,0,0,0,0,0,0.308333333333333,0,0,0,0,0,0,0,0,0.166666666666667,0.0249999999999999,0,0,0,0,0,0,0,0,0,0,0,700,370,1867,0.35,,,,1
3821,Cu1.85Ag0.15SnSe3,Cu1.85Ag0.15SnSe3,0,0,0,0,0,0,0,0,0,0,0,0,0,0,0,0,0,0,0,0,0,0,0,0,0,0,0,0,0,0,0,0,0,0,0,0,0,0.5,0,0,0,0,0,0.308333333333333,0,0,0,0,0,0,0,0,0.166666666666667,0.0249999999999999,0,0,0,0,0,0,0,0,0,0,0,800,401,2541,0.31,,,,1
3822,Cu1.875Ag0.125SnSe3,Cu1.875Ag0.125SnSe3,0,0,0,0,0,0,0,0,0,0,0,0,0,0,0,0,0,0,0,0,0,0,0,0,0,0,0,0,0,0,0,0,0,0,0,0,0,0.5,0,0,0,0,0,0.3125,0,0,0,0,0,0,0,0,0.166666666666667,0.0208333333333333,0,0,0,0,0,0,0,0,0,0,0,300,174,3184,1.1,,,,1
3823,Cu1.875Ag0.125SnSe3,Cu1.875Ag0.125SnSe3,0,0,0,0,0,0,0,0,0,0,0,0,0,0,0,0,0,0,0,0,0,0,0,0,0,0,0,0,0,0,0,0,0,0,0,0,0,0.5,0,0,0,0,0,0.3125,0,0,0,0,0,0,0,0,0.166666666666667,0.0208333333333333,0,0,0,0,0,0,0,0,0,0,0,400,196,2571,0.78,,,,1
3824,Cu1.875Ag0.125SnSe3,Cu1.875Ag0.125SnSe3,0,0,0,0,0,0,0,0,0,0,0,0,0,0,0,0,0,0,0,0,0,0,0,0,0,0,0,0,0,0,0,0,0,0,0,0,0,0.5,0,0,0,0,0,0.3125,0,0,0,0,0,0,0,0,0.166666666666667,0.0208333333333333,0,0,0,0,0,0,0,0,0,0,0,500,229,2510,0.63,,,,1
3825,Cu1.875Ag0.125SnSe3,Cu1.875Ag0.125SnSe3,0,0,0,0,0,0,0,0,0,0,0,0,0,0,0,0,0,0,0,0,0,0,0,0,0,0,0,0,0,0,0,0,0,0,0,0,0,0.5,0,0,0,0,0,0.3125,0,0,0,0,0,0,0,0,0.166666666666667,0.0208333333333333,0,0,0,0,0,0,0,0,0,0,0,600,269,2724,0.51,,,,1
3826,Cu1.875Ag0.125SnSe3,Cu1.875Ag0.125SnSe3,0,0,0,0,0,0,0,0,0,0,0,0,0,0,0,0,0,0,0,0,0,0,0,0,0,0,0,0,0,0,0,0,0,0,0,0,0,0.5,0,0,0,0,0,0.3125,0,0,0,0,0,0,0,0,0.166666666666667,0.0208333333333333,0,0,0,0,0,0,0,0,0,0,0,700,312,2847,0.42,,,,1
3827,Cu1.875Ag0.125SnSe3,Cu1.875Ag0.125SnSe3,0,0,0,0,0,0,0,0,0,0,0,0,0,0,0,0,0,0,0,0,0,0,0,0,0,0,0,0,0,0,0,0,0,0,0,0,0,0.5,0,0,0,0,0,0.3125,0,0,0,0,0,0,0,0,0.166666666666667,0.0208333333333333,0,0,0,0,0,0,0,0,0,0,0,800,371,2694,0.32,,,,1
3828,Cu1.925Ag0.075SnSe3,Cu1.925Ag0.075SnSe3,0,0,0,0,0,0,0,0,0,0,0,0,0,0,0,0,0,0,0,0,0,0,0,0,0,0,0,0,0,0,0,0,0,0,0,0,0,0.5,0,0,0,0,0,0.320833333333333,0,0,0,0,0,0,0,0,0.166666666666667,0.0124999999999999,0,0,0,0,0,0,0,0,0,0,0,300,100,13364,1.61,,,,1
3829,Cu1.925Ag0.075SnSe3,Cu1.925Ag0.075SnSe3,0,0,0,0,0,0,0,0,0,0,0,0,0,0,0,0,0,0,0,0,0,0,0,0,0,0,0,0,0,0,0,0,0,0,0,0,0,0.5,0,0,0,0,0,0.320833333333333,0,0,0,0,0,0,0,0,0.166666666666667,0.0124999999999999,0,0,0,0,0,0,0,0,0,0,0,400,113,10727,1.09,,,,1
3830,Cu1.925Ag0.075SnSe3,Cu1.925Ag0.075SnSe3,0,0,0,0,0,0,0,0,0,0,0,0,0,0,0,0,0,0,0,0,0,0,0,0,0,0,0,0,0,0,0,0,0,0,0,0,0,0.5,0,0,0,0,0,0.320833333333333,0,0,0,0,0,0,0,0,0.166666666666667,0.0124999999999999,0,0,0,0,0,0,0,0,0,0,0,500,127,9152,0.83,,,,1
3831,Cu1.925Ag0.075SnSe3,Cu1.925Ag0.075SnSe3,0,0,0,0,0,0,0,0,0,0,0,0,0,0,0,0,0,0,0,0,0,0,0,0,0,0,0,0,0,0,0,0,0,0,0,0,0,0.5,0,0,0,0,0,0.320833333333333,0,0,0,0,0,0,0,0,0.166666666666667,0.0124999999999999,0,0,0,0,0,0,0,0,0,0,0,600,142,8576,0.68,,,,1
3832,Cu1.925Ag0.075SnSe3,Cu1.925Ag0.075SnSe3,0,0,0,0,0,0,0,0,0,0,0,0,0,0,0,0,0,0,0,0,0,0,0,0,0,0,0,0,0,0,0,0,0,0,0,0,0,0.5,0,0,0,0,0,0.320833333333333,0,0,0,0,0,0,0,0,0.166666666666667,0.0124999999999999,0,0,0,0,0,0,0,0,0,0,0,700,165,8667,0.57,,,,1
3833,Cu1.925Ag0.075SnSe3,Cu1.925Ag0.075SnSe3,0,0,0,0,0,0,0,0,0,0,0,0,0,0,0,0,0,0,0,0,0,0,0,0,0,0,0,0,0,0,0,0,0,0,0,0,0,0.5,0,0,0,0,0,0.320833333333333,0,0,0,0,0,0,0,0,0.166666666666667,0.0124999999999999,0,0,0,0,0,0,0,0,0,0,0,800,209,8788,0.55,,,,1
3834,Cu1.9Ag0.1SnSe3,Cu1.9Ag0.1SnSe3,0,0,0,0,0,0,0,0,0,0,0,0,0,0,0,0,0,0,0,0,0,0,0,0,0,0,0,0,0,0,0,0,0,0,0,0,0,0.5,0,0,0,0,0,0.316666666666667,0,0,0,0,0,0,0,0,0.166666666666667,0.0166666666666666,0,0,0,0,0,0,0,0,0,0,0,300,117,5143,1.19,,,,1
3835,Cu1.9Ag0.1SnSe3,Cu1.9Ag0.1SnSe3,0,0,0,0,0,0,0,0,0,0,0,0,0,0,0,0,0,0,0,0,0,0,0,0,0,0,0,0,0,0,0,0,0,0,0,0,0,0.5,0,0,0,0,0,0.316666666666667,0,0,0,0,0,0,0,0,0.166666666666667,0.0166666666666666,0,0,0,0,0,0,0,0,0,0,0,400,141,4439,0.97,,,,1
3836,Cu1.9Ag0.1SnSe3,Cu1.9Ag0.1SnSe3,0,0,0,0,0,0,0,0,0,0,0,0,0,0,0,0,0,0,0,0,0,0,0,0,0,0,0,0,0,0,0,0,0,0,0,0,0,0.5,0,0,0,0,0,0.316666666666667,0,0,0,0,0,0,0,0,0.166666666666667,0.0166666666666666,0,0,0,0,0,0,0,0,0,0,0,500,164,4071,0.73,,,,1
3837,Cu1.9Ag0.1SnSe3,Cu1.9Ag0.1SnSe3,0,0,0,0,0,0,0,0,0,0,0,0,0,0,0,0,0,0,0,0,0,0,0,0,0,0,0,0,0,0,0,0,0,0,0,0,0,0.5,0,0,0,0,0,0.316666666666667,0,0,0,0,0,0,0,0,0.166666666666667,0.0166666666666666,0,0,0,0,0,0,0,0,0,0,0,600,194,4133,0.63,,,,1
3838,Cu1.9Ag0.1SnSe3,Cu1.9Ag0.1SnSe3,0,0,0,0,0,0,0,0,0,0,0,0,0,0,0,0,0,0,0,0,0,0,0,0,0,0,0,0,0,0,0,0,0,0,0,0,0,0.5,0,0,0,0,0,0.316666666666667,0,0,0,0,0,0,0,0,0.166666666666667,0.0166666666666666,0,0,0,0,0,0,0,0,0,0,0,700,237,3980,0.52,,,,1
3839,Cu1.9Ag0.1SnSe3,Cu1.9Ag0.1SnSe3,0,0,0,0,0,0,0,0,0,0,0,0,0,0,0,0,0,0,0,0,0,0,0,0,0,0,0,0,0,0,0,0,0,0,0,0,0,0.5,0,0,0,0,0,0.316666666666667,0,0,0,0,0,0,0,0,0.166666666666667,0.0166666666666666,0,0,0,0,0,0,0,0,0,0,0,800,288,3612,0.41,,,,1
3840,Cu2SnSe3,Cu2SnSe3,0,0,0,0,0,0,0,0,0,0,0,0,0,0,0,0,0,0,0,0,0,0,0,0,0,0,0,0,0,0,0,0,0,0,0,0,0,0.5,0,0,0,0,0,0.333333333333333,0,0,0,0,0,0,0,0,0.166666666666667,0,0,0,0,0,0,0,0,0,0,0,0,300,96,19970,2.33,,,,1
3841,Cu2SnSe3,Cu2SnSe3,0,0,0,0,0,0,0,0,0,0,0,0,0,0,0,0,0,0,0,0,0,0,0,0,0,0,0,0,0,0,0,0,0,0,0,0,0,0.5,0,0,0,0,0,0.333333333333333,0,0,0,0,0,0,0,0,0.166666666666667,0,0,0,0,0,0,0,0,0,0,0,0,400,108,17545,1.38,,,,1
3842,Cu2SnSe3,Cu2SnSe3,0,0,0,0,0,0,0,0,0,0,0,0,0,0,0,0,0,0,0,0,0,0,0,0,0,0,0,0,0,0,0,0,0,0,0,0,0,0.5,0,0,0,0,0,0.333333333333333,0,0,0,0,0,0,0,0,0.166666666666667,0,0,0,0,0,0,0,0,0,0,0,0,500,125,15909,1.06,,,,1
3843,Cu2SnSe3,Cu2SnSe3,0,0,0,0,0,0,0,0,0,0,0,0,0,0,0,0,0,0,0,0,0,0,0,0,0,0,0,0,0,0,0,0,0,0,0,0,0,0.5,0,0,0,0,0,0.333333333333333,0,0,0,0,0,0,0,0,0.166666666666667,0,0,0,0,0,0,0,0,0,0,0,0,600,148,13697,0.9,,,,1
3844,Cu2SnSe3,Cu2SnSe3,0,0,0,0,0,0,0,0,0,0,0,0,0,0,0,0,0,0,0,0,0,0,0,0,0,0,0,0,0,0,0,0,0,0,0,0,0,0.5,0,0,0,0,0,0.333333333333333,0,0,0,0,0,0,0,0,0.166666666666667,0,0,0,0,0,0,0,0,0,0,0,0,700,178,12121,0.8,,,,1
3845,Cu2SnSe3,Cu2SnSe3,0,0,0,0,0,0,0,0,0,0,0,0,0,0,0,0,0,0,0,0,0,0,0,0,0,0,0,0,0,0,0,0,0,0,0,0,0,0.5,0,0,0,0,0,0.333333333333333,0,0,0,0,0,0,0,0,0.166666666666667,0,0,0,0,0,0,0,0,0,0,0,0,800,215,10333,0.74,,,,1
3846,Ag8Sn0.4Ga0.6Se6,Ag8Sn0.4Ga0.6Se6,0,0,0,0,0,0,0,0,0,0,0,0,0,0,0,0,0,0,0,0,0,0,0,0.04,0,0,0,0,0,0,0,0,0,0,0,0,0,0.4,0,0,0,0,0,0,0,0,0,0,0,0,0,0,0.0266666666666666,0.533333333333333,0,0,0,0,0,0,0,0,0,0,0,328,-552,33,0.21,,,,1
3847,Ag8Sn0.4Ga0.6Se6,Ag8Sn0.4Ga0.6Se6,0,0,0,0,0,0,0,0,0,0,0,0,0,0,0,0,0,0,0,0,0,0,0,0.04,0,0,0,0,0,0,0,0,0,0,0,0,0,0.4,0,0,0,0,0,0,0,0,0,0,0,0,0,0,0.0266666666666666,0.533333333333333,0,0,0,0,0,0,0,0,0,0,0,376,-530,132,0.23,,,,1
3848,Ag8Sn0.4Ga0.6Se6,Ag8Sn0.4Ga0.6Se6,0,0,0,0,0,0,0,0,0,0,0,0,0,0,0,0,0,0,0,0,0,0,0,0.04,0,0,0,0,0,0,0,0,0,0,0,0,0,0.4,0,0,0,0,0,0,0,0,0,0,0,0,0,0,0.0266666666666666,0.533333333333333,0,0,0,0,0,0,0,0,0,0,0,474,-443,295,0.27,,,,1
3849,Ag8Sn0.4Ga0.6Se6,Ag8Sn0.4Ga0.6Se6,0,0,0,0,0,0,0,0,0,0,0,0,0,0,0,0,0,0,0,0,0,0,0,0.04,0,0,0,0,0,0,0,0,0,0,0,0,0,0.4,0,0,0,0,0,0,0,0,0,0,0,0,0,0,0.0266666666666666,0.533333333333333,0,0,0,0,0,0,0,0,0,0,0,573,-324,660,0.28,,,,1
3850,Ag8Sn0.4Ga0.6Se6,Ag8Sn0.4Ga0.6Se6,0,0,0,0,0,0,0,0,0,0,0,0,0,0,0,0,0,0,0,0,0,0,0,0.04,0,0,0,0,0,0,0,0,0,0,0,0,0,0.4,0,0,0,0,0,0,0,0,0,0,0,0,0,0,0.0266666666666666,0.533333333333333,0,0,0,0,0,0,0,0,0,0,0,671,-179,12046,0.3,,,,1
3851,Ag8Sn0.4Ga0.6Se6,Ag8Sn0.4Ga0.6Se6,0,0,0,0,0,0,0,0,0,0,0,0,0,0,0,0,0,0,0,0,0,0,0,0.04,0,0,0,0,0,0,0,0,0,0,0,0,0,0.4,0,0,0,0,0,0,0,0,0,0,0,0,0,0,0.0266666666666666,0.533333333333333,0,0,0,0,0,0,0,0,0,0,0,710,-151,18020,0.29,,,,1
3852,Ag8Sn0.4Ga0.6Se6,Ag8Sn0.4Ga0.6Se6,0,0,0,0,0,0,0,0,0,0,0,0,0,0,0,0,0,0,0,0,0,0,0,0.04,0,0,0,0,0,0,0,0,0,0,0,0,0,0.4,0,0,0,0,0,0,0,0,0,0,0,0,0,0,0.0266666666666666,0.533333333333333,0,0,0,0,0,0,0,0,0,0,0,720,-143,19670,0.31,,,,1
3853,Ag8Sn0.5Ga0.5Se6,Ag8Sn0.5Ga0.5Se6,0,0,0,0,0,0,0,0,0,0,0,0,0,0,0,0,0,0,0,0,0,0,0,0.0333333333333333,0,0,0,0,0,0,0,0,0,0,0,0,0,0.4,0,0,0,0,0,0,0,0,0,0,0,0,0,0,0.0333333333333333,0.533333333333333,0,0,0,0,0,0,0,0,0,0,0,313,-566,17,0.21,,,,1
3854,Ag8Sn0.5Ga0.5Se6,Ag8Sn0.5Ga0.5Se6,0,0,0,0,0,0,0,0,0,0,0,0,0,0,0,0,0,0,0,0,0,0,0,0.0333333333333333,0,0,0,0,0,0,0,0,0,0,0,0,0,0.4,0,0,0,0,0,0,0,0,0,0,0,0,0,0,0.0333333333333333,0.533333333333333,0,0,0,0,0,0,0,0,0,0,0,388,-521,66,0.22,,,,1
3855,Ag8Sn0.5Ga0.5Se6,Ag8Sn0.5Ga0.5Se6,0,0,0,0,0,0,0,0,0,0,0,0,0,0,0,0,0,0,0,0,0,0,0,0.0333333333333333,0,0,0,0,0,0,0,0,0,0,0,0,0,0.4,0,0,0,0,0,0,0,0,0,0,0,0,0,0,0.0333333333333333,0.533333333333333,0,0,0,0,0,0,0,0,0,0,0,477,-435,298,0.25,,,,1
3856,Ag8Sn0.5Ga0.5Se6,Ag8Sn0.5Ga0.5Se6,0,0,0,0,0,0,0,0,0,0,0,0,0,0,0,0,0,0,0,0,0,0,0,0.0333333333333333,0,0,0,0,0,0,0,0,0,0,0,0,0,0.4,0,0,0,0,0,0,0,0,0,0,0,0,0,0,0.0333333333333333,0.533333333333333,0,0,0,0,0,0,0,0,0,0,0,576,-364,2000,0.27,,,,1
3857,Ag8Sn0.5Ga0.5Se6,Ag8Sn0.5Ga0.5Se6,0,0,0,0,0,0,0,0,0,0,0,0,0,0,0,0,0,0,0,0,0,0,0,0.0333333333333333,0,0,0,0,0,0,0,0,0,0,0,0,0,0.4,0,0,0,0,0,0,0,0,0,0,0,0,0,0,0.0333333333333333,0.533333333333333,0,0,0,0,0,0,0,0,0,0,0,673,-176,13168,0.3,,,,1
3858,Ag8Sn0.5Ga0.5Se6,Ag8Sn0.5Ga0.5Se6,0,0,0,0,0,0,0,0,0,0,0,0,0,0,0,0,0,0,0,0,0,0,0,0.0333333333333333,0,0,0,0,0,0,0,0,0,0,0,0,0,0.4,0,0,0,0,0,0,0,0,0,0,0,0,0,0,0.0333333333333333,0.533333333333333,0,0,0,0,0,0,0,0,0,0,0,702,-161,16667,0.29,,,,1
3859,Ag8Sn0.5Ga0.5Se6,Ag8Sn0.5Ga0.5Se6,0,0,0,0,0,0,0,0,0,0,0,0,0,0,0,0,0,0,0,0,0,0,0,0.0333333333333333,0,0,0,0,0,0,0,0,0,0,0,0,0,0.4,0,0,0,0,0,0,0,0,0,0,0,0,0,0,0.0333333333333333,0.533333333333333,0,0,0,0,0,0,0,0,0,0,0,732,-130,23531,0.3,,,,1
3860,Ag8Sn0.6Ga0.4Se6,Ag8Sn0.6Ga0.4Se6,0,0,0,0,0,0,0,0,0,0,0,0,0,0,0,0,0,0,0,0,0,0,0,0.0266666666666666,0,0,0,0,0,0,0,0,0,0,0,0,0,0.4,0,0,0,0,0,0,0,0,0,0,0,0,0,0,0.04,0.533333333333333,0,0,0,0,0,0,0,0,0,0,0,330,-559,70,0.21,,,,1
3861,Ag8Sn0.6Ga0.4Se6,Ag8Sn0.6Ga0.4Se6,0,0,0,0,0,0,0,0,0,0,0,0,0,0,0,0,0,0,0,0,0,0,0,0.0266666666666666,0,0,0,0,0,0,0,0,0,0,0,0,0,0.4,0,0,0,0,0,0,0,0,0,0,0,0,0,0,0.04,0.533333333333333,0,0,0,0,0,0,0,0,0,0,0,426,-511,396,0.25,,,,1
3862,Ag8Sn0.6Ga0.4Se6,Ag8Sn0.6Ga0.4Se6,0,0,0,0,0,0,0,0,0,0,0,0,0,0,0,0,0,0,0,0,0,0,0,0.0266666666666666,0,0,0,0,0,0,0,0,0,0,0,0,0,0.4,0,0,0,0,0,0,0,0,0,0,0,0,0,0,0.04,0.533333333333333,0,0,0,0,0,0,0,0,0,0,0,523,-418,792,0.26,,,,1
3863,Ag8Sn0.6Ga0.4Se6,Ag8Sn0.6Ga0.4Se6,0,0,0,0,0,0,0,0,0,0,0,0,0,0,0,0,0,0,0,0,0,0,0,0.0266666666666666,0,0,0,0,0,0,0,0,0,0,0,0,0,0.4,0,0,0,0,0,0,0,0,0,0,0,0,0,0,0.04,0.533333333333333,0,0,0,0,0,0,0,0,0,0,0,601,-304,2343,0.3,,,,1
3864,Ag8Sn0.6Ga0.4Se6,Ag8Sn0.6Ga0.4Se6,0,0,0,0,0,0,0,0,0,0,0,0,0,0,0,0,0,0,0,0,0,0,0,0.0266666666666666,0,0,0,0,0,0,0,0,0,0,0,0,0,0.4,0,0,0,0,0,0,0,0,0,0,0,0,0,0,0.04,0.533333333333333,0,0,0,0,0,0,0,0,0,0,0,640,-214,7459,0.3,,,,1
3865,Ag8Sn0.6Ga0.4Se6,Ag8Sn0.6Ga0.4Se6,0,0,0,0,0,0,0,0,0,0,0,0,0,0,0,0,0,0,0,0,0,0,0,0.0266666666666666,0,0,0,0,0,0,0,0,0,0,0,0,0,0.4,0,0,0,0,0,0,0,0,0,0,0,0,0,0,0.04,0.533333333333333,0,0,0,0,0,0,0,0,0,0,0,691,-159,16568,0.3,,,,1
3866,Ag8Sn0.7Ga0.3Se6,Ag8Sn0.7Ga0.3Se6,0,0,0,0,0,0,0,0,0,0,0,0,0,0,0,0,0,0,0,0,0,0,0,0.02,0,0,0,0,0,0,0,0,0,0,0,0,0,0.4,0,0,0,0,0,0,0,0,0,0,0,0,0,0,0.0466666666666666,0.533333333333333,0,0,0,0,0,0,0,0,0,0,0,313,-550,33,0.22,,,,1
3867,Ag8Sn0.7Ga0.3Se6,Ag8Sn0.7Ga0.3Se6,0,0,0,0,0,0,0,0,0,0,0,0,0,0,0,0,0,0,0,0,0,0,0,0.02,0,0,0,0,0,0,0,0,0,0,0,0,0,0.4,0,0,0,0,0,0,0,0,0,0,0,0,0,0,0.0466666666666666,0.533333333333333,0,0,0,0,0,0,0,0,0,0,0,426,-443,132,0.24,,,,1
3868,Ag8Sn0.7Ga0.3Se6,Ag8Sn0.7Ga0.3Se6,0,0,0,0,0,0,0,0,0,0,0,0,0,0,0,0,0,0,0,0,0,0,0,0.02,0,0,0,0,0,0,0,0,0,0,0,0,0,0.4,0,0,0,0,0,0,0,0,0,0,0,0,0,0,0.0466666666666666,0.533333333333333,0,0,0,0,0,0,0,0,0,0,0,474,-422,430,0.26,,,,1
3869,Ag8Sn0.7Ga0.3Se6,Ag8Sn0.7Ga0.3Se6,0,0,0,0,0,0,0,0,0,0,0,0,0,0,0,0,0,0,0,0,0,0,0,0.02,0,0,0,0,0,0,0,0,0,0,0,0,0,0.4,0,0,0,0,0,0,0,0,0,0,0,0,0,0,0.0466666666666666,0.533333333333333,0,0,0,0,0,0,0,0,0,0,0,572,-297,1424,0.28,,,,1
3870,Ag8Sn0.7Ga0.3Se6,Ag8Sn0.7Ga0.3Se6,0,0,0,0,0,0,0,0,0,0,0,0,0,0,0,0,0,0,0,0,0,0,0,0.02,0,0,0,0,0,0,0,0,0,0,0,0,0,0.4,0,0,0,0,0,0,0,0,0,0,0,0,0,0,0.0466666666666666,0.533333333333333,0,0,0,0,0,0,0,0,0,0,0,640,-192,7980,0.32,,,,1
3871,Ag8Sn0.7Ga0.3Se6,Ag8Sn0.7Ga0.3Se6,0,0,0,0,0,0,0,0,0,0,0,0,0,0,0,0,0,0,0,0,0,0,0,0.02,0,0,0,0,0,0,0,0,0,0,0,0,0,0.4,0,0,0,0,0,0,0,0,0,0,0,0,0,0,0.0466666666666666,0.533333333333333,0,0,0,0,0,0,0,0,0,0,0,673,-158,16304,0.36,,,,1
3872,Ag8Sn0.7Ga0.3Se6,Ag8Sn0.7Ga0.3Se6,0,0,0,0,0,0,0,0,0,0,0,0,0,0,0,0,0,0,0,0,0,0,0,0.02,0,0,0,0,0,0,0,0,0,0,0,0,0,0.4,0,0,0,0,0,0,0,0,0,0,0,0,0,0,0.0466666666666666,0.533333333333333,0,0,0,0,0,0,0,0,0,0,0,694,-140,19210,0.38,,,,1
3873,Ag8SnSe6,Ag8SnSe6,0,0,0,0,0,0,0,0,0,0,0,0,0,0,0,0,0,0,0,0,0,0,0,0,0,0,0,0,0,0,0,0,0,0,0,0,0,0.4,0,0,0,0,0,0,0,0,0,0,0,0,0,0,0.0666666666666666,0.533333333333333,0,0,0,0,0,0,0,0,0,0,0,330,-543,99,0.21,,,,1
3874,Ag8SnSe6,Ag8SnSe6,0,0,0,0,0,0,0,0,0,0,0,0,0,0,0,0,0,0,0,0,0,0,0,0,0,0,0,0,0,0,0,0,0,0,0,0,0,0.4,0,0,0,0,0,0,0,0,0,0,0,0,0,0,0.0666666666666666,0.533333333333333,0,0,0,0,0,0,0,0,0,0,0,426,-441,495,0.26,,,,1
3875,Ag8SnSe6,Ag8SnSe6,0,0,0,0,0,0,0,0,0,0,0,0,0,0,0,0,0,0,0,0,0,0,0,0,0,0,0,0,0,0,0,0,0,0,0,0,0,0.4,0,0,0,0,0,0,0,0,0,0,0,0,0,0,0.0666666666666666,0.533333333333333,0,0,0,0,0,0,0,0,0,0,0,523,-343,1254,0.31,,,,1
3876,Ag8SnSe6,Ag8SnSe6,0,0,0,0,0,0,0,0,0,0,0,0,0,0,0,0,0,0,0,0,0,0,0,0,0,0,0,0,0,0,0,0,0,0,0,0,0,0.4,0,0,0,0,0,0,0,0,0,0,0,0,0,0,0.0666666666666666,0.533333333333333,0,0,0,0,0,0,0,0,0,0,0,601,-182,10693,0.36,,,,1
3877,Ag8SnSe6,Ag8SnSe6,0,0,0,0,0,0,0,0,0,0,0,0,0,0,0,0,0,0,0,0,0,0,0,0,0,0,0,0,0,0,0,0,0,0,0,0,0,0.4,0,0,0,0,0,0,0,0,0,0,0,0,0,0,0.0666666666666666,0.533333333333333,0,0,0,0,0,0,0,0,0,0,0,640,-145,19440,0.41,,,,1
3878,Ag8SnSe6,Ag8SnSe6,0,0,0,0,0,0,0,0,0,0,0,0,0,0,0,0,0,0,0,0,0,0,0,0,0,0,0,0,0,0,0,0,0,0,0,0,0,0.4,0,0,0,0,0,0,0,0,0,0,0,0,0,0,0.0666666666666666,0.533333333333333,0,0,0,0,0,0,0,0,0,0,0,650,-137,21890,0.43,,,,1
3879,Ag2Se,Ag2Se,0,0,0,0,0,0,0,0,0,0,0,0,0,0,0,0,0,0,0,0,0,0,0,0,0,0,0,0,0,0,0,0,0,0,0,0,0,0.333333333333333,0,0,0,0,0,0,0,0,0,0,0,0,0,0,0,0.666666666666667,0,0,0,0,0,0,0,0,0,0,0,309,-129,135738,1.04,,,,1
3880,Ag2Se,Ag2Se,0,0,0,0,0,0,0,0,0,0,0,0,0,0,0,0,0,0,0,0,0,0,0,0,0,0,0,0,0,0,0,0,0,0,0,0,0,0.333333333333333,0,0,0,0,0,0,0,0,0,0,0,0,0,0,0,0.666666666666667,0,0,0,0,0,0,0,0,0,0,0,334,-117,172131,1.14,,,,1
3881,Ag2Se,Ag2Se,0,0,0,0,0,0,0,0,0,0,0,0,0,0,0,0,0,0,0,0,0,0,0,0,0,0,0,0,0,0,0,0,0,0,0,0,0,0.333333333333333,0,0,0,0,0,0,0,0,0,0,0,0,0,0,0,0.666666666666667,0,0,0,0,0,0,0,0,0,0,0,362,-98,233115,1.31,,,,1
3882,Ag2Se,Ag2Se,0,0,0,0,0,0,0,0,0,0,0,0,0,0,0,0,0,0,0,0,0,0,0,0,0,0,0,0,0,0,0,0,0,0,0,0,0,0.333333333333333,0,0,0,0,0,0,0,0,0,0,0,0,0,0,0,0.666666666666667,0,0,0,0,0,0,0,0,0,0,0,377,-90,267541,1.33,,,,1
3883,Ag2Se0.98,Ag2Se0.98,0,0,0,0,0,0,0,0,0,0,0,0,0,0,0,0,0,0,0,0,0,0,0,0,0,0,0,0,0,0,0,0,0,0,0,0,0,0.328859060402685,0,0,0,0,0,0,0,0,0,0,0,0,0,0,0,0.671140939597316,0,0,0,0,0,0,0,0,0,0,0,307,-131,143400,1.07,,,,1
3884,Ag2Se0.98,Ag2Se0.98,0,0,0,0,0,0,0,0,0,0,0,0,0,0,0,0,0,0,0,0,0,0,0,0,0,0,0,0,0,0,0,0,0,0,0,0,0,0.328859060402685,0,0,0,0,0,0,0,0,0,0,0,0,0,0,0,0.671140939597316,0,0,0,0,0,0,0,0,0,0,0,332,-116,184930,1.19,,,,1
3885,Ag2Se0.98,Ag2Se0.98,0,0,0,0,0,0,0,0,0,0,0,0,0,0,0,0,0,0,0,0,0,0,0,0,0,0,0,0,0,0,0,0,0,0,0,0,0,0.328859060402685,0,0,0,0,0,0,0,0,0,0,0,0,0,0,0,0.671140939597316,0,0,0,0,0,0,0,0,0,0,0,361,-98,253770,1.47,,,,1
3886,Ag2Se0.98,Ag2Se0.98,0,0,0,0,0,0,0,0,0,0,0,0,0,0,0,0,0,0,0,0,0,0,0,0,0,0,0,0,0,0,0,0,0,0,0,0,0,0.328859060402685,0,0,0,0,0,0,0,0,0,0,0,0,0,0,0,0.671140939597316,0,0,0,0,0,0,0,0,0,0,0,376,-93,293100,1.63,,,,1
3887,Ag2Se1.0025,Ag2Se1.0025,0,0,0,0,0,0,0,0,0,0,0,0,0,0,0,0,0,0,0,0,0,0,0,0,0,0,0,0,0,0,0,0,0,0,0,0,0,0.333888426311407,0,0,0,0,0,0,0,0,0,0,0,0,0,0,0,0.666111573688593,0,0,0,0,0,0,0,0,0,0,0,305,-140,118033,0.91,,,,1
3888,Ag2Se1.0025,Ag2Se1.0025,0,0,0,0,0,0,0,0,0,0,0,0,0,0,0,0,0,0,0,0,0,0,0,0,0,0,0,0,0,0,0,0,0,0,0,0,0,0.333888426311407,0,0,0,0,0,0,0,0,0,0,0,0,0,0,0,0.666111573688593,0,0,0,0,0,0,0,0,0,0,0,332,-127,146560,1,,,,1
3889,Ag2Se1.0025,Ag2Se1.0025,0,0,0,0,0,0,0,0,0,0,0,0,0,0,0,0,0,0,0,0,0,0,0,0,0,0,0,0,0,0,0,0,0,0,0,0,0,0.333888426311407,0,0,0,0,0,0,0,0,0,0,0,0,0,0,0,0.666111573688593,0,0,0,0,0,0,0,0,0,0,0,361,-126,162800,1.05,,,,1
3890,Ag2Se1.0025,Ag2Se1.0025,0,0,0,0,0,0,0,0,0,0,0,0,0,0,0,0,0,0,0,0,0,0,0,0,0,0,0,0,0,0,0,0,0,0,0,0,0,0.333888426311407,0,0,0,0,0,0,0,0,0,0,0,0,0,0,0,0.666111573688593,0,0,0,0,0,0,0,0,0,0,0,376,-124,167213,1.09,,,,1
3891,Ag2Se1.01,Ag2Se1.01,0,0,0,0,0,0,0,0,0,0,0,0,0,0,0,0,0,0,0,0,0,0,0,0,0,0,0,0,0,0,0,0,0,0,0,0,0,0.335548172757475,0,0,0,0,0,0,0,0,0,0,0,0,0,0,0,0.664451827242525,0,0,0,0,0,0,0,0,0,0,0,312,-142,118525,1.02,,,,1
3892,Ag2Se1.01,Ag2Se1.01,0,0,0,0,0,0,0,0,0,0,0,0,0,0,0,0,0,0,0,0,0,0,0,0,0,0,0,0,0,0,0,0,0,0,0,0,0,0.335548172757475,0,0,0,0,0,0,0,0,0,0,0,0,0,0,0,0.664451827242525,0,0,0,0,0,0,0,0,0,0,0,334,-139,125902,1.07,,,,1
3893,Ag2Se1.01,Ag2Se1.01,0,0,0,0,0,0,0,0,0,0,0,0,0,0,0,0,0,0,0,0,0,0,0,0,0,0,0,0,0,0,0,0,0,0,0,0,0,0.335548172757475,0,0,0,0,0,0,0,0,0,0,0,0,0,0,0,0.664451827242525,0,0,0,0,0,0,0,0,0,0,0,362,-137,135738,1.12,,,,1
3894,Ag2Se1.01,Ag2Se1.01,0,0,0,0,0,0,0,0,0,0,0,0,0,0,0,0,0,0,0,0,0,0,0,0,0,0,0,0,0,0,0,0,0,0,0,0,0,0.335548172757475,0,0,0,0,0,0,0,0,0,0,0,0,0,0,0,0.664451827242525,0,0,0,0,0,0,0,0,0,0,0,377,-134,141200,1.14,,,,1
3895,Ag2Se1.02,Ag2Se1.02,0,0,0,0,0,0,0,0,0,0,0,0,0,0,0,0,0,0,0,0,0,0,0,0,0,0,0,0,0,0,0,0,0,0,0,0,0,0.337748344370861,0,0,0,0,0,0,0,0,0,0,0,0,0,0,0,0.662251655629139,0,0,0,0,0,0,0,0,0,0,0,308,-141,125410,0.98,,,,1
3896,Ag2Se1.02,Ag2Se1.02,0,0,0,0,0,0,0,0,0,0,0,0,0,0,0,0,0,0,0,0,0,0,0,0,0,0,0,0,0,0,0,0,0,0,0,0,0,0.337748344370861,0,0,0,0,0,0,0,0,0,0,0,0,0,0,0,0.662251655629139,0,0,0,0,0,0,0,0,0,0,0,334,-139,134200,1.06,,,,1
3897,Ag2Se1.02,Ag2Se1.02,0,0,0,0,0,0,0,0,0,0,0,0,0,0,0,0,0,0,0,0,0,0,0,0,0,0,0,0,0,0,0,0,0,0,0,0,0,0.337748344370861,0,0,0,0,0,0,0,0,0,0,0,0,0,0,0,0.662251655629139,0,0,0,0,0,0,0,0,0,0,0,362,-136,144590,1.15,,,,1
3898,Ag2Se1.02,Ag2Se1.02,0,0,0,0,0,0,0,0,0,0,0,0,0,0,0,0,0,0,0,0,0,0,0,0,0,0,0,0,0,0,0,0,0,0,0,0,0,0.337748344370861,0,0,0,0,0,0,0,0,0,0,0,0,0,0,0,0.662251655629139,0,0,0,0,0,0,0,0,0,0,0,377,-133,148033,1.18,,,,1
3899,Ag2Se1.03,Ag2Se1.03,0,0,0,0,0,0,0,0,0,0,0,0,0,0,0,0,0,0,0,0,0,0,0,0,0,0,0,0,0,0,0,0,0,0,0,0,0,0.33993399339934,0,0,0,0,0,0,0,0,0,0,0,0,0,0,0,0.66006600660066,0,0,0,0,0,0,0,0,0,0,0,310,-143,108700,0.99,,,,1
3900,Ag2Se1.03,Ag2Se1.03,0,0,0,0,0,0,0,0,0,0,0,0,0,0,0,0,0,0,0,0,0,0,0,0,0,0,0,0,0,0,0,0,0,0,0,0,0,0.33993399339934,0,0,0,0,0,0,0,0,0,0,0,0,0,0,0,0.66006600660066,0,0,0,0,0,0,0,0,0,0,0,332,-140,118530,1.07,,,,1
3901,Ag2Se1.03,Ag2Se1.03,0,0,0,0,0,0,0,0,0,0,0,0,0,0,0,0,0,0,0,0,0,0,0,0,0,0,0,0,0,0,0,0,0,0,0,0,0,0.33993399339934,0,0,0,0,0,0,0,0,0,0,0,0,0,0,0,0.66006600660066,0,0,0,0,0,0,0,0,0,0,0,362,-137,131311,1.17,,,,1
3902,Ag2Se1.03,Ag2Se1.03,0,0,0,0,0,0,0,0,0,0,0,0,0,0,0,0,0,0,0,0,0,0,0,0,0,0,0,0,0,0,0,0,0,0,0,0,0,0.33993399339934,0,0,0,0,0,0,0,0,0,0,0,0,0,0,0,0.66006600660066,0,0,0,0,0,0,0,0,0,0,0,377,-135,136800,1.17,,,,1
3903,Ag2Se1.04,Ag2Se1.04,0,0,0,0,0,0,0,0,0,0,0,0,0,0,0,0,0,0,0,0,0,0,0,0,0,0,0,0,0,0,0,0,0,0,0,0,0,0.342105263157895,0,0,0,0,0,0,0,0,0,0,0,0,0,0,0,0.657894736842105,0,0,0,0,0,0,0,0,0,0,0,311,-145,106721,0.94,,,,1
3904,Ag2Se1.04,Ag2Se1.04,0,0,0,0,0,0,0,0,0,0,0,0,0,0,0,0,0,0,0,0,0,0,0,0,0,0,0,0,0,0,0,0,0,0,0,0,0,0.342105263157895,0,0,0,0,0,0,0,0,0,0,0,0,0,0,0,0.657894736842105,0,0,0,0,0,0,0,0,0,0,0,334,-142,116066,1.02,,,,1
3905,Ag2Se1.04,Ag2Se1.04,0,0,0,0,0,0,0,0,0,0,0,0,0,0,0,0,0,0,0,0,0,0,0,0,0,0,0,0,0,0,0,0,0,0,0,0,0,0.342105263157895,0,0,0,0,0,0,0,0,0,0,0,0,0,0,0,0.657894736842105,0,0,0,0,0,0,0,0,0,0,0,362,-141,126300,1.08,,,,1
3906,Ag2Se1.04,Ag2Se1.04,0,0,0,0,0,0,0,0,0,0,0,0,0,0,0,0,0,0,0,0,0,0,0,0,0,0,0,0,0,0,0,0,0,0,0,0,0,0.342105263157895,0,0,0,0,0,0,0,0,0,0,0,0,0,0,0,0.657894736842105,0,0,0,0,0,0,0,0,0,0,0,377,-137,131311,1.11,,,,1
3907,Ag2Se1.06,Ag2Se1.06,0,0,0,0,0,0,0,0,0,0,0,0,0,0,0,0,0,0,0,0,0,0,0,0,0,0,0,0,0,0,0,0,0,0,0,0,0,0.34640522875817,0,0,0,0,0,0,0,0,0,0,0,0,0,0,0,0.65359477124183,0,0,0,0,0,0,0,0,0,0,0,309,-143,110600,0.91,,,,1
3908,Ag2Se1.06,Ag2Se1.06,0,0,0,0,0,0,0,0,0,0,0,0,0,0,0,0,0,0,0,0,0,0,0,0,0,0,0,0,0,0,0,0,0,0,0,0,0,0.34640522875817,0,0,0,0,0,0,0,0,0,0,0,0,0,0,0,0.65359477124183,0,0,0,0,0,0,0,0,0,0,0,334,-141,119016,1,,,,1
3909,Ag2Se1.06,Ag2Se1.06,0,0,0,0,0,0,0,0,0,0,0,0,0,0,0,0,0,0,0,0,0,0,0,0,0,0,0,0,0,0,0,0,0,0,0,0,0,0.34640522875817,0,0,0,0,0,0,0,0,0,0,0,0,0,0,0,0.65359477124183,0,0,0,0,0,0,0,0,0,0,0,362,-138,129800,1.06,,,,1
3910,Ag2Se1.06,Ag2Se1.06,0,0,0,0,0,0,0,0,0,0,0,0,0,0,0,0,0,0,0,0,0,0,0,0,0,0,0,0,0,0,0,0,0,0,0,0,0,0.34640522875817,0,0,0,0,0,0,0,0,0,0,0,0,0,0,0,0.65359477124183,0,0,0,0,0,0,0,0,0,0,0,377,-136,134300,1.1,,,,1
3911,Cu1.7Se,Cu1.7Se,0,0,0,0,0,0,0,0,0,0,0,0,0,0,0,0,0,0,0,0,0,0,0,0,0,0,0,0,0,0,0,0,0,0,0,0,0,0.37037037037037,0,0,0,0,0,0.62962962962963,0,0,0,0,0,0,0,0,0,0,0,0,0,0,0,0,0,0,0,0,0,295,15,979730,7.35,,,,1
3912,Cu1.7Se,Cu1.7Se,0,0,0,0,0,0,0,0,0,0,0,0,0,0,0,0,0,0,0,0,0,0,0,0,0,0,0,0,0,0,0,0,0,0,0,0,0,0.37037037037037,0,0,0,0,0,0.62962962962963,0,0,0,0,0,0,0,0,0,0,0,0,0,0,0,0,0,0,0,0,0,374,20,763514,5.96,,,,1
3913,Cu1.7Se,Cu1.7Se,0,0,0,0,0,0,0,0,0,0,0,0,0,0,0,0,0,0,0,0,0,0,0,0,0,0,0,0,0,0,0,0,0,0,0,0,0,0.37037037037037,0,0,0,0,0,0.62962962962963,0,0,0,0,0,0,0,0,0,0,0,0,0,0,0,0,0,0,0,0,0,473,30,547297,5.42,,,,1
3914,Cu1.7Se,Cu1.7Se,0,0,0,0,0,0,0,0,0,0,0,0,0,0,0,0,0,0,0,0,0,0,0,0,0,0,0,0,0,0,0,0,0,0,0,0,0,0.37037037037037,0,0,0,0,0,0.62962962962963,0,0,0,0,0,0,0,0,0,0,0,0,0,0,0,0,0,0,0,0,0,572,41,424324,5.01,,,,1
3915,Cu1.7Se,Cu1.7Se,0,0,0,0,0,0,0,0,0,0,0,0,0,0,0,0,0,0,0,0,0,0,0,0,0,0,0,0,0,0,0,0,0,0,0,0,0,0.37037037037037,0,0,0,0,0,0.62962962962963,0,0,0,0,0,0,0,0,0,0,0,0,0,0,0,0,0,0,0,0,0,672,60,287838,4.41,,,,1
3916,Cu1.8Se,Cu1.8Se,0,0,0,0,0,0,0,0,0,0,0,0,0,0,0,0,0,0,0,0,0,0,0,0,0,0,0,0,0,0,0,0,0,0,0,0,0,0.357142857142857,0,0,0,0,0,0.642857142857143,0,0,0,0,0,0,0,0,0,0,0,0,0,0,0,0,0,0,0,0,0,295,17,882432,7.06,,,,1
3917,Cu1.8Se,Cu1.8Se,0,0,0,0,0,0,0,0,0,0,0,0,0,0,0,0,0,0,0,0,0,0,0,0,0,0,0,0,0,0,0,0,0,0,0,0,0,0.357142857142857,0,0,0,0,0,0.642857142857143,0,0,0,0,0,0,0,0,0,0,0,0,0,0,0,0,0,0,0,0,0,374,22,691892,5.95,,,,1
3918,Cu1.8Se,Cu1.8Se,0,0,0,0,0,0,0,0,0,0,0,0,0,0,0,0,0,0,0,0,0,0,0,0,0,0,0,0,0,0,0,0,0,0,0,0,0,0.357142857142857,0,0,0,0,0,0.642857142857143,0,0,0,0,0,0,0,0,0,0,0,0,0,0,0,0,0,0,0,0,0,473,34,493243,4.99,,,,1
3919,Cu1.8Se,Cu1.8Se,0,0,0,0,0,0,0,0,0,0,0,0,0,0,0,0,0,0,0,0,0,0,0,0,0,0,0,0,0,0,0,0,0,0,0,0,0,0.357142857142857,0,0,0,0,0,0.642857142857143,0,0,0,0,0,0,0,0,0,0,0,0,0,0,0,0,0,0,0,0,0,572,45,383784,4.58,,,,1
3920,Cu1.8Se,Cu1.8Se,0,0,0,0,0,0,0,0,0,0,0,0,0,0,0,0,0,0,0,0,0,0,0,0,0,0,0,0,0,0,0,0,0,0,0,0,0,0.357142857142857,0,0,0,0,0,0.642857142857143,0,0,0,0,0,0,0,0,0,0,0,0,0,0,0,0,0,0,0,0,0,672,61,258110,4.02,,,,1
3921,Cu1.95In0.05Se,Cu1.95In0.05Se,0.0166666666666666,0,0,0,0,0,0,0,0,0,0,0,0,0,0,0,0,0,0,0,0,0,0,0,0,0,0,0,0,0,0,0,0,0,0,0,0,0.333333333333333,0,0,0,0,0,0.65,0,0,0,0,0,0,0,0,0,0,0,0,0,0,0,0,0,0,0,0,0,295,195,14865,1.25,,,,1
3922,Cu1.95In0.05Se,Cu1.95In0.05Se,0.0166666666666666,0,0,0,0,0,0,0,0,0,0,0,0,0,0,0,0,0,0,0,0,0,0,0,0,0,0,0,0,0,0,0,0,0,0,0,0,0.333333333333333,0,0,0,0,0,0.65,0,0,0,0,0,0,0,0,0,0,0,0,0,0,0,0,0,0,0,0,0,374,219,12162,1.2,,,,1
3923,Cu1.95In0.05Se,Cu1.95In0.05Se,0.0166666666666666,0,0,0,0,0,0,0,0,0,0,0,0,0,0,0,0,0,0,0,0,0,0,0,0,0,0,0,0,0,0,0,0,0,0,0,0,0.333333333333333,0,0,0,0,0,0.65,0,0,0,0,0,0,0,0,0,0,0,0,0,0,0,0,0,0,0,0,0,473,178,21622,1.99,,,,1
3924,Cu1.95In0.05Se,Cu1.95In0.05Se,0.0166666666666666,0,0,0,0,0,0,0,0,0,0,0,0,0,0,0,0,0,0,0,0,0,0,0,0,0,0,0,0,0,0,0,0,0,0,0,0,0.333333333333333,0,0,0,0,0,0.65,0,0,0,0,0,0,0,0,0,0,0,0,0,0,0,0,0,0,0,0,0,572,272,6757,1.7,,,,1
3925,Cu1.95In0.05Se,Cu1.95In0.05Se,0.0166666666666666,0,0,0,0,0,0,0,0,0,0,0,0,0,0,0,0,0,0,0,0,0,0,0,0,0,0,0,0,0,0,0,0,0,0,0,0,0.333333333333333,0,0,0,0,0,0.65,0,0,0,0,0,0,0,0,0,0,0,0,0,0,0,0,0,0,0,0,0,672,325,2703,1.64,,,,1
3926,Cu1.95In0.05Se,Cu1.95In0.05Se,0.0166666666666666,0,0,0,0,0,0,0,0,0,0,0,0,0,0,0,0,0,0,0,0,0,0,0,0,0,0,0,0,0,0,0,0,0,0,0,0,0.333333333333333,0,0,0,0,0,0.65,0,0,0,0,0,0,0,0,0,0,0,0,0,0,0,0,0,0,0,0,0,770,337,1351,1.66,,,,1
3927,Cu1.95In0.05Se,Cu1.95In0.05Se,0.0166666666666666,0,0,0,0,0,0,0,0,0,0,0,0,0,0,0,0,0,0,0,0,0,0,0,0,0,0,0,0,0,0,0,0,0,0,0,0,0.333333333333333,0,0,0,0,0,0.65,0,0,0,0,0,0,0,0,0,0,0,0,0,0,0,0,0,0,0,0,0,870,329,2023,1.94,,,,1
3928,Cu1.97In0.03Se,Cu1.97In0.03Se,0.01,0,0,0,0,0,0,0,0,0,0,0,0,0,0,0,0,0,0,0,0,0,0,0,0,0,0,0,0,0,0,0,0,0,0,0,0,0.333333333333333,0,0,0,0,0,0.656666666666667,0,0,0,0,0,0,0,0,0,0,0,0,0,0,0,0,0,0,0,0,0,295,96,107383,0.86,,,,1
3929,Cu1.97In0.03Se,Cu1.97In0.03Se,0.01,0,0,0,0,0,0,0,0,0,0,0,0,0,0,0,0,0,0,0,0,0,0,0,0,0,0,0,0,0,0,0,0,0,0,0,0,0.333333333333333,0,0,0,0,0,0.656666666666667,0,0,0,0,0,0,0,0,0,0,0,0,0,0,0,0,0,0,0,0,0,374,120,71141,0.61,,,,1
3930,Cu1.97In0.03Se,Cu1.97In0.03Se,0.01,0,0,0,0,0,0,0,0,0,0,0,0,0,0,0,0,0,0,0,0,0,0,0,0,0,0,0,0,0,0,0,0,0,0,0,0,0.333333333333333,0,0,0,0,0,0.656666666666667,0,0,0,0,0,0,0,0,0,0,0,0,0,0,0,0,0,0,0,0,0,473,139,47651,0.9,,,,1
3931,Cu1.97In0.03Se,Cu1.97In0.03Se,0.01,0,0,0,0,0,0,0,0,0,0,0,0,0,0,0,0,0,0,0,0,0,0,0,0,0,0,0,0,0,0,0,0,0,0,0,0,0.333333333333333,0,0,0,0,0,0.656666666666667,0,0,0,0,0,0,0,0,0,0,0,0,0,0,0,0,0,0,0,0,0,572,174,34899,0.85,,,,1
3932,Cu1.97In0.03Se,Cu1.97In0.03Se,0.01,0,0,0,0,0,0,0,0,0,0,0,0,0,0,0,0,0,0,0,0,0,0,0,0,0,0,0,0,0,0,0,0,0,0,0,0,0.333333333333333,0,0,0,0,0,0.656666666666667,0,0,0,0,0,0,0,0,0,0,0,0,0,0,0,0,0,0,0,0,0,672,206,26174,0.81,,,,1
3933,Cu1.97In0.03Se,Cu1.97In0.03Se,0.01,0,0,0,0,0,0,0,0,0,0,0,0,0,0,0,0,0,0,0,0,0,0,0,0,0,0,0,0,0,0,0,0,0,0,0,0,0.333333333333333,0,0,0,0,0,0.656666666666667,0,0,0,0,0,0,0,0,0,0,0,0,0,0,0,0,0,0,0,0,0,770,237,20270,0.78,,,,1
3934,Cu1.97In0.03Se,Cu1.97In0.03Se,0.01,0,0,0,0,0,0,0,0,0,0,0,0,0,0,0,0,0,0,0,0,0,0,0,0,0,0,0,0,0,0,0,0,0,0,0,0,0.333333333333333,0,0,0,0,0,0.656666666666667,0,0,0,0,0,0,0,0,0,0,0,0,0,0,0,0,0,0,0,0,0,870,256,17450,0.73,,,,1
3935,Cu1.99In0.01Se,Cu1.99In0.01Se,0.0033333333333333,0,0,0,0,0,0,0,0,0,0,0,0,0,0,0,0,0,0,0,0,0,0,0,0,0,0,0,0,0,0,0,0,0,0,0,0,0.333333333333333,0,0,0,0,0,0.663333333333333,0,0,0,0,0,0,0,0,0,0,0,0,0,0,0,0,0,0,0,0,0,295,89,125700,0.83,,,,1
3936,Cu1.99In0.01Se,Cu1.99In0.01Se,0.0033333333333333,0,0,0,0,0,0,0,0,0,0,0,0,0,0,0,0,0,0,0,0,0,0,0,0,0,0,0,0,0,0,0,0,0,0,0,0,0.333333333333333,0,0,0,0,0,0.663333333333333,0,0,0,0,0,0,0,0,0,0,0,0,0,0,0,0,0,0,0,0,0,374,117,74324,0.59,,,,1
3937,Cu1.99In0.01Se,Cu1.99In0.01Se,0.0033333333333333,0,0,0,0,0,0,0,0,0,0,0,0,0,0,0,0,0,0,0,0,0,0,0,0,0,0,0,0,0,0,0,0,0,0,0,0,0.333333333333333,0,0,0,0,0,0.663333333333333,0,0,0,0,0,0,0,0,0,0,0,0,0,0,0,0,0,0,0,0,0,473,130,55405,0.9,,,,1
3938,Cu1.99In0.01Se,Cu1.99In0.01Se,0.0033333333333333,0,0,0,0,0,0,0,0,0,0,0,0,0,0,0,0,0,0,0,0,0,0,0,0,0,0,0,0,0,0,0,0,0,0,0,0,0.333333333333333,0,0,0,0,0,0.663333333333333,0,0,0,0,0,0,0,0,0,0,0,0,0,0,0,0,0,0,0,0,0,572,165,41892,0.89,,,,1
3939,Cu1.99In0.01Se,Cu1.99In0.01Se,0.0033333333333333,0,0,0,0,0,0,0,0,0,0,0,0,0,0,0,0,0,0,0,0,0,0,0,0,0,0,0,0,0,0,0,0,0,0,0,0,0.333333333333333,0,0,0,0,0,0.663333333333333,0,0,0,0,0,0,0,0,0,0,0,0,0,0,0,0,0,0,0,0,0,672,194,31757,0.84,,,,1
3940,Cu1.99In0.01Se,Cu1.99In0.01Se,0.0033333333333333,0,0,0,0,0,0,0,0,0,0,0,0,0,0,0,0,0,0,0,0,0,0,0,0,0,0,0,0,0,0,0,0,0,0,0,0,0.333333333333333,0,0,0,0,0,0.663333333333333,0,0,0,0,0,0,0,0,0,0,0,0,0,0,0,0,0,0,0,0,0,770,224,25000,0.8,,,,1
3941,Cu1.99In0.01Se,Cu1.99In0.01Se,0.0033333333333333,0,0,0,0,0,0,0,0,0,0,0,0,0,0,0,0,0,0,0,0,0,0,0,0,0,0,0,0,0,0,0,0,0,0,0,0,0.333333333333333,0,0,0,0,0,0.663333333333333,0,0,0,0,0,0,0,0,0,0,0,0,0,0,0,0,0,0,0,0,0,870,246,20970,0.78,,,,1
3942,Cu2.1Se,Cu2.1Se,0,0,0,0,0,0,0,0,0,0,0,0,0,0,0,0,0,0,0,0,0,0,0,0,0,0,0,0,0,0,0,0,0,0,0,0,0,0.32258064516129,0,0,0,0,0,0.67741935483871,0,0,0,0,0,0,0,0,0,0,0,0,0,0,0,0,0,0,0,0,0,295,51,260830,1.69,,,,1
3943,Cu2.1Se,Cu2.1Se,0,0,0,0,0,0,0,0,0,0,0,0,0,0,0,0,0,0,0,0,0,0,0,0,0,0,0,0,0,0,0,0,0,0,0,0,0,0.32258064516129,0,0,0,0,0,0.67741935483871,0,0,0,0,0,0,0,0,0,0,0,0,0,0,0,0,0,0,0,0,0,374,50,246000,1.61,,,,1
3944,Cu2.1Se,Cu2.1Se,0,0,0,0,0,0,0,0,0,0,0,0,0,0,0,0,0,0,0,0,0,0,0,0,0,0,0,0,0,0,0,0,0,0,0,0,0,0.32258064516129,0,0,0,0,0,0.67741935483871,0,0,0,0,0,0,0,0,0,0,0,0,0,0,0,0,0,0,0,0,0,473,66,212200,2.44,,,,1
3945,Cu2.1Se,Cu2.1Se,0,0,0,0,0,0,0,0,0,0,0,0,0,0,0,0,0,0,0,0,0,0,0,0,0,0,0,0,0,0,0,0,0,0,0,0,0,0.32258064516129,0,0,0,0,0,0.67741935483871,0,0,0,0,0,0,0,0,0,0,0,0,0,0,0,0,0,0,0,0,0,572,84,162200,2.26,,,,1
3946,Cu2.1Se,Cu2.1Se,0,0,0,0,0,0,0,0,0,0,0,0,0,0,0,0,0,0,0,0,0,0,0,0,0,0,0,0,0,0,0,0,0,0,0,0,0,0.32258064516129,0,0,0,0,0,0.67741935483871,0,0,0,0,0,0,0,0,0,0,0,0,0,0,0,0,0,0,0,0,0,672,105,131081,2.1,,,,1
3947,Cu2.1Se,Cu2.1Se,0,0,0,0,0,0,0,0,0,0,0,0,0,0,0,0,0,0,0,0,0,0,0,0,0,0,0,0,0,0,0,0,0,0,0,0,0,0.32258064516129,0,0,0,0,0,0.67741935483871,0,0,0,0,0,0,0,0,0,0,0,0,0,0,0,0,0,0,0,0,0,770,127,104054,2.03,,,,1
3948,Cu2.1Se,Cu2.1Se,0,0,0,0,0,0,0,0,0,0,0,0,0,0,0,0,0,0,0,0,0,0,0,0,0,0,0,0,0,0,0,0,0,0,0,0,0,0.32258064516129,0,0,0,0,0,0.67741935483871,0,0,0,0,0,0,0,0,0,0,0,0,0,0,0,0,0,0,0,0,0,870,148,81081,1.78,,,,1
