Repository: anilkunwar/thermoelectrics

# Machine learning assisted design of thermoelectrics

a. Machine Learning

# Fetching the upto date data of thermoelectricity (Informatics)

# Featurization:

The computer code to convert the multicomponent chemical formula and temperature row into composition-temperature feature vector
Binary alloys/compunds with upload from json files
Multicomponent alloys/compunds with upload from json files

# Informatics approach to classify p-type and n-type thermoelectric materials

Basic Illustrative Tutorials
Querying the Abstracts on the Materials Science, Applied Physics and Condensed Matter Physics on Keyterms Specific to Thermoelectrics
NER analysis for material type classification

File: machine_learning/vae_regression/latent_space_visualization/thermoelectric_materials.csv (part 25 of 33)
Unnamed: 0,Formula,modformula,In,Tl,La,Sr,Mn,Ni,Ru,Pd,Hf,Cs,Sc,Co,Si,Fe,Li,Cl,Yb,Te,N,Ti,Cd,Zr,Y,Ga,Cr,Pr,Tm,Br,Ca,Mg,Rb,Au,Nd,Ce,Ho,I,Ba,Se,Pb,Ge,Gd,Tb,Dy,Cu,Na,Sb,Bi,P,As,Sm,Zn,Al,Sn,Ag,Nb,Mo,V,S,K,Lu,O,Eu,Ta,B,Er,temperature(K),seebeck_coefficient(μV/K),electrical_conductivity(S/m),thermal_conductivity(W/mK),power_factor(W/mK2),ZT,reference,sum_elements
3949,Cu2.2Se,Cu2.2Se,0,0,0,0,0,0,0,0,0,0,0,0,0,0,0,0,0,0,0,0,0,0,0,0,0,0,0,0,0,0,0,0,0,0,0,0,0,0.3125,0,0,0,0,0,0.6875,0,0,0,0,0,0,0,0,0,0,0,0,0,0,0,0,0,0,0,0,0,295,77,145946,1.21,,,,1
3950,Cu2.2Se,Cu2.2Se,0,0,0,0,0,0,0,0,0,0,0,0,0,0,0,0,0,0,0,0,0,0,0,0,0,0,0,0,0,0,0,0,0,0,0,0,0,0.3125,0,0,0,0,0,0.6875,0,0,0,0,0,0,0,0,0,0,0,0,0,0,0,0,0,0,0,0,0,374,106,85140,0.67,,,,1
3951,Cu2.2Se,Cu2.2Se,0,0,0,0,0,0,0,0,0,0,0,0,0,0,0,0,0,0,0,0,0,0,0,0,0,0,0,0,0,0,0,0,0,0,0,0,0,0.3125,0,0,0,0,0,0.6875,0,0,0,0,0,0,0,0,0,0,0,0,0,0,0,0,0,0,0,0,0,473,113,74324,1.16,,,,1
3952,Cu2.2Se,Cu2.2Se,0,0,0,0,0,0,0,0,0,0,0,0,0,0,0,0,0,0,0,0,0,0,0,0,0,0,0,0,0,0,0,0,0,0,0,0,0,0.3125,0,0,0,0,0,0.6875,0,0,0,0,0,0,0,0,0,0,0,0,0,0,0,0,0,0,0,0,0,572,142,55410,1.11,,,,1
3953,Cu2.2Se,Cu2.2Se,0,0,0,0,0,0,0,0,0,0,0,0,0,0,0,0,0,0,0,0,0,0,0,0,0,0,0,0,0,0,0,0,0,0,0,0,0,0.3125,0,0,0,0,0,0.6875,0,0,0,0,0,0,0,0,0,0,0,0,0,0,0,0,0,0,0,0,0,672,170,43300,1.05,,,,1
3954,Cu2.2Se,Cu2.2Se,0,0,0,0,0,0,0,0,0,0,0,0,0,0,0,0,0,0,0,0,0,0,0,0,0,0,0,0,0,0,0,0,0,0,0,0,0,0.3125,0,0,0,0,0,0.6875,0,0,0,0,0,0,0,0,0,0,0,0,0,0,0,0,0,0,0,0,0,770,197,35135,1.04,,,,1
3955,Cu2.2Se,Cu2.2Se,0,0,0,0,0,0,0,0,0,0,0,0,0,0,0,0,0,0,0,0,0,0,0,0,0,0,0,0,0,0,0,0,0,0,0,0,0,0.3125,0,0,0,0,0,0.6875,0,0,0,0,0,0,0,0,0,0,0,0,0,0,0,0,0,0,0,0,0,870,215,29730,0.96,,,,1
3956,Cu2Se,Cu2Se,0,0,0,0,0,0,0,0,0,0,0,0,0,0,0,0,0,0,0,0,0,0,0,0,0,0,0,0,0,0,0,0,0,0,0,0,0,0.333333333333333,0,0,0,0,0,0.666666666666667,0,0,0,0,0,0,0,0,0,0,0,0,0,0,0,0,0,0,0,0,0,295,47,282432,2.32,,,,1
3957,Cu2Se,Cu2Se,0,0,0,0,0,0,0,0,0,0,0,0,0,0,0,0,0,0,0,0,0,0,0,0,0,0,0,0,0,0,0,0,0,0,0,0,0,0.333333333333333,0,0,0,0,0,0.666666666666667,0,0,0,0,0,0,0,0,0,0,0,0,0,0,0,0,0,0,0,0,0,374,43,320270,2,,,,1
3958,Cu2Se,Cu2Se,0,0,0,0,0,0,0,0,0,0,0,0,0,0,0,0,0,0,0,0,0,0,0,0,0,0,0,0,0,0,0,0,0,0,0,0,0,0.333333333333333,0,0,0,0,0,0.666666666666667,0,0,0,0,0,0,0,0,0,0,0,0,0,0,0,0,0,0,0,0,0,473,59,241800,2.73,,,,1
3959,Cu2Se,Cu2Se,0,0,0,0,0,0,0,0,0,0,0,0,0,0,0,0,0,0,0,0,0,0,0,0,0,0,0,0,0,0,0,0,0,0,0,0,0,0.333333333333333,0,0,0,0,0,0.666666666666667,0,0,0,0,0,0,0,0,0,0,0,0,0,0,0,0,0,0,0,0,0,572,76,189189,2.51,,,,1
3960,Cu2Se,Cu2Se,0,0,0,0,0,0,0,0,0,0,0,0,0,0,0,0,0,0,0,0,0,0,0,0,0,0,0,0,0,0,0,0,0,0,0,0,0,0.333333333333333,0,0,0,0,0,0.666666666666667,0,0,0,0,0,0,0,0,0,0,0,0,0,0,0,0,0,0,0,0,0,672,94,151351,2.47,,,,1
3961,Bi0.84Pb0.08Yb0.08CuSeO,Bi0.84Pb0.08Yb0.08CuSeO,0,0,0,0,0,0,0,0,0,0,0,0,0,0,0,0,0.02,0,0,0,0,0,0,0,0,0,0,0,0,0,0,0,0,0,0,0,0,0.25,0.02,0,0,0,0,0.25,0,0,0.21,0,0,0,0,0,0,0,0,0,0,0,0,0,0.25,0,0,0,0,347,89,27429,0.73,,,,1
3962,Bi0.84Pb0.08Yb0.08CuSeO,Bi0.84Pb0.08Yb0.08CuSeO,0,0,0,0,0,0,0,0,0,0,0,0,0,0,0,0,0.02,0,0,0,0,0,0,0,0,0,0,0,0,0,0,0,0,0,0,0,0,0.25,0.02,0,0,0,0,0.25,0,0,0.21,0,0,0,0,0,0,0,0,0,0,0,0,0,0.25,0,0,0,0,446,108,22326,0.66,,,,1
3963,Bi0.84Pb0.08Yb0.08CuSeO,Bi0.84Pb0.08Yb0.08CuSeO,0,0,0,0,0,0,0,0,0,0,0,0,0,0,0,0,0.02,0,0,0,0,0,0,0,0,0,0,0,0,0,0,0,0,0,0,0,0,0.25,0.02,0,0,0,0,0.25,0,0,0.21,0,0,0,0,0,0,0,0,0,0,0,0,0,0.25,0,0,0,0,543,121,20000,0.58,,,,1
3964,Bi0.84Pb0.08Yb0.08CuSeO,Bi0.84Pb0.08Yb0.08CuSeO,0,0,0,0,0,0,0,0,0,0,0,0,0,0,0,0,0.02,0,0,0,0,0,0,0,0,0,0,0,0,0,0,0,0,0,0,0,0,0.25,0.02,0,0,0,0,0.25,0,0,0.21,0,0,0,0,0,0,0,0,0,0,0,0,0,0.25,0,0,0,0,640,135,17297,0.52,,,,1
3965,Bi0.84Pb0.08Yb0.08CuSeO,Bi0.84Pb0.08Yb0.08CuSeO,0,0,0,0,0,0,0,0,0,0,0,0,0,0,0,0,0.02,0,0,0,0,0,0,0,0,0,0,0,0,0,0,0,0,0,0,0,0,0.25,0.02,0,0,0,0,0.25,0,0,0.21,0,0,0,0,0,0,0,0,0,0,0,0,0,0.25,0,0,0,0,741,148,14120,0.47,,,,1
3966,Bi0.84Pb0.08Yb0.08CuSeO,Bi0.84Pb0.08Yb0.08CuSeO,0,0,0,0,0,0,0,0,0,0,0,0,0,0,0,0,0.02,0,0,0,0,0,0,0,0,0,0,0,0,0,0,0,0,0,0,0,0,0.25,0.02,0,0,0,0,0.25,0,0,0.21,0,0,0,0,0,0,0,0,0,0,0,0,0,0.25,0,0,0,0,847,157,11566,0.45,,,,1
3967,Bi0.88Pb0.06Yb0.06CuSeO,Bi0.88Pb0.06Yb0.06CuSeO,0,0,0,0,0,0,0,0,0,0,0,0,0,0,0,0,0.015,0,0,0,0,0,0,0,0,0,0,0,0,0,0,0,0,0,0,0,0,0.25,0.015,0,0,0,0,0.25,0,0,0.22,0,0,0,0,0,0,0,0,0,0,0,0,0,0.25,0,0,0,0,347,117,38400,0.65,,,,1
3968,Bi0.88Pb0.06Yb0.06CuSeO,Bi0.88Pb0.06Yb0.06CuSeO,0,0,0,0,0,0,0,0,0,0,0,0,0,0,0,0,0.015,0,0,0,0,0,0,0,0,0,0,0,0,0,0,0,0,0,0,0,0,0.25,0.015,0,0,0,0,0.25,0,0,0.22,0,0,0,0,0,0,0,0,0,0,0,0,0,0.25,0,0,0,0,446,133,30968,0.57,,,,1
3969,Bi0.88Pb0.06Yb0.06CuSeO,Bi0.88Pb0.06Yb0.06CuSeO,0,0,0,0,0,0,0,0,0,0,0,0,0,0,0,0,0.015,0,0,0,0,0,0,0,0,0,0,0,0,0,0,0,0,0,0,0,0,0.25,0.015,0,0,0,0,0.25,0,0,0.22,0,0,0,0,0,0,0,0,0,0,0,0,0,0.25,0,0,0,0,543,149,25600,0.52,,,,1
3970,Bi0.88Pb0.06Yb0.06CuSeO,Bi0.88Pb0.06Yb0.06CuSeO,0,0,0,0,0,0,0,0,0,0,0,0,0,0,0,0,0.015,0,0,0,0,0,0,0,0,0,0,0,0,0,0,0,0,0,0,0,0,0.25,0.015,0,0,0,0,0.25,0,0,0.22,0,0,0,0,0,0,0,0,0,0,0,0,0,0.25,0,0,0,0,640,167,18641,0.48,,,,1
3971,Bi0.88Pb0.06Yb0.06CuSeO,Bi0.88Pb0.06Yb0.06CuSeO,0,0,0,0,0,0,0,0,0,0,0,0,0,0,0,0,0.015,0,0,0,0,0,0,0,0,0,0,0,0,0,0,0,0,0,0,0,0,0.25,0.015,0,0,0,0,0.25,0,0,0.22,0,0,0,0,0,0,0,0,0,0,0,0,0,0.25,0,0,0,0,741,192,15865,0.43,,,,1
3972,Bi0.88Pb0.06Yb0.06CuSeO,Bi0.88Pb0.06Yb0.06CuSeO,0,0,0,0,0,0,0,0,0,0,0,0,0,0,0,0,0.015,0,0,0,0,0,0,0,0,0,0,0,0,0,0,0,0,0,0,0,0,0.25,0.015,0,0,0,0,0.25,0,0,0.22,0,0,0,0,0,0,0,0,0,0,0,0,0,0.25,0,0,0,0,850,212,12800,0.41,,,,1
3973,Bi0.8Pb0.1Yb0.1CuSeO,Bi0.8Pb0.1Yb0.1CuSeO,0,0,0,0,0,0,0,0,0,0,0,0,0,0,0,0,0.025,0,0,0,0,0,0,0,0,0,0,0,0,0,0,0,0,0,0,0,0,0.25,0.025,0,0,0,0,0.25,0,0,0.2,0,0,0,0,0,0,0,0,0,0,0,0,0,0.25,0,0,0,0,347,81,30000,0.78,,,,1
3974,Bi0.8Pb0.1Yb0.1CuSeO,Bi0.8Pb0.1Yb0.1CuSeO,0,0,0,0,0,0,0,0,0,0,0,0,0,0,0,0,0.025,0,0,0,0,0,0,0,0,0,0,0,0,0,0,0,0,0,0,0,0,0.25,0.025,0,0,0,0,0.25,0,0,0.2,0,0,0,0,0,0,0,0,0,0,0,0,0,0.25,0,0,0,0,446,103,24000,0.7,,,,1
3975,Bi0.8Pb0.1Yb0.1CuSeO,Bi0.8Pb0.1Yb0.1CuSeO,0,0,0,0,0,0,0,0,0,0,0,0,0,0,0,0,0.025,0,0,0,0,0,0,0,0,0,0,0,0,0,0,0,0,0,0,0,0,0.25,0.025,0,0,0,0,0.25,0,0,0.2,0,0,0,0,0,0,0,0,0,0,0,0,0,0.25,0,0,0,0,543,122,20000,0.63,,,,1
3976,Bi0.8Pb0.1Yb0.1CuSeO,Bi0.8Pb0.1Yb0.1CuSeO,0,0,0,0,0,0,0,0,0,0,0,0,0,0,0,0,0.025,0,0,0,0,0,0,0,0,0,0,0,0,0,0,0,0,0,0,0,0,0.25,0.025,0,0,0,0,0.25,0,0,0.2,0,0,0,0,0,0,0,0,0,0,0,0,0,0.25,0,0,0,0,640,137,12308,0.56,,,,1
3977,Bi0.8Pb0.1Yb0.1CuSeO,Bi0.8Pb0.1Yb0.1CuSeO,0,0,0,0,0,0,0,0,0,0,0,0,0,0,0,0,0.025,0,0,0,0,0,0,0,0,0,0,0,0,0,0,0,0,0,0,0,0,0.25,0.025,0,0,0,0,0.25,0,0,0.2,0,0,0,0,0,0,0,0,0,0,0,0,0,0.25,0,0,0,0,744,159,10213,0.51,,,,1
3978,Bi0.8Pb0.1Yb0.1CuSeO,Bi0.8Pb0.1Yb0.1CuSeO,0,0,0,0,0,0,0,0,0,0,0,0,0,0,0,0,0.025,0,0,0,0,0,0,0,0,0,0,0,0,0,0,0,0,0,0,0,0,0.25,0.025,0,0,0,0,0.25,0,0,0.2,0,0,0,0,0,0,0,0,0,0,0,0,0,0.25,0,0,0,0,847,174,8520,0.48,,,,1
3979,Bi0.92Pb0.04Yb0.04CuSeO,Bi0.92Pb0.04Yb0.04CuSeO,0,0,0,0,0,0,0,0,0,0,0,0,0,0,0,0,0.01,0,0,0,0,0,0,0,0,0,0,0,0,0,0,0,0,0,0,0,0,0.25,0.01,0,0,0,0,0.25,0,0,0.23,0,0,0,0,0,0,0,0,0,0,0,0,0,0.25,0,0,0,0,350,149,16410,0.71,,,,1
3980,Bi0.92Pb0.04Yb0.04CuSeO,Bi0.92Pb0.04Yb0.04CuSeO,0,0,0,0,0,0,0,0,0,0,0,0,0,0,0,0,0.01,0,0,0,0,0,0,0,0,0,0,0,0,0,0,0,0,0,0,0,0,0.25,0.01,0,0,0,0,0.25,0,0,0.23,0,0,0,0,0,0,0,0,0,0,0,0,0,0.25,0,0,0,0,450,162,13617,0.64,,,,1
3981,Bi0.92Pb0.04Yb0.04CuSeO,Bi0.92Pb0.04Yb0.04CuSeO,0,0,0,0,0,0,0,0,0,0,0,0,0,0,0,0,0.01,0,0,0,0,0,0,0,0,0,0,0,0,0,0,0,0,0,0,0,0,0.25,0.01,0,0,0,0,0.25,0,0,0.23,0,0,0,0,0,0,0,0,0,0,0,0,0,0.25,0,0,0,0,548,183,11034,0.57,,,,1
3982,Bi0.92Pb0.04Yb0.04CuSeO,Bi0.92Pb0.04Yb0.04CuSeO,0,0,0,0,0,0,0,0,0,0,0,0,0,0,0,0,0.01,0,0,0,0,0,0,0,0,0,0,0,0,0,0,0,0,0,0,0,0,0.25,0.01,0,0,0,0,0.25,0,0,0.23,0,0,0,0,0,0,0,0,0,0,0,0,0,0.25,0,0,0,0,645,208,8225,0.51,,,,1
3983,Bi0.92Pb0.04Yb0.04CuSeO,Bi0.92Pb0.04Yb0.04CuSeO,0,0,0,0,0,0,0,0,0,0,0,0,0,0,0,0,0.01,0,0,0,0,0,0,0,0,0,0,0,0,0,0,0,0,0,0,0,0,0.25,0.01,0,0,0,0,0.25,0,0,0.23,0,0,0,0,0,0,0,0,0,0,0,0,0,0.25,0,0,0,0,747,223,7336,0.45,,,,1
3984,Bi0.92Pb0.04Yb0.04CuSeO,Bi0.92Pb0.04Yb0.04CuSeO,0,0,0,0,0,0,0,0,0,0,0,0,0,0,0,0,0.01,0,0,0,0,0,0,0,0,0,0,0,0,0,0,0,0,0,0,0,0,0.25,0.01,0,0,0,0,0.25,0,0,0.23,0,0,0,0,0,0,0,0,0,0,0,0,0,0.25,0,0,0,0,847,232,6400,0.43,,,,1
3985,Bi0.96Pb0.02Yb0.02CuSeO,Bi0.96Pb0.02Yb0.02CuSeO,0,0,0,0,0,0,0,0,0,0,0,0,0,0,0,0,0.005,0,0,0,0,0,0,0,0,0,0,0,0,0,0,0,0,0,0,0,0,0.25,0.005,0,0,0,0,0.25,0,0,0.24,0,0,0,0,0,0,0,0,0,0,0,0,0,0.25,0,0,0,0,343,138,27050,0.8,,,,1
3986,Bi0.96Pb0.02Yb0.02CuSeO,Bi0.96Pb0.02Yb0.02CuSeO,0,0,0,0,0,0,0,0,0,0,0,0,0,0,0,0,0.005,0,0,0,0,0,0,0,0,0,0,0,0,0,0,0,0,0,0,0,0,0.25,0.005,0,0,0,0,0.25,0,0,0.24,0,0,0,0,0,0,0,0,0,0,0,0,0,0.25,0,0,0,0,446,157,21600,0.74,,,,1
3987,Bi0.96Pb0.02Yb0.02CuSeO,Bi0.96Pb0.02Yb0.02CuSeO,0,0,0,0,0,0,0,0,0,0,0,0,0,0,0,0,0.005,0,0,0,0,0,0,0,0,0,0,0,0,0,0,0,0,0,0,0,0,0.25,0.005,0,0,0,0,0.25,0,0,0.24,0,0,0,0,0,0,0,0,0,0,0,0,0,0.25,0,0,0,0,543,172,18300,0.66,,,,1
3988,Bi0.96Pb0.02Yb0.02CuSeO,Bi0.96Pb0.02Yb0.02CuSeO,0,0,0,0,0,0,0,0,0,0,0,0,0,0,0,0,0.005,0,0,0,0,0,0,0,0,0,0,0,0,0,0,0,0,0,0,0,0,0.25,0.005,0,0,0,0,0.25,0,0,0.24,0,0,0,0,0,0,0,0,0,0,0,0,0,0.25,0,0,0,0,640,189,13061,0.58,,,,1
3989,Bi0.96Pb0.02Yb0.02CuSeO,Bi0.96Pb0.02Yb0.02CuSeO,0,0,0,0,0,0,0,0,0,0,0,0,0,0,0,0,0.005,0,0,0,0,0,0,0,0,0,0,0,0,0,0,0,0,0,0,0,0,0.25,0.005,0,0,0,0,0.25,0,0,0.24,0,0,0,0,0,0,0,0,0,0,0,0,0,0.25,0,0,0,0,747,208,11098,0.52,,,,1
3990,Bi0.96Pb0.02Yb0.02CuSeO,Bi0.96Pb0.02Yb0.02CuSeO,0,0,0,0,0,0,0,0,0,0,0,0,0,0,0,0,0.005,0,0,0,0,0,0,0,0,0,0,0,0,0,0,0,0,0,0,0,0,0.25,0.005,0,0,0,0,0.25,0,0,0.24,0,0,0,0,0,0,0,0,0,0,0,0,0,0.25,0,0,0,0,847,221,9360,0.49,,,,1
3991,BiCuSeO,BiCuSeO,0,0,0,0,0,0,0,0,0,0,0,0,0,0,0,0,0,0,0,0,0,0,0,0,0,0,0,0,0,0,0,0,0,0,0,0,0,0.25,0,0,0,0,0,0.25,0,0,0.25,0,0,0,0,0,0,0,0,0,0,0,0,0,0.25,0,0,0,0,347,128,6575,0.6,,,,1
3992,BiCuSeO,BiCuSeO,0,0,0,0,0,0,0,0,0,0,0,0,0,0,0,0,0,0,0,0,0,0,0,0,0,0,0,0,0,0,0,0,0,0,0,0,0,0.25,0,0,0,0,0,0.25,0,0,0.25,0,0,0,0,0,0,0,0,0,0,0,0,0,0.25,0,0,0,0,446,140,5598,0.54,,,,1
3993,BiCuSeO,BiCuSeO,0,0,0,0,0,0,0,0,0,0,0,0,0,0,0,0,0,0,0,0,0,0,0,0,0,0,0,0,0,0,0,0,0,0,0,0,0,0.25,0,0,0,0,0,0.25,0,0,0.25,0,0,0,0,0,0,0,0,0,0,0,0,0,0.25,0,0,0,0,542,156,4776,0.5,,,,1
3994,BiCuSeO,BiCuSeO,0,0,0,0,0,0,0,0,0,0,0,0,0,0,0,0,0,0,0,0,0,0,0,0,0,0,0,0,0,0,0,0,0,0,0,0,0,0.25,0,0,0,0,0,0.25,0,0,0.25,0,0,0,0,0,0,0,0,0,0,0,0,0,0.25,0,0,0,0,639,178,3871,0.46,,,,1
3995,BiCuSeO,BiCuSeO,0,0,0,0,0,0,0,0,0,0,0,0,0,0,0,0,0,0,0,0,0,0,0,0,0,0,0,0,0,0,0,0,0,0,0,0,0,0.25,0,0,0,0,0,0.25,0,0,0.25,0,0,0,0,0,0,0,0,0,0,0,0,0,0.25,0,0,0,0,737,213,3238,0.38,,,,1
3996,BiCuSeO,BiCuSeO,0,0,0,0,0,0,0,0,0,0,0,0,0,0,0,0,0,0,0,0,0,0,0,0,0,0,0,0,0,0,0,0,0,0,0,0,0,0.25,0,0,0,0,0,0.25,0,0,0.25,0,0,0,0,0,0,0,0,0,0,0,0,0,0.25,0,0,0,0,839,257,2783,0.38,,,,1
3997,CuAgTe0.5Se0.5,CuAgTe0.5Se0.5,0,0,0,0,0,0,0,0,0,0,0,0,0,0,0,0,0,0.166666666666667,0,0,0,0,0,0,0,0,0,0,0,0,0,0,0,0,0,0,0,0.166666666666667,0,0,0,0,0,0.333333333333333,0,0,0,0,0,0,0,0,0,0.333333333333333,0,0,0,0,0,0,0,0,0,0,0,303,148,10703,0.47,,,,1
3998,CuAgTe0.5Se0.5,CuAgTe0.5Se0.5,0,0,0,0,0,0,0,0,0,0,0,0,0,0,0,0,0,0.166666666666667,0,0,0,0,0,0,0,0,0,0,0,0,0,0,0,0,0,0,0,0.166666666666667,0,0,0,0,0,0.333333333333333,0,0,0,0,0,0,0,0,0,0.333333333333333,0,0,0,0,0,0,0,0,0,0,0,349,143,9689,0.46,,,,1
3999,CuAgTe0.5Se0.5,CuAgTe0.5Se0.5,0,0,0,0,0,0,0,0,0,0,0,0,0,0,0,0,0,0.166666666666667,0,0,0,0,0,0,0,0,0,0,0,0,0,0,0,0,0,0,0,0.166666666666667,0,0,0,0,0,0.333333333333333,0,0,0,0,0,0,0,0,0,0.333333333333333,0,0,0,0,0,0,0,0,0,0,0,363,138,9413,0.44,,,,1
4000,CuAgTe0.5Se0.5,CuAgTe0.5Se0.5,0,0,0,0,0,0,0,0,0,0,0,0,0,0,0,0,0,0.166666666666667,0,0,0,0,0,0,0,0,0,0,0,0,0,0,0,0,0,0,0,0.166666666666667,0,0,0,0,0,0.333333333333333,0,0,0,0,0,0,0,0,0,0.333333333333333,0,0,0,0,0,0,0,0,0,0,0,383,130,8910,0.39,,,,1
4001,CuAgTe0.5Se0.5,CuAgTe0.5Se0.5,0,0,0,0,0,0,0,0,0,0,0,0,0,0,0,0,0,0.166666666666667,0,0,0,0,0,0,0,0,0,0,0,0,0,0,0,0,0,0,0,0.166666666666667,0,0,0,0,0,0.333333333333333,0,0,0,0,0,0,0,0,0,0.333333333333333,0,0,0,0,0,0,0,0,0,0,0,393,129,8527,0.31,,,,1
4002,CuAgTe0.5Se0.5,CuAgTe0.5Se0.5,0,0,0,0,0,0,0,0,0,0,0,0,0,0,0,0,0,0.166666666666667,0,0,0,0,0,0,0,0,0,0,0,0,0,0,0,0,0,0,0,0.166666666666667,0,0,0,0,0,0.333333333333333,0,0,0,0,0,0,0,0,0,0.333333333333333,0,0,0,0,0,0,0,0,0,0,0,397,130,8395,0.3,,,,1
4003,CuAgTe0.5Se0.5,CuAgTe0.5Se0.5,0,0,0,0,0,0,0,0,0,0,0,0,0,0,0,0,0,0.166666666666667,0,0,0,0,0,0,0,0,0,0,0,0,0,0,0,0,0,0,0,0.166666666666667,0,0,0,0,0,0.333333333333333,0,0,0,0,0,0,0,0,0,0.333333333333333,0,0,0,0,0,0,0,0,0,0,0,403,161,8216,0.3,,,,1
4004,CuAgTe0.5Se0.5,CuAgTe0.5Se0.5,0,0,0,0,0,0,0,0,0,0,0,0,0,0,0,0,0,0.166666666666667,0,0,0,0,0,0,0,0,0,0,0,0,0,0,0,0,0,0,0,0.166666666666667,0,0,0,0,0,0.333333333333333,0,0,0,0,0,0,0,0,0,0.333333333333333,0,0,0,0,0,0,0,0,0,0,0,408,225,7361,0.3,,,,1
4005,CuAgTe0.5Se0.5,CuAgTe0.5Se0.5,0,0,0,0,0,0,0,0,0,0,0,0,0,0,0,0,0,0.166666666666667,0,0,0,0,0,0,0,0,0,0,0,0,0,0,0,0,0,0,0,0.166666666666667,0,0,0,0,0,0.333333333333333,0,0,0,0,0,0,0,0,0,0.333333333333333,0,0,0,0,0,0,0,0,0,0,0,422,211,5482,0.31,,,,1
4006,CuAgTe0.5Se0.5,CuAgTe0.5Se0.5,0,0,0,0,0,0,0,0,0,0,0,0,0,0,0,0,0,0.166666666666667,0,0,0,0,0,0,0,0,0,0,0,0,0,0,0,0,0,0,0,0.166666666666667,0,0,0,0,0,0.333333333333333,0,0,0,0,0,0,0,0,0,0.333333333333333,0,0,0,0,0,0,0,0,0,0,0,443,204,4807,0.32,,,,1
4007,CuAgTe0.6Se0.4,CuAgTe0.6Se0.4,0,0,0,0,0,0,0,0,0,0,0,0,0,0,0,0,0,0.2,0,0,0,0,0,0,0,0,0,0,0,0,0,0,0,0,0,0,0,0.133333333333333,0,0,0,0,0,0.333333333333333,0,0,0,0,0,0,0,0,0,0.333333333333333,0,0,0,0,0,0,0,0,0,0,0,303,198,10945,0.45,,,,1
4008,CuAgTe0.6Se0.4,CuAgTe0.6Se0.4,0,0,0,0,0,0,0,0,0,0,0,0,0,0,0,0,0,0.2,0,0,0,0,0,0,0,0,0,0,0,0,0,0,0,0,0,0,0,0.133333333333333,0,0,0,0,0,0.333333333333333,0,0,0,0,0,0,0,0,0,0.333333333333333,0,0,0,0,0,0,0,0,0,0,0,330,210,9916,0.43,,,,1
4009,CuAgTe0.6Se0.4,CuAgTe0.6Se0.4,0,0,0,0,0,0,0,0,0,0,0,0,0,0,0,0,0,0.2,0,0,0,0,0,0,0,0,0,0,0,0,0,0,0,0,0,0,0,0.133333333333333,0,0,0,0,0,0.333333333333333,0,0,0,0,0,0,0,0,0,0.333333333333333,0,0,0,0,0,0,0,0,0,0,0,349,216,9186,0.41,,,,1
4010,CuAgTe0.6Se0.4,CuAgTe0.6Se0.4,0,0,0,0,0,0,0,0,0,0,0,0,0,0,0,0,0,0.2,0,0,0,0,0,0,0,0,0,0,0,0,0,0,0,0,0,0,0,0.133333333333333,0,0,0,0,0,0.333333333333333,0,0,0,0,0,0,0,0,0,0.333333333333333,0,0,0,0,0,0,0,0,0,0,0,363,222,8671,0.39,,,,1
4011,CuAgTe0.6Se0.4,CuAgTe0.6Se0.4,0,0,0,0,0,0,0,0,0,0,0,0,0,0,0,0,0,0.2,0,0,0,0,0,0,0,0,0,0,0,0,0,0,0,0,0,0,0,0.133333333333333,0,0,0,0,0,0.333333333333333,0,0,0,0,0,0,0,0,0,0.333333333333333,0,0,0,0,0,0,0,0,0,0,0,383,221,8060,0.32,,,,1
4012,CuAgTe0.6Se0.4,CuAgTe0.6Se0.4,0,0,0,0,0,0,0,0,0,0,0,0,0,0,0,0,0,0.2,0,0,0,0,0,0,0,0,0,0,0,0,0,0,0,0,0,0,0,0.133333333333333,0,0,0,0,0,0.333333333333333,0,0,0,0,0,0,0,0,0,0.333333333333333,0,0,0,0,0,0,0,0,0,0,0,393,229,7771,0.24,,,,1
4013,CuAgTe0.6Se0.4,CuAgTe0.6Se0.4,0,0,0,0,0,0,0,0,0,0,0,0,0,0,0,0,0,0.2,0,0,0,0,0,0,0,0,0,0,0,0,0,0,0,0,0,0,0,0.133333333333333,0,0,0,0,0,0.333333333333333,0,0,0,0,0,0,0,0,0,0.333333333333333,0,0,0,0,0,0,0,0,0,0,0,397,227,7651,0.26,,,,1
4014,CuAgTe0.6Se0.4,CuAgTe0.6Se0.4,0,0,0,0,0,0,0,0,0,0,0,0,0,0,0,0,0,0.2,0,0,0,0,0,0,0,0,0,0,0,0,0,0,0,0,0,0,0,0.133333333333333,0,0,0,0,0,0.333333333333333,0,0,0,0,0,0,0,0,0,0.333333333333333,0,0,0,0,0,0,0,0,0,0,0,403,239,7398,0.36,,,,1
4015,CuAgTe0.6Se0.4,CuAgTe0.6Se0.4,0,0,0,0,0,0,0,0,0,0,0,0,0,0,0,0,0,0.2,0,0,0,0,0,0,0,0,0,0,0,0,0,0,0,0,0,0,0,0.133333333333333,0,0,0,0,0,0.333333333333333,0,0,0,0,0,0,0,0,0,0.333333333333333,0,0,0,0,0,0,0,0,0,0,0,408,238,7229,0.34,,,,1
4016,CuAgTe0.6Se0.4,CuAgTe0.6Se0.4,0,0,0,0,0,0,0,0,0,0,0,0,0,0,0,0,0,0.2,0,0,0,0,0,0,0,0,0,0,0,0,0,0,0,0,0,0,0,0.133333333333333,0,0,0,0,0,0.333333333333333,0,0,0,0,0,0,0,0,0,0.333333333333333,0,0,0,0,0,0,0,0,0,0,0,422,232,6783,0.35,,,,1
4017,CuAgTe0.6Se0.4,CuAgTe0.6Se0.4,0,0,0,0,0,0,0,0,0,0,0,0,0,0,0,0,0,0.2,0,0,0,0,0,0,0,0,0,0,0,0,0,0,0,0,0,0,0,0.133333333333333,0,0,0,0,0,0.333333333333333,0,0,0,0,0,0,0,0,0,0.333333333333333,0,0,0,0,0,0,0,0,0,0,0,443,232,6386,0.36,,,,1
4018,CuAgTe0.7Se0.3,CuAgTe0.7Se0.3,0,0,0,0,0,0,0,0,0,0,0,0,0,0,0,0,0,0.233333333333333,0,0,0,0,0,0,0,0,0,0,0,0,0,0,0,0,0,0,0,0.0999999999999999,0,0,0,0,0,0.333333333333333,0,0,0,0,0,0,0,0,0,0.333333333333333,0,0,0,0,0,0,0,0,0,0,0,303,215,11867,0.39,,,,1
4019,CuAgTe0.7Se0.3,CuAgTe0.7Se0.3,0,0,0,0,0,0,0,0,0,0,0,0,0,0,0,0,0,0.233333333333333,0,0,0,0,0,0,0,0,0,0,0,0,0,0,0,0,0,0,0,0.0999999999999999,0,0,0,0,0,0.333333333333333,0,0,0,0,0,0,0,0,0,0.333333333333333,0,0,0,0,0,0,0,0,0,0,0,330,232,10303,0.38,,,,1
4020,CuAgTe0.7Se0.3,CuAgTe0.7Se0.3,0,0,0,0,0,0,0,0,0,0,0,0,0,0,0,0,0,0.233333333333333,0,0,0,0,0,0,0,0,0,0,0,0,0,0,0,0,0,0,0,0.0999999999999999,0,0,0,0,0,0.333333333333333,0,0,0,0,0,0,0,0,0,0.333333333333333,0,0,0,0,0,0,0,0,0,0,0,349,249,9234,0.35,,,,1
4021,CuAgTe0.7Se0.3,CuAgTe0.7Se0.3,0,0,0,0,0,0,0,0,0,0,0,0,0,0,0,0,0,0.233333333333333,0,0,0,0,0,0,0,0,0,0,0,0,0,0,0,0,0,0,0,0.0999999999999999,0,0,0,0,0,0.333333333333333,0,0,0,0,0,0,0,0,0,0.333333333333333,0,0,0,0,0,0,0,0,0,0,0,363,254,8503,0.33,,,,1
4022,CuAgTe0.7Se0.3,CuAgTe0.7Se0.3,0,0,0,0,0,0,0,0,0,0,0,0,0,0,0,0,0,0.233333333333333,0,0,0,0,0,0,0,0,0,0,0,0,0,0,0,0,0,0,0,0.0999999999999999,0,0,0,0,0,0.333333333333333,0,0,0,0,0,0,0,0,0,0.333333333333333,0,0,0,0,0,0,0,0,0,0,0,383,263,7566,0.28,,,,1
4023,CuAgTe0.7Se0.3,CuAgTe0.7Se0.3,0,0,0,0,0,0,0,0,0,0,0,0,0,0,0,0,0,0.233333333333333,0,0,0,0,0,0,0,0,0,0,0,0,0,0,0,0,0,0,0,0.0999999999999999,0,0,0,0,0,0.333333333333333,0,0,0,0,0,0,0,0,0,0.333333333333333,0,0,0,0,0,0,0,0,0,0,0,393,262,7133,0.22,,,,1
4024,CuAgTe0.7Se0.3,CuAgTe0.7Se0.3,0,0,0,0,0,0,0,0,0,0,0,0,0,0,0,0,0,0.233333333333333,0,0,0,0,0,0,0,0,0,0,0,0,0,0,0,0,0,0,0,0.0999999999999999,0,0,0,0,0,0.333333333333333,0,0,0,0,0,0,0,0,0,0.333333333333333,0,0,0,0,0,0,0,0,0,0,0,397,259,6982,0.23,,,,1
4025,CuAgTe0.7Se0.3,CuAgTe0.7Se0.3,0,0,0,0,0,0,0,0,0,0,0,0,0,0,0,0,0,0.233333333333333,0,0,0,0,0,0,0,0,0,0,0,0,0,0,0,0,0,0,0,0.0999999999999999,0,0,0,0,0,0.333333333333333,0,0,0,0,0,0,0,0,0,0.333333333333333,0,0,0,0,0,0,0,0,0,0,0,403,255,6695,0.28,,,,1
4026,CuAgTe0.7Se0.3,CuAgTe0.7Se0.3,0,0,0,0,0,0,0,0,0,0,0,0,0,0,0,0,0,0.233333333333333,0,0,0,0,0,0,0,0,0,0,0,0,0,0,0,0,0,0,0,0.0999999999999999,0,0,0,0,0,0.333333333333333,0,0,0,0,0,0,0,0,0,0.333333333333333,0,0,0,0,0,0,0,0,0,0,0,408,252,6349,0.29,,,,1
4027,CuAgTe0.7Se0.3,CuAgTe0.7Se0.3,0,0,0,0,0,0,0,0,0,0,0,0,0,0,0,0,0,0.233333333333333,0,0,0,0,0,0,0,0,0,0,0,0,0,0,0,0,0,0,0,0.0999999999999999,0,0,0,0,0,0.333333333333333,0,0,0,0,0,0,0,0,0,0.333333333333333,0,0,0,0,0,0,0,0,0,0,0,422,249,6602,0.29,,,,1
4028,CuAgTe0.7Se0.3,CuAgTe0.7Se0.3,0,0,0,0,0,0,0,0,0,0,0,0,0,0,0,0,0,0.233333333333333,0,0,0,0,0,0,0,0,0,0,0,0,0,0,0,0,0,0,0,0.0999999999999999,0,0,0,0,0,0.333333333333333,0,0,0,0,0,0,0,0,0,0.333333333333333,0,0,0,0,0,0,0,0,0,0,0,443,246,6675,0.31,,,,1
4029,Sn0.93Pb0.06Zn0.01Se,Sn0.93Pb0.06Zn0.01Se,0,0,0,0,0,0,0,0,0,0,0,0,0,0,0,0,0,0,0,0,0,0,0,0,0,0,0,0,0,0,0,0,0,0,0,0,0,0.5,0.03,0,0,0,0,0,0,0,0,0,0,0,0.005,0,0.465,0,0,0,0,0,0,0,0,0,0,0,0,300,473,1500,0.85,,,,1
4030,Sn0.93Pb0.06Zn0.01Se,Sn0.93Pb0.06Zn0.01Se,0,0,0,0,0,0,0,0,0,0,0,0,0,0,0,0,0,0,0,0,0,0,0,0,0,0,0,0,0,0,0,0,0,0,0,0,0,0.5,0.03,0,0,0,0,0,0,0,0,0,0,0,0.005,0,0.465,0,0,0,0,0,0,0,0,0,0,0,0,373,498,1137,0.71,,,,1
4031,Sn0.93Pb0.06Zn0.01Se,Sn0.93Pb0.06Zn0.01Se,0,0,0,0,0,0,0,0,0,0,0,0,0,0,0,0,0,0,0,0,0,0,0,0,0,0,0,0,0,0,0,0,0,0,0,0,0,0.5,0.03,0,0,0,0,0,0,0,0,0,0,0,0.005,0,0.465,0,0,0,0,0,0,0,0,0,0,0,0,473,533,656,0.59,,,,1
4032,Sn0.93Pb0.06Zn0.01Se,Sn0.93Pb0.06Zn0.01Se,0,0,0,0,0,0,0,0,0,0,0,0,0,0,0,0,0,0,0,0,0,0,0,0,0,0,0,0,0,0,0,0,0,0,0,0,0,0.5,0.03,0,0,0,0,0,0,0,0,0,0,0,0.005,0,0.465,0,0,0,0,0,0,0,0,0,0,0,0,573,550,315,0.52,,,,1
4033,Sn0.93Pb0.06Zn0.01Se,Sn0.93Pb0.06Zn0.01Se,0,0,0,0,0,0,0,0,0,0,0,0,0,0,0,0,0,0,0,0,0,0,0,0,0,0,0,0,0,0,0,0,0,0,0,0,0,0.5,0.03,0,0,0,0,0,0,0,0,0,0,0,0.005,0,0.465,0,0,0,0,0,0,0,0,0,0,0,0,673,525,710,0.43,,,,1
4034,Sn0.93Pb0.06Zn0.01Se,Sn0.93Pb0.06Zn0.01Se,0,0,0,0,0,0,0,0,0,0,0,0,0,0,0,0,0,0,0,0,0,0,0,0,0,0,0,0,0,0,0,0,0,0,0,0,0,0.5,0.03,0,0,0,0,0,0,0,0,0,0,0,0.005,0,0.465,0,0,0,0,0,0,0,0,0,0,0,0,773,402,5082,0.34,,,,1
4035,Sn0.96Pb0.03Zn0.01Se,Sn0.96Pb0.03Zn0.01Se,0,0,0,0,0,0,0,0,0,0,0,0,0,0,0,0,0,0,0,0,0,0,0,0,0,0,0,0,0,0,0,0,0,0,0,0,0,0.5,0.015,0,0,0,0,0,0,0,0,0,0,0,0.005,0,0.48,0,0,0,0,0,0,0,0,0,0,0,0,300,444,3578,1.12,,,,1
4036,Sn0.96Pb0.03Zn0.01Se,Sn0.96Pb0.03Zn0.01Se,0,0,0,0,0,0,0,0,0,0,0,0,0,0,0,0,0,0,0,0,0,0,0,0,0,0,0,0,0,0,0,0,0,0,0,0,0,0.5,0.015,0,0,0,0,0,0,0,0,0,0,0,0.005,0,0.48,0,0,0,0,0,0,0,0,0,0,0,0,373,476,2140,0.85,,,,1
4037,Sn0.96Pb0.03Zn0.01Se,Sn0.96Pb0.03Zn0.01Se,0,0,0,0,0,0,0,0,0,0,0,0,0,0,0,0,0,0,0,0,0,0,0,0,0,0,0,0,0,0,0,0,0,0,0,0,0,0.5,0.015,0,0,0,0,0,0,0,0,0,0,0,0.005,0,0.48,0,0,0,0,0,0,0,0,0,0,0,0,473,516,1137,0.66,,,,1
4038,Sn0.96Pb0.03Zn0.01Se,Sn0.96Pb0.03Zn0.01Se,0,0,0,0,0,0,0,0,0,0,0,0,0,0,0,0,0,0,0,0,0,0,0,0,0,0,0,0,0,0,0,0,0,0,0,0,0,0.5,0.015,0,0,0,0,0,0,0,0,0,0,0,0.005,0,0.48,0,0,0,0,0,0,0,0,0,0,0,0,573,546,566,0.56,,,,1
4039,Sn0.96Pb0.03Zn0.01Se,Sn0.96Pb0.03Zn0.01Se,0,0,0,0,0,0,0,0,0,0,0,0,0,0,0,0,0,0,0,0,0,0,0,0,0,0,0,0,0,0,0,0,0,0,0,0,0,0.5,0.015,0,0,0,0,0,0,0,0,0,0,0,0.005,0,0.48,0,0,0,0,0,0,0,0,0,0,0,0,673,520,872,0.47,,,,1
4040,Sn0.96Pb0.03Zn0.01Se,Sn0.96Pb0.03Zn0.01Se,0,0,0,0,0,0,0,0,0,0,0,0,0,0,0,0,0,0,0,0,0,0,0,0,0,0,0,0,0,0,0,0,0,0,0,0,0,0.5,0.015,0,0,0,0,0,0,0,0,0,0,0,0.005,0,0.48,0,0,0,0,0,0,0,0,0,0,0,0,773,406,4317,0.36,,,,1
4041,Sn0.97Pb0.02Zn0.01Se,Sn0.97Pb0.02Zn0.01Se,0,0,0,0,0,0,0,0,0,0,0,0,0,0,0,0,0,0,0,0,0,0,0,0,0,0,0,0,0,0,0,0,0,0,0,0,0,0.5,0.01,0,0,0,0,0,0,0,0,0,0,0,0.005,0,0.485,0,0,0,0,0,0,0,0,0,0,0,0,300,429,4233,1.28,,,,1
4042,Sn0.97Pb0.02Zn0.01Se,Sn0.97Pb0.02Zn0.01Se,0,0,0,0,0,0,0,0,0,0,0,0,0,0,0,0,0,0,0,0,0,0,0,0,0,0,0,0,0,0,0,0,0,0,0,0,0,0.5,0.01,0,0,0,0,0,0,0,0,0,0,0,0.005,0,0.485,0,0,0,0,0,0,0,0,0,0,0,0,373,460,2795,1.07,,,,1
4043,Sn0.97Pb0.02Zn0.01Se,Sn0.97Pb0.02Zn0.01Se,0,0,0,0,0,0,0,0,0,0,0,0,0,0,0,0,0,0,0,0,0,0,0,0,0,0,0,0,0,0,0,0,0,0,0,0,0,0.5,0.01,0,0,0,0,0,0,0,0,0,0,0,0.005,0,0.485,0,0,0,0,0,0,0,0,0,0,0,0,473,507,1319,0.95,,,,1
4044,Sn0.97Pb0.02Zn0.01Se,Sn0.97Pb0.02Zn0.01Se,0,0,0,0,0,0,0,0,0,0,0,0,0,0,0,0,0,0,0,0,0,0,0,0,0,0,0,0,0,0,0,0,0,0,0,0,0,0.5,0.01,0,0,0,0,0,0,0,0,0,0,0,0.005,0,0.485,0,0,0,0,0,0,0,0,0,0,0,0,573,540,724,0.85,,,,1
4045,Sn0.97Pb0.02Zn0.01Se,Sn0.97Pb0.02Zn0.01Se,0,0,0,0,0,0,0,0,0,0,0,0,0,0,0,0,0,0,0,0,0,0,0,0,0,0,0,0,0,0,0,0,0,0,0,0,0,0.5,0.01,0,0,0,0,0,0,0,0,0,0,0,0.005,0,0.485,0,0,0,0,0,0,0,0,0,0,0,0,673,518,900,0.7,,,,1
4046,Sn0.97Pb0.02Zn0.01Se,Sn0.97Pb0.02Zn0.01Se,0,0,0,0,0,0,0,0,0,0,0,0,0,0,0,0,0,0,0,0,0,0,0,0,0,0,0,0,0,0,0,0,0,0,0,0,0,0.5,0.01,0,0,0,0,0,0,0,0,0,0,0,0.005,0,0.485,0,0,0,0,0,0,0,0,0,0,0,0,773,412,4000,0.57,,,,1
4047,Sn0.98Pb0.01Zn0.01Se,Sn0.98Pb0.01Zn0.01Se,0,0,0,0,0,0,0,0,0,0,0,0,0,0,0,0,0,0,0,0,0,0,0,0,0,0,0,0,0,0,0,0,0,0,0,0,0,0.5,0.005,0,0,0,0,0,0,0,0,0,0,0,0.005,0,0.49,0,0,0,0,0,0,0,0,0,0,0,0,300,435,5000,1.23,,,,1
4048,Sn0.98Pb0.01Zn0.01Se,Sn0.98Pb0.01Zn0.01Se,0,0,0,0,0,0,0,0,0,0,0,0,0,0,0,0,0,0,0,0,0,0,0,0,0,0,0,0,0,0,0,0,0,0,0,0,0,0.5,0.005,0,0,0,0,0,0,0,0,0,0,0,0.005,0,0.49,0,0,0,0,0,0,0,0,0,0,0,0,373,461,3000,1.08,,,,1
4049,Sn0.98Pb0.01Zn0.01Se,Sn0.98Pb0.01Zn0.01Se,0,0,0,0,0,0,0,0,0,0,0,0,0,0,0,0,0,0,0,0,0,0,0,0,0,0,0,0,0,0,0,0,0,0,0,0,0,0.5,0.005,0,0,0,0,0,0,0,0,0,0,0,0.005,0,0.49,0,0,0,0,0,0,0,0,0,0,0,0,473,500,1560,0.91,,,,1
4050,Sn0.98Pb0.01Zn0.01Se,Sn0.98Pb0.01Zn0.01Se,0,0,0,0,0,0,0,0,0,0,0,0,0,0,0,0,0,0,0,0,0,0,0,0,0,0,0,0,0,0,0,0,0,0,0,0,0,0.5,0.005,0,0,0,0,0,0,0,0,0,0,0,0.005,0,0.49,0,0,0,0,0,0,0,0,0,0,0,0,573,533,872,0.77,,,,1
4051,Sn0.98Pb0.01Zn0.01Se,Sn0.98Pb0.01Zn0.01Se,0,0,0,0,0,0,0,0,0,0,0,0,0,0,0,0,0,0,0,0,0,0,0,0,0,0,0,0,0,0,0,0,0,0,0,0,0,0.5,0.005,0,0,0,0,0,0,0,0,0,0,0,0.005,0,0.49,0,0,0,0,0,0,0,0,0,0,0,0,673,516,971,0.67,,,,1
4052,Sn0.98Pb0.01Zn0.01Se,Sn0.98Pb0.01Zn0.01Se,0,0,0,0,0,0,0,0,0,0,0,0,0,0,0,0,0,0,0,0,0,0,0,0,0,0,0,0,0,0,0,0,0,0,0,0,0,0.5,0.005,0,0,0,0,0,0,0,0,0,0,0,0.005,0,0.49,0,0,0,0,0,0,0,0,0,0,0,0,773,371,5582,0.55,,,,1
4053,Sn0.9Pb0.09Zn0.01Se,Sn0.9Pb0.09Zn0.01Se,0,0,0,0,0,0,0,0,0,0,0,0,0,0,0,0,0,0,0,0,0,0,0,0,0,0,0,0,0,0,0,0,0,0,0,0,0,0.5,0.045,0,0,0,0,0,0,0,0,0,0,0,0.005,0,0.45,0,0,0,0,0,0,0,0,0,0,0,0,300,507,274,1.27,,,,1
4054,Sn0.9Pb0.09Zn0.01Se,Sn0.9Pb0.09Zn0.01Se,0,0,0,0,0,0,0,0,0,0,0,0,0,0,0,0,0,0,0,0,0,0,0,0,0,0,0,0,0,0,0,0,0,0,0,0,0,0.5,0.045,0,0,0,0,0,0,0,0,0,0,0,0.005,0,0.45,0,0,0,0,0,0,0,0,0,0,0,0,373,542,280,0.98,,,,1
4055,Sn0.9Pb0.09Zn0.01Se,Sn0.9Pb0.09Zn0.01Se,0,0,0,0,0,0,0,0,0,0,0,0,0,0,0,0,0,0,0,0,0,0,0,0,0,0,0,0,0,0,0,0,0,0,0,0,0,0.5,0.045,0,0,0,0,0,0,0,0,0,0,0,0.005,0,0.45,0,0,0,0,0,0,0,0,0,0,0,0,473,579,306,0.75,,,,1
4056,Sn0.9Pb0.09Zn0.01Se,Sn0.9Pb0.09Zn0.01Se,0,0,0,0,0,0,0,0,0,0,0,0,0,0,0,0,0,0,0,0,0,0,0,0,0,0,0,0,0,0,0,0,0,0,0,0,0,0.5,0.045,0,0,0,0,0,0,0,0,0,0,0,0.005,0,0.45,0,0,0,0,0,0,0,0,0,0,0,0,573,605,209,0.64,,,,1
4057,Sn0.9Pb0.09Zn0.01Se,Sn0.9Pb0.09Zn0.01Se,0,0,0,0,0,0,0,0,0,0,0,0,0,0,0,0,0,0,0,0,0,0,0,0,0,0,0,0,0,0,0,0,0,0,0,0,0,0.5,0.045,0,0,0,0,0,0,0,0,0,0,0,0.005,0,0.45,0,0,0,0,0,0,0,0,0,0,0,0,673,563,631,0.56,,,,1
4058,Sn0.9Pb0.09Zn0.01Se,Sn0.9Pb0.09Zn0.01Se,0,0,0,0,0,0,0,0,0,0,0,0,0,0,0,0,0,0,0,0,0,0,0,0,0,0,0,0,0,0,0,0,0,0,0,0,0,0.5,0.045,0,0,0,0,0,0,0,0,0,0,0,0.005,0,0.45,0,0,0,0,0,0,0,0,0,0,0,0,773,387,4275,0.48,,,,1
4059,SnSe,SnSe,0,0,0,0,0,0,0,0,0,0,0,0,0,0,0,0,0,0,0,0,0,0,0,0,0,0,0,0,0,0,0,0,0,0,0,0,0,0.5,0,0,0,0,0,0,0,0,0,0,0,0,0,0,0.5,0,0,0,0,0,0,0,0,0,0,0,0,300,497,1207,2.33,,,,1
4060,SnSe,SnSe,0,0,0,0,0,0,0,0,0,0,0,0,0,0,0,0,0,0,0,0,0,0,0,0,0,0,0,0,0,0,0,0,0,0,0,0,0,0.5,0,0,0,0,0,0,0,0,0,0,0,0,0,0,0.5,0,0,0,0,0,0,0,0,0,0,0,0,373,523,900,1.77,,,,1
4061,SnSe,SnSe,0,0,0,0,0,0,0,0,0,0,0,0,0,0,0,0,0,0,0,0,0,0,0,0,0,0,0,0,0,0,0,0,0,0,0,0,0,0.5,0,0,0,0,0,0,0,0,0,0,0,0,0,0,0.5,0,0,0,0,0,0,0,0,0,0,0,0,473,539,600,1.29,,,,1
4062,SnSe,SnSe,0,0,0,0,0,0,0,0,0,0,0,0,0,0,0,0,0,0,0,0,0,0,0,0,0,0,0,0,0,0,0,0,0,0,0,0,0,0.5,0,0,0,0,0,0,0,0,0,0,0,0,0,0,0.5,0,0,0,0,0,0,0,0,0,0,0,0,573,558,337,1.05,,,,1
4063,SnSe,SnSe,0,0,0,0,0,0,0,0,0,0,0,0,0,0,0,0,0,0,0,0,0,0,0,0,0,0,0,0,0,0,0,0,0,0,0,0,0,0.5,0,0,0,0,0,0,0,0,0,0,0,0,0,0,0.5,0,0,0,0,0,0,0,0,0,0,0,0,673,535,700,0.89,,,,1
4064,SnSe,SnSe,0,0,0,0,0,0,0,0,0,0,0,0,0,0,0,0,0,0,0,0,0,0,0,0,0,0,0,0,0,0,0,0,0,0,0,0,0,0.5,0,0,0,0,0,0,0,0,0,0,0,0,0,0,0.5,0,0,0,0,0,0,0,0,0,0,0,0,773,426,2482,0.6,,,,1
4065,Bi2Si2Te6,Bi2Si2Te6,0,0,0,0,0,0,0,0,0,0,0,0,0.2,0,0,0,0,0.6,0,0,0,0,0,0,0,0,0,0,0,0,0,0,0,0,0,0,0,0,0,0,0,0,0,0,0,0,0.2,0,0,0,0,0,0,0,0,0,0,0,0,0,0,0,0,0,0,373,119,12037,0.85,,,,1
4066,Bi2Si2Te6,Bi2Si2Te6,0,0,0,0,0,0,0,0,0,0,0,0,0.2,0,0,0,0,0.6,0,0,0,0,0,0,0,0,0,0,0,0,0,0,0,0,0,0,0,0,0,0,0,0,0,0,0,0,0.2,0,0,0,0,0,0,0,0,0,0,0,0,0,0,0,0,0,0,473,161,10694,0.75,,,,1
4067,Bi2Si2Te6,Bi2Si2Te6,0,0,0,0,0,0,0,0,0,0,0,0,0.2,0,0,0,0,0.6,0,0,0,0,0,0,0,0,0,0,0,0,0,0,0,0,0,0,0,0,0,0,0,0,0,0,0,0,0.2,0,0,0,0,0,0,0,0,0,0,0,0,0,0,0,0,0,0,573,182,8520,0.71,,,,1
4068,Bi2Si2Te6,Bi2Si2Te6,0,0,0,0,0,0,0,0,0,0,0,0,0.2,0,0,0,0,0.6,0,0,0,0,0,0,0,0,0,0,0,0,0,0,0,0,0,0,0,0,0,0,0,0,0,0,0,0,0.2,0,0,0,0,0,0,0,0,0,0,0,0,0,0,0,0,0,0,673,153,7454,0.68,,,,1
4069,Bi2Si2Te6,Bi2Si2Te6,0,0,0,0,0,0,0,0,0,0,0,0,0.2,0,0,0,0,0.6,0,0,0,0,0,0,0,0,0,0,0,0,0,0,0,0,0,0,0,0,0,0,0,0,0,0,0,0,0.2,0,0,0,0,0,0,0,0,0,0,0,0,0,0,0,0,0,0,773,101,8889,0.74,,,,1
4070,Sb2Si2Te6,Sb2Si2Te6,0,0,0,0,0,0,0,0,0,0,0,0,0.2,0,0,0,0,0.6,0,0,0,0,0,0,0,0,0,0,0,0,0,0,0,0,0,0,0,0,0,0,0,0,0,0,0,0.2,0,0,0,0,0,0,0,0,0,0,0,0,0,0,0,0,0,0,0,373,140,30275,0.86,,,,1
4071,Sb2Si2Te6,Sb2Si2Te6,0,0,0,0,0,0,0,0,0,0,0,0,0.2,0,0,0,0,0.6,0,0,0,0,0,0,0,0,0,0,0,0,0,0,0,0,0,0,0,0,0,0,0,0,0,0,0,0.2,0,0,0,0,0,0,0,0,0,0,0,0,0,0,0,0,0,0,0,473,168,24312,0.75,,,,1
4072,Sb2Si2Te6,Sb2Si2Te6,0,0,0,0,0,0,0,0,0,0,0,0,0.2,0,0,0,0,0.6,0,0,0,0,0,0,0,0,0,0,0,0,0,0,0,0,0,0,0,0,0,0,0,0,0,0,0,0.2,0,0,0,0,0,0,0,0,0,0,0,0,0,0,0,0,0,0,0,573,192,19404,0.66,,,,1
4073,Sb2Si2Te6,Sb2Si2Te6,0,0,0,0,0,0,0,0,0,0,0,0,0.2,0,0,0,0,0.6,0,0,0,0,0,0,0,0,0,0,0,0,0,0,0,0,0,0,0,0,0,0,0,0,0,0,0,0.2,0,0,0,0,0,0,0,0,0,0,0,0,0,0,0,0,0,0,0,673,213,13750,0.5,,,,1
4074,Sb2Si2Te6,Sb2Si2Te6,0,0,0,0,0,0,0,0,0,0,0,0,0.2,0,0,0,0,0.6,0,0,0,0,0,0,0,0,0,0,0,0,0,0,0,0,0,0,0,0,0,0,0,0,0,0,0,0.2,0,0,0,0,0,0,0,0,0,0,0,0,0,0,0,0,0,0,0,773,222,12361,0.42,,,,1
4075,Tl8.95Bi1.05Te6.0,Tl8.95Bi1.05Te6.0,0,0.559375,0,0,0,0,0,0,0,0,0,0,0,0,0,0,0,0.375,0,0,0,0,0,0,0,0,0,0,0,0,0,0,0,0,0,0,0,0,0,0,0,0,0,0,0,0,0.065625,0,0,0,0,0,0,0,0,0,0,0,0,0,0,0,0,0,0,444,-103,570,0.34,0.00001,0.01,https://doi.org/10.1021/cm402593f,1
4076,Tl8.95Bi1.05Te6.0,Tl8.95Bi1.05Te6.0,0,0.559375,0,0,0,0,0,0,0,0,0,0,0,0,0,0,0,0.375,0,0,0,0,0,0,0,0,0,0,0,0,0,0,0,0,0,0,0,0,0,0,0,0,0,0,0,0,0.065625,0,0,0,0,0,0,0,0,0,0,0,0,0,0,0,0,0,0,504,80,1054,0.36,0.00001,0.01,https://doi.org/10.1021/cm402593f,1
4077,Tl8.95Bi1.05Te6.0,Tl8.95Bi1.05Te6.0,0,0.559375,0,0,0,0,0,0,0,0,0,0,0,0,0,0,0,0.375,0,0,0,0,0,0,0,0,0,0,0,0,0,0,0,0,0,0,0,0,0,0,0,0,0,0,0,0,0.065625,0,0,0,0,0,0,0,0,0,0,0,0,0,0,0,0,0,0,382,-208,320,0.34,0.00001,0.02,https://doi.org/10.1021/cm402593f,1
4078,Tl8.95Bi1.05Te6.0,Tl8.95Bi1.05Te6.0,0,0.559375,0,0,0,0,0,0,0,0,0,0,0,0,0,0,0,0.375,0,0,0,0,0,0,0,0,0,0,0,0,0,0,0,0,0,0,0,0,0,0,0,0,0,0,0,0,0.065625,0,0,0,0,0,0,0,0,0,0,0,0,0,0,0,0,0,0,322,-220,170,0.34,0.00001,0.01,https://doi.org/10.1021/cm402593f,1
4079,Tl8.97Sb1.03Te6,Tl8.97Sb1.03Te6,0,0.560625,0,0,0,0,0,0,0,0,0,0,0,0,0,0,0,0.375,0,0,0,0,0,0,0,0,0,0,0,0,0,0,0,0,0,0,0,0,0,0,0,0,0,0,0,0.064375,0,0,0,0,0,0,0,0,0,0,0,0,0,0,0,0,0,0,0,326,118,43300,0.67,0.0006,0.29,https://doi.org/10.1021/cm402593f,1
4080,Tl8.97Sb1.03Te6,Tl8.97Sb1.03Te6,0,0.560625,0,0,0,0,0,0,0,0,0,0,0,0,0,0,0,0.375,0,0,0,0,0,0,0,0,0,0,0,0,0,0,0,0,0,0,0,0,0,0,0,0,0,0,0,0.064375,0,0,0,0,0,0,0,0,0,0,0,0,0,0,0,0,0,0,0,386,148,33000,0.58,0.00073,0.48,https://doi.org/10.1021/cm402593f,1
4081,Tl8.97Sb1.03Te6,Tl8.97Sb1.03Te6,0,0.560625,0,0,0,0,0,0,0,0,0,0,0,0,0,0,0,0.375,0,0,0,0,0,0,0,0,0,0,0,0,0,0,0,0,0,0,0,0,0,0,0,0,0,0,0,0.064375,0,0,0,0,0,0,0,0,0,0,0,0,0,0,0,0,0,0,0,445,181,25138,0.52,0.00082,0.71,https://doi.org/10.1021/cm402593f,1
4082,Tl8.97Sb1.03Te6,Tl8.97Sb1.03Te6,0,0.560625,0,0,0,0,0,0,0,0,0,0,0,0,0,0,0,0.375,0,0,0,0,0,0,0,0,0,0,0,0,0,0,0,0,0,0,0,0,0,0,0,0,0,0,0,0.064375,0,0,0,0,0,0,0,0,0,0,0,0,0,0,0,0,0,0,0,504,201,20000,0.46,0.00081,0.88,https://doi.org/10.1021/cm402593f,1
4083,Tl8.98Sb1.02Te6,Tl8.98Sb1.02Te6,0,0.56125,0,0,0,0,0,0,0,0,0,0,0,0,0,0,0,0.375,0,0,0,0,0,0,0,0,0,0,0,0,0,0,0,0,0,0,0,0,0,0,0,0,0,0,0,0.06375,0,0,0,0,0,0,0,0,0,0,0,0,0,0,0,0,0,0,0,326,113,42000,0.59,0.00054,0.29,https://doi.org/10.1021/cm402593f,1
4084,Tl8.98Sb1.02Te6,Tl8.98Sb1.02Te6,0,0.56125,0,0,0,0,0,0,0,0,0,0,0,0,0,0,0,0.375,0,0,0,0,0,0,0,0,0,0,0,0,0,0,0,0,0,0,0,0,0,0,0,0,0,0,0,0.06375,0,0,0,0,0,0,0,0,0,0,0,0,0,0,0,0,0,0,0,385,140,34220,0.54,0.00067,0.48,https://doi.org/10.1021/cm402593f,1
4085,Tl8.98Sb1.02Te6,Tl8.98Sb1.02Te6,0,0.56125,0,0,0,0,0,0,0,0,0,0,0,0,0,0,0,0.375,0,0,0,0,0,0,0,0,0,0,0,0,0,0,0,0,0,0,0,0,0,0,0,0,0,0,0,0.06375,0,0,0,0,0,0,0,0,0,0,0,0,0,0,0,0,0,0,0,445,167,27730,0.5,0.00077,0.68,https://doi.org/10.1021/cm402593f,1
4086,Tl8.98Sb1.02Te6,Tl8.98Sb1.02Te6,0,0.56125,0,0,0,0,0,0,0,0,0,0,0,0,0,0,0,0.375,0,0,0,0,0,0,0,0,0,0,0,0,0,0,0,0,0,0,0,0,0,0,0,0,0,0,0,0.06375,0,0,0,0,0,0,0,0,0,0,0,0,0,0,0,0,0,0,0,503,192,22400,0.46,0.00083,0.91,https://doi.org/10.1021/cm402593f,1
4087,Tl8.99Bi1.01Te6.0,Tl8.99Bi1.01Te6.0,0,0.561875,0,0,0,0,0,0,0,0,0,0,0,0,0,0,0,0.375,0,0,0,0,0,0,0,0,0,0,0,0,0,0,0,0,0,0,0,0,0,0,0,0,0,0,0,0,0.063125,0,0,0,0,0,0,0,0,0,0,0,0,0,0,0,0,0,0,322,243,8350,0.4,0.00049,0.4,https://doi.org/10.1021/cm402593f,1
4088,Tl8.99Bi1.01Te6.0,Tl8.99Bi1.01Te6.0,0,0.561875,0,0,0,0,0,0,0,0,0,0,0,0,0,0,0,0.375,0,0,0,0,0,0,0,0,0,0,0,0,0,0,0,0,0,0,0,0,0,0,0,0,0,0,0,0,0.063125,0,0,0,0,0,0,0,0,0,0,0,0,0,0,0,0,0,0,382,271,6500,0.34,0.00048,0.54,https://doi.org/10.1021/cm402593f,1
4089,Tl8.99Bi1.01Te6.0,Tl8.99Bi1.01Te6.0,0,0.561875,0,0,0,0,0,0,0,0,0,0,0,0,0,0,0,0.375,0,0,0,0,0,0,0,0,0,0,0,0,0,0,0,0,0,0,0,0,0,0,0,0,0,0,0,0,0.063125,0,0,0,0,0,0,0,0,0,0,0,0,0,0,0,0,0,0,499,307,4300,0.32,0.00041,0.63,https://doi.org/10.1021/cm402593f,1
4090,Tl8.99Sb1.01Te6,Tl8.99Sb1.01Te6,0,0.561875,0,0,0,0,0,0,0,0,0,0,0,0,0,0,0,0.375,0,0,0,0,0,0,0,0,0,0,0,0,0,0,0,0,0,0,0,0,0,0,0,0,0,0,0,0.063125,0,0,0,0,0,0,0,0,0,0,0,0,0,0,0,0,0,0,0,326,107,53300,0.71,0.00061,0.28,https://doi.org/10.1021/cm402593f,1
4091,Tl8.99Sb1.01Te6,Tl8.99Sb1.01Te6,0,0.561875,0,0,0,0,0,0,0,0,0,0,0,0,0,0,0,0.375,0,0,0,0,0,0,0,0,0,0,0,0,0,0,0,0,0,0,0,0,0,0,0,0,0,0,0,0.063125,0,0,0,0,0,0,0,0,0,0,0,0,0,0,0,0,0,0,0,385,137,40400,0.61,0.00076,0.48,https://doi.org/10.1021/cm402593f,1
4092,Tl8.99Sb1.01Te6,Tl8.99Sb1.01Te6,0,0.561875,0,0,0,0,0,0,0,0,0,0,0,0,0,0,0,0.375,0,0,0,0,0,0,0,0,0,0,0,0,0,0,0,0,0,0,0,0,0,0,0,0,0,0,0,0.063125,0,0,0,0,0,0,0,0,0,0,0,0,0,0,0,0,0,0,0,445,166,31743,0.57,0.00087,0.68,https://doi.org/10.1021/cm402593f,1
4093,Tl8.99Sb1.01Te6,Tl8.99Sb1.01Te6,0,0.561875,0,0,0,0,0,0,0,0,0,0,0,0,0,0,0,0.375,0,0,0,0,0,0,0,0,0,0,0,0,0,0,0,0,0,0,0,0,0,0,0,0,0,0,0,0.063125,0,0,0,0,0,0,0,0,0,0,0,0,0,0,0,0,0,0,0,503,180,26055,0.53,0.00084,0.8,https://doi.org/10.1021/cm402593f,1
4094,Tl9.0Bi0.95Te6.0,Tl9.0Bi0.95Te6.0,0,0.564263322884013,0,0,0,0,0,0,0,0,0,0,0,0,0,0,0,0.376175548589342,0,0,0,0,0,0,0,0,0,0,0,0,0,0,0,0,0,0,0,0,0,0,0,0,0,0,0,0,0.0595611285266457,0,0,0,0,0,0,0,0,0,0,0,0,0,0,0,0,0,0,325,140,37455,0.59,0.00073,0.4,https://doi.org/10.1021/cm402593f,1
4095,Tl9.0Bi0.95Te6.0,Tl9.0Bi0.95Te6.0,0,0.564263322884013,0,0,0,0,0,0,0,0,0,0,0,0,0,0,0,0.376175548589342,0,0,0,0,0,0,0,0,0,0,0,0,0,0,0,0,0,0,0,0,0,0,0,0,0,0,0,0,0.0595611285266457,0,0,0,0,0,0,0,0,0,0,0,0,0,0,0,0,0,0,385,158,30000,0.55,0.00075,0.52,https://doi.org/10.1021/cm402593f,1
4096,Tl9.0Bi0.95Te6.0,Tl9.0Bi0.95Te6.0,0,0.564263322884013,0,0,0,0,0,0,0,0,0,0,0,0,0,0,0,0.376175548589342,0,0,0,0,0,0,0,0,0,0,0,0,0,0,0,0,0,0,0,0,0,0,0,0,0,0,0,0,0.0595611285266457,0,0,0,0,0,0,0,0,0,0,0,0,0,0,0,0,0,0,443,182,24460,0.52,0.00081,0.69,https://doi.org/10.1021/cm402593f,1
4097,Tl9.0Bi0.95Te6.0,Tl9.0Bi0.95Te6.0,0,0.564263322884013,0,0,0,0,0,0,0,0,0,0,0,0,0,0,0,0.376175548589342,0,0,0,0,0,0,0,0,0,0,0,0,0,0,0,0,0,0,0,0,0,0,0,0,0,0,0,0,0.0595611285266457,0,0,0,0,0,0,0,0,0,0,0,0,0,0,0,0,0,0,500,198,21000,0.5,0.00082,0.82,https://doi.org/10.1021/cm402593f,1
4098,Tl9.0Bi0.96Te6.0,Tl9.0Bi0.96Te6.0,0,0.56390977443609,0,0,0,0,0,0,0,0,0,0,0,0,0,0,0,0.37593984962406,0,0,0,0,0,0,0,0,0,0,0,0,0,0,0,0,0,0,0,0,0,0,0,0,0,0,0,0,0.0601503759398496,0,0,0,0,0,0,0,0,0,0,0,0,0,0,0,0,0,0,325,148,36000,0.65,0.00079,0.4,https://doi.org/10.1021/cm402593f,1
4099,Tl9.0Bi0.96Te6.0,Tl9.0Bi0.96Te6.0,0,0.56390977443609,0,0,0,0,0,0,0,0,0,0,0,0,0,0,0,0.37593984962406,0,0,0,0,0,0,0,0,0,0,0,0,0,0,0,0,0,0,0,0,0,0,0,0,0,0,0,0,0.0601503759398496,0,0,0,0,0,0,0,0,0,0,0,0,0,0,0,0,0,0,385,168,28640,0.56,0.00081,0.55,https://doi.org/10.1021/cm402593f,1
4100,Tl9.0Bi0.96Te6.0,Tl9.0Bi0.96Te6.0,0,0.56390977443609,0,0,0,0,0,0,0,0,0,0,0,0,0,0,0,0.37593984962406,0,0,0,0,0,0,0,0,0,0,0,0,0,0,0,0,0,0,0,0,0,0,0,0,0,0,0,0,0.0601503759398496,0,0,0,0,0,0,0,0,0,0,0,0,0,0,0,0,0,0,443,190,23500,0.52,0.00085,0.72,https://doi.org/10.1021/cm402593f,1
4101,Tl9.0Bi0.96Te6.0,Tl9.0Bi0.96Te6.0,0,0.56390977443609,0,0,0,0,0,0,0,0,0,0,0,0,0,0,0,0.37593984962406,0,0,0,0,0,0,0,0,0,0,0,0,0,0,0,0,0,0,0,0,0,0,0,0,0,0,0,0,0.0601503759398496,0,0,0,0,0,0,0,0,0,0,0,0,0,0,0,0,0,0,500,210,19700,0.5,0.00087,0.88,https://doi.org/10.1021/cm402593f,1
4102,Tl9.0Bi0.97Te6.0,Tl9.0Bi0.97Te6.0,0,0.563556668753914,0,0,0,0,0,0,0,0,0,0,0,0,0,0,0,0.375704445835942,0,0,0,0,0,0,0,0,0,0,0,0,0,0,0,0,0,0,0,0,0,0,0,0,0,0,0,0,0.060738885410144,0,0,0,0,0,0,0,0,0,0,0,0,0,0,0,0,0,0,325,152,34090,0.59,0.00079,0.44,https://doi.org/10.1021/cm402593f,1
4103,Tl9.0Bi0.97Te6.0,Tl9.0Bi0.97Te6.0,0,0.563556668753914,0,0,0,0,0,0,0,0,0,0,0,0,0,0,0,0.375704445835942,0,0,0,0,0,0,0,0,0,0,0,0,0,0,0,0,0,0,0,0,0,0,0,0,0,0,0,0,0.060738885410144,0,0,0,0,0,0,0,0,0,0,0,0,0,0,0,0,0,0,385,174,27100,0.5,0.00082,0.63,https://doi.org/10.1021/cm402593f,1
4104,Tl9.0Bi0.97Te6.0,Tl9.0Bi0.97Te6.0,0,0.563556668753914,0,0,0,0,0,0,0,0,0,0,0,0,0,0,0,0.375704445835942,0,0,0,0,0,0,0,0,0,0,0,0,0,0,0,0,0,0,0,0,0,0,0,0,0,0,0,0,0.060738885410144,0,0,0,0,0,0,0,0,0,0,0,0,0,0,0,0,0,0,443,195,22000,0.47,0.00084,0.78,https://doi.org/10.1021/cm402593f,1
4105,Tl9.0Bi0.97Te6.0,Tl9.0Bi0.97Te6.0,0,0.563556668753914,0,0,0,0,0,0,0,0,0,0,0,0,0,0,0,0.375704445835942,0,0,0,0,0,0,0,0,0,0,0,0,0,0,0,0,0,0,0,0,0,0,0,0,0,0,0,0,0.060738885410144,0,0,0,0,0,0,0,0,0,0,0,0,0,0,0,0,0,0,503,217,18455,0.45,0.00087,0.97,https://doi.org/10.1021/cm402593f,1
4106,Tl9.0Bi0.98Te6.0,Tl9.0Bi0.98Te6.0,0,0.563204005006258,0,0,0,0,0,0,0,0,0,0,0,0,0,0,0,0.375469336670839,0,0,0,0,0,0,0,0,0,0,0,0,0,0,0,0,0,0,0,0,0,0,0,0,0,0,0,0,0.0613266583229036,0,0,0,0,0,0,0,0,0,0,0,0,0,0,0,0,0,0,325,164,25800,0.54,0.0007,0.42,https://doi.org/10.1021/cm402593f,1
4107,Tl9.0Bi0.98Te6.0,Tl9.0Bi0.98Te6.0,0,0.563204005006258,0,0,0,0,0,0,0,0,0,0,0,0,0,0,0,0.375469336670839,0,0,0,0,0,0,0,0,0,0,0,0,0,0,0,0,0,0,0,0,0,0,0,0,0,0,0,0,0.0613266583229036,0,0,0,0,0,0,0,0,0,0,0,0,0,0,0,0,0,0,385,190,20636,0.45,0.00074,0.64,https://doi.org/10.1021/cm402593f,1
4108,Tl9.0Bi0.98Te6.0,Tl9.0Bi0.98Te6.0,0,0.563204005006258,0,0,0,0,0,0,0,0,0,0,0,0,0,0,0,0.375469336670839,0,0,0,0,0,0,0,0,0,0,0,0,0,0,0,0,0,0,0,0,0,0,0,0,0,0,0,0,0.0613266583229036,0,0,0,0,0,0,0,0,0,0,0,0,0,0,0,0,0,0,443,217,17545,0.42,0.00083,0.87,https://doi.org/10.1021/cm402593f,1
4109,Tl9.0Bi0.98Te6.0,Tl9.0Bi0.98Te6.0,0,0.563204005006258,0,0,0,0,0,0,0,0,0,0,0,0,0,0,0,0.375469336670839,0,0,0,0,0,0,0,0,0,0,0,0,0,0,0,0,0,0,0,0,0,0,0,0,0,0,0,0,0.0613266583229036,0,0,0,0,0,0,0,0,0,0,0,0,0,0,0,0,0,0,503,239,14545,0.39,0.00083,1.07,https://doi.org/10.1021/cm402593f,1
4110,Tl9.0Bi0.99Te6.0,Tl9.0Bi0.99Te6.0,0,0.562851782363978,0,0,0,0,0,0,0,0,0,0,0,0,0,0,0,0.375234521575985,0,0,0,0,0,0,0,0,0,0,0,0,0,0,0,0,0,0,0,0,0,0,0,0,0,0,0,0,0.0619136960600375,0,0,0,0,0,0,0,0,0,0,0,0,0,0,0,0,0,0,325,183,24636,0.49,0.00083,0.55,https://doi.org/10.1021/cm402593f,1
4111,Tl9.0Bi0.99Te6.0,Tl9.0Bi0.99Te6.0,0,0.562851782363978,0,0,0,0,0,0,0,0,0,0,0,0,0,0,0,0.375234521575985,0,0,0,0,0,0,0,0,0,0,0,0,0,0,0,0,0,0,0,0,0,0,0,0,0,0,0,0,0.0619136960600375,0,0,0,0,0,0,0,0,0,0,0,0,0,0,0,0,0,0,385,209,18400,0.46,0.0008,0.68,https://doi.org/10.1021/cm402593f,1
4112,Tl9.0Bi0.99Te6.0,Tl9.0Bi0.99Te6.0,0,0.562851782363978,0,0,0,0,0,0,0,0,0,0,0,0,0,0,0,0.375234521575985,0,0,0,0,0,0,0,0,0,0,0,0,0,0,0,0,0,0,0,0,0,0,0,0,0,0,0,0,0.0619136960600375,0,0,0,0,0,0,0,0,0,0,0,0,0,0,0,0,0,0,443,237,14000,0.41,0.00079,0.85,https://doi.org/10.1021/cm402593f,1
4113,Tl9.0Bi0.99Te6.0,Tl9.0Bi0.99Te6.0,0,0.562851782363978,0,0,0,0,0,0,0,0,0,0,0,0,0,0,0,0.375234521575985,0,0,0,0,0,0,0,0,0,0,0,0,0,0,0,0,0,0,0,0,0,0,0,0,0,0,0,0,0.0619136960600375,0,0,0,0,0,0,0,0,0,0,0,0,0,0,0,0,0,0,503,264,11182,0.39,0.00078,0.99,https://doi.org/10.1021/cm402593f,1
4114,Tl9.0BiTe6.0,Tl9.0BiTe6.0,0,0.5625,0,0,0,0,0,0,0,0,0,0,0,0,0,0,0,0.375,0,0,0,0,0,0,0,0,0,0,0,0,0,0,0,0,0,0,0,0,0,0,0,0,0,0,0,0,0.0625,0,0,0,0,0,0,0,0,0,0,0,0,0,0,0,0,0,0,325,200,18091,5,0.00072,0.05,https://doi.org/10.1021/cm402593f,1
4115,Tl9.0BiTe6.0,Tl9.0BiTe6.0,0,0.5625,0,0,0,0,0,0,0,0,0,0,0,0,0,0,0,0.375,0,0,0,0,0,0,0,0,0,0,0,0,0,0,0,0,0,0,0,0,0,0,0,0,0,0,0,0,0.0625,0,0,0,0,0,0,0,0,0,0,0,0,0,0,0,0,0,0,385,233,13364,3.97,0.00073,0.07,https://doi.org/10.1021/cm402593f,1
4116,Tl9.0BiTe6.0,Tl9.0BiTe6.0,0,0.5625,0,0,0,0,0,0,0,0,0,0,0,0,0,0,0,0.375,0,0,0,0,0,0,0,0,0,0,0,0,0,0,0,0,0,0,0,0,0,0,0,0,0,0,0,0,0.0625,0,0,0,0,0,0,0,0,0,0,0,0,0,0,0,0,0,0,443,260,10200,3.8,0.00069,0.08,https://doi.org/10.1021/cm402593f,1
4117,Tl9.0BiTe6.0,Tl9.0BiTe6.0,0,0.5625,0,0,0,0,0,0,0,0,0,0,0,0,0,0,0,0.375,0,0,0,0,0,0,0,0,0,0,0,0,0,0,0,0,0,0,0,0,0,0,0,0,0,0,0,0,0.0625,0,0,0,0,0,0,0,0,0,0,0,0,0,0,0,0,0,0,503,285,8100,3.43,0.00066,0.1,https://doi.org/10.1021/cm402593f,1
4118,Tl9.0Sb0.97Te6,Tl9.0Sb0.97Te6,0,0.563556668753914,0,0,0,0,0,0,0,0,0,0,0,0,0,0,0,0.375704445835942,0,0,0,0,0,0,0,0,0,0,0,0,0,0,0,0,0,0,0,0,0,0,0,0,0,0,0,0.060738885410144,0,0,0,0,0,0,0,0,0,0,0,0,0,0,0,0,0,0,0,327,104,50000,0.73,0.00054,0.24,https://doi.org/10.1021/cm402593f,1
4119,Tl9.0Sb0.97Te6,Tl9.0Sb0.97Te6,0,0.563556668753914,0,0,0,0,0,0,0,0,0,0,0,0,0,0,0,0.375704445835942,0,0,0,0,0,0,0,0,0,0,0,0,0,0,0,0,0,0,0,0,0,0,0,0,0,0,0,0.060738885410144,0,0,0,0,0,0,0,0,0,0,0,0,0,0,0,0,0,0,0,447,155,32000,0.61,0.00077,0.56,https://doi.org/10.1021/cm402593f,1
4120,Tl9.0Sb0.97Te6,Tl9.0Sb0.97Te6,0,0.563556668753914,0,0,0,0,0,0,0,0,0,0,0,0,0,0,0,0.375704445835942,0,0,0,0,0,0,0,0,0,0,0,0,0,0,0,0,0,0,0,0,0,0,0,0,0,0,0,0.060738885410144,0,0,0,0,0,0,0,0,0,0,0,0,0,0,0,0,0,0,0,507,173,26330,0.55,0.00079,0.73,https://doi.org/10.1021/cm402593f,1
4121,Tl9.0Sb0.98Te6,Tl9.0Sb0.98Te6,0,0.563204005006258,0,0,0,0,0,0,0,0,0,0,0,0,0,0,0,0.375469336670839,0,0,0,0,0,0,0,0,0,0,0,0,0,0,0,0,0,0,0,0,0,0,0,0,0,0,0,0.0613266583229036,0,0,0,0,0,0,0,0,0,0,0,0,0,0,0,0,0,0,0,326,106,53000,0.69,0.0006,0.28,https://doi.org/10.1021/cm402593f,1
