Repository: anilkunwar/thermoelectrics

# Machine learning assisted design of thermoelectrics

a. Machine Learning

# Fetching the upto date data of thermoelectricity (Informatics)

# Featurization:

The computer code to convert the multicomponent chemical formula and temperature row into composition-temperature feature vector
Binary alloys/compunds with upload from json files
Multicomponent alloys/compunds with upload from json files

# Informatics approach to classify p-type and n-type thermoelectric materials

Basic Illustrative Tutorials
Querying the Abstracts on the Materials Science, Applied Physics and Condensed Matter Physics on Keyterms Specific to Thermoelectrics
NER analysis for material type classification

File: machine_learning/vae_regression/latent_space_visualization/thermoelectric_materials.csv (part 26 of 33)
Unnamed: 0,Formula,modformula,In,Tl,La,Sr,Mn,Ni,Ru,Pd,Hf,Cs,Sc,Co,Si,Fe,Li,Cl,Yb,Te,N,Ti,Cd,Zr,Y,Ga,Cr,Pr,Tm,Br,Ca,Mg,Rb,Au,Nd,Ce,Ho,I,Ba,Se,Pb,Ge,Gd,Tb,Dy,Cu,Na,Sb,Bi,P,As,Sm,Zn,Al,Sn,Ag,Nb,Mo,V,S,K,Lu,O,Eu,Ta,B,Er,temperature(K),seebeck_coefficient(μV/K),electrical_conductivity(S/m),thermal_conductivity(W/mK),power_factor(W/mK2),ZT,reference,sum_elements
4122,Tl9.0Sb0.98Te6,Tl9.0Sb0.98Te6,0,0.563204005006258,0,0,0,0,0,0,0,0,0,0,0,0,0,0,0,0.375469336670839,0,0,0,0,0,0,0,0,0,0,0,0,0,0,0,0,0,0,0,0,0,0,0,0,0,0,0,0.0613266583229036,0,0,0,0,0,0,0,0,0,0,0,0,0,0,0,0,0,0,0,385,133,40734,0.64,0.00072,0.44,https://doi.org/10.1021/cm402593f,1
4123,Tl9.0Sb0.98Te6,Tl9.0Sb0.98Te6,0,0.563204005006258,0,0,0,0,0,0,0,0,0,0,0,0,0,0,0,0.375469336670839,0,0,0,0,0,0,0,0,0,0,0,0,0,0,0,0,0,0,0,0,0,0,0,0,0,0,0,0.0613266583229036,0,0,0,0,0,0,0,0,0,0,0,0,0,0,0,0,0,0,0,444,159,32455,0.59,0.00082,0.63,https://doi.org/10.1021/cm402593f,1
4124,Tl9.0Sb0.98Te6,Tl9.0Sb0.98Te6,0,0.563204005006258,0,0,0,0,0,0,0,0,0,0,0,0,0,0,0,0.375469336670839,0,0,0,0,0,0,0,0,0,0,0,0,0,0,0,0,0,0,0,0,0,0,0,0,0,0,0,0.0613266583229036,0,0,0,0,0,0,0,0,0,0,0,0,0,0,0,0,0,0,0,503,177,27100,0.54,0.00085,0.8,https://doi.org/10.1021/cm402593f,1
4125,Tl9.0Sb0.99Te6,Tl9.0Sb0.99Te6,0,0.562851782363978,0,0,0,0,0,0,0,0,0,0,0,0,0,0,0,0.375234521575985,0,0,0,0,0,0,0,0,0,0,0,0,0,0,0,0,0,0,0,0,0,0,0,0,0,0,0,0.0619136960600375,0,0,0,0,0,0,0,0,0,0,0,0,0,0,0,0,0,0,0,325,122,44770,0.71,0.00067,0.31,https://doi.org/10.1021/cm402593f,1
4126,Tl9.0Sb1.0Te6,Tl9.0Sb1.0Te6,0,0.5625,0,0,0,0,0,0,0,0,0,0,0,0,0,0,0,0.375,0,0,0,0,0,0,0,0,0,0,0,0,0,0,0,0,0,0,0,0,0,0,0,0,0,0,0,0.0625,0,0,0,0,0,0,0,0,0,0,0,0,0,0,0,0,0,0,0,502,193,22636,0.5,0.00084,0.85,https://doi.org/10.1021/cm402593f,1
4127,Cu5Sn2Se7,Cu5Sn2Se7,0,0,0,0,0,0,0,0,0,0,0,0,0,0,0,0,0,0,0,0,0,0,0,0,0,0,0,0,0,0,0,0,0,0,0,0,0,0.5,0,0,0,0,0,0.357142857142857,0,0,0,0,0,0,0,0,0.142857142857143,0,0,0,0,0,0,0,0,0,0,0,0,300,21,662800,5.28,,,,1
4128,Cu5Sn2Se7,Cu5Sn2Se7,0,0,0,0,0,0,0,0,0,0,0,0,0,0,0,0,0,0,0,0,0,0,0,0,0,0,0,0,0,0,0,0,0,0,0,0,0,0.5,0,0,0,0,0,0.357142857142857,0,0,0,0,0,0,0,0,0.142857142857143,0,0,0,0,0,0,0,0,0,0,0,0,400,26,500000,4.77,,,,1
4129,Cu5Sn2Se7,Cu5Sn2Se7,0,0,0,0,0,0,0,0,0,0,0,0,0,0,0,0,0,0,0,0,0,0,0,0,0,0,0,0,0,0,0,0,0,0,0,0,0,0.5,0,0,0,0,0,0.357142857142857,0,0,0,0,0,0,0,0,0.142857142857143,0,0,0,0,0,0,0,0,0,0,0,0,500,34,383900,4.3,,,,1
4130,Cu5Sn2Se7,Cu5Sn2Se7,0,0,0,0,0,0,0,0,0,0,0,0,0,0,0,0,0,0,0,0,0,0,0,0,0,0,0,0,0,0,0,0,0,0,0,0,0,0.5,0,0,0,0,0,0.357142857142857,0,0,0,0,0,0,0,0,0.142857142857143,0,0,0,0,0,0,0,0,0,0,0,0,598,44,302200,3.86,,,,1
4131,Cu5Sn2Se7,Cu5Sn2Se7,0,0,0,0,0,0,0,0,0,0,0,0,0,0,0,0,0,0,0,0,0,0,0,0,0,0,0,0,0,0,0,0,0,0,0,0,0,0.5,0,0,0,0,0,0.357142857142857,0,0,0,0,0,0,0,0,0.142857142857143,0,0,0,0,0,0,0,0,0,0,0,0,698,51,233635,3.31,,,,1
4132,MgAgSb,MgAgSb,0,0,0,0,0,0,0,0,0,0,0,0,0,0,0,0,0,0,0,0,0,0,0,0,0,0,0,0,0,0.333333333333333,0,0,0,0,0,0,0,0,0,0,0,0,0,0,0,0.333333333333333,0,0,0,0,0,0,0,0.333333333333333,0,0,0,0,0,0,0,0,0,0,0,300,172,49818,1.07,,,,1
4133,MgAgSb,MgAgSb,0,0,0,0,0,0,0,0,0,0,0,0,0,0,0,0,0,0,0,0,0,0,0,0,0,0,0,0,0,0.333333333333333,0,0,0,0,0,0,0,0,0,0,0,0,0,0,0,0.333333333333333,0,0,0,0,0,0,0,0.333333333333333,0,0,0,0,0,0,0,0,0,0,0,350,188,40909,1,,,,1
4134,MgAgSb,MgAgSb,0,0,0,0,0,0,0,0,0,0,0,0,0,0,0,0,0,0,0,0,0,0,0,0,0,0,0,0,0,0.333333333333333,0,0,0,0,0,0,0,0,0,0,0,0,0,0,0,0.333333333333333,0,0,0,0,0,0,0,0.333333333333333,0,0,0,0,0,0,0,0,0,0,0,400,201,36364,0.97,,,,1
4135,MgAgSb,MgAgSb,0,0,0,0,0,0,0,0,0,0,0,0,0,0,0,0,0,0,0,0,0,0,0,0,0,0,0,0,0,0.333333333333333,0,0,0,0,0,0,0,0,0,0,0,0,0,0,0,0.333333333333333,0,0,0,0,0,0,0,0.333333333333333,0,0,0,0,0,0,0,0,0,0,0,450,206,36909,0.97,,,,1
4136,MgAgSb,MgAgSb,0,0,0,0,0,0,0,0,0,0,0,0,0,0,0,0,0,0,0,0,0,0,0,0,0,0,0,0,0,0.333333333333333,0,0,0,0,0,0,0,0,0,0,0,0,0,0,0,0.333333333333333,0,0,0,0,0,0,0,0.333333333333333,0,0,0,0,0,0,0,0,0,0,0,500,199,42000,1.01,,,,1
4137,MgAgSb,MgAgSb,0,0,0,0,0,0,0,0,0,0,0,0,0,0,0,0,0,0,0,0,0,0,0,0,0,0,0,0,0,0.333333333333333,0,0,0,0,0,0,0,0,0,0,0,0,0,0,0,0.333333333333333,0,0,0,0,0,0,0,0.333333333333333,0,0,0,0,0,0,0,0,0,0,0,550,176,52000,1.08,,,,1
4138,MgAgSb0.985In0.015,MgAgSb0.985In0.015,0.005,0,0,0,0,0,0,0,0,0,0,0,0,0,0,0,0,0,0,0,0,0,0,0,0,0,0,0,0,0.333333333333333,0,0,0,0,0,0,0,0,0,0,0,0,0,0,0,0.328333333333333,0,0,0,0,0,0,0,0.333333333333333,0,0,0,0,0,0,0,0,0,0,0,300,149,90185,1.42,,,,1
4139,MgAgSb0.985In0.015,MgAgSb0.985In0.015,0.005,0,0,0,0,0,0,0,0,0,0,0,0,0,0,0,0,0,0,0,0,0,0,0,0,0,0,0,0,0.333333333333333,0,0,0,0,0,0,0,0,0,0,0,0,0,0,0,0.328333333333333,0,0,0,0,0,0,0,0.333333333333333,0,0,0,0,0,0,0,0,0,0,0,350,165,72072,1.23,,,,1
4140,MgAgSb0.985In0.015,MgAgSb0.985In0.015,0.005,0,0,0,0,0,0,0,0,0,0,0,0,0,0,0,0,0,0,0,0,0,0,0,0,0,0,0,0,0.333333333333333,0,0,0,0,0,0,0,0,0,0,0,0,0,0,0,0.328333333333333,0,0,0,0,0,0,0,0.333333333333333,0,0,0,0,0,0,0,0,0,0,0,400,178,65045,1.19,,,,1
4141,MgAgSb0.985In0.015,MgAgSb0.985In0.015,0.005,0,0,0,0,0,0,0,0,0,0,0,0,0,0,0,0,0,0,0,0,0,0,0,0,0,0,0,0,0.333333333333333,0,0,0,0,0,0,0,0,0,0,0,0,0,0,0,0.328333333333333,0,0,0,0,0,0,0,0.333333333333333,0,0,0,0,0,0,0,0,0,0,0,450,186,67207,1.28,,,,1
4142,MgAgSb0.985In0.015,MgAgSb0.985In0.015,0.005,0,0,0,0,0,0,0,0,0,0,0,0,0,0,0,0,0,0,0,0,0,0,0,0,0,0,0,0,0.333333333333333,0,0,0,0,0,0,0,0,0,0,0,0,0,0,0,0.328333333333333,0,0,0,0,0,0,0,0.333333333333333,0,0,0,0,0,0,0,0,0,0,0,500,183,77838,1.45,,,,1
4143,MgAgSb0.985In0.015,MgAgSb0.985In0.015,0.005,0,0,0,0,0,0,0,0,0,0,0,0,0,0,0,0,0,0,0,0,0,0,0,0,0,0,0,0,0.333333333333333,0,0,0,0,0,0,0,0,0,0,0,0,0,0,0,0.328333333333333,0,0,0,0,0,0,0,0.333333333333333,0,0,0,0,0,0,0,0,0,0,0,550,165,96036,1.67,,,,1
4144,MgAgSb0.98In0.02,MgAgSb0.98In0.02,0.0066666666666666,0,0,0,0,0,0,0,0,0,0,0,0,0,0,0,0,0,0,0,0,0,0,0,0,0,0,0,0,0.333333333333333,0,0,0,0,0,0,0,0,0,0,0,0,0,0,0,0.326666666666667,0,0,0,0,0,0,0,0.333333333333333,0,0,0,0,0,0,0,0,0,0,0,300,133,102583,1.43,,,,1
4145,MgAgSb0.98In0.02,MgAgSb0.98In0.02,0.0066666666666666,0,0,0,0,0,0,0,0,0,0,0,0,0,0,0,0,0,0,0,0,0,0,0,0,0,0,0,0,0.333333333333333,0,0,0,0,0,0,0,0,0,0,0,0,0,0,0,0.326666666666667,0,0,0,0,0,0,0,0.333333333333333,0,0,0,0,0,0,0,0,0,0,0,350,146,81261,1.34,,,,1
4146,MgAgSb0.98In0.02,MgAgSb0.98In0.02,0.0066666666666666,0,0,0,0,0,0,0,0,0,0,0,0,0,0,0,0,0,0,0,0,0,0,0,0,0,0,0,0,0.333333333333333,0,0,0,0,0,0,0,0,0,0,0,0,0,0,0,0.326666666666667,0,0,0,0,0,0,0,0.333333333333333,0,0,0,0,0,0,0,0,0,0,0,400,161,68288,1.31,,,,1
4147,MgAgSb0.98In0.02,MgAgSb0.98In0.02,0.0066666666666666,0,0,0,0,0,0,0,0,0,0,0,0,0,0,0,0,0,0,0,0,0,0,0,0,0,0,0,0,0.333333333333333,0,0,0,0,0,0,0,0,0,0,0,0,0,0,0,0.326666666666667,0,0,0,0,0,0,0,0.333333333333333,0,0,0,0,0,0,0,0,0,0,0,450,175,64144,1.34,,,,1
4148,MgAgSb0.98In0.02,MgAgSb0.98In0.02,0.0066666666666666,0,0,0,0,0,0,0,0,0,0,0,0,0,0,0,0,0,0,0,0,0,0,0,0,0,0,0,0,0.333333333333333,0,0,0,0,0,0,0,0,0,0,0,0,0,0,0,0.326666666666667,0,0,0,0,0,0,0,0.333333333333333,0,0,0,0,0,0,0,0,0,0,0,500,175,71171,1.45,,,,1
4149,MgAgSb0.98In0.02,MgAgSb0.98In0.02,0.0066666666666666,0,0,0,0,0,0,0,0,0,0,0,0,0,0,0,0,0,0,0,0,0,0,0,0,0,0,0,0,0.333333333333333,0,0,0,0,0,0,0,0,0,0,0,0,0,0,0,0.326666666666667,0,0,0,0,0,0,0,0.333333333333333,0,0,0,0,0,0,0,0,0,0,0,550,155,90450,1.65,,,,1
4150,MgAgSb0.995In0.005,MgAgSb0.995In0.005,0.0016666666666666,0,0,0,0,0,0,0,0,0,0,0,0,0,0,0,0,0,0,0,0,0,0,0,0,0,0,0,0,0.333333333333333,0,0,0,0,0,0,0,0,0,0,0,0,0,0,0,0.331666666666667,0,0,0,0,0,0,0,0.333333333333333,0,0,0,0,0,0,0,0,0,0,0,300,163,64685,1.23,,,,1
4151,MgAgSb0.995In0.005,MgAgSb0.995In0.005,0.0016666666666666,0,0,0,0,0,0,0,0,0,0,0,0,0,0,0,0,0,0,0,0,0,0,0,0,0,0,0,0,0.333333333333333,0,0,0,0,0,0,0,0,0,0,0,0,0,0,0,0.331666666666667,0,0,0,0,0,0,0,0.333333333333333,0,0,0,0,0,0,0,0,0,0,0,350,180,48545,1.1,,,,1
4152,MgAgSb0.995In0.005,MgAgSb0.995In0.005,0.0016666666666666,0,0,0,0,0,0,0,0,0,0,0,0,0,0,0,0,0,0,0,0,0,0,0,0,0,0,0,0,0.333333333333333,0,0,0,0,0,0,0,0,0,0,0,0,0,0,0,0.331666666666667,0,0,0,0,0,0,0,0.333333333333333,0,0,0,0,0,0,0,0,0,0,0,400,195,41091,1.03,,,,1
4153,MgAgSb0.995In0.005,MgAgSb0.995In0.005,0.0016666666666666,0,0,0,0,0,0,0,0,0,0,0,0,0,0,0,0,0,0,0,0,0,0,0,0,0,0,0,0,0.333333333333333,0,0,0,0,0,0,0,0,0,0,0,0,0,0,0,0.331666666666667,0,0,0,0,0,0,0,0.333333333333333,0,0,0,0,0,0,0,0,0,0,0,450,205,41050,1.02,,,,1
4154,MgAgSb0.995In0.005,MgAgSb0.995In0.005,0.0016666666666666,0,0,0,0,0,0,0,0,0,0,0,0,0,0,0,0,0,0,0,0,0,0,0,0,0,0,0,0,0.333333333333333,0,0,0,0,0,0,0,0,0,0,0,0,0,0,0,0.331666666666667,0,0,0,0,0,0,0,0.333333333333333,0,0,0,0,0,0,0,0,0,0,0,500,202,46000,1.05,,,,1
4155,MgAgSb0.995In0.005,MgAgSb0.995In0.005,0.0016666666666666,0,0,0,0,0,0,0,0,0,0,0,0,0,0,0,0,0,0,0,0,0,0,0,0,0,0,0,0,0.333333333333333,0,0,0,0,0,0,0,0,0,0,0,0,0,0,0,0.331666666666667,0,0,0,0,0,0,0,0.333333333333333,0,0,0,0,0,0,0,0,0,0,0,550,183,54000,1.11,,,,1
4156,MgAgSb0.99In0.01,MgAgSb0.99In0.01,0.0033333333333333,0,0,0,0,0,0,0,0,0,0,0,0,0,0,0,0,0,0,0,0,0,0,0,0,0,0,0,0,0.333333333333333,0,0,0,0,0,0,0,0,0,0,0,0,0,0,0,0.33,0,0,0,0,0,0,0,0.333333333333333,0,0,0,0,0,0,0,0,0,0,0,300,155,79820,1.15,,,,1
4157,MgAgSb0.99In0.01,MgAgSb0.99In0.01,0.0033333333333333,0,0,0,0,0,0,0,0,0,0,0,0,0,0,0,0,0,0,0,0,0,0,0,0,0,0,0,0,0.333333333333333,0,0,0,0,0,0,0,0,0,0,0,0,0,0,0,0.33,0,0,0,0,0,0,0,0.333333333333333,0,0,0,0,0,0,0,0,0,0,0,350,170,62523,0.99,,,,1
4158,MgAgSb0.99In0.01,MgAgSb0.99In0.01,0.0033333333333333,0,0,0,0,0,0,0,0,0,0,0,0,0,0,0,0,0,0,0,0,0,0,0,0,0,0,0,0,0.333333333333333,0,0,0,0,0,0,0,0,0,0,0,0,0,0,0,0.33,0,0,0,0,0,0,0,0.333333333333333,0,0,0,0,0,0,0,0,0,0,0,400,188,53273,0.95,,,,1
4159,MgAgSb0.99In0.01,MgAgSb0.99In0.01,0.0033333333333333,0,0,0,0,0,0,0,0,0,0,0,0,0,0,0,0,0,0,0,0,0,0,0,0,0,0,0,0,0.333333333333333,0,0,0,0,0,0,0,0,0,0,0,0,0,0,0,0.33,0,0,0,0,0,0,0,0.333333333333333,0,0,0,0,0,0,0,0,0,0,0,450,201,51636,1.01,,,,1
4160,MgAgSb0.99In0.01,MgAgSb0.99In0.01,0.0033333333333333,0,0,0,0,0,0,0,0,0,0,0,0,0,0,0,0,0,0,0,0,0,0,0,0,0,0,0,0,0.333333333333333,0,0,0,0,0,0,0,0,0,0,0,0,0,0,0,0.33,0,0,0,0,0,0,0,0.333333333333333,0,0,0,0,0,0,0,0,0,0,0,500,203,57455,1.15,,,,1
4161,MgAgSb0.99In0.01,MgAgSb0.99In0.01,0.0033333333333333,0,0,0,0,0,0,0,0,0,0,0,0,0,0,0,0,0,0,0,0,0,0,0,0,0,0,0,0,0.333333333333333,0,0,0,0,0,0,0,0,0,0,0,0,0,0,0,0.33,0,0,0,0,0,0,0,0.333333333333333,0,0,0,0,0,0,0,0,0,0,0,550,183,71091,1.35,,,,1
4162,Rb7.88Au2.47Ge43.53,Rb7.88Au2.47Ge43.53,0,0,0,0,0,0,0,0,0,0,0,0,0,0,0,0,0,0,0,0,0,0,0,0,0,0,0,0,0,0,0.146250927988122,0.0458426132145508,0,0,0,0,0,0,0,0.807906458797327,0,0,0,0,0,0,0,0,0,0,0,0,0,0,0,0,0,0,0,0,0,0,0,0,0,50,-4,95,1.34,,,,1
4163,Rb7.88Au2.47Ge43.53,Rb7.88Au2.47Ge43.53,0,0,0,0,0,0,0,0,0,0,0,0,0,0,0,0,0,0,0,0,0,0,0,0,0,0,0,0,0,0,0.146250927988122,0.0458426132145508,0,0,0,0,0,0,0,0.807906458797327,0,0,0,0,0,0,0,0,0,0,0,0,0,0,0,0,0,0,0,0,0,0,0,0,0,100,-6,196,1.58,,,,1
4164,Rb7.88Au2.47Ge43.53,Rb7.88Au2.47Ge43.53,0,0,0,0,0,0,0,0,0,0,0,0,0,0,0,0,0,0,0,0,0,0,0,0,0,0,0,0,0,0,0.146250927988122,0.0458426132145508,0,0,0,0,0,0,0,0.807906458797327,0,0,0,0,0,0,0,0,0,0,0,0,0,0,0,0,0,0,0,0,0,0,0,0,0,150,-8,296,1.69,,,,1
4165,Rb7.88Au2.47Ge43.53,Rb7.88Au2.47Ge43.53,0,0,0,0,0,0,0,0,0,0,0,0,0,0,0,0,0,0,0,0,0,0,0,0,0,0,0,0,0,0,0.146250927988122,0.0458426132145508,0,0,0,0,0,0,0,0.807906458797327,0,0,0,0,0,0,0,0,0,0,0,0,0,0,0,0,0,0,0,0,0,0,0,0,0,200,-9,388,1.77,,,,1
4166,Rb7.88Au2.47Ge43.53,Rb7.88Au2.47Ge43.53,0,0,0,0,0,0,0,0,0,0,0,0,0,0,0,0,0,0,0,0,0,0,0,0,0,0,0,0,0,0,0.146250927988122,0.0458426132145508,0,0,0,0,0,0,0,0.807906458797327,0,0,0,0,0,0,0,0,0,0,0,0,0,0,0,0,0,0,0,0,0,0,0,0,0,250,-11,471,1.88,,,,1
4167,Rb7.88Au2.47Ge43.53,Rb7.88Au2.47Ge43.53,0,0,0,0,0,0,0,0,0,0,0,0,0,0,0,0,0,0,0,0,0,0,0,0,0,0,0,0,0,0,0.146250927988122,0.0458426132145508,0,0,0,0,0,0,0,0.807906458797327,0,0,0,0,0,0,0,0,0,0,0,0,0,0,0,0,0,0,0,0,0,0,0,0,0,300,-13,551,2.08,,,,1
4168,Cu2Zn0.2Fe0.8SnSe4,Cu2Zn0.2Fe0.8SnSe4,0,0,0,0,0,0,0,0,0,0,0,0,0,0.1,0,0,0,0,0,0,0,0,0,0,0,0,0,0,0,0,0,0,0,0,0,0,0,0.5,0,0,0,0,0,0.25,0,0,0,0,0,0,0.025,0,0.125,0,0,0,0,0,0,0,0,0,0,0,0,373,233,2645,1.74,,,,1
4169,Cu2Zn0.2Fe0.8SnSe4,Cu2Zn0.2Fe0.8SnSe4,0,0,0,0,0,0,0,0,0,0,0,0,0,0.1,0,0,0,0,0,0,0,0,0,0,0,0,0,0,0,0,0,0,0,0,0,0,0,0.5,0,0,0,0,0,0.25,0,0,0,0,0,0,0.025,0,0.125,0,0,0,0,0,0,0,0,0,0,0,0,473,238,2835,1.28,,,,1
4170,Cu2Zn0.2Fe0.8SnSe4,Cu2Zn0.2Fe0.8SnSe4,0,0,0,0,0,0,0,0,0,0,0,0,0,0.1,0,0,0,0,0,0,0,0,0,0,0,0,0,0,0,0,0,0,0,0,0,0,0,0.5,0,0,0,0,0,0.25,0,0,0,0,0,0,0.025,0,0.125,0,0,0,0,0,0,0,0,0,0,0,0,573,245,3356,0.93,,,,1
4171,Cu2Zn0.2Fe0.8SnSe4,Cu2Zn0.2Fe0.8SnSe4,0,0,0,0,0,0,0,0,0,0,0,0,0,0.1,0,0,0,0,0,0,0,0,0,0,0,0,0,0,0,0,0,0,0,0,0,0,0,0.5,0,0,0,0,0,0.25,0,0,0,0,0,0,0.025,0,0.125,0,0,0,0,0,0,0,0,0,0,0,0,673,239,4134,0.78,,,,1
4172,Cu2Zn0.2Fe0.8SnSe4,Cu2Zn0.2Fe0.8SnSe4,0,0,0,0,0,0,0,0,0,0,0,0,0,0.1,0,0,0,0,0,0,0,0,0,0,0,0,0,0,0,0,0,0,0,0,0,0,0,0.5,0,0,0,0,0,0.25,0,0,0,0,0,0,0.025,0,0.125,0,0,0,0,0,0,0,0,0,0,0,0,773,221,6210,0.69,,,,1
4173,Cu2Zn0.4Fe0.6SnSe4,Cu2Zn0.4Fe0.6SnSe4,0,0,0,0,0,0,0,0,0,0,0,0,0,0.075,0,0,0,0,0,0,0,0,0,0,0,0,0,0,0,0,0,0,0,0,0,0,0,0.5,0,0,0,0,0,0.25,0,0,0,0,0,0,0.05,0,0.125,0,0,0,0,0,0,0,0,0,0,0,0,373,216,3226,1.92,,,,1
4174,Cu2Zn0.4Fe0.6SnSe4,Cu2Zn0.4Fe0.6SnSe4,0,0,0,0,0,0,0,0,0,0,0,0,0,0.075,0,0,0,0,0,0,0,0,0,0,0,0,0,0,0,0,0,0,0,0,0,0,0,0.5,0,0,0,0,0,0.25,0,0,0,0,0,0,0.05,0,0.125,0,0,0,0,0,0,0,0,0,0,0,0,473,214,4302,1.43,,,,1
4175,Cu2Zn0.4Fe0.6SnSe4,Cu2Zn0.4Fe0.6SnSe4,0,0,0,0,0,0,0,0,0,0,0,0,0,0.075,0,0,0,0,0,0,0,0,0,0,0,0,0,0,0,0,0,0,0,0,0,0,0,0.5,0,0,0,0,0,0.25,0,0,0,0,0,0,0.05,0,0.125,0,0,0,0,0,0,0,0,0,0,0,0,573,221,5458,1.06,,,,1
4176,Cu2Zn0.4Fe0.6SnSe4,Cu2Zn0.4Fe0.6SnSe4,0,0,0,0,0,0,0,0,0,0,0,0,0,0.075,0,0,0,0,0,0,0,0,0,0,0,0,0,0,0,0,0,0,0,0,0,0,0,0.5,0,0,0,0,0,0.25,0,0,0,0,0,0,0.05,0,0.125,0,0,0,0,0,0,0,0,0,0,0,0,673,231,6210,0.86,,,,1
4177,Cu2Zn0.4Fe0.6SnSe4,Cu2Zn0.4Fe0.6SnSe4,0,0,0,0,0,0,0,0,0,0,0,0,0,0.075,0,0,0,0,0,0,0,0,0,0,0,0,0,0,0,0,0,0,0,0,0,0,0,0.5,0,0,0,0,0,0.25,0,0,0,0,0,0,0.05,0,0.125,0,0,0,0,0,0,0,0,0,0,0,0,773,229,7136,0.71,,,,1
4178,Cu2Zn0.6Fe0.4SnSe4,Cu2Zn0.6Fe0.4SnSe4,0,0,0,0,0,0,0,0,0,0,0,0,0,0.05,0,0,0,0,0,0,0,0,0,0,0,0,0,0,0,0,0,0,0,0,0,0,0,0.5,0,0,0,0,0,0.25,0,0,0,0,0,0,0.075,0,0.125,0,0,0,0,0,0,0,0,0,0,0,0,373,264,87,2.49,,,,1
4179,Cu2Zn0.6Fe0.4SnSe4,Cu2Zn0.6Fe0.4SnSe4,0,0,0,0,0,0,0,0,0,0,0,0,0,0.05,0,0,0,0,0,0,0,0,0,0,0,0,0,0,0,0,0,0,0,0,0,0,0,0.5,0,0,0,0,0,0.25,0,0,0,0,0,0,0.075,0,0.125,0,0,0,0,0,0,0,0,0,0,0,0,473,331,307,1.76,,,,1
4180,Cu2Zn0.6Fe0.4SnSe4,Cu2Zn0.6Fe0.4SnSe4,0,0,0,0,0,0,0,0,0,0,0,0,0,0.05,0,0,0,0,0,0,0,0,0,0,0,0,0,0,0,0,0,0,0,0,0,0,0,0.5,0,0,0,0,0,0.25,0,0,0,0,0,0,0.075,0,0.125,0,0,0,0,0,0,0,0,0,0,0,0,573,322,980,1.28,,,,1
4181,Cu2Zn0.6Fe0.4SnSe4,Cu2Zn0.6Fe0.4SnSe4,0,0,0,0,0,0,0,0,0,0,0,0,0,0.05,0,0,0,0,0,0,0,0,0,0,0,0,0,0,0,0,0,0,0,0,0,0,0,0.5,0,0,0,0,0,0.25,0,0,0,0,0,0,0.075,0,0.125,0,0,0,0,0,0,0,0,0,0,0,0,673,299,2169,1.03,,,,1
4182,Cu2Zn0.6Fe0.4SnSe4,Cu2Zn0.6Fe0.4SnSe4,0,0,0,0,0,0,0,0,0,0,0,0,0,0.05,0,0,0,0,0,0,0,0,0,0,0,0,0,0,0,0,0,0,0,0,0,0,0,0.5,0,0,0,0,0,0.25,0,0,0,0,0,0,0.075,0,0.125,0,0,0,0,0,0,0,0,0,0,0,0,773,282,3670,0.85,,,,1
4183,Cu2Zn0.8Fe0.2SnSe4,Cu2Zn0.8Fe0.2SnSe4,0,0,0,0,0,0,0,0,0,0,0,0,0,0.025,0,0,0,0,0,0,0,0,0,0,0,0,0,0,0,0,0,0,0,0,0,0,0,0.5,0,0,0,0,0,0.25,0,0,0,0,0,0,0.1,0,0.125,0,0,0,0,0,0,0,0,0,0,0,0,373,281,27,2.5,,,,1
4184,Cu2Zn0.8Fe0.2SnSe4,Cu2Zn0.8Fe0.2SnSe4,0,0,0,0,0,0,0,0,0,0,0,0,0,0.025,0,0,0,0,0,0,0,0,0,0,0,0,0,0,0,0,0,0,0,0,0,0,0,0.5,0,0,0,0,0,0.25,0,0,0,0,0,0,0.1,0,0.125,0,0,0,0,0,0,0,0,0,0,0,0,473,360,155,1.54,,,,1
4185,Cu2Zn0.8Fe0.2SnSe4,Cu2Zn0.8Fe0.2SnSe4,0,0,0,0,0,0,0,0,0,0,0,0,0,0.025,0,0,0,0,0,0,0,0,0,0,0,0,0,0,0,0,0,0,0,0,0,0,0,0.5,0,0,0,0,0,0.25,0,0,0,0,0,0,0.1,0,0.125,0,0,0,0,0,0,0,0,0,0,0,0,573,365,726,1.04,,,,1
4186,Cu2Zn0.8Fe0.2SnSe4,Cu2Zn0.8Fe0.2SnSe4,0,0,0,0,0,0,0,0,0,0,0,0,0,0.025,0,0,0,0,0,0,0,0,0,0,0,0,0,0,0,0,0,0,0,0,0,0,0,0.5,0,0,0,0,0,0.25,0,0,0,0,0,0,0.1,0,0.125,0,0,0,0,0,0,0,0,0,0,0,0,673,339,1734,0.81,,,,1
4187,Cu2Zn0.8Fe0.2SnSe4,Cu2Zn0.8Fe0.2SnSe4,0,0,0,0,0,0,0,0,0,0,0,0,0,0.025,0,0,0,0,0,0,0,0,0,0,0,0,0,0,0,0,0,0,0,0,0,0,0,0.5,0,0,0,0,0,0.25,0,0,0,0,0,0,0.1,0,0.125,0,0,0,0,0,0,0,0,0,0,0,0,773,313,2861,0.67,,,,1
4188,CsNd2Ag3Te5,CsNd2Ag3Te5,0,0,0,0,0,0,0,0,0,0.0909090909090909,0,0,0,0,0,0,0,0.454545454545455,0,0,0,0,0,0,0,0,0,0,0,0,0,0,0.181818181818182,0,0,0,0,0,0,0,0,0,0,0,0,0,0,0,0,0,0,0,0,0.272727272727273,0,0,0,0,0,0,0,0,0,0,0,298,-33,84,0.53,,,,1
4189,CsNd2Ag3Te5,CsNd2Ag3Te5,0,0,0,0,0,0,0,0,0,0.0909090909090909,0,0,0,0,0,0,0,0.454545454545455,0,0,0,0,0,0,0,0,0,0,0,0,0,0,0.181818181818182,0,0,0,0,0,0,0,0,0,0,0,0,0,0,0,0,0,0,0,0,0.272727272727273,0,0,0,0,0,0,0,0,0,0,0,385,33,127,0.45,,,,1
4190,CsNd2Ag3Te5,CsNd2Ag3Te5,0,0,0,0,0,0,0,0,0,0.0909090909090909,0,0,0,0,0,0,0,0.454545454545455,0,0,0,0,0,0,0,0,0,0,0,0,0,0,0.181818181818182,0,0,0,0,0,0,0,0,0,0,0,0,0,0,0,0,0,0,0,0,0.272727272727273,0,0,0,0,0,0,0,0,0,0,0,462,136,196,0.35,,,,1
4191,CsNd2Ag3Te5,CsNd2Ag3Te5,0,0,0,0,0,0,0,0,0,0.0909090909090909,0,0,0,0,0,0,0,0.454545454545455,0,0,0,0,0,0,0,0,0,0,0,0,0,0,0.181818181818182,0,0,0,0,0,0,0,0,0,0,0,0,0,0,0,0,0,0,0,0,0.272727272727273,0,0,0,0,0,0,0,0,0,0,0,539,147,390,0.31,,,,1
4192,CsNd2Ag3Te5,CsNd2Ag3Te5,0,0,0,0,0,0,0,0,0,0.0909090909090909,0,0,0,0,0,0,0,0.454545454545455,0,0,0,0,0,0,0,0,0,0,0,0,0,0,0.181818181818182,0,0,0,0,0,0,0,0,0,0,0,0,0,0,0,0,0,0,0,0,0.272727272727273,0,0,0,0,0,0,0,0,0,0,0,616,150,694,0.36,,,,1
4193,CsNd2Ag3Te5,CsNd2Ag3Te5,0,0,0,0,0,0,0,0,0,0.0909090909090909,0,0,0,0,0,0,0,0.454545454545455,0,0,0,0,0,0,0,0,0,0,0,0,0,0,0.181818181818182,0,0,0,0,0,0,0,0,0,0,0,0,0,0,0,0,0,0,0,0,0.272727272727273,0,0,0,0,0,0,0,0,0,0,0,687,157,976,0.34,,,,1
4194,CsPr2Ag3Te5,CsPr2Ag3Te5,0,0,0,0,0,0,0,0,0,0.0909090909090909,0,0,0,0,0,0,0,0.454545454545455,0,0,0,0,0,0,0,0.181818181818182,0,0,0,0,0,0,0,0,0,0,0,0,0,0,0,0,0,0,0,0,0,0,0,0,0,0,0,0.272727272727273,0,0,0,0,0,0,0,0,0,0,0,298,-49,53,0.65,,,,1
4195,CsPr2Ag3Te5,CsPr2Ag3Te5,0,0,0,0,0,0,0,0,0,0.0909090909090909,0,0,0,0,0,0,0,0.454545454545455,0,0,0,0,0,0,0,0.181818181818182,0,0,0,0,0,0,0,0,0,0,0,0,0,0,0,0,0,0,0,0,0,0,0,0,0,0,0,0.272727272727273,0,0,0,0,0,0,0,0,0,0,0,385,44,69,0.65,,,,1
4196,CsPr2Ag3Te5,CsPr2Ag3Te5,0,0,0,0,0,0,0,0,0,0.0909090909090909,0,0,0,0,0,0,0,0.454545454545455,0,0,0,0,0,0,0,0.181818181818182,0,0,0,0,0,0,0,0,0,0,0,0,0,0,0,0,0,0,0,0,0,0,0,0,0,0,0,0.272727272727273,0,0,0,0,0,0,0,0,0,0,0,462,134,99,0.62,,,,1
4197,CsPr2Ag3Te5,CsPr2Ag3Te5,0,0,0,0,0,0,0,0,0,0.0909090909090909,0,0,0,0,0,0,0,0.454545454545455,0,0,0,0,0,0,0,0.181818181818182,0,0,0,0,0,0,0,0,0,0,0,0,0,0,0,0,0,0,0,0,0,0,0,0,0,0,0,0.272727272727273,0,0,0,0,0,0,0,0,0,0,0,539,142,169,0.52,,,,1
4198,CsPr2Ag3Te5,CsPr2Ag3Te5,0,0,0,0,0,0,0,0,0,0.0909090909090909,0,0,0,0,0,0,0,0.454545454545455,0,0,0,0,0,0,0,0.181818181818182,0,0,0,0,0,0,0,0,0,0,0,0,0,0,0,0,0,0,0,0,0,0,0,0,0,0,0,0.272727272727273,0,0,0,0,0,0,0,0,0,0,0,616,156,434,0.44,,,,1
4199,CsSm2Ag3Te5,CsSm2Ag3Te5,0,0,0,0,0,0,0,0,0,0.0909090909090909,0,0,0,0,0,0,0,0.454545454545455,0,0,0,0,0,0,0,0,0,0,0,0,0,0,0,0,0,0,0,0,0,0,0,0,0,0,0,0,0,0,0,0.181818181818182,0,0,0,0.272727272727273,0,0,0,0,0,0,0,0,0,0,0,298,-90,84,0.66,,,,1
4200,CsSm2Ag3Te5,CsSm2Ag3Te5,0,0,0,0,0,0,0,0,0,0.0909090909090909,0,0,0,0,0,0,0,0.454545454545455,0,0,0,0,0,0,0,0,0,0,0,0,0,0,0,0,0,0,0,0,0,0,0,0,0,0,0,0,0,0,0,0.181818181818182,0,0,0,0.272727272727273,0,0,0,0,0,0,0,0,0,0,0,385,59,88,0.61,,,,1
4201,CsSm2Ag3Te5,CsSm2Ag3Te5,0,0,0,0,0,0,0,0,0,0.0909090909090909,0,0,0,0,0,0,0,0.454545454545455,0,0,0,0,0,0,0,0,0,0,0,0,0,0,0,0,0,0,0,0,0,0,0,0,0,0,0,0,0,0,0,0.181818181818182,0,0,0,0.272727272727273,0,0,0,0,0,0,0,0,0,0,0,462,178,96,0.52,,,,1
4202,CsSm2Ag3Te5,CsSm2Ag3Te5,0,0,0,0,0,0,0,0,0,0.0909090909090909,0,0,0,0,0,0,0,0.454545454545455,0,0,0,0,0,0,0,0,0,0,0,0,0,0,0,0,0,0,0,0,0,0,0,0,0,0,0,0,0,0,0,0.181818181818182,0,0,0,0.272727272727273,0,0,0,0,0,0,0,0,0,0,0,539,189,188,0.48,,,,1
4203,CsSm2Ag3Te5,CsSm2Ag3Te5,0,0,0,0,0,0,0,0,0,0.0909090909090909,0,0,0,0,0,0,0,0.454545454545455,0,0,0,0,0,0,0,0,0,0,0,0,0,0,0,0,0,0,0,0,0,0,0,0,0,0,0,0,0,0,0,0.181818181818182,0,0,0,0.272727272727273,0,0,0,0,0,0,0,0,0,0,0,616,198,359,0.46,,,,1
4204,CsTb2Ag3Te5,CsTb2Ag3Te5,0,0,0,0,0,0,0,0,0,0.0909090909090909,0,0,0,0,0,0,0,0.454545454545455,0,0,0,0,0,0,0,0,0,0,0,0,0,0,0,0,0,0,0,0,0,0,0,0.181818181818182,0,0,0,0,0,0,0,0,0,0,0,0.272727272727273,0,0,0,0,0,0,0,0,0,0,0,298,21,244,0.53,,,,1
4205,CsTb2Ag3Te5,CsTb2Ag3Te5,0,0,0,0,0,0,0,0,0,0.0909090909090909,0,0,0,0,0,0,0,0.454545454545455,0,0,0,0,0,0,0,0,0,0,0,0,0,0,0,0,0,0,0,0,0,0,0,0.181818181818182,0,0,0,0,0,0,0,0,0,0,0,0.272727272727273,0,0,0,0,0,0,0,0,0,0,0,385,62,273,0.51,,,,1
4206,CsTb2Ag3Te5,CsTb2Ag3Te5,0,0,0,0,0,0,0,0,0,0.0909090909090909,0,0,0,0,0,0,0,0.454545454545455,0,0,0,0,0,0,0,0,0,0,0,0,0,0,0,0,0,0,0,0,0,0,0,0.181818181818182,0,0,0,0,0,0,0,0,0,0,0,0.272727272727273,0,0,0,0,0,0,0,0,0,0,0,462,116,282,0.41,,,,1
4207,CsTb2Ag3Te5,CsTb2Ag3Te5,0,0,0,0,0,0,0,0,0,0.0909090909090909,0,0,0,0,0,0,0,0.454545454545455,0,0,0,0,0,0,0,0,0,0,0,0,0,0,0,0,0,0,0,0,0,0,0,0.181818181818182,0,0,0,0,0,0,0,0,0,0,0,0.272727272727273,0,0,0,0,0,0,0,0,0,0,0,539,174,345,0.38,,,,1
4208,CsTb2Ag3Te5,CsTb2Ag3Te5,0,0,0,0,0,0,0,0,0,0.0909090909090909,0,0,0,0,0,0,0,0.454545454545455,0,0,0,0,0,0,0,0,0,0,0,0,0,0,0,0,0,0,0,0,0,0,0,0.181818181818182,0,0,0,0,0,0,0,0,0,0,0,0.272727272727273,0,0,0,0,0,0,0,0,0,0,0,616,179,473,0.4,,,,1
4209,CsTb2Ag3Te5,CsTb2Ag3Te5,0,0,0,0,0,0,0,0,0,0.0909090909090909,0,0,0,0,0,0,0,0.454545454545455,0,0,0,0,0,0,0,0,0,0,0,0,0,0,0,0,0,0,0,0,0,0,0,0.181818181818182,0,0,0,0,0,0,0,0,0,0,0,0.272727272727273,0,0,0,0,0,0,0,0,0,0,0,687,193,621,0.38,,,,1
4210,Ag0.94CuSe,Ag0.94CuSe,0,0,0,0,0,0,0,0,0,0,0,0,0,0,0,0,0,0,0,0,0,0,0,0,0,0,0,0,0,0,0,0,0,0,0,0,0,0.340136054421769,0,0,0,0,0,0.340136054421769,0,0,0,0,0,0,0,0,0,0.319727891156463,0,0,0,0,0,0,0,0,0,0,0,298,-89,196825,1.67,,,,1
4211,Ag0.94CuSe,Ag0.94CuSe,0,0,0,0,0,0,0,0,0,0,0,0,0,0,0,0,0,0,0,0,0,0,0,0,0,0,0,0,0,0,0,0,0,0,0,0,0,0.340136054421769,0,0,0,0,0,0.340136054421769,0,0,0,0,0,0,0,0,0,0.319727891156463,0,0,0,0,0,0,0,0,0,0,0,391,-15,59903,1.88,,,,1
4212,Ag0.94CuSe,Ag0.94CuSe,0,0,0,0,0,0,0,0,0,0,0,0,0,0,0,0,0,0,0,0,0,0,0,0,0,0,0,0,0,0,0,0,0,0,0,0,0,0.340136054421769,0,0,0,0,0,0.340136054421769,0,0,0,0,0,0,0,0,0,0.319727891156463,0,0,0,0,0,0,0,0,0,0,0,470,112,44930,1.24,,,,1
4213,Ag0.94CuSe,Ag0.94CuSe,0,0,0,0,0,0,0,0,0,0,0,0,0,0,0,0,0,0,0,0,0,0,0,0,0,0,0,0,0,0,0,0,0,0,0,0,0,0.340136054421769,0,0,0,0,0,0.340136054421769,0,0,0,0,0,0,0,0,0,0.319727891156463,0,0,0,0,0,0,0,0,0,0,0,479,208,16210,0.56,,,,1
4214,Ag0.94CuSe,Ag0.94CuSe,0,0,0,0,0,0,0,0,0,0,0,0,0,0,0,0,0,0,0,0,0,0,0,0,0,0,0,0,0,0,0,0,0,0,0,0,0,0.340136054421769,0,0,0,0,0,0.340136054421769,0,0,0,0,0,0,0,0,0,0.319727891156463,0,0,0,0,0,0,0,0,0,0,0,549,203,20065,0.62,,,,1
4215,Ag0.94CuSe,Ag0.94CuSe,0,0,0,0,0,0,0,0,0,0,0,0,0,0,0,0,0,0,0,0,0,0,0,0,0,0,0,0,0,0,0,0,0,0,0,0,0,0.340136054421769,0,0,0,0,0,0.340136054421769,0,0,0,0,0,0,0,0,0,0.319727891156463,0,0,0,0,0,0,0,0,0,0,0,625,212,17589,0.59,,,,1
4216,Ag0.94CuSe,Ag0.94CuSe,0,0,0,0,0,0,0,0,0,0,0,0,0,0,0,0,0,0,0,0,0,0,0,0,0,0,0,0,0,0,0,0,0,0,0,0,0,0.340136054421769,0,0,0,0,0,0.340136054421769,0,0,0,0,0,0,0,0,0,0.319727891156463,0,0,0,0,0,0,0,0,0,0,0,694,220,14221,0.6,,,,1
4217,Ag0.97CuSe,Ag0.97CuSe,0,0,0,0,0,0,0,0,0,0,0,0,0,0,0,0,0,0,0,0,0,0,0,0,0,0,0,0,0,0,0,0,0,0,0,0,0,0.336700336700337,0,0,0,0,0,0.336700336700337,0,0,0,0,0,0,0,0,0,0.326599326599327,0,0,0,0,0,0,0,0,0,0,0,298,-98,179710,1.46,,,,1
4218,Ag0.97CuSe,Ag0.97CuSe,0,0,0,0,0,0,0,0,0,0,0,0,0,0,0,0,0,0,0,0,0,0,0,0,0,0,0,0,0,0,0,0,0,0,0,0,0,0.336700336700337,0,0,0,0,0,0.336700336700337,0,0,0,0,0,0,0,0,0,0.326599326599327,0,0,0,0,0,0,0,0,0,0,0,391,-31,59903,2.12,,,,1
4219,Ag0.97CuSe,Ag0.97CuSe,0,0,0,0,0,0,0,0,0,0,0,0,0,0,0,0,0,0,0,0,0,0,0,0,0,0,0,0,0,0,0,0,0,0,0,0,0,0.336700336700337,0,0,0,0,0,0.336700336700337,0,0,0,0,0,0,0,0,0,0.326599326599327,0,0,0,0,0,0,0,0,0,0,0,468,89,43509,1.67,,,,1
4220,Ag0.97CuSe,Ag0.97CuSe,0,0,0,0,0,0,0,0,0,0,0,0,0,0,0,0,0,0,0,0,0,0,0,0,0,0,0,0,0,0,0,0,0,0,0,0,0,0.336700336700337,0,0,0,0,0,0.336700336700337,0,0,0,0,0,0,0,0,0,0.326599326599327,0,0,0,0,0,0,0,0,0,0,0,479,190,14569,0.63,,,,1
4221,Ag0.97CuSe,Ag0.97CuSe,0,0,0,0,0,0,0,0,0,0,0,0,0,0,0,0,0,0,0,0,0,0,0,0,0,0,0,0,0,0,0,0,0,0,0,0,0,0.336700336700337,0,0,0,0,0,0.336700336700337,0,0,0,0,0,0,0,0,0,0.326599326599327,0,0,0,0,0,0,0,0,0,0,0,557,204,15597,0.56,,,,1
4222,Ag0.97CuSe,Ag0.97CuSe,0,0,0,0,0,0,0,0,0,0,0,0,0,0,0,0,0,0,0,0,0,0,0,0,0,0,0,0,0,0,0,0,0,0,0,0,0,0.336700336700337,0,0,0,0,0,0.336700336700337,0,0,0,0,0,0,0,0,0,0.326599326599327,0,0,0,0,0,0,0,0,0,0,0,629,212,14000,0.57,,,,1
4223,AgCuSe,AgCuSe,0,0,0,0,0,0,0,0,0,0,0,0,0,0,0,0,0,0,0,0,0,0,0,0,0,0,0,0,0,0,0,0,0,0,0,0,0,0.333333333333333,0,0,0,0,0,0.333333333333333,0,0,0,0,0,0,0,0,0,0.333333333333333,0,0,0,0,0,0,0,0,0,0,0,298,-75,89860,1.66,,,,1
4224,AgCuSe,AgCuSe,0,0,0,0,0,0,0,0,0,0,0,0,0,0,0,0,0,0,0,0,0,0,0,0,0,0,0,0,0,0,0,0,0,0,0,0,0,0.333333333333333,0,0,0,0,0,0.333333333333333,0,0,0,0,0,0,0,0,0,0.333333333333333,0,0,0,0,0,0,0,0,0,0,0,382,-27,55856,1.95,,,,1
4225,AgCuSe,AgCuSe,0,0,0,0,0,0,0,0,0,0,0,0,0,0,0,0,0,0,0,0,0,0,0,0,0,0,0,0,0,0,0,0,0,0,0,0,0,0.333333333333333,0,0,0,0,0,0.333333333333333,0,0,0,0,0,0,0,0,0,0.333333333333333,0,0,0,0,0,0,0,0,0,0,0,479,206,11232,0.48,,,,1
4226,AgCuSe,AgCuSe,0,0,0,0,0,0,0,0,0,0,0,0,0,0,0,0,0,0,0,0,0,0,0,0,0,0,0,0,0,0,0,0,0,0,0,0,0,0.333333333333333,0,0,0,0,0,0.333333333333333,0,0,0,0,0,0,0,0,0,0.333333333333333,0,0,0,0,0,0,0,0,0,0,0,549,216,11513,0.5,,,,1
4227,AgCuSe,AgCuSe,0,0,0,0,0,0,0,0,0,0,0,0,0,0,0,0,0,0,0,0,0,0,0,0,0,0,0,0,0,0,0,0,0,0,0,0,0,0.333333333333333,0,0,0,0,0,0.333333333333333,0,0,0,0,0,0,0,0,0,0.333333333333333,0,0,0,0,0,0,0,0,0,0,0,621,226,10130,0.53,,,,1
4228,AgCuSe,AgCuSe,0,0,0,0,0,0,0,0,0,0,0,0,0,0,0,0,0,0,0,0,0,0,0,0,0,0,0,0,0,0,0,0,0,0,0,0,0,0.333333333333333,0,0,0,0,0,0.333333333333333,0,0,0,0,0,0,0,0,0,0.333333333333333,0,0,0,0,0,0,0,0,0,0,0,694,231,9100,0.53,,,,1
4229,Ti0.95Al0.05O2,Ti0.95Al0.05O2,0,0,0,0,0,0,0,0,0,0,0,0,0,0,0,0,0,0,0,0.316666666666667,0,0,0,0,0,0,0,0,0,0,0,0,0,0,0,0,0,0,0,0,0,0,0,0,0,0,0,0,0,0,0,0.0166666666666666,0,0,0,0,0,0,0,0,0.666666666666667,0,0,0,0,296,-239,2104,5.67,,,,1
4230,Ti0.96Al0.04O2,Ti0.96Al0.04O2,0,0,0,0,0,0,0,0,0,0,0,0,0,0,0,0,0,0,0,0.32,0,0,0,0,0,0,0,0,0,0,0,0,0,0,0,0,0,0,0,0,0,0,0,0,0,0,0,0,0,0,0,0.0133333333333333,0,0,0,0,0,0,0,0,0.666666666666667,0,0,0,0,296,-282,2112,5.72,,,,1
4231,Ti0.97Al0.03O2,Ti0.97Al0.03O2,0,0,0,0,0,0,0,0,0,0,0,0,0,0,0,0,0,0,0,0.323333333333333,0,0,0,0,0,0,0,0,0,0,0,0,0,0,0,0,0,0,0,0,0,0,0,0,0,0,0,0,0,0,0,0.01,0,0,0,0,0,0,0,0,0.666666666666667,0,0,0,0,296,-323,2077,5.81,,,,1
4232,Ti0.98Al0.02O2,Ti0.98Al0.02O2,0,0,0,0,0,0,0,0,0,0,0,0,0,0,0,0,0,0,0,0.326666666666667,0,0,0,0,0,0,0,0,0,0,0,0,0,0,0,0,0,0,0,0,0,0,0,0,0,0,0,0,0,0,0,0.0066666666666666,0,0,0,0,0,0,0,0,0.666666666666667,0,0,0,0,296,-376,1990,5.88,,,,1
4233,Ti0.995Al0.005O2,Ti0.995Al0.005O2,0,0,0,0,0,0,0,0,0,0,0,0,0,0,0,0,0,0,0,0.331666666666667,0,0,0,0,0,0,0,0,0,0,0,0,0,0,0,0,0,0,0,0,0,0,0,0,0,0,0,0,0,0,0,0.0016666666666666,0,0,0,0,0,0,0,0,0.666666666666667,0,0,0,0,296,-440,1172,7,,,,1
4234,Ti0.99Al0.01O2,Ti0.99Al0.01O2,0,0,0,0,0,0,0,0,0,0,0,0,0,0,0,0,0,0,0,0.33,0,0,0,0,0,0,0,0,0,0,0,0,0,0,0,0,0,0,0,0,0,0,0,0,0,0,0,0,0,0,0,0.0033333333333333,0,0,0,0,0,0,0,0,0.666666666666667,0,0,0,0,296,-415,1700,6.24,,,,1
4235,TiO2,TiO2,0,0,0,0,0,0,0,0,0,0,0,0,0,0,0,0,0,0,0,0.333333333333333,0,0,0,0,0,0,0,0,0,0,0,0,0,0,0,0,0,0,0,0,0,0,0,0,0,0,0,0,0,0,0,0,0,0,0,0,0,0,0,0,0.666666666666667,0,0,0,0,296,-462,388,6.3,,,,1
4236,Ta0.84Ti0.16FeSb,Ta0.84Ti0.16FeSb,0,0,0,0,0,0,0,0,0,0,0,0,0,0.333333333333333,0,0,0,0,0,0.0533333333333333,0,0,0,0,0,0,0,0,0,0,0,0,0,0,0,0,0,0,0,0,0,0,0,0,0,0.333333333333333,0,0,0,0,0,0,0,0,0,0,0,0,0,0,0,0,0.28,0,0,304,,105,,,,,1
4237,Ta0.84Ti0.16FeSb,Ta0.84Ti0.16FeSb,0,0,0,0,0,0,0,0,0,0,0,0,0,0.333333333333333,0,0,0,0,0,0.0533333333333333,0,0,0,0,0,0,0,0,0,0,0,0,0,0,0,0,0,0,0,0,0,0,0,0,0,0.333333333333333,0,0,0,0,0,0,0,0,0,0,0,0,0,0,0,0,0.28,0,0,370,,118,,,,,1
4238,Ta0.84Ti0.16FeSb,Ta0.84Ti0.16FeSb,0,0,0,0,0,0,0,0,0,0,0,0,0,0.333333333333333,0,0,0,0,0,0.0533333333333333,0,0,0,0,0,0,0,0,0,0,0,0,0,0,0,0,0,0,0,0,0,0,0,0,0,0.333333333333333,0,0,0,0,0,0,0,0,0,0,0,0,0,0,0,0,0.28,0,0,470,,142,,,,,1
4239,Ta0.84Ti0.16FeSb,Ta0.84Ti0.16FeSb,0,0,0,0,0,0,0,0,0,0,0,0,0,0.333333333333333,0,0,0,0,0,0.0533333333333333,0,0,0,0,0,0,0,0,0,0,0,0,0,0,0,0,0,0,0,0,0,0,0,0,0,0.333333333333333,0,0,0,0,0,0,0,0,0,0,0,0,0,0,0,0,0.28,0,0,570,,166,,,,,1
4240,Ta0.84Ti0.16FeSb,Ta0.84Ti0.16FeSb,0,0,0,0,0,0,0,0,0,0,0,0,0,0.333333333333333,0,0,0,0,0,0.0533333333333333,0,0,0,0,0,0,0,0,0,0,0,0,0,0,0,0,0,0,0,0,0,0,0,0,0,0.333333333333333,0,0,0,0,0,0,0,0,0,0,0,0,0,0,0,0,0.28,0,0,670,,184,,,,,1
4241,Ta0.84Ti0.16FeSb,Ta0.84Ti0.16FeSb,0,0,0,0,0,0,0,0,0,0,0,0,0,0.333333333333333,0,0,0,0,0,0.0533333333333333,0,0,0,0,0,0,0,0,0,0,0,0,0,0,0,0,0,0,0,0,0,0,0,0,0,0.333333333333333,0,0,0,0,0,0,0,0,0,0,0,0,0,0,0,0,0.28,0,0,770,,200,,,,,1
4242,Ta0.84Ti0.16FeSb,Ta0.84Ti0.16FeSb,0,0,0,0,0,0,0,0,0,0,0,0,0,0.333333333333333,0,0,0,0,0,0.0533333333333333,0,0,0,0,0,0,0,0,0,0,0,0,0,0,0,0,0,0,0,0,0,0,0,0,0,0.333333333333333,0,0,0,0,0,0,0,0,0,0,0,0,0,0,0,0,0.28,0,0,870,,213,,,,,1
4243,Ta0.84Ti0.16FeSb,Ta0.84Ti0.16FeSb,0,0,0,0,0,0,0,0,0,0,0,0,0,0.333333333333333,0,0,0,0,0,0.0533333333333333,0,0,0,0,0,0,0,0,0,0,0,0,0,0,0,0,0,0,0,0,0,0,0,0,0,0.333333333333333,0,0,0,0,0,0,0,0,0,0,0,0,0,0,0,0,0.28,0,0,970,,224,,,,,1
4244,Ta0.88Ti0.12FeSb,Ta0.88Ti0.12FeSb,0,0,0,0,0,0,0,0,0,0,0,0,0,0.333333333333333,0,0,0,0,0,0.04,0,0,0,0,0,0,0,0,0,0,0,0,0,0,0,0,0,0,0,0,0,0,0,0,0,0.333333333333333,0,0,0,0,0,0,0,0,0,0,0,0,0,0,0,0,0.293333333333333,0,0,304,,111,,,,,1
4245,Ta0.88Ti0.12FeSb,Ta0.88Ti0.12FeSb,0,0,0,0,0,0,0,0,0,0,0,0,0,0.333333333333333,0,0,0,0,0,0.04,0,0,0,0,0,0,0,0,0,0,0,0,0,0,0,0,0,0,0,0,0,0,0,0,0,0.333333333333333,0,0,0,0,0,0,0,0,0,0,0,0,0,0,0,0,0.293333333333333,0,0,370,,125,,,,,1
4246,Ta0.88Ti0.12FeSb,Ta0.88Ti0.12FeSb,0,0,0,0,0,0,0,0,0,0,0,0,0,0.333333333333333,0,0,0,0,0,0.04,0,0,0,0,0,0,0,0,0,0,0,0,0,0,0,0,0,0,0,0,0,0,0,0,0,0.333333333333333,0,0,0,0,0,0,0,0,0,0,0,0,0,0,0,0,0.293333333333333,0,0,470,,148,,,,,1
4247,Ta0.88Ti0.12FeSb,Ta0.88Ti0.12FeSb,0,0,0,0,0,0,0,0,0,0,0,0,0,0.333333333333333,0,0,0,0,0,0.04,0,0,0,0,0,0,0,0,0,0,0,0,0,0,0,0,0,0,0,0,0,0,0,0,0,0.333333333333333,0,0,0,0,0,0,0,0,0,0,0,0,0,0,0,0,0.293333333333333,0,0,570,,172,,,,,1
4248,Ta0.88Ti0.12FeSb,Ta0.88Ti0.12FeSb,0,0,0,0,0,0,0,0,0,0,0,0,0,0.333333333333333,0,0,0,0,0,0.04,0,0,0,0,0,0,0,0,0,0,0,0,0,0,0,0,0,0,0,0,0,0,0,0,0,0.333333333333333,0,0,0,0,0,0,0,0,0,0,0,0,0,0,0,0,0.293333333333333,0,0,670,,191,,,,,1
4249,Ta0.88Ti0.12FeSb,Ta0.88Ti0.12FeSb,0,0,0,0,0,0,0,0,0,0,0,0,0,0.333333333333333,0,0,0,0,0,0.04,0,0,0,0,0,0,0,0,0,0,0,0,0,0,0,0,0,0,0,0,0,0,0,0,0,0.333333333333333,0,0,0,0,0,0,0,0,0,0,0,0,0,0,0,0,0.293333333333333,0,0,770,,207,,,,,1
4250,Ta0.88Ti0.12FeSb,Ta0.88Ti0.12FeSb,0,0,0,0,0,0,0,0,0,0,0,0,0,0.333333333333333,0,0,0,0,0,0.04,0,0,0,0,0,0,0,0,0,0,0,0,0,0,0,0,0,0,0,0,0,0,0,0,0,0.333333333333333,0,0,0,0,0,0,0,0,0,0,0,0,0,0,0,0,0.293333333333333,0,0,870,,220,,,,,1
4251,Ta0.88Ti0.12FeSb,Ta0.88Ti0.12FeSb,0,0,0,0,0,0,0,0,0,0,0,0,0,0.333333333333333,0,0,0,0,0,0.04,0,0,0,0,0,0,0,0,0,0,0,0,0,0,0,0,0,0,0,0,0,0,0,0,0,0.333333333333333,0,0,0,0,0,0,0,0,0,0,0,0,0,0,0,0,0.293333333333333,0,0,970,,231,,,,,1
4252,Ta0.92Ti0.08FeSb,Ta0.92Ti0.08FeSb,0,0,0,0,0,0,0,0,0,0,0,0,0,0.333333333333333,0,0,0,0,0,0.0266666666666666,0,0,0,0,0,0,0,0,0,0,0,0,0,0,0,0,0,0,0,0,0,0,0,0,0,0.333333333333333,0,0,0,0,0,0,0,0,0,0,0,0,0,0,0,0,0.306666666666667,0,0,304,,135,,,,,1
4253,Ta0.92Ti0.08FeSb,Ta0.92Ti0.08FeSb,0,0,0,0,0,0,0,0,0,0,0,0,0,0.333333333333333,0,0,0,0,0,0.0266666666666666,0,0,0,0,0,0,0,0,0,0,0,0,0,0,0,0,0,0,0,0,0,0,0,0,0,0.333333333333333,0,0,0,0,0,0,0,0,0,0,0,0,0,0,0,0,0.306666666666667,0,0,370,,150,,,,,1
4254,Ta0.92Ti0.08FeSb,Ta0.92Ti0.08FeSb,0,0,0,0,0,0,0,0,0,0,0,0,0,0.333333333333333,0,0,0,0,0,0.0266666666666666,0,0,0,0,0,0,0,0,0,0,0,0,0,0,0,0,0,0,0,0,0,0,0,0,0,0.333333333333333,0,0,0,0,0,0,0,0,0,0,0,0,0,0,0,0,0.306666666666667,0,0,470,,174,,,,,1
4255,Ta0.92Ti0.08FeSb,Ta0.92Ti0.08FeSb,0,0,0,0,0,0,0,0,0,0,0,0,0,0.333333333333333,0,0,0,0,0,0.0266666666666666,0,0,0,0,0,0,0,0,0,0,0,0,0,0,0,0,0,0,0,0,0,0,0,0,0,0.333333333333333,0,0,0,0,0,0,0,0,0,0,0,0,0,0,0,0,0.306666666666667,0,0,570,,195,,,,,1
4256,Ta0.92Ti0.08FeSb,Ta0.92Ti0.08FeSb,0,0,0,0,0,0,0,0,0,0,0,0,0,0.333333333333333,0,0,0,0,0,0.0266666666666666,0,0,0,0,0,0,0,0,0,0,0,0,0,0,0,0,0,0,0,0,0,0,0,0,0,0.333333333333333,0,0,0,0,0,0,0,0,0,0,0,0,0,0,0,0,0.306666666666667,0,0,670,,213,,,,,1
4257,Ta0.92Ti0.08FeSb,Ta0.92Ti0.08FeSb,0,0,0,0,0,0,0,0,0,0,0,0,0,0.333333333333333,0,0,0,0,0,0.0266666666666666,0,0,0,0,0,0,0,0,0,0,0,0,0,0,0,0,0,0,0,0,0,0,0,0,0,0.333333333333333,0,0,0,0,0,0,0,0,0,0,0,0,0,0,0,0,0.306666666666667,0,0,770,,231,,,,,1
4258,Ta0.92Ti0.08FeSb,Ta0.92Ti0.08FeSb,0,0,0,0,0,0,0,0,0,0,0,0,0,0.333333333333333,0,0,0,0,0,0.0266666666666666,0,0,0,0,0,0,0,0,0,0,0,0,0,0,0,0,0,0,0,0,0,0,0,0,0,0.333333333333333,0,0,0,0,0,0,0,0,0,0,0,0,0,0,0,0,0.306666666666667,0,0,870,,246,,,,,1
4259,Ta0.92Ti0.08FeSb,Ta0.92Ti0.08FeSb,0,0,0,0,0,0,0,0,0,0,0,0,0,0.333333333333333,0,0,0,0,0,0.0266666666666666,0,0,0,0,0,0,0,0,0,0,0,0,0,0,0,0,0,0,0,0,0,0,0,0,0,0.333333333333333,0,0,0,0,0,0,0,0,0,0,0,0,0,0,0,0,0.306666666666667,0,0,970,,258,,,,,1
4260,Ta0.94Ti0.06FeSb,Ta0.94Ti0.06FeSb,0,0,0,0,0,0,0,0,0,0,0,0,0,0.333333333333333,0,0,0,0,0,0.02,0,0,0,0,0,0,0,0,0,0,0,0,0,0,0,0,0,0,0,0,0,0,0,0,0,0.333333333333333,0,0,0,0,0,0,0,0,0,0,0,0,0,0,0,0,0.313333333333333,0,0,570,,202,,,,,1
4261,Ta0.94Ti0.06FeSb,Ta0.94Ti0.06FeSb,0,0,0,0,0,0,0,0,0,0,0,0,0,0.333333333333333,0,0,0,0,0,0.02,0,0,0,0,0,0,0,0,0,0,0,0,0,0,0,0,0,0,0,0,0,0,0,0,0,0.333333333333333,0,0,0,0,0,0,0,0,0,0,0,0,0,0,0,0,0.313333333333333,0,0,670,,222,,,,,1
4262,Ta0.94Ti0.06FeSb,Ta0.94Ti0.06FeSb,0,0,0,0,0,0,0,0,0,0,0,0,0,0.333333333333333,0,0,0,0,0,0.02,0,0,0,0,0,0,0,0,0,0,0,0,0,0,0,0,0,0,0,0,0,0,0,0,0,0.333333333333333,0,0,0,0,0,0,0,0,0,0,0,0,0,0,0,0,0.313333333333333,0,0,770,,240,,,,,1
4263,Ta0.96Ti0.04FeSb,Ta0.96Ti0.04FeSb,0,0,0,0,0,0,0,0,0,0,0,0,0,0.333333333333333,0,0,0,0,0,0.0133333333333333,0,0,0,0,0,0,0,0,0,0,0,0,0,0,0,0,0,0,0,0,0,0,0,0,0,0.333333333333333,0,0,0,0,0,0,0,0,0,0,0,0,0,0,0,0,0.32,0,0,304,,179,,,,,1
4264,Ta0.96Ti0.04FeSb,Ta0.96Ti0.04FeSb,0,0,0,0,0,0,0,0,0,0,0,0,0,0.333333333333333,0,0,0,0,0,0.0133333333333333,0,0,0,0,0,0,0,0,0,0,0,0,0,0,0,0,0,0,0,0,0,0,0,0,0,0.333333333333333,0,0,0,0,0,0,0,0,0,0,0,0,0,0,0,0,0.32,0,0,370,,194,,,,,1
4265,Ta0.96Ti0.04FeSb,Ta0.96Ti0.04FeSb,0,0,0,0,0,0,0,0,0,0,0,0,0,0.333333333333333,0,0,0,0,0,0.0133333333333333,0,0,0,0,0,0,0,0,0,0,0,0,0,0,0,0,0,0,0,0,0,0,0,0,0,0.333333333333333,0,0,0,0,0,0,0,0,0,0,0,0,0,0,0,0,0.32,0,0,470,,221,,,,,1
4266,Ta0.96Ti0.04FeSb,Ta0.96Ti0.04FeSb,0,0,0,0,0,0,0,0,0,0,0,0,0,0.333333333333333,0,0,0,0,0,0.0133333333333333,0,0,0,0,0,0,0,0,0,0,0,0,0,0,0,0,0,0,0,0,0,0,0,0,0,0.333333333333333,0,0,0,0,0,0,0,0,0,0,0,0,0,0,0,0,0.32,0,0,570,,246,,,,,1
4267,Ta0.96Ti0.04FeSb,Ta0.96Ti0.04FeSb,0,0,0,0,0,0,0,0,0,0,0,0,0,0.333333333333333,0,0,0,0,0,0.0133333333333333,0,0,0,0,0,0,0,0,0,0,0,0,0,0,0,0,0,0,0,0,0,0,0,0,0,0.333333333333333,0,0,0,0,0,0,0,0,0,0,0,0,0,0,0,0,0.32,0,0,670,,263,,,,,1
4268,Ta0.96Ti0.04FeSb,Ta0.96Ti0.04FeSb,0,0,0,0,0,0,0,0,0,0,0,0,0,0.333333333333333,0,0,0,0,0,0.0133333333333333,0,0,0,0,0,0,0,0,0,0,0,0,0,0,0,0,0,0,0,0,0,0,0,0,0,0.333333333333333,0,0,0,0,0,0,0,0,0,0,0,0,0,0,0,0,0.32,0,0,970,,299,,,,,1
4269,Ta0.98Ti0.02FeSb,Ta0.98Ti0.02FeSb,0,0,0,0,0,0,0,0,0,0,0,0,0,0.333333333333333,0,0,0,0,0,0.0066666666666666,0,0,0,0,0,0,0,0,0,0,0,0,0,0,0,0,0,0,0,0,0,0,0,0,0,0.333333333333333,0,0,0,0,0,0,0,0,0,0,0,0,0,0,0,0,0.326666666666667,0,0,304,,182,,,,,1
4270,Ta0.98Ti0.02FeSb,Ta0.98Ti0.02FeSb,0,0,0,0,0,0,0,0,0,0,0,0,0,0.333333333333333,0,0,0,0,0,0.0066666666666666,0,0,0,0,0,0,0,0,0,0,0,0,0,0,0,0,0,0,0,0,0,0,0,0,0,0.333333333333333,0,0,0,0,0,0,0,0,0,0,0,0,0,0,0,0,0.326666666666667,0,0,370,,208,,,,,1
4271,Ta0.98Ti0.02FeSb,Ta0.98Ti0.02FeSb,0,0,0,0,0,0,0,0,0,0,0,0,0,0.333333333333333,0,0,0,0,0,0.0066666666666666,0,0,0,0,0,0,0,0,0,0,0,0,0,0,0,0,0,0,0,0,0,0,0,0,0,0.333333333333333,0,0,0,0,0,0,0,0,0,0,0,0,0,0,0,0,0.326666666666667,0,0,470,,237,,,,,1
4272,Ta0.98Ti0.02FeSb,Ta0.98Ti0.02FeSb,0,0,0,0,0,0,0,0,0,0,0,0,0,0.333333333333333,0,0,0,0,0,0.0066666666666666,0,0,0,0,0,0,0,0,0,0,0,0,0,0,0,0,0,0,0,0,0,0,0,0,0,0.333333333333333,0,0,0,0,0,0,0,0,0,0,0,0,0,0,0,0,0.326666666666667,0,0,570,,263,,,,,1
4273,Ta0.98Ti0.02FeSb,Ta0.98Ti0.02FeSb,0,0,0,0,0,0,0,0,0,0,0,0,0,0.333333333333333,0,0,0,0,0,0.0066666666666666,0,0,0,0,0,0,0,0,0,0,0,0,0,0,0,0,0,0,0,0,0,0,0,0,0,0.333333333333333,0,0,0,0,0,0,0,0,0,0,0,0,0,0,0,0,0.326666666666667,0,0,670,,278,,,,,1
4274,Ta0.98Ti0.02FeSb,Ta0.98Ti0.02FeSb,0,0,0,0,0,0,0,0,0,0,0,0,0,0.333333333333333,0,0,0,0,0,0.0066666666666666,0,0,0,0,0,0,0,0,0,0,0,0,0,0,0,0,0,0,0,0,0,0,0,0,0,0.333333333333333,0,0,0,0,0,0,0,0,0,0,0,0,0,0,0,0,0.326666666666667,0,0,770,,298,,,,,1
4275,Ta0.98Ti0.02FeSb,Ta0.98Ti0.02FeSb,0,0,0,0,0,0,0,0,0,0,0,0,0,0.333333333333333,0,0,0,0,0,0.0066666666666666,0,0,0,0,0,0,0,0,0,0,0,0,0,0,0,0,0,0,0,0,0,0,0,0,0,0.333333333333333,0,0,0,0,0,0,0,0,0,0,0,0,0,0,0,0,0.326666666666667,0,0,870,,306,,,,,1
4276,Ta0.98Ti0.02FeSb,Ta0.98Ti0.02FeSb,0,0,0,0,0,0,0,0,0,0,0,0,0,0.333333333333333,0,0,0,0,0,0.0066666666666666,0,0,0,0,0,0,0,0,0,0,0,0,0,0,0,0,0,0,0,0,0,0,0,0,0,0.333333333333333,0,0,0,0,0,0,0,0,0,0,0,0,0,0,0,0,0.326666666666667,0,0,970,,319,,,,,1
4277,TaFeSb,TaFeSb,0,0,0,0,0,0,0,0,0,0,0,0,0,0.333333333333333,0,0,0,0,0,0,0,0,0,0,0,0,0,0,0,0,0,0,0,0,0,0,0,0,0,0,0,0,0,0,0,0.333333333333333,0,0,0,0,0,0,0,0,0,0,0,0,0,0,0,0,0.333333333333333,0,0,670,,69,,,,,1
4278,TaFeSb,TaFeSb,0,0,0,0,0,0,0,0,0,0,0,0,0,0.333333333333333,0,0,0,0,0,0,0,0,0,0,0,0,0,0,0,0,0,0,0,0,0,0,0,0,0,0,0,0,0,0,0,0.333333333333333,0,0,0,0,0,0,0,0,0,0,0,0,0,0,0,0,0.333333333333333,0,0,770,,98,,,,,1
4279,TaFeSb,TaFeSb,0,0,0,0,0,0,0,0,0,0,0,0,0,0.333333333333333,0,0,0,0,0,0,0,0,0,0,0,0,0,0,0,0,0,0,0,0,0,0,0,0,0,0,0,0,0,0,0,0.333333333333333,0,0,0,0,0,0,0,0,0,0,0,0,0,0,0,0,0.333333333333333,0,0,870,,114,,,,,1
4280,TaFeSb,TaFeSb,0,0,0,0,0,0,0,0,0,0,0,0,0,0.333333333333333,0,0,0,0,0,0,0,0,0,0,0,0,0,0,0,0,0,0,0,0,0,0,0,0,0,0,0,0,0,0,0,0.333333333333333,0,0,0,0,0,0,0,0,0,0,0,0,0,0,0,0,0.333333333333333,0,0,970,,118,,,,,1
4281,Ca3Co2O6,Ca3Co2O6,0,0,0,0,0,0,0,0,0,0,0,0.181818181818182,0,0,0,0,0,0,0,0,0,0,0,0,0,0,0,0,0.272727272727273,0,0,0,0,0,0,0,0,0,0,0,0,0,0,0,0,0,0,0,0,0,0,0,0,0,0,0,0,0,0,0,0.545454545454545,0,0,0,0,373,227,17,7.43,0,0,https://doi.org/10.1063/1.1622115,1
4282,Ca3Co2O6,Ca3Co2O6,0,0,0,0,0,0,0,0,0,0,0,0.181818181818182,0,0,0,0,0,0,0,0,0,0,0,0,0,0,0,0,0.272727272727273,0,0,0,0,0,0,0,0,0,0,0,0,0,0,0,0,0,0,0,0,0,0,0,0,0,0,0,0,0,0,0,0.545454545454545,0,0,0,0,473,214,111,6.71,0.00001,0,https://doi.org/10.1063/1.1622115,1
4283,Ca3Co2O6,Ca3Co2O6,0,0,0,0,0,0,0,0,0,0,0,0.181818181818182,0,0,0,0,0,0,0,0,0,0,0,0,0,0,0,0,0.272727272727273,0,0,0,0,0,0,0,0,0,0,0,0,0,0,0,0,0,0,0,0,0,0,0,0,0,0,0,0,0,0,0,0.545454545454545,0,0,0,0,573,174,630,6,0.00002,0,https://doi.org/10.1063/1.1622115,1
4284,Ca3Co2O6,Ca3Co2O6,0,0,0,0,0,0,0,0,0,0,0,0.181818181818182,0,0,0,0,0,0,0,0,0,0,0,0,0,0,0,0,0.272727272727273,0,0,0,0,0,0,0,0,0,0,0,0,0,0,0,0,0,0,0,0,0,0,0,0,0,0,0,0,0,0,0,0.545454545454545,0,0,0,0,673,157,2000,5.33,0.00005,0.01,https://doi.org/10.1063/1.1622115,1
4285,Ca3Co2O6,Ca3Co2O6,0,0,0,0,0,0,0,0,0,0,0,0.181818181818182,0,0,0,0,0,0,0,0,0,0,0,0,0,0,0,0,0.272727272727273,0,0,0,0,0,0,0,0,0,0,0,0,0,0,0,0,0,0,0,0,0,0,0,0,0,0,0,0,0,0,0,0.545454545454545,0,0,0,0,773,146,4570,4.64,0.0001,0.02,https://doi.org/10.1063/1.1622115,1
4286,Ca3Co2O6,Ca3Co2O6,0,0,0,0,0,0,0,0,0,0,0,0.181818181818182,0,0,0,0,0,0,0,0,0,0,0,0,0,0,0,0,0.272727272727273,0,0,0,0,0,0,0,0,0,0,0,0,0,0,0,0,0,0,0,0,0,0,0,0,0,0,0,0,0,0,0,0.545454545454545,0,0,0,0,873,142,8100,3.87,0.00016,0.04,https://doi.org/10.1063/1.1622115,1
4287,Ca3Co2O6,Ca3Co2O6,0,0,0,0,0,0,0,0,0,0,0,0.181818181818182,0,0,0,0,0,0,0,0,0,0,0,0,0,0,0,0,0.272727272727273,0,0,0,0,0,0,0,0,0,0,0,0,0,0,0,0,0,0,0,0,0,0,0,0,0,0,0,0,0,0,0,0.545454545454545,0,0,0,0,973,149,11111,3.17,0.00025,0.08,https://doi.org/10.1063/1.1622115,1
4288,Ca3Co2O6,Ca3Co2O6,0,0,0,0,0,0,0,0,0,0,0,0.181818181818182,0,0,0,0,0,0,0,0,0,0,0,0,0,0,0,0,0.272727272727273,0,0,0,0,0,0,0,0,0,0,0,0,0,0,0,0,0,0,0,0,0,0,0,0,0,0,0,0,0,0,0,0.545454545454545,0,0,0,0,1073,160,13500,2.44,0.00035,0.15,https://doi.org/10.1063/1.1622115,1
4289,Tl2GeTe3,Tl2GeTe3,0,0.333333333333333,0,0,0,0,0,0,0,0,0,0,0,0,0,0,0,0.5,0,0,0,0,0,0,0,0,0,0,0,0,0,0,0,0,0,0,0,0,0,0.166666666666667,0,0,0,0,0,0,0,0,0,0,0,0,0,0,0,0,0,0,0,0,0,0,0,0,0,323,201,2850,0.31,0.00012,0.12,https://doi.org/10.1063/1.2181427,1
