Repository: anilkunwar/thermoelectrics

# Machine learning assisted design of thermoelectrics

a. Machine Learning

# Fetching the upto date data of thermoelectricity (Informatics)

# Featurization:

The computer code to convert the multicomponent chemical formula and temperature row into composition-temperature feature vector
Binary alloys/compunds with upload from json files
Multicomponent alloys/compunds with upload from json files

# Informatics approach to classify p-type and n-type thermoelectric materials

Basic Illustrative Tutorials
Querying the Abstracts on the Materials Science, Applied Physics and Condensed Matter Physics on Keyterms Specific to Thermoelectrics
NER analysis for material type classification

File: machine_learning/vae_regression/latent_space_visualization/thermoelectric_materials.csv (part 27 of 33)
Unnamed: 0,Formula,modformula,In,Tl,La,Sr,Mn,Ni,Ru,Pd,Hf,Cs,Sc,Co,Si,Fe,Li,Cl,Yb,Te,N,Ti,Cd,Zr,Y,Ga,Cr,Pr,Tm,Br,Ca,Mg,Rb,Au,Nd,Ce,Ho,I,Ba,Se,Pb,Ge,Gd,Tb,Dy,Cu,Na,Sb,Bi,P,As,Sm,Zn,Al,Sn,Ag,Nb,Mo,V,S,K,Lu,O,Eu,Ta,B,Er,temperature(K),seebeck_coefficient(μV/K),electrical_conductivity(S/m),thermal_conductivity(W/mK),power_factor(W/mK2),ZT,reference,sum_elements
4290,Tl2GeTe3,Tl2GeTe3,0,0.333333333333333,0,0,0,0,0,0,0,0,0,0,0,0,0,0,0,0.5,0,0,0,0,0,0,0,0,0,0,0,0,0,0,0,0,0,0,0,0,0,0.166666666666667,0,0,0,0,0,0,0,0,0,0,0,0,0,0,0,0,0,0,0,0,0,0,0,0,0,373,212,3350,0.3,0.00016,0.19,https://doi.org/10.1063/1.2181427,1
4291,Tl2GeTe3,Tl2GeTe3,0,0.333333333333333,0,0,0,0,0,0,0,0,0,0,0,0,0,0,0,0.5,0,0,0,0,0,0,0,0,0,0,0,0,0,0,0,0,0,0,0,0,0,0.166666666666667,0,0,0,0,0,0,0,0,0,0,0,0,0,0,0,0,0,0,0,0,0,0,0,0,0,423,228,3200,0.29,0.00017,0.24,https://doi.org/10.1063/1.2181427,1
4292,Tl2GeTe3,Tl2GeTe3,0,0.333333333333333,0,0,0,0,0,0,0,0,0,0,0,0,0,0,0,0.5,0,0,0,0,0,0,0,0,0,0,0,0,0,0,0,0,0,0,0,0,0,0.166666666666667,0,0,0,0,0,0,0,0,0,0,0,0,0,0,0,0,0,0,0,0,0,0,0,0,0,473,235,3030,0.27,0.00016,0.29,https://doi.org/10.1063/1.2181427,1
4293,Tl4PbTe3,Tl4PbTe3,0,0.5,0,0,0,0,0,0,0,0,0,0,0,0,0,0,0,0.375,0,0,0,0,0,0,0,0,0,0,0,0,0,0,0,0,0,0,0,0,0.125,0,0,0,0,0,0,0,0,0,0,0,0,0,0,0,0,0,0,0,0,0,0,0,0,0,0,373,47,53500,1.03,0.00011,0.04,https://doi.org/10.1063/1.2181427,1
4294,Tl4PbTe3,Tl4PbTe3,0,0.5,0,0,0,0,0,0,0,0,0,0,0,0,0,0,0,0.375,0,0,0,0,0,0,0,0,0,0,0,0,0,0,0,0,0,0,0,0,0.125,0,0,0,0,0,0,0,0,0,0,0,0,0,0,0,0,0,0,0,0,0,0,0,0,0,0,323,52,81800,1.2,0.00017,0.06,https://doi.org/10.1063/1.2181427,1
4295,Tl4PbTe3,Tl4PbTe3,0,0.5,0,0,0,0,0,0,0,0,0,0,0,0,0,0,0,0.375,0,0,0,0,0,0,0,0,0,0,0,0,0,0,0,0,0,0,0,0,0.125,0,0,0,0,0,0,0,0,0,0,0,0,0,0,0,0,0,0,0,0,0,0,0,0,0,0,423,67,39900,0.82,0.00018,0.09,https://doi.org/10.1063/1.2181427,1
4296,Tl4PbTe3,Tl4PbTe3,0,0.5,0,0,0,0,0,0,0,0,0,0,0,0,0,0,0,0.375,0,0,0,0,0,0,0,0,0,0,0,0,0,0,0,0,0,0,0,0,0.125,0,0,0,0,0,0,0,0,0,0,0,0,0,0,0,0,0,0,0,0,0,0,0,0,0,0,473,95,27500,0.73,0.00025,0.16,https://doi.org/10.1063/1.2181427,1
4297,Tl4PbTe3,Tl4PbTe3,0,0.5,0,0,0,0,0,0,0,0,0,0,0,0,0,0,0,0.375,0,0,0,0,0,0,0,0,0,0,0,0,0,0,0,0,0,0,0,0,0.125,0,0,0,0,0,0,0,0,0,0,0,0,0,0,0,0,0,0,0,0,0,0,0,0,0,0,523,130,19900,0.63,0.00033,0.27,https://doi.org/10.1063/1.2181427,1
4298,Tl4PbTe3,Tl4PbTe3,0,0.5,0,0,0,0,0,0,0,0,0,0,0,0,0,0,0,0.375,0,0,0,0,0,0,0,0,0,0,0,0,0,0,0,0,0,0,0,0,0.125,0,0,0,0,0,0,0,0,0,0,0,0,0,0,0,0,0,0,0,0,0,0,0,0,0,0,573,166,14500,0.55,0.00041,0.43,https://doi.org/10.1063/1.2181427,1
4299,Tl4PbTe3,Tl4PbTe3,0,0.5,0,0,0,0,0,0,0,0,0,0,0,0,0,0,0,0.375,0,0,0,0,0,0,0,0,0,0,0,0,0,0,0,0,0,0,0,0,0.125,0,0,0,0,0,0,0,0,0,0,0,0,0,0,0,0,0,0,0,0,0,0,0,0,0,0,623,204,11200,0.52,0.00047,0.56,https://doi.org/10.1063/1.2181427,1
4300,Tl4PbTe3,Tl4PbTe3,0,0.5,0,0,0,0,0,0,0,0,0,0,0,0,0,0,0,0.375,0,0,0,0,0,0,0,0,0,0,0,0,0,0,0,0,0,0,0,0,0.125,0,0,0,0,0,0,0,0,0,0,0,0,0,0,0,0,0,0,0,0,0,0,0,0,0,0,673,235,9800,0.49,0.00052,0.72,https://doi.org/10.1063/1.2181427,1
4301,Tl4SnTe3,Tl4SnTe3,0,0.5,0,0,0,0,0,0,0,0,0,0,0,0,0,0,0,0.375,0,0,0,0,0,0,0,0,0,0,0,0,0,0,0,0,0,0,0,0,0,0,0,0,0,0,0,0,0,0,0,0,0,0,0.125,0,0,0,0,0,0,0,0,0,0,0,0,323,126,28700,0.52,0.00046,0.27,https://doi.org/10.1063/1.2181427,1
4302,Tl4SnTe3,Tl4SnTe3,0,0.5,0,0,0,0,0,0,0,0,0,0,0,0,0,0,0,0.375,0,0,0,0,0,0,0,0,0,0,0,0,0,0,0,0,0,0,0,0,0,0,0,0,0,0,0,0,0,0,0,0,0,0,0.125,0,0,0,0,0,0,0,0,0,0,0,0,373,124,23700,0.46,0.00036,0.29,https://doi.org/10.1063/1.2181427,1
4303,Tl4SnTe3,Tl4SnTe3,0,0.5,0,0,0,0,0,0,0,0,0,0,0,0,0,0,0,0.375,0,0,0,0,0,0,0,0,0,0,0,0,0,0,0,0,0,0,0,0,0,0,0,0,0,0,0,0,0,0,0,0,0,0,0.125,0,0,0,0,0,0,0,0,0,0,0,0,423,145,20000,0.45,0.00042,0.39,https://doi.org/10.1063/1.2181427,1
4304,Tl4SnTe3,Tl4SnTe3,0,0.5,0,0,0,0,0,0,0,0,0,0,0,0,0,0,0,0.375,0,0,0,0,0,0,0,0,0,0,0,0,0,0,0,0,0,0,0,0,0,0,0,0,0,0,0,0,0,0,0,0,0,0,0.125,0,0,0,0,0,0,0,0,0,0,0,0,473,160,18200,0.45,0.00046,0.48,https://doi.org/10.1063/1.2181427,1
4305,Tl4SnTe3,Tl4SnTe3,0,0.5,0,0,0,0,0,0,0,0,0,0,0,0,0,0,0,0.375,0,0,0,0,0,0,0,0,0,0,0,0,0,0,0,0,0,0,0,0,0,0,0,0,0,0,0,0,0,0,0,0,0,0,0.125,0,0,0,0,0,0,0,0,0,0,0,0,523,175,16400,0.47,0.00049,0.55,https://doi.org/10.1063/1.2181427,1
4306,Tl4SnTe3,Tl4SnTe3,0,0.5,0,0,0,0,0,0,0,0,0,0,0,0,0,0,0,0.375,0,0,0,0,0,0,0,0,0,0,0,0,0,0,0,0,0,0,0,0,0,0,0,0,0,0,0,0,0,0,0,0,0,0,0.125,0,0,0,0,0,0,0,0,0,0,0,0,623,200,13000,0.49,0.00054,0.67,https://doi.org/10.1063/1.2181427,1
4307,Tl4SnTe3,Tl4SnTe3,0,0.5,0,0,0,0,0,0,0,0,0,0,0,0,0,0,0,0.375,0,0,0,0,0,0,0,0,0,0,0,0,0,0,0,0,0,0,0,0,0,0,0,0,0,0,0,0,0,0,0,0,0,0,0.125,0,0,0,0,0,0,0,0,0,0,0,0,673,212,12450,0.5,0.00055,0.74,https://doi.org/10.1063/1.2181427,1
4308,Ba0.03Co4Sb12,Ba0.03Co4Sb12,0,0,0,0,0,0,0,0,0,0,0,0.249532127261385,0,0,0,0,0,0,0,0,0,0,0,0,0,0,0,0,0,0,0,0,0,0,0,0,0.0018714909544603,0,0,0,0,0,0,0,0,0.748596381784155,0,0,0,0,0,0,0,0,0,0,0,0,0,0,0,0,0,0,0,300,-220,39900,5.41,0.00193,0.11,https://doi.org/10.1063/1.2920210,1
4309,Ba0.03Co4Sb12,Ba0.03Co4Sb12,0,0,0,0,0,0,0,0,0,0,0,0.249532127261385,0,0,0,0,0,0,0,0,0,0,0,0,0,0,0,0,0,0,0,0,0,0,0,0,0.0018714909544603,0,0,0,0,0,0,0,0,0.748596381784155,0,0,0,0,0,0,0,0,0,0,0,0,0,0,0,0,0,0,0,400,-244,34000,4.75,0.00203,0.17,https://doi.org/10.1063/1.2920210,1
4310,Ba0.03Co4Sb12,Ba0.03Co4Sb12,0,0,0,0,0,0,0,0,0,0,0,0.249532127261385,0,0,0,0,0,0,0,0,0,0,0,0,0,0,0,0,0,0,0,0,0,0,0,0,0.0018714909544603,0,0,0,0,0,0,0,0,0.748596381784155,0,0,0,0,0,0,0,0,0,0,0,0,0,0,0,0,0,0,0,500,-244,27660,4.08,0.00165,0.2,https://doi.org/10.1063/1.2920210,1
4311,Ba0.03Co4Sb12,Ba0.03Co4Sb12,0,0,0,0,0,0,0,0,0,0,0,0.249532127261385,0,0,0,0,0,0,0,0,0,0,0,0,0,0,0,0,0,0,0,0,0,0,0,0,0.0018714909544603,0,0,0,0,0,0,0,0,0.748596381784155,0,0,0,0,0,0,0,0,0,0,0,0,0,0,0,0,0,0,0,800,-161,37234,3.83,0.00097,0.2,https://doi.org/10.1063/1.2920210,1
4312,Ba0.03Co4Sb12,Ba0.03Co4Sb12,0,0,0,0,0,0,0,0,0,0,0,0.249532127261385,0,0,0,0,0,0,0,0,0,0,0,0,0,0,0,0,0,0,0,0,0,0,0,0,0.0018714909544603,0,0,0,0,0,0,0,0,0.748596381784155,0,0,0,0,0,0,0,0,0,0,0,0,0,0,0,0,0,0,0,700,-185,32978,3.73,0.00113,0.21,https://doi.org/10.1063/1.2920210,1
4313,Ba0.03Co4Sb12,Ba0.03Co4Sb12,0,0,0,0,0,0,0,0,0,0,0,0.249532127261385,0,0,0,0,0,0,0,0,0,0,0,0,0,0,0,0,0,0,0,0,0,0,0,0,0.0018714909544603,0,0,0,0,0,0,0,0,0.748596381784155,0,0,0,0,0,0,0,0,0,0,0,0,0,0,0,0,0,0,0,600,-215,29787,3.71,0.00138,0.22,https://doi.org/10.1063/1.2920210,1
4314,Ba0.05Yb0.09Co4Sb12,Ba0.05Yb0.09Co4Sb12,0,0,0,0,0,0,0,0,0,0,0,0.247831474597274,0,0,0,0,0.0055762081784386,0,0,0,0,0,0,0,0,0,0,0,0,0,0,0,0,0,0,0,0.0030978934324659,0,0,0,0,0,0,0,0,0.743494423791822,0,0,0,0,0,0,0,0,0,0,0,0,0,0,0,0,0,0,0,300,-158,112400,2.81,0.00279,0.29,https://doi.org/10.1063/1.2920210,1
4315,Ba0.05Yb0.09Co4Sb12,Ba0.05Yb0.09Co4Sb12,0,0,0,0,0,0,0,0,0,0,0,0.247831474597274,0,0,0,0,0.0055762081784386,0,0,0,0,0,0,0,0,0,0,0,0,0,0,0,0,0,0,0,0.0030978934324659,0,0,0,0,0,0,0,0,0.743494423791822,0,0,0,0,0,0,0,0,0,0,0,0,0,0,0,0,0,0,0,400,-186,100000,2.75,0.00346,0.51,https://doi.org/10.1063/1.2920210,1
4316,Ba0.05Yb0.09Co4Sb12,Ba0.05Yb0.09Co4Sb12,0,0,0,0,0,0,0,0,0,0,0,0.247831474597274,0,0,0,0,0.0055762081784386,0,0,0,0,0,0,0,0,0,0,0,0,0,0,0,0,0,0,0,0.0030978934324659,0,0,0,0,0,0,0,0,0.743494423791822,0,0,0,0,0,0,0,0,0,0,0,0,0,0,0,0,0,0,0,600,-226,82600,2.47,0.00421,1.02,https://doi.org/10.1063/1.2920210,1
4317,Ba0.05Yb0.09Co4Sb12,Ba0.05Yb0.09Co4Sb12,0,0,0,0,0,0,0,0,0,0,0,0.247831474597274,0,0,0,0,0.0055762081784386,0,0,0,0,0,0,0,0,0,0,0,0,0,0,0,0,0,0,0,0.0030978934324659,0,0,0,0,0,0,0,0,0.743494423791822,0,0,0,0,0,0,0,0,0,0,0,0,0,0,0,0,0,0,0,800,-236,78191,2.59,0.00434,1.28,https://doi.org/10.1063/1.2920210,1
4318,Ba0.08Yb0.09Co4Sb12,Ba0.08Yb0.09Co4Sb12,0,0,0,0,0,0,0,0,0,0,0,0.247371675943105,0,0,0,0,0.0055658627087198,0,0,0,0,0,0,0,0,0,0,0,0,0,0,0,0,0,0,0,0.004947433518862,0,0,0,0,0,0,0,0,0.742115027829314,0,0,0,0,0,0,0,0,0,0,0,0,0,0,0,0,0,0,0,300,-126,206600,2.51,0.00329,0.38,https://doi.org/10.1063/1.2920210,1
4319,Ba0.08Yb0.09Co4Sb12,Ba0.08Yb0.09Co4Sb12,0,0,0,0,0,0,0,0,0,0,0,0.247371675943105,0,0,0,0,0.0055658627087198,0,0,0,0,0,0,0,0,0,0,0,0,0,0,0,0,0,0,0,0.004947433518862,0,0,0,0,0,0,0,0,0.742115027829314,0,0,0,0,0,0,0,0,0,0,0,0,0,0,0,0,0,0,0,400,-145,172340,2.53,0.00362,0.57,https://doi.org/10.1063/1.2920210,1
4320,Ba0.08Yb0.09Co4Sb12,Ba0.08Yb0.09Co4Sb12,0,0,0,0,0,0,0,0,0,0,0,0.247371675943105,0,0,0,0,0.0055658627087198,0,0,0,0,0,0,0,0,0,0,0,0,0,0,0,0,0,0,0,0.004947433518862,0,0,0,0,0,0,0,0,0.742115027829314,0,0,0,0,0,0,0,0,0,0,0,0,0,0,0,0,0,0,0,600,-176,138000,2.45,0.00425,1.03,https://doi.org/10.1063/1.2920210,1
4321,Ba0.08Yb0.09Co4Sb12,Ba0.08Yb0.09Co4Sb12,0,0,0,0,0,0,0,0,0,0,0,0.247371675943105,0,0,0,0,0.0055658627087198,0,0,0,0,0,0,0,0,0,0,0,0,0,0,0,0,0,0,0,0.004947433518862,0,0,0,0,0,0,0,0,0.742115027829314,0,0,0,0,0,0,0,0,0,0,0,0,0,0,0,0,0,0,0,700,-184,122000,2.41,0.00413,1.2,https://doi.org/10.1063/1.2920210,1
4322,Ba0.08Yb0.09Co4Sb12,Ba0.08Yb0.09Co4Sb12,0,0,0,0,0,0,0,0,0,0,0,0.247371675943105,0,0,0,0,0.0055658627087198,0,0,0,0,0,0,0,0,0,0,0,0,0,0,0,0,0,0,0,0.004947433518862,0,0,0,0,0,0,0,0,0.742115027829314,0,0,0,0,0,0,0,0,0,0,0,0,0,0,0,0,0,0,0,800,-191,114400,2.47,0.00419,1.3,https://doi.org/10.1063/1.2920210,1
4323,Ba0.11Yb0.03Co4Sb12,Ba0.11Yb0.03Co4Sb12,0,0,0,0,0,0,0,0,0,0,0,0.247831474597274,0,0,0,0,0.0018587360594795,0,0,0,0,0,0,0,0,0,0,0,0,0,0,0,0,0,0,0,0.006815365551425,0,0,0,0,0,0,0,0,0.743494423791822,0,0,0,0,0,0,0,0,0,0,0,0,0,0,0,0,0,0,0,300,-115,178700,3.2,0.00236,0.22,https://doi.org/10.1063/1.2920210,1
4324,Ba0.11Yb0.03Co4Sb12,Ba0.11Yb0.03Co4Sb12,0,0,0,0,0,0,0,0,0,0,0,0.247831474597274,0,0,0,0,0.0018587360594795,0,0,0,0,0,0,0,0,0,0,0,0,0,0,0,0,0,0,0,0.006815365551425,0,0,0,0,0,0,0,0,0.743494423791822,0,0,0,0,0,0,0,0,0,0,0,0,0,0,0,0,0,0,0,400,-137,150000,3.28,0.0028,0.34,https://doi.org/10.1063/1.2920210,1
4325,Ba0.11Yb0.03Co4Sb12,Ba0.11Yb0.03Co4Sb12,0,0,0,0,0,0,0,0,0,0,0,0.247831474597274,0,0,0,0,0.0018587360594795,0,0,0,0,0,0,0,0,0,0,0,0,0,0,0,0,0,0,0,0.006815365551425,0,0,0,0,0,0,0,0,0.743494423791822,0,0,0,0,0,0,0,0,0,0,0,0,0,0,0,0,0,0,0,500,-154,130800,3.23,0.00309,0.48,https://doi.org/10.1063/1.2920210,1
4326,Ba0.11Yb0.03Co4Sb12,Ba0.11Yb0.03Co4Sb12,0,0,0,0,0,0,0,0,0,0,0,0.247831474597274,0,0,0,0,0.0018587360594795,0,0,0,0,0,0,0,0,0,0,0,0,0,0,0,0,0,0,0,0.006815365551425,0,0,0,0,0,0,0,0,0.743494423791822,0,0,0,0,0,0,0,0,0,0,0,0,0,0,0,0,0,0,0,600,-167,119000,3.11,0.00331,0.63,https://doi.org/10.1063/1.2920210,1
4327,Ba0.11Yb0.03Co4Sb12,Ba0.11Yb0.03Co4Sb12,0,0,0,0,0,0,0,0,0,0,0,0.247831474597274,0,0,0,0,0.0018587360594795,0,0,0,0,0,0,0,0,0,0,0,0,0,0,0,0,0,0,0,0.006815365551425,0,0,0,0,0,0,0,0,0.743494423791822,0,0,0,0,0,0,0,0,0,0,0,0,0,0,0,0,0,0,0,700,-176,111170,3.04,0.00342,0.78,https://doi.org/10.1063/1.2920210,1
4328,Ba0.11Yb0.08Co4Sb12,Ba0.11Yb0.08Co4Sb12,0,0,0,0,0,0,0,0,0,0,0,0.247066090179123,0,0,0,0,0.0049413218035824,0,0,0,0,0,0,0,0,0,0,0,0,0,0,0,0,0,0,0,0.0067943174799258,0,0,0,0,0,0,0,0,0.741198270537369,0,0,0,0,0,0,0,0,0,0,0,0,0,0,0,0,0,0,0,300,-107,211500,2.38,0.00242,0.3,https://doi.org/10.1063/1.2920210,1
4329,Ba0.11Yb0.08Co4Sb12,Ba0.11Yb0.08Co4Sb12,0,0,0,0,0,0,0,0,0,0,0,0.247066090179123,0,0,0,0,0.0049413218035824,0,0,0,0,0,0,0,0,0,0,0,0,0,0,0,0,0,0,0,0.0067943174799258,0,0,0,0,0,0,0,0,0.741198270537369,0,0,0,0,0,0,0,0,0,0,0,0,0,0,0,0,0,0,0,400,-127,177300,2.42,0.00286,0.47,https://doi.org/10.1063/1.2920210,1
4330,Ba0.11Yb0.08Co4Sb12,Ba0.11Yb0.08Co4Sb12,0,0,0,0,0,0,0,0,0,0,0,0.247066090179123,0,0,0,0,0.0049413218035824,0,0,0,0,0,0,0,0,0,0,0,0,0,0,0,0,0,0,0,0.0067943174799258,0,0,0,0,0,0,0,0,0.741198270537369,0,0,0,0,0,0,0,0,0,0,0,0,0,0,0,0,0,0,0,500,-145,154000,2.39,0.00322,0.67,https://doi.org/10.1063/1.2920210,1
4331,Ba0.11Yb0.08Co4Sb12,Ba0.11Yb0.08Co4Sb12,0,0,0,0,0,0,0,0,0,0,0,0.247066090179123,0,0,0,0,0.0049413218035824,0,0,0,0,0,0,0,0,0,0,0,0,0,0,0,0,0,0,0,0.0067943174799258,0,0,0,0,0,0,0,0,0.741198270537369,0,0,0,0,0,0,0,0,0,0,0,0,0,0,0,0,0,0,0,600,-159,135100,2.35,0.00342,0.86,https://doi.org/10.1063/1.2920210,1
4332,Ba0.11Yb0.08Co4Sb12,Ba0.11Yb0.08Co4Sb12,0,0,0,0,0,0,0,0,0,0,0,0.247066090179123,0,0,0,0,0.0049413218035824,0,0,0,0,0,0,0,0,0,0,0,0,0,0,0,0,0,0,0,0.0067943174799258,0,0,0,0,0,0,0,0,0.741198270537369,0,0,0,0,0,0,0,0,0,0,0,0,0,0,0,0,0,0,0,700,-168,123404,2.32,0.00348,1.05,https://doi.org/10.1063/1.2920210,1
4333,Ba0.11Yb0.08Co4Sb12,Ba0.11Yb0.08Co4Sb12,0,0,0,0,0,0,0,0,0,0,0,0.247066090179123,0,0,0,0,0.0049413218035824,0,0,0,0,0,0,0,0,0,0,0,0,0,0,0,0,0,0,0,0.0067943174799258,0,0,0,0,0,0,0,0,0.741198270537369,0,0,0,0,0,0,0,0,0,0,0,0,0,0,0,0,0,0,0,800,-179,112600,2.32,0.00359,1.24,https://doi.org/10.1063/1.2920210,1
4334,Ba0.15Yb0.01Co4Sb12,Ba0.15Yb0.01Co4Sb12,0,0,0,0,0,0,0,0,0,0,0,0.247524752475248,0,0,0,0,0.0006188118811881,0,0,0,0,0,0,0,0,0,0,0,0,0,0,0,0,0,0,0,0.0092821782178217,0,0,0,0,0,0,0,0,0.742574257425743,0,0,0,0,0,0,0,0,0,0,0,0,0,0,0,0,0,0,0,300,-125,179700,4.35,0.00281,0.19,https://doi.org/10.1063/1.2920210,1
4335,Ba0.15Yb0.01Co4Sb12,Ba0.15Yb0.01Co4Sb12,0,0,0,0,0,0,0,0,0,0,0,0.247524752475248,0,0,0,0,0.0006188118811881,0,0,0,0,0,0,0,0,0,0,0,0,0,0,0,0,0,0,0,0.0092821782178217,0,0,0,0,0,0,0,0,0.742574257425743,0,0,0,0,0,0,0,0,0,0,0,0,0,0,0,0,0,0,0,400,-146,144000,4.04,0.00308,0.32,https://doi.org/10.1063/1.2920210,1
4336,Ba0.15Yb0.01Co4Sb12,Ba0.15Yb0.01Co4Sb12,0,0,0,0,0,0,0,0,0,0,0,0.247524752475248,0,0,0,0,0.0006188118811881,0,0,0,0,0,0,0,0,0,0,0,0,0,0,0,0,0,0,0,0.0092821782178217,0,0,0,0,0,0,0,0,0.742574257425743,0,0,0,0,0,0,0,0,0,0,0,0,0,0,0,0,0,0,0,500,-165,127500,3.82,0.00347,0.45,https://doi.org/10.1063/1.2920210,1
4337,Ba0.15Yb0.01Co4Sb12,Ba0.15Yb0.01Co4Sb12,0,0,0,0,0,0,0,0,0,0,0,0.247524752475248,0,0,0,0,0.0006188118811881,0,0,0,0,0,0,0,0,0,0,0,0,0,0,0,0,0,0,0,0.0092821782178217,0,0,0,0,0,0,0,0,0.742574257425743,0,0,0,0,0,0,0,0,0,0,0,0,0,0,0,0,0,0,0,600,-179,113000,3.62,0.00362,0.6,https://doi.org/10.1063/1.2920210,1
4338,Ba0.15Yb0.01Co4Sb12,Ba0.15Yb0.01Co4Sb12,0,0,0,0,0,0,0,0,0,0,0,0.247524752475248,0,0,0,0,0.0006188118811881,0,0,0,0,0,0,0,0,0,0,0,0,0,0,0,0,0,0,0,0.0092821782178217,0,0,0,0,0,0,0,0,0.742574257425743,0,0,0,0,0,0,0,0,0,0,0,0,0,0,0,0,0,0,0,800,-190,100000,3.55,0.00362,0.82,https://doi.org/10.1063/1.2920210,1
4339,Ag3.4Mo9Se11,Ag3.4Mo9Se11,0,0,0,0,0,0,0,0,0,0,0,0,0,0,0,0,0,0,0,0,0,0,0,0,0,0,0,0,0,0,0,0,0,0,0,0,0,0.47008547008547,0,0,0,0,0,0,0,0,0,0,0,0,0,0,0,0.145299145299145,0,0.384615384615385,0,0,0,0,0,0,0,0,0,350,71,58000,1.26,,,,1
4340,Ag3.4Mo9Se11,Ag3.4Mo9Se11,0,0,0,0,0,0,0,0,0,0,0,0,0,0,0,0,0,0,0,0,0,0,0,0,0,0,0,0,0,0,0,0,0,0,0,0,0,0.47008547008547,0,0,0,0,0,0,0,0,0,0,0,0,0,0,0,0.145299145299145,0,0.384615384615385,0,0,0,0,0,0,0,0,0,447,87,48800,1.23,,,,1
4341,Ag3.4Mo9Se11,Ag3.4Mo9Se11,0,0,0,0,0,0,0,0,0,0,0,0,0,0,0,0,0,0,0,0,0,0,0,0,0,0,0,0,0,0,0,0,0,0,0,0,0,0.47008547008547,0,0,0,0,0,0,0,0,0,0,0,0,0,0,0,0.145299145299145,0,0.384615384615385,0,0,0,0,0,0,0,0,0,547,104,41950,1.2,,,,1
4342,Ag3.4Mo9Se11,Ag3.4Mo9Se11,0,0,0,0,0,0,0,0,0,0,0,0,0,0,0,0,0,0,0,0,0,0,0,0,0,0,0,0,0,0,0,0,0,0,0,0,0,0.47008547008547,0,0,0,0,0,0,0,0,0,0,0,0,0,0,0,0.145299145299145,0,0.384615384615385,0,0,0,0,0,0,0,0,0,645,120,36750,1.16,,,,1
4343,Ag3.4Mo9Se11,Ag3.4Mo9Se11,0,0,0,0,0,0,0,0,0,0,0,0,0,0,0,0,0,0,0,0,0,0,0,0,0,0,0,0,0,0,0,0,0,0,0,0,0,0.47008547008547,0,0,0,0,0,0,0,0,0,0,0,0,0,0,0,0.145299145299145,0,0.384615384615385,0,0,0,0,0,0,0,0,0,743,133,33250,1.12,,,,1
4344,Ag3.5Mo9Se11,Ag3.5Mo9Se11,0,0,0,0,0,0,0,0,0,0,0,0,0,0,0,0,0,0,0,0,0,0,0,0,0,0,0,0,0,0,0,0,0,0,0,0,0,0.468085106382979,0,0,0,0,0,0,0,0,0,0,0,0,0,0,0,0.148936170212766,0,0.382978723404255,0,0,0,0,0,0,0,0,0,350,70,57600,1.22,,,,1
4345,Ag3.5Mo9Se11,Ag3.5Mo9Se11,0,0,0,0,0,0,0,0,0,0,0,0,0,0,0,0,0,0,0,0,0,0,0,0,0,0,0,0,0,0,0,0,0,0,0,0,0,0.468085106382979,0,0,0,0,0,0,0,0,0,0,0,0,0,0,0,0.148936170212766,0,0.382978723404255,0,0,0,0,0,0,0,0,0,447,90,48100,1.18,,,,1
4346,Ag3.5Mo9Se11,Ag3.5Mo9Se11,0,0,0,0,0,0,0,0,0,0,0,0,0,0,0,0,0,0,0,0,0,0,0,0,0,0,0,0,0,0,0,0,0,0,0,0,0,0.468085106382979,0,0,0,0,0,0,0,0,0,0,0,0,0,0,0,0.148936170212766,0,0.382978723404255,0,0,0,0,0,0,0,0,0,547,108,41500,1.15,,,,1
4347,Ag3.5Mo9Se11,Ag3.5Mo9Se11,0,0,0,0,0,0,0,0,0,0,0,0,0,0,0,0,0,0,0,0,0,0,0,0,0,0,0,0,0,0,0,0,0,0,0,0,0,0.468085106382979,0,0,0,0,0,0,0,0,0,0,0,0,0,0,0,0.148936170212766,0,0.382978723404255,0,0,0,0,0,0,0,0,0,645,124,36400,1.12,,,,1
4348,Ag3.5Mo9Se11,Ag3.5Mo9Se11,0,0,0,0,0,0,0,0,0,0,0,0,0,0,0,0,0,0,0,0,0,0,0,0,0,0,0,0,0,0,0,0,0,0,0,0,0,0.468085106382979,0,0,0,0,0,0,0,0,0,0,0,0,0,0,0,0.148936170212766,0,0.382978723404255,0,0,0,0,0,0,0,0,0,743,139,32300,1.1,,,,1
4349,Ag3.7Mo9Se11,Ag3.7Mo9Se11,0,0,0,0,0,0,0,0,0,0,0,0,0,0,0,0,0,0,0,0,0,0,0,0,0,0,0,0,0,0,0,0,0,0,0,0,0,0.464135021097046,0,0,0,0,0,0,0,0,0,0,0,0,0,0,0,0.156118143459916,0,0.379746835443038,0,0,0,0,0,0,0,0,0,350,74,55400,1.18,,,,1
4350,Ag3.7Mo9Se11,Ag3.7Mo9Se11,0,0,0,0,0,0,0,0,0,0,0,0,0,0,0,0,0,0,0,0,0,0,0,0,0,0,0,0,0,0,0,0,0,0,0,0,0,0.464135021097046,0,0,0,0,0,0,0,0,0,0,0,0,0,0,0,0.156118143459916,0,0.379746835443038,0,0,0,0,0,0,0,0,0,447,94,47100,1.16,,,,1
4351,Ag3.7Mo9Se11,Ag3.7Mo9Se11,0,0,0,0,0,0,0,0,0,0,0,0,0,0,0,0,0,0,0,0,0,0,0,0,0,0,0,0,0,0,0,0,0,0,0,0,0,0.464135021097046,0,0,0,0,0,0,0,0,0,0,0,0,0,0,0,0.156118143459916,0,0.379746835443038,0,0,0,0,0,0,0,0,0,547,113,40700,1.14,,,,1
4352,Ag3.7Mo9Se11,Ag3.7Mo9Se11,0,0,0,0,0,0,0,0,0,0,0,0,0,0,0,0,0,0,0,0,0,0,0,0,0,0,0,0,0,0,0,0,0,0,0,0,0,0.464135021097046,0,0,0,0,0,0,0,0,0,0,0,0,0,0,0,0.156118143459916,0,0.379746835443038,0,0,0,0,0,0,0,0,0,645,128,35967,1.13,,,,1
4353,Ag3.7Mo9Se11,Ag3.7Mo9Se11,0,0,0,0,0,0,0,0,0,0,0,0,0,0,0,0,0,0,0,0,0,0,0,0,0,0,0,0,0,0,0,0,0,0,0,0,0,0.464135021097046,0,0,0,0,0,0,0,0,0,0,0,0,0,0,0,0.156118143459916,0,0.379746835443038,0,0,0,0,0,0,0,0,0,743,144,31700,1.11,,,,1
4354,Ag3.8Mo9Se11,Ag3.8Mo9Se11,0,0,0,0,0,0,0,0,0,0,0,0,0,0,0,0,0,0,0,0,0,0,0,0,0,0,0,0,0,0,0,0,0,0,0,0,0,0.46218487394958,0,0,0,0,0,0,0,0,0,0,0,0,0,0,0,0.159663865546218,0,0.378151260504202,0,0,0,0,0,0,0,0,0,350,92,35800,0.85,,,,1
4355,Ag3.8Mo9Se11,Ag3.8Mo9Se11,0,0,0,0,0,0,0,0,0,0,0,0,0,0,0,0,0,0,0,0,0,0,0,0,0,0,0,0,0,0,0,0,0,0,0,0,0,0.46218487394958,0,0,0,0,0,0,0,0,0,0,0,0,0,0,0,0.159663865546218,0,0.378151260504202,0,0,0,0,0,0,0,0,0,447,118,30300,0.84,,,,1
4356,Ag3.8Mo9Se11,Ag3.8Mo9Se11,0,0,0,0,0,0,0,0,0,0,0,0,0,0,0,0,0,0,0,0,0,0,0,0,0,0,0,0,0,0,0,0,0,0,0,0,0,0.46218487394958,0,0,0,0,0,0,0,0,0,0,0,0,0,0,0,0.159663865546218,0,0.378151260504202,0,0,0,0,0,0,0,0,0,547,139,25900,0.82,,,,1
4357,Ag3.8Mo9Se11,Ag3.8Mo9Se11,0,0,0,0,0,0,0,0,0,0,0,0,0,0,0,0,0,0,0,0,0,0,0,0,0,0,0,0,0,0,0,0,0,0,0,0,0,0.46218487394958,0,0,0,0,0,0,0,0,0,0,0,0,0,0,0,0.159663865546218,0,0.378151260504202,0,0,0,0,0,0,0,0,0,645,158,22700,0.8,,,,1
4358,Ag3.8Mo9Se11,Ag3.8Mo9Se11,0,0,0,0,0,0,0,0,0,0,0,0,0,0,0,0,0,0,0,0,0,0,0,0,0,0,0,0,0,0,0,0,0,0,0,0,0,0.46218487394958,0,0,0,0,0,0,0,0,0,0,0,0,0,0,0,0.159663865546218,0,0.378151260504202,0,0,0,0,0,0,0,0,0,743,172,20400,0.78,,,,1
4359,Ag3.9Mo9Se11,Ag3.9Mo9Se11,0,0,0,0,0,0,0,0,0,0,0,0,0,0,0,0,0,0,0,0,0,0,0,0,0,0,0,0,0,0,0,0,0,0,0,0,0,0.460251046025105,0,0,0,0,0,0,0,0,0,0,0,0,0,0,0,0.163179916317992,0,0.376569037656904,0,0,0,0,0,0,0,0,0,350,98,30250,0.78,,,,1
4360,Ag3.9Mo9Se11,Ag3.9Mo9Se11,0,0,0,0,0,0,0,0,0,0,0,0,0,0,0,0,0,0,0,0,0,0,0,0,0,0,0,0,0,0,0,0,0,0,0,0,0,0.460251046025105,0,0,0,0,0,0,0,0,0,0,0,0,0,0,0,0.163179916317992,0,0.376569037656904,0,0,0,0,0,0,0,0,0,447,125,25285,0.77,,,,1
4361,Ag3.9Mo9Se11,Ag3.9Mo9Se11,0,0,0,0,0,0,0,0,0,0,0,0,0,0,0,0,0,0,0,0,0,0,0,0,0,0,0,0,0,0,0,0,0,0,0,0,0,0.460251046025105,0,0,0,0,0,0,0,0,0,0,0,0,0,0,0,0.163179916317992,0,0.376569037656904,0,0,0,0,0,0,0,0,0,547,147,21556,0.76,,,,1
4362,Ag3.9Mo9Se11,Ag3.9Mo9Se11,0,0,0,0,0,0,0,0,0,0,0,0,0,0,0,0,0,0,0,0,0,0,0,0,0,0,0,0,0,0,0,0,0,0,0,0,0,0.460251046025105,0,0,0,0,0,0,0,0,0,0,0,0,0,0,0,0.163179916317992,0,0.376569037656904,0,0,0,0,0,0,0,0,0,645,166,18600,0.75,,,,1
4363,Ag3.9Mo9Se11,Ag3.9Mo9Se11,0,0,0,0,0,0,0,0,0,0,0,0,0,0,0,0,0,0,0,0,0,0,0,0,0,0,0,0,0,0,0,0,0,0,0,0,0,0.460251046025105,0,0,0,0,0,0,0,0,0,0,0,0,0,0,0,0.163179916317992,0,0.376569037656904,0,0,0,0,0,0,0,0,0,743,182,16500,0.74,,,,1
4364,BaDyCo4O7,BaDyCo4O7,0,0,0,0,0,0,0,0,0,0,0,0.307692307692308,0,0,0,0,0,0,0,0,0,0,0,0,0,0,0,0,0,0,0,0,0,0,0,0,0.0769230769230769,0,0,0,0,0,0.0769230769230769,0,0,0,0,0,0,0,0,0,0,0,0,0,0,0,0,0,0.538461538461538,0,0,0,0,368,143,77,0.61,0,0,https://doi.org/10.1063/1.3663526,1
4365,BaErCo4O7,BaErCo4O7,0,0,0,0,0,0,0,0,0,0,0,0.307692307692308,0,0,0,0,0,0,0,0,0,0,0,0,0,0,0,0,0,0,0,0,0,0,0,0,0.0769230769230769,0,0,0,0,0,0,0,0,0,0,0,0,0,0,0,0,0,0,0,0,0,0,0,0.538461538461538,0,0,0,0.0769230769230769,368,132,94,0.62,0,0,https://doi.org/10.1063/1.3663526,1
4366,BaHoCo4O7,BaHoCo4O7,0,0,0,0,0,0,0,0,0,0,0,0.307692307692308,0,0,0,0,0,0,0,0,0,0,0,0,0,0,0,0,0,0,0,0,0,0,0.0769230769230769,0,0.0769230769230769,0,0,0,0,0,0,0,0,0,0,0,0,0,0,0,0,0,0,0,0,0,0,0,0.538461538461538,0,0,0,0,368,134,87,0.58,0,0,https://doi.org/10.1063/1.3663526,1
4367,BaLuCo4O7,BaLuCo4O7,0,0,0,0,0,0,0,0,0,0,0,0.307692307692308,0,0,0,0,0,0,0,0,0,0,0,0,0,0,0,0,0,0,0,0,0,0,0,0,0.0769230769230769,0,0,0,0,0,0,0,0,0,0,0,0,0,0,0,0,0,0,0,0,0,0,0.0769230769230769,0.538461538461538,0,0,0,0,368,128,99,0.59,0,0,https://doi.org/10.1063/1.3663526,1
4368,BaTmCo4O7,BaTmCo4O7,0,0,0,0,0,0,0,0,0,0,0,0.307692307692308,0,0,0,0,0,0,0,0,0,0,0,0,0,0,0.0769230769230769,0,0,0,0,0,0,0,0,0,0.0769230769230769,0,0,0,0,0,0,0,0,0,0,0,0,0,0,0,0,0,0,0,0,0,0,0,0.538461538461538,0,0,0,0,368,130,108,0.56,0,0,https://doi.org/10.1063/1.3663526,1
4369,In0.005Pb0.995Te0.994I0.006,In0.005Pb0.995Te0.994I0.006,0.0025,0,0,0,0,0,0,0,0,0,0,0,0,0,0,0,0,0.497,0,0,0,0,0,0,0,0,0,0,0,0,0,0,0,0,0,0.003,0,0,0.4975,0,0,0,0,0,0,0,0,0,0,0,0,0,0,0,0,0,0,0,0,0,0,0,0,0,0,378,,-153,81875,0.00192,0.38,https://doi.org/10.1063/1.3694742,1
4370,In0.005Pb0.995Te0.994I0.006,In0.005Pb0.995Te0.994I0.006,0.0025,0,0,0,0,0,0,0,0,0,0,0,0,0,0,0,0,0.497,0,0,0,0,0,0,0,0,0,0,0,0,0,0,0,0,0,0.003,0,0,0.4975,0,0,0,0,0,0,0,0,0,0,0,0,0,0,0,0,0,0,0,0,0,0,0,0,0,0,428,,-160,72200,0.00185,0.44,https://doi.org/10.1063/1.3694742,1
4371,In0.005Pb0.995Te0.994I0.006,In0.005Pb0.995Te0.994I0.006,0.0025,0,0,0,0,0,0,0,0,0,0,0,0,0,0,0,0,0.497,0,0,0,0,0,0,0,0,0,0,0,0,0,0,0,0,0,0.003,0,0,0.4975,0,0,0,0,0,0,0,0,0,0,0,0,0,0,0,0,0,0,0,0,0,0,0,0,0,0,481,,-166,62900,0.00173,0.49,https://doi.org/10.1063/1.3694742,1
4372,In0.005Pb0.995Te0.994I0.006,In0.005Pb0.995Te0.994I0.006,0.0025,0,0,0,0,0,0,0,0,0,0,0,0,0,0,0,0,0.497,0,0,0,0,0,0,0,0,0,0,0,0,0,0,0,0,0,0.003,0,0,0.4975,0,0,0,0,0,0,0,0,0,0,0,0,0,0,0,0,0,0,0,0,0,0,0,0,0,0,533,,-164,55300,0.00149,0.5,https://doi.org/10.1063/1.3694742,1
4373,In0.005Pb0.995Te0.994I0.006,In0.005Pb0.995Te0.994I0.006,0.0025,0,0,0,0,0,0,0,0,0,0,0,0,0,0,0,0,0.497,0,0,0,0,0,0,0,0,0,0,0,0,0,0,0,0,0,0.003,0,0,0.4975,0,0,0,0,0,0,0,0,0,0,0,0,0,0,0,0,0,0,0,0,0,0,0,0,0,0,585,,-162,49048,0.00129,0.5,https://doi.org/10.1063/1.3694742,1
4374,In0.005Pb0.995Te0.994I0.006,In0.005Pb0.995Te0.994I0.006,0.0025,0,0,0,0,0,0,0,0,0,0,0,0,0,0,0,0,0.497,0,0,0,0,0,0,0,0,0,0,0,0,0,0,0,0,0,0.003,0,0,0.4975,0,0,0,0,0,0,0,0,0,0,0,0,0,0,0,0,0,0,0,0,0,0,0,0,0,0,637,,-162,44450,0.00117,0.52,https://doi.org/10.1063/1.3694742,1
4375,In0.005Pb0.995Te0.994I0.006,In0.005Pb0.995Te0.994I0.006,0.0025,0,0,0,0,0,0,0,0,0,0,0,0,0,0,0,0,0.497,0,0,0,0,0,0,0,0,0,0,0,0,0,0,0,0,0,0.003,0,0,0.4975,0,0,0,0,0,0,0,0,0,0,0,0,0,0,0,0,0,0,0,0,0,0,0,0,0,0,663,,-162,43010,0.00113,0.53,https://doi.org/10.1063/1.3694742,1
4376,In0.005Pb0.995Te0.996I0.004,In0.005Pb0.995Te0.996I0.004,0.0025,0,0,0,0,0,0,0,0,0,0,0,0,0,0,0,0,0.498,0,0,0,0,0,0,0,0,0,0,0,0,0,0,0,0,0,0.002,0,0,0.4975,0,0,0,0,0,0,0,0,0,0,0,0,0,0,0,0,0,0,0,0,0,0,0,0,0,0,378,,-191,49400,0.00181,0.38,https://doi.org/10.1063/1.3694742,1
4377,In0.005Pb0.995Te0.996I0.004,In0.005Pb0.995Te0.996I0.004,0.0025,0,0,0,0,0,0,0,0,0,0,0,0,0,0,0,0,0.498,0,0,0,0,0,0,0,0,0,0,0,0,0,0,0,0,0,0.002,0,0,0.4975,0,0,0,0,0,0,0,0,0,0,0,0,0,0,0,0,0,0,0,0,0,0,0,0,0,0,428,,-200,42700,0.00171,0.42,https://doi.org/10.1063/1.3694742,1
4378,In0.005Pb0.995Te0.996I0.004,In0.005Pb0.995Te0.996I0.004,0.0025,0,0,0,0,0,0,0,0,0,0,0,0,0,0,0,0,0.498,0,0,0,0,0,0,0,0,0,0,0,0,0,0,0,0,0,0.002,0,0,0.4975,0,0,0,0,0,0,0,0,0,0,0,0,0,0,0,0,0,0,0,0,0,0,0,0,0,0,481,,-207,37350,0.00161,0.47,https://doi.org/10.1063/1.3694742,1
4379,In0.005Pb0.995Te0.996I0.004,In0.005Pb0.995Te0.996I0.004,0.0025,0,0,0,0,0,0,0,0,0,0,0,0,0,0,0,0,0.498,0,0,0,0,0,0,0,0,0,0,0,0,0,0,0,0,0,0.002,0,0,0.4975,0,0,0,0,0,0,0,0,0,0,0,0,0,0,0,0,0,0,0,0,0,0,0,0,0,0,533,,-209,34000,0.00148,0.51,https://doi.org/10.1063/1.3694742,1
4380,In0.005Pb0.995Te0.996I0.004,In0.005Pb0.995Te0.996I0.004,0.0025,0,0,0,0,0,0,0,0,0,0,0,0,0,0,0,0,0.498,0,0,0,0,0,0,0,0,0,0,0,0,0,0,0,0,0,0.002,0,0,0.4975,0,0,0,0,0,0,0,0,0,0,0,0,0,0,0,0,0,0,0,0,0,0,0,0,0,0,585,,-208,31410,0.00136,0.54,https://doi.org/10.1063/1.3694742,1
4381,In0.005Pb0.995Te0.996I0.004,In0.005Pb0.995Te0.996I0.004,0.0025,0,0,0,0,0,0,0,0,0,0,0,0,0,0,0,0,0.498,0,0,0,0,0,0,0,0,0,0,0,0,0,0,0,0,0,0.002,0,0,0.4975,0,0,0,0,0,0,0,0,0,0,0,0,0,0,0,0,0,0,0,0,0,0,0,0,0,0,663,,-203,28100,0.00116,0.54,https://doi.org/10.1063/1.3694742,1
4382,In0.005Pb0.995Te0.996I0.004,In0.005Pb0.995Te0.996I0.004,0.0025,0,0,0,0,0,0,0,0,0,0,0,0,0,0,0,0,0.498,0,0,0,0,0,0,0,0,0,0,0,0,0,0,0,0,0,0.002,0,0,0.4975,0,0,0,0,0,0,0,0,0,0,0,0,0,0,0,0,0,0,0,0,0,0,0,0,0,0,637,,-207,28900,0.00124,0.54,https://doi.org/10.1063/1.3694742,1
4383,In0.005Pb0.995Te0.998I0.002,In0.005Pb0.995Te0.998I0.002,0.0025,0,0,0,0,0,0,0,0,0,0,0,0,0,0,0,0,0.499,0,0,0,0,0,0,0,0,0,0,0,0,0,0,0,0,0,0.001,0,0,0.4975,0,0,0,0,0,0,0,0,0,0,0,0,0,0,0,0,0,0,0,0,0,0,0,0,0,0,378,,-222,33594,0.00166,0.38,https://doi.org/10.1063/1.3694742,1
4384,In0.005Pb0.995Te0.998I0.002,In0.005Pb0.995Te0.998I0.002,0.0025,0,0,0,0,0,0,0,0,0,0,0,0,0,0,0,0,0.499,0,0,0,0,0,0,0,0,0,0,0,0,0,0,0,0,0,0.001,0,0,0.4975,0,0,0,0,0,0,0,0,0,0,0,0,0,0,0,0,0,0,0,0,0,0,0,0,0,0,428,,-232,28100,0.00151,0.42,https://doi.org/10.1063/1.3694742,1
4385,In0.005Pb0.995Te0.998I0.002,In0.005Pb0.995Te0.998I0.002,0.0025,0,0,0,0,0,0,0,0,0,0,0,0,0,0,0,0,0.499,0,0,0,0,0,0,0,0,0,0,0,0,0,0,0,0,0,0.001,0,0,0.4975,0,0,0,0,0,0,0,0,0,0,0,0,0,0,0,0,0,0,0,0,0,0,0,0,0,0,481,,-239,23968,0.00137,0.45,https://doi.org/10.1063/1.3694742,1
4386,In0.005Pb0.995Te0.998I0.002,In0.005Pb0.995Te0.998I0.002,0.0025,0,0,0,0,0,0,0,0,0,0,0,0,0,0,0,0,0.499,0,0,0,0,0,0,0,0,0,0,0,0,0,0,0,0,0,0.001,0,0,0.4975,0,0,0,0,0,0,0,0,0,0,0,0,0,0,0,0,0,0,0,0,0,0,0,0,0,0,533,,-238,21550,0.00122,0.48,https://doi.org/10.1063/1.3694742,1
4387,In0.005Pb0.995Te0.998I0.002,In0.005Pb0.995Te0.998I0.002,0.0025,0,0,0,0,0,0,0,0,0,0,0,0,0,0,0,0,0.499,0,0,0,0,0,0,0,0,0,0,0,0,0,0,0,0,0,0.001,0,0,0.4975,0,0,0,0,0,0,0,0,0,0,0,0,0,0,0,0,0,0,0,0,0,0,0,0,0,0,585,,-238,19841,0.00112,0.5,https://doi.org/10.1063/1.3694742,1
4388,In0.005Pb0.995Te0.998I0.002,In0.005Pb0.995Te0.998I0.002,0.0025,0,0,0,0,0,0,0,0,0,0,0,0,0,0,0,0,0.499,0,0,0,0,0,0,0,0,0,0,0,0,0,0,0,0,0,0.001,0,0,0.4975,0,0,0,0,0,0,0,0,0,0,0,0,0,0,0,0,0,0,0,0,0,0,0,0,0,0,637,,-234,18260,0.001,0.5,https://doi.org/10.1063/1.3694742,1
4389,In0.005Pb0.995Te0.998I0.002,In0.005Pb0.995Te0.998I0.002,0.0025,0,0,0,0,0,0,0,0,0,0,0,0,0,0,0,0,0.499,0,0,0,0,0,0,0,0,0,0,0,0,0,0,0,0,0,0.001,0,0,0.4975,0,0,0,0,0,0,0,0,0,0,0,0,0,0,0,0,0,0,0,0,0,0,0,0,0,0,663,,-231,17936,0.00096,0.5,https://doi.org/10.1063/1.3694742,1
4390,In0.005Pb0.995Te0.999I0.001,In0.005Pb0.995Te0.999I0.001,0.0025,0,0,0,0,0,0,0,0,0,0,0,0,0,0,0,0,0.4995,0,0,0,0,0,0,0,0,0,0,0,0,0,0,0,0,0,0.0005,0,0,0.4975,0,0,0,0,0,0,0,0,0,0,0,0,0,0,0,0,0,0,0,0,0,0,0,0,0,0,378,,-255,23016,0.00149,0.32,https://doi.org/10.1063/1.3694742,1
4391,In0.005Pb0.995Te0.999I0.001,In0.005Pb0.995Te0.999I0.001,0.0025,0,0,0,0,0,0,0,0,0,0,0,0,0,0,0,0,0.4995,0,0,0,0,0,0,0,0,0,0,0,0,0,0,0,0,0,0.0005,0,0,0.4975,0,0,0,0,0,0,0,0,0,0,0,0,0,0,0,0,0,0,0,0,0,0,0,0,0,0,428,,-261,18890,0.00128,0.34,https://doi.org/10.1063/1.3694742,1
4392,In0.005Pb0.995Te0.999I0.001,In0.005Pb0.995Te0.999I0.001,0.0025,0,0,0,0,0,0,0,0,0,0,0,0,0,0,0,0,0.4995,0,0,0,0,0,0,0,0,0,0,0,0,0,0,0,0,0,0.0005,0,0,0.4975,0,0,0,0,0,0,0,0,0,0,0,0,0,0,0,0,0,0,0,0,0,0,0,0,0,0,663,,-255,11770,0.00077,0.37,https://doi.org/10.1063/1.3694742,1
4393,In0.005Pb0.995Te0.999I0.001,In0.005Pb0.995Te0.999I0.001,0.0025,0,0,0,0,0,0,0,0,0,0,0,0,0,0,0,0,0.4995,0,0,0,0,0,0,0,0,0,0,0,0,0,0,0,0,0,0.0005,0,0,0.4975,0,0,0,0,0,0,0,0,0,0,0,0,0,0,0,0,0,0,0,0,0,0,0,0,0,0,481,,-269,16000,0.00115,0.38,https://doi.org/10.1063/1.3694742,1
4394,In0.005Pb0.995Te0.999I0.001,In0.005Pb0.995Te0.999I0.001,0.0025,0,0,0,0,0,0,0,0,0,0,0,0,0,0,0,0,0.4995,0,0,0,0,0,0,0,0,0,0,0,0,0,0,0,0,0,0.0005,0,0,0.4975,0,0,0,0,0,0,0,0,0,0,0,0,0,0,0,0,0,0,0,0,0,0,0,0,0,0,637,,-261,12000,0.00082,0.38,https://doi.org/10.1063/1.3694742,1
4395,In0.005Pb0.995Te0.999I0.001,In0.005Pb0.995Te0.999I0.001,0.0025,0,0,0,0,0,0,0,0,0,0,0,0,0,0,0,0,0.4995,0,0,0,0,0,0,0,0,0,0,0,0,0,0,0,0,0,0.0005,0,0,0.4975,0,0,0,0,0,0,0,0,0,0,0,0,0,0,0,0,0,0,0,0,0,0,0,0,0,0,533,,-269,14150,0.00103,0.4,https://doi.org/10.1063/1.3694742,1
4396,In0.005Pb0.995Te0.999I0.001,In0.005Pb0.995Te0.999I0.001,0.0025,0,0,0,0,0,0,0,0,0,0,0,0,0,0,0,0,0.4995,0,0,0,0,0,0,0,0,0,0,0,0,0,0,0,0,0,0.0005,0,0,0.4975,0,0,0,0,0,0,0,0,0,0,0,0,0,0,0,0,0,0,0,0,0,0,0,0,0,0,585,,-269,13050,0.00094,0.41,https://doi.org/10.1063/1.3694742,1
4397,In0.015Pb0.985Te0.994I0.006,In0.015Pb0.985Te0.994I0.006,0.0075,0,0,0,0,0,0,0,0,0,0,0,0,0,0,0,0,0.497,0,0,0,0,0,0,0,0,0,0,0,0,0,0,0,0,0,0.003,0,0,0.4925,0,0,0,0,0,0,0,0,0,0,0,0,0,0,0,0,0,0,0,0,0,0,0,0,0,0,378,,-202,30470,0.00126,0.27,https://doi.org/10.1063/1.3694742,1
4398,In0.015Pb0.985Te0.994I0.006,In0.015Pb0.985Te0.994I0.006,0.0075,0,0,0,0,0,0,0,0,0,0,0,0,0,0,0,0,0.497,0,0,0,0,0,0,0,0,0,0,0,0,0,0,0,0,0,0.003,0,0,0.4925,0,0,0,0,0,0,0,0,0,0,0,0,0,0,0,0,0,0,0,0,0,0,0,0,0,0,428,,-213,27700,0.00125,0.34,https://doi.org/10.1063/1.3694742,1
4399,In0.015Pb0.985Te0.994I0.006,In0.015Pb0.985Te0.994I0.006,0.0075,0,0,0,0,0,0,0,0,0,0,0,0,0,0,0,0,0.497,0,0,0,0,0,0,0,0,0,0,0,0,0,0,0,0,0,0.003,0,0,0.4925,0,0,0,0,0,0,0,0,0,0,0,0,0,0,0,0,0,0,0,0,0,0,0,0,0,0,481,,-220,25300,0.00122,0.39,https://doi.org/10.1063/1.3694742,1
4400,In0.015Pb0.985Te0.994I0.006,In0.015Pb0.985Te0.994I0.006,0.0075,0,0,0,0,0,0,0,0,0,0,0,0,0,0,0,0,0.497,0,0,0,0,0,0,0,0,0,0,0,0,0,0,0,0,0,0.003,0,0,0.4925,0,0,0,0,0,0,0,0,0,0,0,0,0,0,0,0,0,0,0,0,0,0,0,0,0,0,533,,-220,24200,0.00117,0.44,https://doi.org/10.1063/1.3694742,1
4401,In0.015Pb0.985Te0.994I0.006,In0.015Pb0.985Te0.994I0.006,0.0075,0,0,0,0,0,0,0,0,0,0,0,0,0,0,0,0,0.497,0,0,0,0,0,0,0,0,0,0,0,0,0,0,0,0,0,0.003,0,0,0.4925,0,0,0,0,0,0,0,0,0,0,0,0,0,0,0,0,0,0,0,0,0,0,0,0,0,0,637,,-220,22800,0.001,0.51,https://doi.org/10.1063/1.3694742,1
4402,In0.015Pb0.985Te0.996I0.004,In0.015Pb0.985Te0.996I0.004,0.0075,0,0,0,0,0,0,0,0,0,0,0,0,0,0,0,0,0.498,0,0,0,0,0,0,0,0,0,0,0,0,0,0,0,0,0,0.002,0,0,0.4925,0,0,0,0,0,0,0,0,0,0,0,0,0,0,0,0,0,0,0,0,0,0,0,0,0,0,481,,-230,20780,0.0011,0.38,https://doi.org/10.1063/1.3694742,1
4403,In0.015Pb0.985Te0.996I0.004,In0.015Pb0.985Te0.996I0.004,0.0075,0,0,0,0,0,0,0,0,0,0,0,0,0,0,0,0,0.498,0,0,0,0,0,0,0,0,0,0,0,0,0,0,0,0,0,0.002,0,0,0.4925,0,0,0,0,0,0,0,0,0,0,0,0,0,0,0,0,0,0,0,0,0,0,0,0,0,0,533,,-231,20100,0.00108,0.43,https://doi.org/10.1063/1.3694742,1
4404,In0.015Pb0.985Te0.996I0.004,In0.015Pb0.985Te0.996I0.004,0.0075,0,0,0,0,0,0,0,0,0,0,0,0,0,0,0,0,0.498,0,0,0,0,0,0,0,0,0,0,0,0,0,0,0,0,0,0.002,0,0,0.4925,0,0,0,0,0,0,0,0,0,0,0,0,0,0,0,0,0,0,0,0,0,0,0,0,0,0,585,,-230,19900,0.00106,0.47,https://doi.org/10.1063/1.3694742,1
4405,In0.015Pb0.985Te0.996I0.004,In0.015Pb0.985Te0.996I0.004,0.0075,0,0,0,0,0,0,0,0,0,0,0,0,0,0,0,0,0.498,0,0,0,0,0,0,0,0,0,0,0,0,0,0,0,0,0,0.002,0,0,0.4925,0,0,0,0,0,0,0,0,0,0,0,0,0,0,0,0,0,0,0,0,0,0,0,0,0,0,637,,-225,19800,0.00101,0.51,https://doi.org/10.1063/1.3694742,1
4406,In0.015Pb0.985Te0.996I0.004,In0.015Pb0.985Te0.996I0.004,0.0075,0,0,0,0,0,0,0,0,0,0,0,0,0,0,0,0,0.498,0,0,0,0,0,0,0,0,0,0,0,0,0,0,0,0,0,0.002,0,0,0.4925,0,0,0,0,0,0,0,0,0,0,0,0,0,0,0,0,0,0,0,0,0,0,0,0,0,0,663,,-226,19688,0.001,0.53,https://doi.org/10.1063/1.3694742,1
4407,In0.015Pb0.985Te0.998I0.002,In0.015Pb0.985Te0.998I0.002,0.0075,0,0,0,0,0,0,0,0,0,0,0,0,0,0,0,0,0.499,0,0,0,0,0,0,0,0,0,0,0,0,0,0,0,0,0,0.001,0,0,0.4925,0,0,0,0,0,0,0,0,0,0,0,0,0,0,0,0,0,0,0,0,0,0,0,0,0,0,378,,-209,19730,0.00086,0.19,https://doi.org/10.1063/1.3694742,1
4408,In0.015Pb0.985Te0.998I0.002,In0.015Pb0.985Te0.998I0.002,0.0075,0,0,0,0,0,0,0,0,0,0,0,0,0,0,0,0,0.499,0,0,0,0,0,0,0,0,0,0,0,0,0,0,0,0,0,0.001,0,0,0.4925,0,0,0,0,0,0,0,0,0,0,0,0,0,0,0,0,0,0,0,0,0,0,0,0,0,0,533,,-236,15900,0.00088,0.33,https://doi.org/10.1063/1.3694742,1
4409,In0.015Pb0.985Te0.998I0.002,In0.015Pb0.985Te0.998I0.002,0.0075,0,0,0,0,0,0,0,0,0,0,0,0,0,0,0,0,0.499,0,0,0,0,0,0,0,0,0,0,0,0,0,0,0,0,0,0.001,0,0,0.4925,0,0,0,0,0,0,0,0,0,0,0,0,0,0,0,0,0,0,0,0,0,0,0,0,0,0,585,,-239,15780,0.0009,0.37,https://doi.org/10.1063/1.3694742,1
4410,In0.015Pb0.985Te0.998I0.002,In0.015Pb0.985Te0.998I0.002,0.0075,0,0,0,0,0,0,0,0,0,0,0,0,0,0,0,0,0.499,0,0,0,0,0,0,0,0,0,0,0,0,0,0,0,0,0,0.001,0,0,0.4925,0,0,0,0,0,0,0,0,0,0,0,0,0,0,0,0,0,0,0,0,0,0,0,0,0,0,637,,-233,15750,0.00085,0.4,https://doi.org/10.1063/1.3694742,1
4411,In0.015Pb0.985Te0.998I0.002,In0.015Pb0.985Te0.998I0.002,0.0075,0,0,0,0,0,0,0,0,0,0,0,0,0,0,0,0,0.499,0,0,0,0,0,0,0,0,0,0,0,0,0,0,0,0,0,0.001,0,0,0.4925,0,0,0,0,0,0,0,0,0,0,0,0,0,0,0,0,0,0,0,0,0,0,0,0,0,0,663,,-233,15703,0.00085,0.42,https://doi.org/10.1063/1.3694742,1
4412,In0.015Pb0.985Te0.998I0.002,In0.015Pb0.985Te0.998I0.002,0.0075,0,0,0,0,0,0,0,0,0,0,0,0,0,0,0,0,0.499,0,0,0,0,0,0,0,0,0,0,0,0,0,0,0,0,0,0.001,0,0,0.4925,0,0,0,0,0,0,0,0,0,0,0,0,0,0,0,0,0,0,0,0,0,0,0,0,0,0,585,,-235,13250,0.00073,0.3,https://doi.org/10.1063/1.3694742,1
4413,In0.01Pb0.99Te0.994I0.006,In0.01Pb0.99Te0.994I0.006,0.005,0,0,0,0,0,0,0,0,0,0,0,0,0,0,0,0,0.497,0,0,0,0,0,0,0,0,0,0,0,0,0,0,0,0,0,0.003,0,0,0.495,0,0,0,0,0,0,0,0,0,0,0,0,0,0,0,0,0,0,0,0,0,0,0,0,0,0,378,,-179,57900,0.00186,0.4,https://doi.org/10.1063/1.3694742,1
4414,In0.01Pb0.99Te0.994I0.006,In0.01Pb0.99Te0.994I0.006,0.005,0,0,0,0,0,0,0,0,0,0,0,0,0,0,0,0,0.497,0,0,0,0,0,0,0,0,0,0,0,0,0,0,0,0,0,0.003,0,0,0.495,0,0,0,0,0,0,0,0,0,0,0,0,0,0,0,0,0,0,0,0,0,0,0,0,0,0,428,,-187,49000,0.0017,0.44,https://doi.org/10.1063/1.3694742,1
4415,In0.01Pb0.99Te0.994I0.006,In0.01Pb0.99Te0.994I0.006,0.005,0,0,0,0,0,0,0,0,0,0,0,0,0,0,0,0,0.497,0,0,0,0,0,0,0,0,0,0,0,0,0,0,0,0,0,0.003,0,0,0.495,0,0,0,0,0,0,0,0,0,0,0,0,0,0,0,0,0,0,0,0,0,0,0,0,0,0,481,,-193,42100,0.00156,0.48,https://doi.org/10.1063/1.3694742,1
4416,In0.01Pb0.99Te0.994I0.006,In0.01Pb0.99Te0.994I0.006,0.005,0,0,0,0,0,0,0,0,0,0,0,0,0,0,0,0,0.497,0,0,0,0,0,0,0,0,0,0,0,0,0,0,0,0,0,0.003,0,0,0.495,0,0,0,0,0,0,0,0,0,0,0,0,0,0,0,0,0,0,0,0,0,0,0,0,0,0,533,,-195,37970,0.00145,0.52,https://doi.org/10.1063/1.3694742,1
4417,In0.01Pb0.99Te0.994I0.006,In0.01Pb0.99Te0.994I0.006,0.005,0,0,0,0,0,0,0,0,0,0,0,0,0,0,0,0,0.497,0,0,0,0,0,0,0,0,0,0,0,0,0,0,0,0,0,0.003,0,0,0.495,0,0,0,0,0,0,0,0,0,0,0,0,0,0,0,0,0,0,0,0,0,0,0,0,0,0,585,,-200,34600,0.00138,0.56,https://doi.org/10.1063/1.3694742,1
4418,In0.01Pb0.99Te0.994I0.006,In0.01Pb0.99Te0.994I0.006,0.005,0,0,0,0,0,0,0,0,0,0,0,0,0,0,0,0,0.497,0,0,0,0,0,0,0,0,0,0,0,0,0,0,0,0,0,0.003,0,0,0.495,0,0,0,0,0,0,0,0,0,0,0,0,0,0,0,0,0,0,0,0,0,0,0,0,0,0,663,,-202,30625,0.00124,0.59,https://doi.org/10.1063/1.3694742,1
4419,In0.01Pb0.99Te0.994I0.006,In0.01Pb0.99Te0.994I0.006,0.005,0,0,0,0,0,0,0,0,0,0,0,0,0,0,0,0,0.497,0,0,0,0,0,0,0,0,0,0,0,0,0,0,0,0,0,0.003,0,0,0.495,0,0,0,0,0,0,0,0,0,0,0,0,0,0,0,0,0,0,0,0,0,0,0,0,0,0,637,,-202,31406,0.00128,0.59,https://doi.org/10.1063/1.3694742,1
4420,In0.01Pb0.99Te0.996I0.004,In0.01Pb0.99Te0.996I0.004,0.005,0,0,0,0,0,0,0,0,0,0,0,0,0,0,0,0,0.498,0,0,0,0,0,0,0,0,0,0,0,0,0,0,0,0,0,0.002,0,0,0.495,0,0,0,0,0,0,0,0,0,0,0,0,0,0,0,0,0,0,0,0,0,0,0,0,0,0,378,,-202,40625,0.00167,0.38,https://doi.org/10.1063/1.3694742,1
4421,In0.01Pb0.99Te0.996I0.004,In0.01Pb0.99Te0.996I0.004,0.005,0,0,0,0,0,0,0,0,0,0,0,0,0,0,0,0,0.498,0,0,0,0,0,0,0,0,0,0,0,0,0,0,0,0,0,0.002,0,0,0.495,0,0,0,0,0,0,0,0,0,0,0,0,0,0,0,0,0,0,0,0,0,0,0,0,0,0,428,,-211,35200,0.00157,0.42,https://doi.org/10.1063/1.3694742,1
4422,In0.01Pb0.99Te0.998I0.002,In0.01Pb0.99Te0.998I0.002,0.005,0,0,0,0,0,0,0,0,0,0,0,0,0,0,0,0,0.499,0,0,0,0,0,0,0,0,0,0,0,0,0,0,0,0,0,0.001,0,0,0.495,0,0,0,0,0,0,0,0,0,0,0,0,0,0,0,0,0,0,0,0,0,0,0,0,0,0,428,,-239,23350,0.00134,0.35,https://doi.org/10.1063/1.3694742,1
4423,In0.01Pb0.99Te0.998I0.002,In0.01Pb0.99Te0.998I0.002,0.005,0,0,0,0,0,0,0,0,0,0,0,0,0,0,0,0,0.499,0,0,0,0,0,0,0,0,0,0,0,0,0,0,0,0,0,0.001,0,0,0.495,0,0,0,0,0,0,0,0,0,0,0,0,0,0,0,0,0,0,0,0,0,0,0,0,0,0,481,,-253,20500,0.00131,0.42,https://doi.org/10.1063/1.3694742,1
4424,In0.01Pb0.99Te0.998I0.002,In0.01Pb0.99Te0.998I0.002,0.005,0,0,0,0,0,0,0,0,0,0,0,0,0,0,0,0,0.499,0,0,0,0,0,0,0,0,0,0,0,0,0,0,0,0,0,0.001,0,0,0.495,0,0,0,0,0,0,0,0,0,0,0,0,0,0,0,0,0,0,0,0,0,0,0,0,0,0,533,,-259,19100,0.00128,0.47,https://doi.org/10.1063/1.3694742,1
4425,In0.01Pb0.99Te0.998I0.002,In0.01Pb0.99Te0.998I0.002,0.005,0,0,0,0,0,0,0,0,0,0,0,0,0,0,0,0,0.499,0,0,0,0,0,0,0,0,0,0,0,0,0,0,0,0,0,0.001,0,0,0.495,0,0,0,0,0,0,0,0,0,0,0,0,0,0,0,0,0,0,0,0,0,0,0,0,0,0,585,,-256,18125,0.00119,0.5,https://doi.org/10.1063/1.3694742,1
4426,In0.01Pb0.99Te0.998I0.002,In0.01Pb0.99Te0.998I0.002,0.005,0,0,0,0,0,0,0,0,0,0,0,0,0,0,0,0,0.499,0,0,0,0,0,0,0,0,0,0,0,0,0,0,0,0,0,0.001,0,0,0.495,0,0,0,0,0,0,0,0,0,0,0,0,0,0,0,0,0,0,0,0,0,0,0,0,0,0,637,,-251,17000,0.00115,0.5,https://doi.org/10.1063/1.3694742,1
4427,In0.01Pb0.99Te0.998I0.002,In0.01Pb0.99Te0.998I0.002,0.005,0,0,0,0,0,0,0,0,0,0,0,0,0,0,0,0,0.499,0,0,0,0,0,0,0,0,0,0,0,0,0,0,0,0,0,0.001,0,0,0.495,0,0,0,0,0,0,0,0,0,0,0,0,0,0,0,0,0,0,0,0,0,0,0,0,0,0,663,,-248,16984,0.00105,0.51,https://doi.org/10.1063/1.3694742,1
4428,In0.01Pb0.99Te0.999I0.001,In0.01Pb0.99Te0.999I0.001,0.005,0,0,0,0,0,0,0,0,0,0,0,0,0,0,0,0,0.4995,0,0,0,0,0,0,0,0,0,0,0,0,0,0,0,0,0,0.0005,0,0,0.495,0,0,0,0,0,0,0,0,0,0,0,0,0,0,0,0,0,0,0,0,0,0,0,0,0,0,533,,-224,15560,0.00078,0.3,https://doi.org/10.1063/1.3694742,1
4429,Mo3Sb7,Mo3Sb7,0,0,0,0,0,0,0,0,0,0,0,0,0,0,0,0,0,0,0,0,0,0,0,0,0,0,0,0,0,0,0,0,0,0,0,0,0,0,0,0,0,0,0,0,0,0.7,0,0,0,0,0,0,0,0,0,0.3,0,0,0,0,0,0,0,0,0,723,,39,425000,0.00065,0.07,https://doi.org/10.1063/1.5144156,1
4430,Mo3Sb7,Mo3Sb7,0,0,0,0,0,0,0,0,0,0,0,0,0,0,0,0,0,0,0,0,0,0,0,0,0,0,0,0,0,0,0,0,0,0,0,0,0,0,0,0,0,0,0,0,0,0.7,0,0,0,0,0,0,0,0,0,0.3,0,0,0,0,0,0,0,0,0,823,,45,401150,0.0008,0.09,https://doi.org/10.1063/1.5144156,1
4431,Mo3Sb7I,Mo3Sb7I,0,0,0,0,0,0,0,0,0,0,0,0,0,0,0,0,0,0,0,0,0,0,0,0,0,0,0,0,0,0,0,0,0,0,0,0.0909090909090909,0,0,0,0,0,0,0,0,0,0.636363636363636,0,0,0,0,0,0,0,0,0,0.272727272727273,0,0,0,0,0,0,0,0,0,523,,36,494500,0.00065,0.06,https://doi.org/10.1063/1.5144156,1
4432,Mo3Sb7I,Mo3Sb7I,0,0,0,0,0,0,0,0,0,0,0,0,0,0,0,0,0,0,0,0,0,0,0,0,0,0,0,0,0,0,0,0,0,0,0,0.0909090909090909,0,0,0,0,0,0,0,0,0,0.636363636363636,0,0,0,0,0,0,0,0,0,0.272727272727273,0,0,0,0,0,0,0,0,0,623,,42,460700,0.00083,0.09,https://doi.org/10.1063/1.5144156,1
4433,Mo3Sb7I,Mo3Sb7I,0,0,0,0,0,0,0,0,0,0,0,0,0,0,0,0,0,0,0,0,0,0,0,0,0,0,0,0,0,0,0,0,0,0,0,0.0909090909090909,0,0,0,0,0,0,0,0,0,0.636363636363636,0,0,0,0,0,0,0,0,0,0.272727272727273,0,0,0,0,0,0,0,0,0,723,,50,431500,0.00107,0.12,https://doi.org/10.1063/1.5144156,1
4434,Mo3Sb7I,Mo3Sb7I,0,0,0,0,0,0,0,0,0,0,0,0,0,0,0,0,0,0,0,0,0,0,0,0,0,0,0,0,0,0,0,0,0,0,0,0.0909090909090909,0,0,0,0,0,0,0,0,0,0.636363636363636,0,0,0,0,0,0,0,0,0,0.272727272727273,0,0,0,0,0,0,0,0,0,823,,55,397325,0.00123,0.16,https://doi.org/10.1063/1.5144156,1
4435,Mo3Sb7I0.75,Mo3Sb7I0.75,0,0,0,0,0,0,0,0,0,0,0,0,0,0,0,0,0,0,0,0,0,0,0,0,0,0,0,0,0,0,0,0,0,0,0,0.0697674418604651,0,0,0,0,0,0,0,0,0,0.651162790697675,0,0,0,0,0,0,0,0,0,0.27906976744186,0,0,0,0,0,0,0,0,0,323,,17,624500,0.00019,0.01,https://doi.org/10.1063/1.5144156,1
4436,Mo3Sb7I0.75,Mo3Sb7I0.75,0,0,0,0,0,0,0,0,0,0,0,0,0,0,0,0,0,0,0,0,0,0,0,0,0,0,0,0,0,0,0,0,0,0,0,0.0697674418604651,0,0,0,0,0,0,0,0,0,0.651162790697675,0,0,0,0,0,0,0,0,0,0.27906976744186,0,0,0,0,0,0,0,0,0,423,,25,569400,0.00034,0.03,https://doi.org/10.1063/1.5144156,1
4437,Mo3Sb7I0.75,Mo3Sb7I0.75,0,0,0,0,0,0,0,0,0,0,0,0,0,0,0,0,0,0,0,0,0,0,0,0,0,0,0,0,0,0,0,0,0,0,0,0.0697674418604651,0,0,0,0,0,0,0,0,0,0.651162790697675,0,0,0,0,0,0,0,0,0,0.27906976744186,0,0,0,0,0,0,0,0,0,523,,32,511222,0.00051,0.05,https://doi.org/10.1063/1.5144156,1
4438,Mo3Sb7I0.75,Mo3Sb7I0.75,0,0,0,0,0,0,0,0,0,0,0,0,0,0,0,0,0,0,0,0,0,0,0,0,0,0,0,0,0,0,0,0,0,0,0,0.0697674418604651,0,0,0,0,0,0,0,0,0,0.651162790697675,0,0,0,0,0,0,0,0,0,0.27906976744186,0,0,0,0,0,0,0,0,0,623,,39,477200,0.00071,0.07,https://doi.org/10.1063/1.5144156,1
