Repository: anilkunwar/thermoelectrics

# Machine learning assisted design of thermoelectrics

a. Machine Learning

# Fetching the upto date data of thermoelectricity (Informatics)

# Featurization:

The computer code to convert the multicomponent chemical formula and temperature row into composition-temperature feature vector
Binary alloys/compunds with upload from json files
Multicomponent alloys/compunds with upload from json files

# Informatics approach to classify p-type and n-type thermoelectric materials

Basic Illustrative Tutorials
Querying the Abstracts on the Materials Science, Applied Physics and Condensed Matter Physics on Keyterms Specific to Thermoelectrics
NER analysis for material type classification

File: machine_learning/vae_regression/latent_space_visualization/thermoelectric_materials.csv (part 28 of 33)
Unnamed: 0,Formula,modformula,In,Tl,La,Sr,Mn,Ni,Ru,Pd,Hf,Cs,Sc,Co,Si,Fe,Li,Cl,Yb,Te,N,Ti,Cd,Zr,Y,Ga,Cr,Pr,Tm,Br,Ca,Mg,Rb,Au,Nd,Ce,Ho,I,Ba,Se,Pb,Ge,Gd,Tb,Dy,Cu,Na,Sb,Bi,P,As,Sm,Zn,Al,Sn,Ag,Nb,Mo,V,S,K,Lu,O,Eu,Ta,B,Er,temperature(K),seebeck_coefficient(μV/K),electrical_conductivity(S/m),thermal_conductivity(W/mK),power_factor(W/mK2),ZT,reference,sum_elements
4439,Mo3Sb7I0.75,Mo3Sb7I0.75,0,0,0,0,0,0,0,0,0,0,0,0,0,0,0,0,0,0,0,0,0,0,0,0,0,0,0,0,0,0,0,0,0,0,0,0.0697674418604651,0,0,0,0,0,0,0,0,0,0.651162790697675,0,0,0,0,0,0,0,0,0,0.27906976744186,0,0,0,0,0,0,0,0,0,723,,46,447150,0.00093,0.1,https://doi.org/10.1063/1.5144156,1
4440,Mo3Sb7I0.75,Mo3Sb7I0.75,0,0,0,0,0,0,0,0,0,0,0,0,0,0,0,0,0,0,0,0,0,0,0,0,0,0,0,0,0,0,0,0,0,0,0,0.0697674418604651,0,0,0,0,0,0,0,0,0,0.651162790697675,0,0,0,0,0,0,0,0,0,0.27906976744186,0,0,0,0,0,0,0,0,0,823,,49,421810,0.00102,0.13,https://doi.org/10.1063/1.5144156,1
4441,Mo3Sb7I1.25,Mo3Sb7I1.25,0,0,0,0,0,0,0,0,0,0,0,0,0,0,0,0,0,0,0,0,0,0,0,0,0,0,0,0,0,0,0,0,0,0,0,0.111111111111111,0,0,0,0,0,0,0,0,0,0.622222222222222,0,0,0,0,0,0,0,0,0,0.266666666666667,0,0,0,0,0,0,0,0,0,323,,21,571800,0.00026,0.02,https://doi.org/10.1063/1.5144156,1
4442,Mo3Sb7I1.25,Mo3Sb7I1.25,0,0,0,0,0,0,0,0,0,0,0,0,0,0,0,0,0,0,0,0,0,0,0,0,0,0,0,0,0,0,0,0,0,0,0,0.111111111111111,0,0,0,0,0,0,0,0,0,0.622222222222222,0,0,0,0,0,0,0,0,0,0.266666666666667,0,0,0,0,0,0,0,0,0,423,,28,523600,0.00042,0.03,https://doi.org/10.1063/1.5144156,1
4443,Mo3Sb7I1.25,Mo3Sb7I1.25,0,0,0,0,0,0,0,0,0,0,0,0,0,0,0,0,0,0,0,0,0,0,0,0,0,0,0,0,0,0,0,0,0,0,0,0.111111111111111,0,0,0,0,0,0,0,0,0,0.622222222222222,0,0,0,0,0,0,0,0,0,0.266666666666667,0,0,0,0,0,0,0,0,0,523,,36,483500,0.00062,0.06,https://doi.org/10.1063/1.5144156,1
4444,Mo3Sb7I1.25,Mo3Sb7I1.25,0,0,0,0,0,0,0,0,0,0,0,0,0,0,0,0,0,0,0,0,0,0,0,0,0,0,0,0,0,0,0,0,0,0,0,0.111111111111111,0,0,0,0,0,0,0,0,0,0.622222222222222,0,0,0,0,0,0,0,0,0,0.266666666666667,0,0,0,0,0,0,0,0,0,623,,43,451050,0.00084,0.09,https://doi.org/10.1063/1.5144156,1
4445,Mo3Sb7I1.25,Mo3Sb7I1.25,0,0,0,0,0,0,0,0,0,0,0,0,0,0,0,0,0,0,0,0,0,0,0,0,0,0,0,0,0,0,0,0,0,0,0,0.111111111111111,0,0,0,0,0,0,0,0,0,0.622222222222222,0,0,0,0,0,0,0,0,0,0.266666666666667,0,0,0,0,0,0,0,0,0,720,,51,422250,0.00109,0.13,https://doi.org/10.1063/1.5144156,1
4446,Mo3Sb7I1.25,Mo3Sb7I1.25,0,0,0,0,0,0,0,0,0,0,0,0,0,0,0,0,0,0,0,0,0,0,0,0,0,0,0,0,0,0,0,0,0,0,0,0.111111111111111,0,0,0,0,0,0,0,0,0,0.622222222222222,0,0,0,0,0,0,0,0,0,0.266666666666667,0,0,0,0,0,0,0,0,0,820,,58,400000,0.00133,0.17,https://doi.org/10.1063/1.5144156,1
4447,Mo3Sb7I1.5,Mo3Sb7I1.5,0,0,0,0,0,0,0,0,0,0,0,0,0,0,0,0,0,0,0,0,0,0,0,0,0,0,0,0,0,0,0,0,0,0,0,0.130434782608696,0,0,0,0,0,0,0,0,0,0.608695652173913,0,0,0,0,0,0,0,0,0,0.260869565217391,0,0,0,0,0,0,0,0,0,323,,7,497000,0.00002,0,https://doi.org/10.1063/1.5144156,1
4448,Mo3Sb7I1.5,Mo3Sb7I1.5,0,0,0,0,0,0,0,0,0,0,0,0,0,0,0,0,0,0,0,0,0,0,0,0,0,0,0,0,0,0,0,0,0,0,0,0.130434782608696,0,0,0,0,0,0,0,0,0,0.608695652173913,0,0,0,0,0,0,0,0,0,0.260869565217391,0,0,0,0,0,0,0,0,0,423,,14,456500,0.00009,0.01,https://doi.org/10.1063/1.5144156,1
4449,Mo3Sb7I1.5,Mo3Sb7I1.5,0,0,0,0,0,0,0,0,0,0,0,0,0,0,0,0,0,0,0,0,0,0,0,0,0,0,0,0,0,0,0,0,0,0,0,0.130434782608696,0,0,0,0,0,0,0,0,0,0.608695652173913,0,0,0,0,0,0,0,0,0,0.260869565217391,0,0,0,0,0,0,0,0,0,523,,21,422000,0.00019,0.02,https://doi.org/10.1063/1.5144156,1
4450,Mo3Sb7I1.5,Mo3Sb7I1.5,0,0,0,0,0,0,0,0,0,0,0,0,0,0,0,0,0,0,0,0,0,0,0,0,0,0,0,0,0,0,0,0,0,0,0,0.130434782608696,0,0,0,0,0,0,0,0,0,0.608695652173913,0,0,0,0,0,0,0,0,0,0.260869565217391,0,0,0,0,0,0,0,0,0,623,,28,392400,0.00031,0.04,https://doi.org/10.1063/1.5144156,1
4451,Mo3Sb7I1.5,Mo3Sb7I1.5,0,0,0,0,0,0,0,0,0,0,0,0,0,0,0,0,0,0,0,0,0,0,0,0,0,0,0,0,0,0,0,0,0,0,0,0.130434782608696,0,0,0,0,0,0,0,0,0,0.608695652173913,0,0,0,0,0,0,0,0,0,0.260869565217391,0,0,0,0,0,0,0,0,0,723,,36,366600,0.00047,0.06,https://doi.org/10.1063/1.5144156,1
4452,Mo3Sb7I1.5,Mo3Sb7I1.5,0,0,0,0,0,0,0,0,0,0,0,0,0,0,0,0,0,0,0,0,0,0,0,0,0,0,0,0,0,0,0,0,0,0,0,0.130434782608696,0,0,0,0,0,0,0,0,0,0.608695652173913,0,0,0,0,0,0,0,0,0,0.260869565217391,0,0,0,0,0,0,0,0,0,823,,43,343854,0.00062,0.09,https://doi.org/10.1063/1.5144156,1
4453,Eu2Zn0.96Sb2,Eu2Zn0.96Sb2,0,0,0,0,0,0,0,0,0,0,0,0,0,0,0,0,0,0,0,0,0,0,0,0,0,0,0,0,0,0,0,0,0,0,0,0,0,0,0,0,0,0,0,0,0,0.403225806451613,0,0,0,0,0.193548387096774,0,0,0,0,0,0,0,0,0,0,0.403225806451613,0,0,0,300,113,25918,0.54,0.00033,0.18,https://doi.org/10.1073/pnas.1819157116,1
4454,Eu2Zn0.96Sb2,Eu2Zn0.96Sb2,0,0,0,0,0,0,0,0,0,0,0,0,0,0,0,0,0,0,0,0,0,0,0,0,0,0,0,0,0,0,0,0,0,0,0,0,0,0,0,0,0,0,0,0,0,0.403225806451613,0,0,0,0,0.193548387096774,0,0,0,0,0,0,0,0,0,0,0.403225806451613,0,0,0,473,160,20850,0.5,0.00053,0.51,https://doi.org/10.1073/pnas.1819157116,1
4455,Eu2Zn0.96Sb2,Eu2Zn0.96Sb2,0,0,0,0,0,0,0,0,0,0,0,0,0,0,0,0,0,0,0,0,0,0,0,0,0,0,0,0,0,0,0,0,0,0,0,0,0,0,0,0,0,0,0,0,0,0.403225806451613,0,0,0,0,0.193548387096774,0,0,0,0,0,0,0,0,0,0,0.403225806451613,0,0,0,623,195,16224,0.47,0.00062,0.82,https://doi.org/10.1073/pnas.1819157116,1
4456,Eu2Zn0.96Sb2,Eu2Zn0.96Sb2,0,0,0,0,0,0,0,0,0,0,0,0,0,0,0,0,0,0,0,0,0,0,0,0,0,0,0,0,0,0,0,0,0,0,0,0,0,0,0,0,0,0,0,0,0,0.403225806451613,0,0,0,0,0.193548387096774,0,0,0,0,0,0,0,0,0,0,0.403225806451613,0,0,0,723,200,14898,0.47,0.0006,0.92,https://doi.org/10.1073/pnas.1819157116,1
4457,Eu2Zn0.96Sb2,Eu2Zn0.96Sb2,0,0,0,0,0,0,0,0,0,0,0,0,0,0,0,0,0,0,0,0,0,0,0,0,0,0,0,0,0,0,0,0,0,0,0,0,0,0,0,0,0,0,0,0,0,0.403225806451613,0,0,0,0,0.193548387096774,0,0,0,0,0,0,0,0,0,0,0.403225806451613,0,0,0,823,193,15340,0.5,0.00057,0.94,https://doi.org/10.1073/pnas.1819157116,1
4458,Eu2Zn0.98Sb2,Eu2Zn0.98Sb2,0,0,0,0,0,0,0,0,0,0,0,0,0,0,0,0,0,0,0,0,0,0,0,0,0,0,0,0,0,0,0,0,0,0,0,0,0,0,0,0,0,0,0,0,0,0.401606425702811,0,0,0,0,0.196787148594378,0,0,0,0,0,0,0,0,0,0,0.401606425702811,0,0,0,300,142,18000,0.5,0.00036,0.22,https://doi.org/10.1073/pnas.1819157116,1
4459,Eu2Zn0.98Sb2,Eu2Zn0.98Sb2,0,0,0,0,0,0,0,0,0,0,0,0,0,0,0,0,0,0,0,0,0,0,0,0,0,0,0,0,0,0,0,0,0,0,0,0,0,0,0,0,0,0,0,0,0,0.401606425702811,0,0,0,0,0.196787148594378,0,0,0,0,0,0,0,0,0,0,0.401606425702811,0,0,0,473,197,13470,0.46,0.00052,0.54,https://doi.org/10.1073/pnas.1819157116,1
4460,Eu2Zn0.98Sb2,Eu2Zn0.98Sb2,0,0,0,0,0,0,0,0,0,0,0,0,0,0,0,0,0,0,0,0,0,0,0,0,0,0,0,0,0,0,0,0,0,0,0,0,0,0,0,0,0,0,0,0,0,0.401606425702811,0,0,0,0,0.196787148594378,0,0,0,0,0,0,0,0,0,0,0.401606425702811,0,0,0,623,233,10646,0.44,0.00058,0.83,https://doi.org/10.1073/pnas.1819157116,1
4461,Eu2Zn0.98Sb2,Eu2Zn0.98Sb2,0,0,0,0,0,0,0,0,0,0,0,0,0,0,0,0,0,0,0,0,0,0,0,0,0,0,0,0,0,0,0,0,0,0,0,0,0,0,0,0,0,0,0,0,0,0.401606425702811,0,0,0,0,0.196787148594378,0,0,0,0,0,0,0,0,0,0,0.401606425702811,0,0,0,723,235,10408,0.45,0.00057,0.94,https://doi.org/10.1073/pnas.1819157116,1
4462,Eu2Zn0.98Sb2,Eu2Zn0.98Sb2,0,0,0,0,0,0,0,0,0,0,0,0,0,0,0,0,0,0,0,0,0,0,0,0,0,0,0,0,0,0,0,0,0,0,0,0,0,0,0,0,0,0,0,0,0,0.401606425702811,0,0,0,0,0.196787148594378,0,0,0,0,0,0,0,0,0,0,0.401606425702811,0,0,0,823,216,12211,0.48,0.00057,1,https://doi.org/10.1073/pnas.1819157116,1
4463,Eu2ZnSb2,Eu2ZnSb2,0,0,0,0,0,0,0,0,0,0,0,0,0,0,0,0,0,0,0,0,0,0,0,0,0,0,0,0,0,0,0,0,0,0,0,0,0,0,0,0,0,0,0,0,0,0.4,0,0,0,0,0.2,0,0,0,0,0,0,0,0,0,0,0.4,0,0,0,300,250,3231,0.43,0.0002,0.14,https://doi.org/10.1073/pnas.1819157116,1
4464,Eu2ZnSb2,Eu2ZnSb2,0,0,0,0,0,0,0,0,0,0,0,0,0,0,0,0,0,0,0,0,0,0,0,0,0,0,0,0,0,0,0,0,0,0,0,0,0,0,0,0,0,0,0,0,0,0.4,0,0,0,0,0.2,0,0,0,0,0,0,0,0,0,0,0.4,0,0,0,473,317,3027,0.4,0.0003,0.36,https://doi.org/10.1073/pnas.1819157116,1
4465,Eu2ZnSb2,Eu2ZnSb2,0,0,0,0,0,0,0,0,0,0,0,0,0,0,0,0,0,0,0,0,0,0,0,0,0,0,0,0,0,0,0,0,0,0,0,0,0,0,0,0,0,0,0,0,0,0.4,0,0,0,0,0.2,0,0,0,0,0,0,0,0,0,0,0.4,0,0,0,623,323,3333,0.41,0.00035,0.53,https://doi.org/10.1073/pnas.1819157116,1
4466,Eu2ZnSb2,Eu2ZnSb2,0,0,0,0,0,0,0,0,0,0,0,0,0,0,0,0,0,0,0,0,0,0,0,0,0,0,0,0,0,0,0,0,0,0,0,0,0,0,0,0,0,0,0,0,0,0.4,0,0,0,0,0.2,0,0,0,0,0,0,0,0,0,0,0.4,0,0,0,823,220,6600,0.47,0.00032,0.56,https://doi.org/10.1073/pnas.1819157116,1
4467,Eu2ZnSb2,Eu2ZnSb2,0,0,0,0,0,0,0,0,0,0,0,0,0,0,0,0,0,0,0,0,0,0,0,0,0,0,0,0,0,0,0,0,0,0,0,0,0,0,0,0,0,0,0,0,0,0.4,0,0,0,0,0.2,0,0,0,0,0,0,0,0,0,0,0.4,0,0,0,723,288,4320,0.42,0.00036,0.62,https://doi.org/10.1073/pnas.1819157116,1
4468,Tl0.1Co4Sb12,Tl0.1Co4Sb12,0,0.0062111801242236,0,0,0,0,0,0,0,0,0,0.248447204968944,0,0,0,0,0,0,0,0,0,0,0,0,0,0,0,0,0,0,0,0,0,0,0,0,0,0,0,0,0,0,0,0,0,0.745341614906832,0,0,0,0,0,0,0,0,0,0,0,0,0,0,0,0,0,0,0,50,-33,224444,4.12,0.00024,0,https://doi.org/10.1103/PhysRevB.61.2475,1
4469,Tl0.1Co4Sb12,Tl0.1Co4Sb12,0,0.0062111801242236,0,0,0,0,0,0,0,0,0,0.248447204968944,0,0,0,0,0,0,0,0,0,0,0,0,0,0,0,0,0,0,0,0,0,0,0,0,0,0,0,0,0,0,0,0,0,0.745341614906832,0,0,0,0,0,0,0,0,0,0,0,0,0,0,0,0,0,0,0,100,-76,171180,4.82,0.00098,0.02,https://doi.org/10.1103/PhysRevB.61.2475,1
4470,Tl0.1Co4Sb12,Tl0.1Co4Sb12,0,0.0062111801242236,0,0,0,0,0,0,0,0,0,0.248447204968944,0,0,0,0,0,0,0,0,0,0,0,0,0,0,0,0,0,0,0,0,0,0,0,0,0,0,0,0,0,0,0,0,0,0.745341614906832,0,0,0,0,0,0,0,0,0,0,0,0,0,0,0,0,0,0,0,150,-98,124691,4,0.0012,0.05,https://doi.org/10.1103/PhysRevB.61.2475,1
4471,Tl0.1Co4Sb12,Tl0.1Co4Sb12,0,0.0062111801242236,0,0,0,0,0,0,0,0,0,0.248447204968944,0,0,0,0,0,0,0,0,0,0,0,0,0,0,0,0,0,0,0,0,0,0,0,0,0,0,0,0,0,0,0,0,0,0.745341614906832,0,0,0,0,0,0,0,0,0,0,0,0,0,0,0,0,0,0,0,250,-159,86325,3.93,0.00218,0.14,https://doi.org/10.1103/PhysRevB.61.2475,1
4472,Tl0.22Co4Sb12,Tl0.22Co4Sb12,0,0.0135635018495684,0,0,0,0,0,0,0,0,0,0.246609124537608,0,0,0,0,0,0,0,0,0,0,0,0,0,0,0,0,0,0,0,0,0,0,0,0,0,0,0,0,0,0,0,0,0,0.739827373612824,0,0,0,0,0,0,0,0,0,0,0,0,0,0,0,0,0,0,0,50,-23,306060,2.9,0.00017,0,https://doi.org/10.1103/PhysRevB.61.2475,1
4473,Tl0.22Co4Sb12,Tl0.22Co4Sb12,0,0.0135635018495684,0,0,0,0,0,0,0,0,0,0.246609124537608,0,0,0,0,0,0,0,0,0,0,0,0,0,0,0,0,0,0,0,0,0,0,0,0,0,0,0,0,0,0,0,0,0,0.739827373612824,0,0,0,0,0,0,0,0,0,0,0,0,0,0,0,0,0,0,0,100,-54,214894,3.9,0.00062,0.02,https://doi.org/10.1103/PhysRevB.61.2475,1
4474,Tl0.22Co4Sb12,Tl0.22Co4Sb12,0,0.0135635018495684,0,0,0,0,0,0,0,0,0,0.246609124537608,0,0,0,0,0,0,0,0,0,0,0,0,0,0,0,0,0,0,0,0,0,0,0,0,0,0,0,0,0,0,0,0,0,0.739827373612824,0,0,0,0,0,0,0,0,0,0,0,0,0,0,0,0,0,0,0,150,-73,162903,3.65,0.00087,0.04,https://doi.org/10.1103/PhysRevB.61.2475,1
4475,Tl0.22Co4Sb12,Tl0.22Co4Sb12,0,0.0135635018495684,0,0,0,0,0,0,0,0,0,0.246609124537608,0,0,0,0,0,0,0,0,0,0,0,0,0,0,0,0,0,0,0,0,0,0,0,0,0,0,0,0,0,0,0,0,0,0.739827373612824,0,0,0,0,0,0,0,0,0,0,0,0,0,0,0,0,0,0,0,200,-93,134667,3.56,0.00115,0.06,https://doi.org/10.1103/PhysRevB.61.2475,1
4476,Tl0.22Co4Sb12,Tl0.22Co4Sb12,0,0.0135635018495684,0,0,0,0,0,0,0,0,0,0.246609124537608,0,0,0,0,0,0,0,0,0,0,0,0,0,0,0,0,0,0,0,0,0,0,0,0,0,0,0,0,0,0,0,0,0,0.739827373612824,0,0,0,0,0,0,0,0,0,0,0,0,0,0,0,0,0,0,0,250,-105,118824,3.52,0.00132,0.09,https://doi.org/10.1103/PhysRevB.61.2475,1
4477,Tl0.7Co4Sn0.75Sb11.25,Tl0.7Co4Sn0.75Sb11.25,0,0.0419161676646706,0,0,0,0,0,0,0,0,0,0.239520958083832,0,0,0,0,0,0,0,0,0,0,0,0,0,0,0,0,0,0,0,0,0,0,0,0,0,0,0,0,0,0,0,0,0,0.673652694610779,0,0,0,0,0,0,0.0449101796407185,0,0,0,0,0,0,0,0,0,0,0,0,50,-15,47867,2.61,0.00001,0,https://doi.org/10.1103/PhysRevB.61.2475,1
4478,Tl0.7Co4Sn0.75Sb11.25,Tl0.7Co4Sn0.75Sb11.25,0,0.0419161676646706,0,0,0,0,0,0,0,0,0,0.239520958083832,0,0,0,0,0,0,0,0,0,0,0,0,0,0,0,0,0,0,0,0,0,0,0,0,0,0,0,0,0,0,0,0,0,0.673652694610779,0,0,0,0,0,0,0.0449101796407185,0,0,0,0,0,0,0,0,0,0,0,0,150,-32,46977,2.33,0.00005,0,https://doi.org/10.1103/PhysRevB.61.2475,1
4479,Tl0.7Co4Sn0.75Sb11.25,Tl0.7Co4Sn0.75Sb11.25,0,0.0419161676646706,0,0,0,0,0,0,0,0,0,0.239520958083832,0,0,0,0,0,0,0,0,0,0,0,0,0,0,0,0,0,0,0,0,0,0,0,0,0,0,0,0,0,0,0,0,0,0.673652694610779,0,0,0,0,0,0,0.0449101796407185,0,0,0,0,0,0,0,0,0,0,0,0,200,-41,46544,2.29,0.00008,0.01,https://doi.org/10.1103/PhysRevB.61.2475,1
4480,Tl0.7Co4Sn0.75Sb11.25,Tl0.7Co4Sn0.75Sb11.25,0,0.0419161676646706,0,0,0,0,0,0,0,0,0,0.239520958083832,0,0,0,0,0,0,0,0,0,0,0,0,0,0,0,0,0,0,0,0,0,0,0,0,0,0,0,0,0,0,0,0,0,0.673652694610779,0,0,0,0,0,0,0.0449101796407185,0,0,0,0,0,0,0,0,0,0,0,0,250,-50,46330,2.38,0.00012,0.01,https://doi.org/10.1103/PhysRevB.61.2475,1
4481,Tl0.8Co4SnSb11,Tl0.8Co4SnSb11,0,0.0476190476190476,0,0,0,0,0,0,0,0,0,0.238095238095238,0,0,0,0,0,0,0,0,0,0,0,0,0,0,0,0,0,0,0,0,0,0,0,0,0,0,0,0,0,0,0,0,0,0.654761904761905,0,0,0,0,0,0,0.0595238095238095,0,0,0,0,0,0,0,0,0,0,0,0,50,1,123171,2.28,0,0,https://doi.org/10.1103/PhysRevB.61.2475,1
4482,Tl0.8Co4SnSb11,Tl0.8Co4SnSb11,0,0.0476190476190476,0,0,0,0,0,0,0,0,0,0.238095238095238,0,0,0,0,0,0,0,0,0,0,0,0,0,0,0,0,0,0,0,0,0,0,0,0,0,0,0,0,0,0,0,0,0,0.654761904761905,0,0,0,0,0,0,0.0595238095238095,0,0,0,0,0,0,0,0,0,0,0,0,100,4,114773,2.58,0,0,https://doi.org/10.1103/PhysRevB.61.2475,1
4483,Tl0.8Co4SnSb11,Tl0.8Co4SnSb11,0,0.0476190476190476,0,0,0,0,0,0,0,0,0,0.238095238095238,0,0,0,0,0,0,0,0,0,0,0,0,0,0,0,0,0,0,0,0,0,0,0,0,0,0,0,0,0,0,0,0,0,0.654761904761905,0,0,0,0,0,0,0.0595238095238095,0,0,0,0,0,0,0,0,0,0,0,0,150,7,107447,2.22,0,0,https://doi.org/10.1103/PhysRevB.61.2475,1
4484,Tl0.8Co4SnSb11,Tl0.8Co4SnSb11,0,0.0476190476190476,0,0,0,0,0,0,0,0,0,0.238095238095238,0,0,0,0,0,0,0,0,0,0,0,0,0,0,0,0,0,0,0,0,0,0,0,0,0,0,0,0,0,0,0,0,0,0.654761904761905,0,0,0,0,0,0,0.0595238095238095,0,0,0,0,0,0,0,0,0,0,0,0,200,10,100000,2.24,0.00001,0,https://doi.org/10.1103/PhysRevB.61.2475,1
4485,Tl0.8Co4SnSb11,Tl0.8Co4SnSb11,0,0.0476190476190476,0,0,0,0,0,0,0,0,0,0.238095238095238,0,0,0,0,0,0,0,0,0,0,0,0,0,0,0,0,0,0,0,0,0,0,0,0,0,0,0,0,0,0,0,0,0,0.654761904761905,0,0,0,0,0,0,0.0595238095238095,0,0,0,0,0,0,0,0,0,0,0,0,250,15,90990,2.26,0.00002,0,https://doi.org/10.1103/PhysRevB.61.2475,1
4486,PbTe,PbTe,0,0,0,0,0,0,0,0,0,0,0,0,0,0,0,0,0,0.5,0,0,0,0,0,0,0,0,0,0,0,0,0,0,0,0,0,0,0,0,0.5,0,0,0,0,0,0,0,0,0,0,0,0,0,0,0,0,0,0,0,0,0,0,0,0,0,0,323,-231,22500,2.17,,,,1
4487,PbTe,PbTe,0,0,0,0,0,0,0,0,0,0,0,0,0,0,0,0,0,0.5,0,0,0,0,0,0,0,0,0,0,0,0,0,0,0,0,0,0,0,0,0.5,0,0,0,0,0,0,0,0,0,0,0,0,0,0,0,0,0,0,0,0,0,0,0,0,0,0,428,-270,24079,1.58,,,,1
4488,PbTe,PbTe,0,0,0,0,0,0,0,0,0,0,0,0,0,0,0,0,0,0.5,0,0,0,0,0,0,0,0,0,0,0,0,0,0,0,0,0,0,0,0,0.5,0,0,0,0,0,0,0,0,0,0,0,0,0,0,0,0,0,0,0,0,0,0,0,0,0,0,529,-308,17961,1.3,,,,1
4489,PbTe,PbTe,0,0,0,0,0,0,0,0,0,0,0,0,0,0,0,0,0,0.5,0,0,0,0,0,0,0,0,0,0,0,0,0,0,0,0,0,0,0,0,0.5,0,0,0,0,0,0,0,0,0,0,0,0,0,0,0,0,0,0,0,0,0,0,0,0,0,0,629,-320,13224,1.19,,,,1
4490,PbTe,PbTe,0,0,0,0,0,0,0,0,0,0,0,0,0,0,0,0,0,0.5,0,0,0,0,0,0,0,0,0,0,0,0,0,0,0,0,0,0,0,0,0.5,0,0,0,0,0,0,0,0,0,0,0,0,0,0,0,0,0,0,0,0,0,0,0,0,0,0,724,-298,12039,1.19,,,,1
4491,PbTe,PbTe,0,0,0,0,0,0,0,0,0,0,0,0,0,0,0,0,0,0.5,0,0,0,0,0,0,0,0,0,0,0,0,0,0,0,0,0,0,0,0,0.5,0,0,0,0,0,0,0,0,0,0,0,0,0,0,0,0,0,0,0,0,0,0,0,0,0,0,821,-264,13026,1.31,,,,1
4492,PbZn0.015Te,PbZn0.015Te,0,0,0,0,0,0,0,0,0,0,0,0,0,0,0,0,0,0.496277915632754,0,0,0,0,0,0,0,0,0,0,0,0,0,0,0,0,0,0,0,0,0.496277915632754,0,0,0,0,0,0,0,0,0,0,0,0.0074441687344913,0,0,0,0,0,0,0,0,0,0,0,0,0,0,320,-249,57200,2.08,,,,1
4493,PbZn0.015Te,PbZn0.015Te,0,0,0,0,0,0,0,0,0,0,0,0,0,0,0,0,0,0.496277915632754,0,0,0,0,0,0,0,0,0,0,0,0,0,0,0,0,0,0,0,0,0.496277915632754,0,0,0,0,0,0,0,0,0,0,0,0.0074441687344913,0,0,0,0,0,0,0,0,0,0,0,0,0,0,421,-293,27830,1.52,,,,1
4494,PbZn0.015Te,PbZn0.015Te,0,0,0,0,0,0,0,0,0,0,0,0,0,0,0,0,0,0.496277915632754,0,0,0,0,0,0,0,0,0,0,0,0,0,0,0,0,0,0,0,0,0.496277915632754,0,0,0,0,0,0,0,0,0,0,0,0.0074441687344913,0,0,0,0,0,0,0,0,0,0,0,0,0,0,520,-326,15980,1.24,,,,1
4495,PbZn0.015Te,PbZn0.015Te,0,0,0,0,0,0,0,0,0,0,0,0,0,0,0,0,0,0.496277915632754,0,0,0,0,0,0,0,0,0,0,0,0,0,0,0,0,0,0,0,0,0.496277915632754,0,0,0,0,0,0,0,0,0,0,0,0.0074441687344913,0,0,0,0,0,0,0,0,0,0,0,0,0,0,618,-297,18800,1.12,,,,1
4496,PbZn0.015Te,PbZn0.015Te,0,0,0,0,0,0,0,0,0,0,0,0,0,0,0,0,0,0.496277915632754,0,0,0,0,0,0,0,0,0,0,0,0,0,0,0,0,0,0,0,0,0.496277915632754,0,0,0,0,0,0,0,0,0,0,0,0.0074441687344913,0,0,0,0,0,0,0,0,0,0,0,0,0,0,716,-269,23200,1.09,,,,1
4497,PbZn0.015Te,PbZn0.015Te,0,0,0,0,0,0,0,0,0,0,0,0,0,0,0,0,0,0.496277915632754,0,0,0,0,0,0,0,0,0,0,0,0,0,0,0,0,0,0,0,0,0.496277915632754,0,0,0,0,0,0,0,0,0,0,0,0.0074441687344913,0,0,0,0,0,0,0,0,0,0,0,0,0,0,811,-239,27000,1.14,,,,1
4498,Pb0.995Zn0.02Te,Pb0.995Zn0.02Te,0,0,0,0,0,0,0,0,0,0,0,0,0,0,0,0,0,0.496277915632754,0,0,0,0,0,0,0,0,0,0,0,0,0,0,0,0,0,0,0,0,0.493796526054591,0,0,0,0,0,0,0,0,0,0,0,0.009925558312655,0,0,0,0,0,0,0,0,0,0,0,0,0,0,318,-213,80921,2.28,,,,1
4499,Pb0.995Zn0.02Te,Pb0.995Zn0.02Te,0,0,0,0,0,0,0,0,0,0,0,0,0,0,0,0,0,0.496277915632754,0,0,0,0,0,0,0,0,0,0,0,0,0,0,0,0,0,0,0,0,0.493796526054591,0,0,0,0,0,0,0,0,0,0,0,0.009925558312655,0,0,0,0,0,0,0,0,0,0,0,0,0,0,419,-268,40600,1.66,,,,1
4500,Pb0.995Zn0.02Te,Pb0.995Zn0.02Te,0,0,0,0,0,0,0,0,0,0,0,0,0,0,0,0,0,0.496277915632754,0,0,0,0,0,0,0,0,0,0,0,0,0,0,0,0,0,0,0,0,0.493796526054591,0,0,0,0,0,0,0,0,0,0,0,0.009925558312655,0,0,0,0,0,0,0,0,0,0,0,0,0,0,520,-313,22730,1.31,,,,1
4501,Pb0.995Zn0.02Te,Pb0.995Zn0.02Te,0,0,0,0,0,0,0,0,0,0,0,0,0,0,0,0,0,0.496277915632754,0,0,0,0,0,0,0,0,0,0,0,0,0,0,0,0,0,0,0,0,0.493796526054591,0,0,0,0,0,0,0,0,0,0,0,0.009925558312655,0,0,0,0,0,0,0,0,0,0,0,0,0,0,622,-312,21908,1.16,,,,1
4502,Pb0.995Zn0.02Te,Pb0.995Zn0.02Te,0,0,0,0,0,0,0,0,0,0,0,0,0,0,0,0,0,0.496277915632754,0,0,0,0,0,0,0,0,0,0,0,0,0,0,0,0,0,0,0,0,0.493796526054591,0,0,0,0,0,0,0,0,0,0,0,0.009925558312655,0,0,0,0,0,0,0,0,0,0,0,0,0,0,724,-288,24420,1.11,,,,1
4503,Pb0.995Zn0.02Te,Pb0.995Zn0.02Te,0,0,0,0,0,0,0,0,0,0,0,0,0,0,0,0,0,0.496277915632754,0,0,0,0,0,0,0,0,0,0,0,0,0,0,0,0,0,0,0,0,0.493796526054591,0,0,0,0,0,0,0,0,0,0,0,0.009925558312655,0,0,0,0,0,0,0,0,0,0,0,0,0,0,825,-261,27039,1.15,,,,1
4504,Pb0.985Zn0.03Te,Pb0.985Zn0.03Te,0,0,0,0,0,0,0,0,0,0,0,0,0,0,0,0,0,0.496277915632754,0,0,0,0,0,0,0,0,0,0,0,0,0,0,0,0,0,0,0,0,0.488833746898263,0,0,0,0,0,0,0,0,0,0,0,0.0148883374689826,0,0,0,0,0,0,0,0,0,0,0,0,0,0,318,-171,105000,2.42,,,,1
4505,Pb0.985Zn0.03Te,Pb0.985Zn0.03Te,0,0,0,0,0,0,0,0,0,0,0,0,0,0,0,0,0,0.496277915632754,0,0,0,0,0,0,0,0,0,0,0,0,0,0,0,0,0,0,0,0,0.488833746898263,0,0,0,0,0,0,0,0,0,0,0,0.0148883374689826,0,0,0,0,0,0,0,0,0,0,0,0,0,0,419,-217,53200,1.79,,,,1
4506,Pb0.985Zn0.03Te,Pb0.985Zn0.03Te,0,0,0,0,0,0,0,0,0,0,0,0,0,0,0,0,0,0.496277915632754,0,0,0,0,0,0,0,0,0,0,0,0,0,0,0,0,0,0,0,0,0.488833746898263,0,0,0,0,0,0,0,0,0,0,0,0.0148883374689826,0,0,0,0,0,0,0,0,0,0,0,0,0,0,520,-265,29400,1.39,,,,1
4507,Pb0.985Zn0.03Te,Pb0.985Zn0.03Te,0,0,0,0,0,0,0,0,0,0,0,0,0,0,0,0,0,0.496277915632754,0,0,0,0,0,0,0,0,0,0,0,0,0,0,0,0,0,0,0,0,0.488833746898263,0,0,0,0,0,0,0,0,0,0,0,0.0148883374689826,0,0,0,0,0,0,0,0,0,0,0,0,0,0,622,-276,24868,1.18,,,,1
4508,Pb0.985Zn0.03Te,Pb0.985Zn0.03Te,0,0,0,0,0,0,0,0,0,0,0,0,0,0,0,0,0,0.496277915632754,0,0,0,0,0,0,0,0,0,0,0,0,0,0,0,0,0,0,0,0,0.488833746898263,0,0,0,0,0,0,0,0,0,0,0,0.0148883374689826,0,0,0,0,0,0,0,0,0,0,0,0,0,0,724,-267,25066,1.11,,,,1
4509,Pb0.985Zn0.03Te,Pb0.985Zn0.03Te,0,0,0,0,0,0,0,0,0,0,0,0,0,0,0,0,0,0.496277915632754,0,0,0,0,0,0,0,0,0,0,0,0,0,0,0,0,0,0,0,0,0.488833746898263,0,0,0,0,0,0,0,0,0,0,0,0.0148883374689826,0,0,0,0,0,0,0,0,0,0,0,0,0,0,825,-250,25855,1.12,,,,1
4510,Pb0.98Zn0.035Te,Pb0.98Zn0.035Te,0,0,0,0,0,0,0,0,0,0,0,0,0,0,0,0,0,0.496277915632754,0,0,0,0,0,0,0,0,0,0,0,0,0,0,0,0,0,0,0,0,0.486352357320099,0,0,0,0,0,0,0,0,0,0,0,0.0173697270471464,0,0,0,0,0,0,0,0,0,0,0,0,0,0,318,-161,114276,2.59,,,,1
4511,Pb0.98Zn0.035Te,Pb0.98Zn0.035Te,0,0,0,0,0,0,0,0,0,0,0,0,0,0,0,0,0,0.496277915632754,0,0,0,0,0,0,0,0,0,0,0,0,0,0,0,0,0,0,0,0,0.486352357320099,0,0,0,0,0,0,0,0,0,0,0,0.0173697270471464,0,0,0,0,0,0,0,0,0,0,0,0,0,0,419,-209,59400,1.91,,,,1
4512,Pb0.98Zn0.035Te,Pb0.98Zn0.035Te,0,0,0,0,0,0,0,0,0,0,0,0,0,0,0,0,0,0.496277915632754,0,0,0,0,0,0,0,0,0,0,0,0,0,0,0,0,0,0,0,0,0.486352357320099,0,0,0,0,0,0,0,0,0,0,0,0.0173697270471464,0,0,0,0,0,0,0,0,0,0,0,0,0,0,520,-254,33400,1.47,,,,1
4513,Pb0.98Zn0.035Te,Pb0.98Zn0.035Te,0,0,0,0,0,0,0,0,0,0,0,0,0,0,0,0,0,0.496277915632754,0,0,0,0,0,0,0,0,0,0,0,0,0,0,0,0,0,0,0,0,0.486352357320099,0,0,0,0,0,0,0,0,0,0,0,0.0173697270471464,0,0,0,0,0,0,0,0,0,0,0,0,0,0,618,-276,27240,1.24,,,,1
4514,Pb0.98Zn0.035Te,Pb0.98Zn0.035Te,0,0,0,0,0,0,0,0,0,0,0,0,0,0,0,0,0,0.496277915632754,0,0,0,0,0,0,0,0,0,0,0,0,0,0,0,0,0,0,0,0,0.486352357320099,0,0,0,0,0,0,0,0,0,0,0,0.0173697270471464,0,0,0,0,0,0,0,0,0,0,0,0,0,0,719,-274,25860,1.14,,,,1
4515,Pb0.98Zn0.035Te,Pb0.98Zn0.035Te,0,0,0,0,0,0,0,0,0,0,0,0,0,0,0,0,0,0.496277915632754,0,0,0,0,0,0,0,0,0,0,0,0,0,0,0,0,0,0,0,0,0.486352357320099,0,0,0,0,0,0,0,0,0,0,0,0.0173697270471464,0,0,0,0,0,0,0,0,0,0,0,0,0,0,821,-256,26450,1.16,,,,1
4516,Pb0.975Zn0.04Te,Pb0.975Zn0.04Te,0,0,0,0,0,0,0,0,0,0,0,0,0,0,0,0,0,0.496277915632754,0,0,0,0,0,0,0,0,0,0,0,0,0,0,0,0,0,0,0,0,0.483870967741936,0,0,0,0,0,0,0,0,0,0,0,0.0198511166253101,0,0,0,0,0,0,0,0,0,0,0,0,0,0,323,-150,130530,2.75,,,,1
4517,Pb0.975Zn0.04Te,Pb0.975Zn0.04Te,0,0,0,0,0,0,0,0,0,0,0,0,0,0,0,0,0,0.496277915632754,0,0,0,0,0,0,0,0,0,0,0,0,0,0,0,0,0,0,0,0,0.483870967741936,0,0,0,0,0,0,0,0,0,0,0,0.0198511166253101,0,0,0,0,0,0,0,0,0,0,0,0,0,0,423,-192,68450,1.94,,,,1
4518,Pb0.975Zn0.04Te,Pb0.975Zn0.04Te,0,0,0,0,0,0,0,0,0,0,0,0,0,0,0,0,0,0.496277915632754,0,0,0,0,0,0,0,0,0,0,0,0,0,0,0,0,0,0,0,0,0.483870967741936,0,0,0,0,0,0,0,0,0,0,0,0.0198511166253101,0,0,0,0,0,0,0,0,0,0,0,0,0,0,520,-233,38400,1.51,,,,1
4519,Pb0.975Zn0.04Te,Pb0.975Zn0.04Te,0,0,0,0,0,0,0,0,0,0,0,0,0,0,0,0,0,0.496277915632754,0,0,0,0,0,0,0,0,0,0,0,0,0,0,0,0,0,0,0,0,0.483870967741936,0,0,0,0,0,0,0,0,0,0,0,0.0198511166253101,0,0,0,0,0,0,0,0,0,0,0,0,0,0,622,-251,30600,1.28,,,,1
4520,Pb0.975Zn0.04Te,Pb0.975Zn0.04Te,0,0,0,0,0,0,0,0,0,0,0,0,0,0,0,0,0,0.496277915632754,0,0,0,0,0,0,0,0,0,0,0,0,0,0,0,0,0,0,0,0,0.483870967741936,0,0,0,0,0,0,0,0,0,0,0,0.0198511166253101,0,0,0,0,0,0,0,0,0,0,0,0,0,0,724,-253,28030,1.16,,,,1
4521,Pb0.975Zn0.04Te,Pb0.975Zn0.04Te,0,0,0,0,0,0,0,0,0,0,0,0,0,0,0,0,0,0.496277915632754,0,0,0,0,0,0,0,0,0,0,0,0,0,0,0,0,0,0,0,0,0.483870967741936,0,0,0,0,0,0,0,0,0,0,0,0.0198511166253101,0,0,0,0,0,0,0,0,0,0,0,0,0,0,825,-242,27829,1.18,,,,1
4522,Cu7PSe6,Cu7PSe6,0,0,0,0,0,0,0,0,0,0,0,0,0,0,0,0,0,0,0,0,0,0,0,0,0,0,0,0,0,0,0,0,0,0,0,0,0,0.428571428571429,0,0,0,0,0,0.5,0,0,0,0.0714285714285714,0,0,0,0,0,0,0,0,0,0,0,0,0,0,0,0,0,325,133,507,0.25,,,,1
4523,Cu7PSe6,Cu7PSe6,0,0,0,0,0,0,0,0,0,0,0,0,0,0,0,0,0,0,0,0,0,0,0,0,0,0,0,0,0,0,0,0,0,0,0,0,0,0.428571428571429,0,0,0,0,0,0.5,0,0,0,0.0714285714285714,0,0,0,0,0,0,0,0,0,0,0,0,0,0,0,0,0,422,180,2452,0.26,,,,1
4524,Cu7PSe6,Cu7PSe6,0,0,0,0,0,0,0,0,0,0,0,0,0,0,0,0,0,0,0,0,0,0,0,0,0,0,0,0,0,0,0,0,0,0,0,0,0,0.428571428571429,0,0,0,0,0,0.5,0,0,0,0.0714285714285714,0,0,0,0,0,0,0,0,0,0,0,0,0,0,0,0,0,523,205,4079,0.3,,,,1
4525,Cu7PSe6,Cu7PSe6,0,0,0,0,0,0,0,0,0,0,0,0,0,0,0,0,0,0,0,0,0,0,0,0,0,0,0,0,0,0,0,0,0,0,0,0,0,0.428571428571429,0,0,0,0,0,0.5,0,0,0,0.0714285714285714,0,0,0,0,0,0,0,0,0,0,0,0,0,0,0,0,0,623,220,3613,0.32,,,,1
4526,Cu7PSe6,Cu7PSe6,0,0,0,0,0,0,0,0,0,0,0,0,0,0,0,0,0,0,0,0,0,0,0,0,0,0,0,0,0,0,0,0,0,0,0,0,0,0.428571428571429,0,0,0,0,0,0.5,0,0,0,0.0714285714285714,0,0,0,0,0,0,0,0,0,0,0,0,0,0,0,0,0,673,231,3401,0.33,,,,1
4527,Cu7P(S0.25Se0.75)6,Cu7PS1.5Se4.5,0,0,0,0,0,0,0,0,0,0,0,0,0,0,0,0,0,0,0,0,0,0,0,0,0,0,0,0,0,0,0,0,0,0,0,0,0,0.321428571428571,0,0,0,0,0,0.5,0,0,0,0.0714285714285714,0,0,0,0,0,0,0,0,0,0.107142857142857,0,0,0,0,0,0,0,325,216,2308,0.27,,,,1
4528,Cu7P(S0.25Se0.75)6,Cu7PS1.5Se4.5,0,0,0,0,0,0,0,0,0,0,0,0,0,0,0,0,0,0,0,0,0,0,0,0,0,0,0,0,0,0,0,0,0,0,0,0,0,0.321428571428571,0,0,0,0,0,0.5,0,0,0,0.0714285714285714,0,0,0,0,0,0,0,0,0,0.107142857142857,0,0,0,0,0,0,0,422,233,2452,0.29,,,,1
4529,Cu7P(S0.25Se0.75)6,Cu7PS1.5Se4.5,0,0,0,0,0,0,0,0,0,0,0,0,0,0,0,0,0,0,0,0,0,0,0,0,0,0,0,0,0,0,0,0,0,0,0,0,0,0.321428571428571,0,0,0,0,0,0.5,0,0,0,0.0714285714285714,0,0,0,0,0,0,0,0,0,0.107142857142857,0,0,0,0,0,0,0,523,221,4670,0.31,,,,1
4530,Cu7P(S0.25Se0.75)6,Cu7PS1.5Se4.5,0,0,0,0,0,0,0,0,0,0,0,0,0,0,0,0,0,0,0,0,0,0,0,0,0,0,0,0,0,0,0,0,0,0,0,0,0,0.321428571428571,0,0,0,0,0,0.5,0,0,0,0.0714285714285714,0,0,0,0,0,0,0,0,0,0.107142857142857,0,0,0,0,0,0,0,623,222,6234,0.32,,,,1
4531,Cu7P(S0.25Se0.75)6,Cu7PS1.5Se4.5,0,0,0,0,0,0,0,0,0,0,0,0,0,0,0,0,0,0,0,0,0,0,0,0,0,0,0,0,0,0,0,0,0,0,0,0,0,0.321428571428571,0,0,0,0,0,0.5,0,0,0,0.0714285714285714,0,0,0,0,0,0,0,0,0,0.107142857142857,0,0,0,0,0,0,0,673,238,5140,0.31,,,,1
4532,Cu7P(S0.5Se0.5)6,Cu7PS3.0Se3.0,0,0,0,0,0,0,0,0,0,0,0,0,0,0,0,0,0,0,0,0,0,0,0,0,0,0,0,0,0,0,0,0,0,0,0,0,0,0.214285714285714,0,0,0,0,0,0.5,0,0,0,0.0714285714285714,0,0,0,0,0,0,0,0,0,0.214285714285714,0,0,0,0,0,0,0,325,256,1000,0.25,,,,1
4533,Cu7P(S0.5Se0.5)6,Cu7PS3.0Se3.0,0,0,0,0,0,0,0,0,0,0,0,0,0,0,0,0,0,0,0,0,0,0,0,0,0,0,0,0,0,0,0,0,0,0,0,0,0,0.214285714285714,0,0,0,0,0,0.5,0,0,0,0.0714285714285714,0,0,0,0,0,0,0,0,0,0.214285714285714,0,0,0,0,0,0,0,422,260,1250,0.26,,,,1
4534,Cu7P(S0.5Se0.5)6,Cu7PS3.0Se3.0,0,0,0,0,0,0,0,0,0,0,0,0,0,0,0,0,0,0,0,0,0,0,0,0,0,0,0,0,0,0,0,0,0,0,0,0,0,0.214285714285714,0,0,0,0,0,0.5,0,0,0,0.0714285714285714,0,0,0,0,0,0,0,0,0,0.214285714285714,0,0,0,0,0,0,0,523,250,2840,0.29,,,,1
4535,Cu7P(S0.5Se0.5)6,Cu7PS3.0Se3.0,0,0,0,0,0,0,0,0,0,0,0,0,0,0,0,0,0,0,0,0,0,0,0,0,0,0,0,0,0,0,0,0,0,0,0,0,0,0.214285714285714,0,0,0,0,0,0.5,0,0,0,0.0714285714285714,0,0,0,0,0,0,0,0,0,0.214285714285714,0,0,0,0,0,0,0,623,265,4604,0.29,,,,1
4536,Cu7P(S0.5Se0.5)6,Cu7PS3.0Se3.0,0,0,0,0,0,0,0,0,0,0,0,0,0,0,0,0,0,0,0,0,0,0,0,0,0,0,0,0,0,0,0,0,0,0,0,0,0,0.214285714285714,0,0,0,0,0,0.5,0,0,0,0.0714285714285714,0,0,0,0,0,0,0,0,0,0.214285714285714,0,0,0,0,0,0,0,673,280,4079,0.29,,,,1
4537,Cu7P(S0.55Se0.45)6,Cu7PS3.3000000000000003Se2.7,0,0,0,0,0,0,0,0,0,0,0,0,0,0,0,0,0,0,0,0,0,0,0,0,0,0,0,0,0,0,0,0,0,0,0,0,0,0.192857142857143,0,0,0,0,0,0.5,0,0,0,0.0714285714285714,0,0,0,0,0,0,0,0,0,0.235714285714286,0,0,0,0,0,0,0,325,283,398,0.24,,,,1
4538,Cu7P(S0.55Se0.45)6,Cu7PS3.3000000000000003Se2.7,0,0,0,0,0,0,0,0,0,0,0,0,0,0,0,0,0,0,0,0,0,0,0,0,0,0,0,0,0,0,0,0,0,0,0,0,0,0.192857142857143,0,0,0,0,0,0.5,0,0,0,0.0714285714285714,0,0,0,0,0,0,0,0,0,0.235714285714286,0,0,0,0,0,0,0,422,282,875,0.23,,,,1
4539,Cu7P(S0.55Se0.45)6,Cu7PS3.3000000000000003Se2.7,0,0,0,0,0,0,0,0,0,0,0,0,0,0,0,0,0,0,0,0,0,0,0,0,0,0,0,0,0,0,0,0,0,0,0,0,0,0.192857142857143,0,0,0,0,0,0.5,0,0,0,0.0714285714285714,0,0,0,0,0,0,0,0,0,0.235714285714286,0,0,0,0,0,0,0,523,284,1580,0.23,,,,1
4540,Cu7P(S0.55Se0.45)6,Cu7PS3.3000000000000003Se2.7,0,0,0,0,0,0,0,0,0,0,0,0,0,0,0,0,0,0,0,0,0,0,0,0,0,0,0,0,0,0,0,0,0,0,0,0,0,0.192857142857143,0,0,0,0,0,0.5,0,0,0,0.0714285714285714,0,0,0,0,0,0,0,0,0,0.235714285714286,0,0,0,0,0,0,0,623,286,1926,0.22,,,,1
4541,Cu7P(S0.55Se0.45)6,Cu7PS3.3000000000000003Se2.7,0,0,0,0,0,0,0,0,0,0,0,0,0,0,0,0,0,0,0,0,0,0,0,0,0,0,0,0,0,0,0,0,0,0,0,0,0,0.192857142857143,0,0,0,0,0,0.5,0,0,0,0.0714285714285714,0,0,0,0,0,0,0,0,0,0.235714285714286,0,0,0,0,0,0,0,673,272,2300,0.22,,,,1
4542,Cu7P(S0.6Se0.4)6,Cu7PS3.5999999999999996Se2.4000000000000004,0,0,0,0,0,0,0,0,0,0,0,0,0,0,0,0,0,0,0,0,0,0,0,0,0,0,0,0,0,0,0,0,0,0,0,0,0,0.171428571428571,0,0,0,0,0,0.5,0,0,0,0.0714285714285714,0,0,0,0,0,0,0,0,0,0.257142857142857,0,0,0,0,0,0,0,325,289,379,0.22,,,,1
4543,Cu7P(S0.6Se0.4)6,Cu7PS3.5999999999999996Se2.4000000000000004,0,0,0,0,0,0,0,0,0,0,0,0,0,0,0,0,0,0,0,0,0,0,0,0,0,0,0,0,0,0,0,0,0,0,0,0,0,0.171428571428571,0,0,0,0,0,0.5,0,0,0,0.0714285714285714,0,0,0,0,0,0,0,0,0,0.257142857142857,0,0,0,0,0,0,0,422,313,687,0.21,,,,1
4544,Cu7P(S0.6Se0.4)6,Cu7PS3.5999999999999996Se2.4000000000000004,0,0,0,0,0,0,0,0,0,0,0,0,0,0,0,0,0,0,0,0,0,0,0,0,0,0,0,0,0,0,0,0,0,0,0,0,0,0.171428571428571,0,0,0,0,0,0.5,0,0,0,0.0714285714285714,0,0,0,0,0,0,0,0,0,0.257142857142857,0,0,0,0,0,0,0,523,276,1990,0.23,,,,1
4545,Cu7P(S0.6Se0.4)6,Cu7PS3.5999999999999996Se2.4000000000000004,0,0,0,0,0,0,0,0,0,0,0,0,0,0,0,0,0,0,0,0,0,0,0,0,0,0,0,0,0,0,0,0,0,0,0,0,0,0.171428571428571,0,0,0,0,0,0.5,0,0,0,0.0714285714285714,0,0,0,0,0,0,0,0,0,0.257142857142857,0,0,0,0,0,0,0,623,286,2255,0.22,,,,1
4546,Cu7P(S0.6Se0.4)6,Cu7PS3.5999999999999996Se2.4000000000000004,0,0,0,0,0,0,0,0,0,0,0,0,0,0,0,0,0,0,0,0,0,0,0,0,0,0,0,0,0,0,0,0,0,0,0,0,0,0.171428571428571,0,0,0,0,0,0.5,0,0,0,0.0714285714285714,0,0,0,0,0,0,0,0,0,0.257142857142857,0,0,0,0,0,0,0,673,293,2220,0.2,,,,1
4547,Cu7P(S0.65Se0.35)6,Cu7PS3.9000000000000004Se2.0999999999999996,0,0,0,0,0,0,0,0,0,0,0,0,0,0,0,0,0,0,0,0,0,0,0,0,0,0,0,0,0,0,0,0,0,0,0,0,0,0.15,0,0,0,0,0,0.5,0,0,0,0.0714285714285714,0,0,0,0,0,0,0,0,0,0.278571428571429,0,0,0,0,0,0,0,325,253,223,0.24,,,,1
4548,Cu7P(S0.65Se0.35)6,Cu7PS3.9000000000000004Se2.0999999999999996,0,0,0,0,0,0,0,0,0,0,0,0,0,0,0,0,0,0,0,0,0,0,0,0,0,0,0,0,0,0,0,0,0,0,0,0,0,0.15,0,0,0,0,0,0.5,0,0,0,0.0714285714285714,0,0,0,0,0,0,0,0,0,0.278571428571429,0,0,0,0,0,0,0,422,297,559,0.21,,,,1
4549,Cu7P(S0.65Se0.35)6,Cu7PS3.9000000000000004Se2.0999999999999996,0,0,0,0,0,0,0,0,0,0,0,0,0,0,0,0,0,0,0,0,0,0,0,0,0,0,0,0,0,0,0,0,0,0,0,0,0,0.15,0,0,0,0,0,0.5,0,0,0,0.0714285714285714,0,0,0,0,0,0,0,0,0,0.278571428571429,0,0,0,0,0,0,0,523,280,1665,0.23,,,,1
4550,Cu7P(S0.65Se0.35)6,Cu7PS3.9000000000000004Se2.0999999999999996,0,0,0,0,0,0,0,0,0,0,0,0,0,0,0,0,0,0,0,0,0,0,0,0,0,0,0,0,0,0,0,0,0,0,0,0,0,0.15,0,0,0,0,0,0.5,0,0,0,0.0714285714285714,0,0,0,0,0,0,0,0,0,0.278571428571429,0,0,0,0,0,0,0,623,298,1693,0.23,,,,1
4551,Cu7P(S0.65Se0.35)6,Cu7PS3.9000000000000004Se2.0999999999999996,0,0,0,0,0,0,0,0,0,0,0,0,0,0,0,0,0,0,0,0,0,0,0,0,0,0,0,0,0,0,0,0,0,0,0,0,0,0.15,0,0,0,0,0,0.5,0,0,0,0.0714285714285714,0,0,0,0,0,0,0,0,0,0.278571428571429,0,0,0,0,0,0,0,673,303,1675,0.21,,,,1
4552,Cu7P(S0.75Se0.25)6,Cu7PS4.5Se1.5,0,0,0,0,0,0,0,0,0,0,0,0,0,0,0,0,0,0,0,0,0,0,0,0,0,0,0,0,0,0,0,0,0,0,0,0,0,0.107142857142857,0,0,0,0,0,0.5,0,0,0,0.0714285714285714,0,0,0,0,0,0,0,0,0,0.321428571428571,0,0,0,0,0,0,0,325,403,16,0.24,,,,1
4553,Cu7P(S0.75Se0.25)6,Cu7PS4.5Se1.5,0,0,0,0,0,0,0,0,0,0,0,0,0,0,0,0,0,0,0,0,0,0,0,0,0,0,0,0,0,0,0,0,0,0,0,0,0,0.107142857142857,0,0,0,0,0,0.5,0,0,0,0.0714285714285714,0,0,0,0,0,0,0,0,0,0.321428571428571,0,0,0,0,0,0,0,422,359,190,0.19,,,,1
4554,Cu7P(S0.75Se0.25)6,Cu7PS4.5Se1.5,0,0,0,0,0,0,0,0,0,0,0,0,0,0,0,0,0,0,0,0,0,0,0,0,0,0,0,0,0,0,0,0,0,0,0,0,0,0.107142857142857,0,0,0,0,0,0.5,0,0,0,0.0714285714285714,0,0,0,0,0,0,0,0,0,0.321428571428571,0,0,0,0,0,0,0,523,298,1306,0.22,,,,1
4555,Cu7P(S0.75Se0.25)6,Cu7PS4.5Se1.5,0,0,0,0,0,0,0,0,0,0,0,0,0,0,0,0,0,0,0,0,0,0,0,0,0,0,0,0,0,0,0,0,0,0,0,0,0,0.107142857142857,0,0,0,0,0,0.5,0,0,0,0.0714285714285714,0,0,0,0,0,0,0,0,0,0.321428571428571,0,0,0,0,0,0,0,623,310,1585,0.22,,,,1
4556,Cu7P(S0.75Se0.25)6,Cu7PS4.5Se1.5,0,0,0,0,0,0,0,0,0,0,0,0,0,0,0,0,0,0,0,0,0,0,0,0,0,0,0,0,0,0,0,0,0,0,0,0,0,0.107142857142857,0,0,0,0,0,0.5,0,0,0,0.0714285714285714,0,0,0,0,0,0,0,0,0,0.321428571428571,0,0,0,0,0,0,0,673,314,1667,0.22,,,,1
4557,Cu7PS6,Cu7PS6,0,0,0,0,0,0,0,0,0,0,0,0,0,0,0,0,0,0,0,0,0,0,0,0,0,0,0,0,0,0,0,0,0,0,0,0,0,0,0,0,0,0,0,0.5,0,0,0,0.0714285714285714,0,0,0,0,0,0,0,0,0,0.428571428571429,0,0,0,0,0,0,0,325,98,2,0.23,,,,1
4558,Cu7PS6,Cu7PS6,0,0,0,0,0,0,0,0,0,0,0,0,0,0,0,0,0,0,0,0,0,0,0,0,0,0,0,0,0,0,0,0,0,0,0,0,0,0,0,0,0,0,0,0.5,0,0,0,0.0714285714285714,0,0,0,0,0,0,0,0,0,0.428571428571429,0,0,0,0,0,0,0,422,125,7,0.2,,,,1
4559,Cu7PS6,Cu7PS6,0,0,0,0,0,0,0,0,0,0,0,0,0,0,0,0,0,0,0,0,0,0,0,0,0,0,0,0,0,0,0,0,0,0,0,0,0,0,0,0,0,0,0,0.5,0,0,0,0.0714285714285714,0,0,0,0,0,0,0,0,0,0.428571428571429,0,0,0,0,0,0,0,523,223,142,0.16,,,,1
4560,Cu7PS6,Cu7PS6,0,0,0,0,0,0,0,0,0,0,0,0,0,0,0,0,0,0,0,0,0,0,0,0,0,0,0,0,0,0,0,0,0,0,0,0,0,0,0,0,0,0,0,0.5,0,0,0,0.0714285714285714,0,0,0,0,0,0,0,0,0,0.428571428571429,0,0,0,0,0,0,0,623,270,370,0.2,,,,1
4561,Cu7PS6,Cu7PS6,0,0,0,0,0,0,0,0,0,0,0,0,0,0,0,0,0,0,0,0,0,0,0,0,0,0,0,0,0,0,0,0,0,0,0,0,0,0,0,0,0,0,0,0.5,0,0,0,0.0714285714285714,0,0,0,0,0,0,0,0,0,0.428571428571429,0,0,0,0,0,0,0,673,282,501,0.21,,,,1
4562,ZrNiSn,ZrNiSn,0,0,0,0,0,0.333333333333333,0,0,0,0,0,0,0,0,0,0,0,0,0,0,0,0.333333333333333,0,0,0,0,0,0,0,0,0,0,0,0,0,0,0,0,0,0,0,0,0,0,0,0,0,0,0,0,0,0,0.333333333333333,0,0,0,0,0,0,0,0,0,0,0,0,376,-101,36966,4.22,,,,1
4563,ZrNiSn,ZrNiSn,0,0,0,0,0,0.333333333333333,0,0,0,0,0,0,0,0,0,0,0,0,0,0,0,0.333333333333333,0,0,0,0,0,0,0,0,0,0,0,0,0,0,0,0,0,0,0,0,0,0,0,0,0,0,0,0,0,0,0.333333333333333,0,0,0,0,0,0,0,0,0,0,0,0,474,-133,47448,3.74,,,,1
4564,ZrNiSn,ZrNiSn,0,0,0,0,0,0.333333333333333,0,0,0,0,0,0,0,0,0,0,0,0,0,0,0,0.333333333333333,0,0,0,0,0,0,0,0,0,0,0,0,0,0,0,0,0,0,0,0,0,0,0,0,0,0,0,0,0,0,0.333333333333333,0,0,0,0,0,0,0,0,0,0,0,0,573,-152,58897,3.57,,,,1
4565,ZrNiSn,ZrNiSn,0,0,0,0,0,0.333333333333333,0,0,0,0,0,0,0,0,0,0,0,0,0,0,0,0.333333333333333,0,0,0,0,0,0,0,0,0,0,0,0,0,0,0,0,0,0,0,0,0,0,0,0,0,0,0,0,0,0,0.333333333333333,0,0,0,0,0,0,0,0,0,0,0,0,673,-160,69790,3.49,,,,1
4566,ZrNiSn,ZrNiSn,0,0,0,0,0,0.333333333333333,0,0,0,0,0,0,0,0,0,0,0,0,0,0,0,0.333333333333333,0,0,0,0,0,0,0,0,0,0,0,0,0,0,0,0,0,0,0,0,0,0,0,0,0,0,0,0,0,0,0.333333333333333,0,0,0,0,0,0,0,0,0,0,0,0,771,-158,78180,3.59,,,,1
4567,ZrNiSn,ZrNiSn,0,0,0,0,0,0.333333333333333,0,0,0,0,0,0,0,0,0,0,0,0,0,0,0,0.333333333333333,0,0,0,0,0,0,0,0,0,0,0,0,0,0,0,0,0,0,0,0,0,0,0,0,0,0,0,0,0,0,0.333333333333333,0,0,0,0,0,0,0,0,0,0,0,0,873,-155,86806,3.71,,,,1
4568,ZrNiSn,ZrNiSn,0,0,0,0,0,0.333333333333333,0,0,0,0,0,0,0,0,0,0,0,0,0,0,0,0.333333333333333,0,0,0,0,0,0,0,0,0,0,0,0,0,0,0,0,0,0,0,0,0,0,0,0,0,0,0,0,0,0,0.333333333333333,0,0,0,0,0,0,0,0,0,0,0,0,972,-151,96111,3.95,,,,1
4569,Bi0.48Sb1.52Te3,Bi0.48Sb1.52Te3,0,0,0,0,0,0,0,0,0,0,0,0,0,0,0,0,0,0.6,0,0,0,0,0,0,0,0,0,0,0,0,0,0,0,0,0,0,0,0,0,0,0,0,0,0,0,0.304,0.096,0,0,0,0,0,0,0,0,0,0,0,0,0,0,0,0,0,0,300,228,64770,1.26,,,,1
4570,Bi0.48Sb1.52Te3,Bi0.48Sb1.52Te3,0,0,0,0,0,0,0,0,0,0,0,0,0,0,0,0,0,0.6,0,0,0,0,0,0,0,0,0,0,0,0,0,0,0,0,0,0,0,0,0,0,0,0,0,0,0,0.304,0.096,0,0,0,0,0,0,0,0,0,0,0,0,0,0,0,0,0,0,350,240,50000,1.22,,,,1
4571,Bi0.48Sb1.52Te3,Bi0.48Sb1.52Te3,0,0,0,0,0,0,0,0,0,0,0,0,0,0,0,0,0,0.6,0,0,0,0,0,0,0,0,0,0,0,0,0,0,0,0,0,0,0,0,0,0,0,0,0,0,0,0.304,0.096,0,0,0,0,0,0,0,0,0,0,0,0,0,0,0,0,0,0,400,233,41620,1.42,,,,1
4572,Bi0.48Sb1.52Te3,Bi0.48Sb1.52Te3,0,0,0,0,0,0,0,0,0,0,0,0,0,0,0,0,0,0.6,0,0,0,0,0,0,0,0,0,0,0,0,0,0,0,0,0,0,0,0,0,0,0,0,0,0,0,0.304,0.096,0,0,0,0,0,0,0,0,0,0,0,0,0,0,0,0,0,0,450,212,37584,1.72,,,,1
4573,Bi0.48Sb1.52Te3,Bi0.48Sb1.52Te3,0,0,0,0,0,0,0,0,0,0,0,0,0,0,0,0,0,0.6,0,0,0,0,0,0,0,0,0,0,0,0,0,0,0,0,0,0,0,0,0,0,0,0,0,0,0,0.304,0.096,0,0,0,0,0,0,0,0,0,0,0,0,0,0,0,0,0,0,500,181,35570,2.09,,,,1
4574,Cu12Sb4S13,Cu12Sb4S13,0,0,0,0,0,0,0,0,0,0,0,0,0,0,0,0,0,0,0,0,0,0,0,0,0,0,0,0,0,0,0,0,0,0,0,0,0,0,0,0,0,0,0,0.413793103448276,0,0.137931034482759,0,0,0,0,0,0,0,0,0,0,0,0.448275862068966,0,0,0,0,0,0,0,324,74,103319,1.51,,,,1
4575,Cu12Sb4S13,Cu12Sb4S13,0,0,0,0,0,0,0,0,0,0,0,0,0,0,0,0,0,0,0,0,0,0,0,0,0,0,0,0,0,0,0,0,0,0,0,0,0,0,0,0,0,0,0,0.413793103448276,0,0.137931034482759,0,0,0,0,0,0,0,0,0,0,0,0.448275862068966,0,0,0,0,0,0,0,425,88,97672,1.52,,,,1
4576,Cu12Sb4S13,Cu12Sb4S13,0,0,0,0,0,0,0,0,0,0,0,0,0,0,0,0,0,0,0,0,0,0,0,0,0,0,0,0,0,0,0,0,0,0,0,0,0,0,0,0,0,0,0,0.413793103448276,0,0.137931034482759,0,0,0,0,0,0,0,0,0,0,0,0.448275862068966,0,0,0,0,0,0,0,525,100,91383,1.54,,,,1
4577,Cu12Sb4S13,Cu12Sb4S13,0,0,0,0,0,0,0,0,0,0,0,0,0,0,0,0,0,0,0,0,0,0,0,0,0,0,0,0,0,0,0,0,0,0,0,0,0,0,0,0,0,0,0,0.413793103448276,0,0.137931034482759,0,0,0,0,0,0,0,0,0,0,0,0.448275862068966,0,0,0,0,0,0,0,625,113,83333,1.51,,,,1
4578,Cu12Sb4S13,Cu12Sb4S13,0,0,0,0,0,0,0,0,0,0,0,0,0,0,0,0,0,0,0,0,0,0,0,0,0,0,0,0,0,0,0,0,0,0,0,0,0,0,0,0,0,0,0,0.413793103448276,0,0.137931034482759,0,0,0,0,0,0,0,0,0,0,0,0.448275862068966,0,0,0,0,0,0,0,724,137,63403,1.36,,,,1
4579,Cu11.9Gd0.1Sb4S13,Cu11.9Gd0.1Sb4S13,0,0,0,0,0,0,0,0,0,0,0,0,0,0,0,0,0,0,0,0,0,0,0,0,0,0,0,0,0,0,0,0,0,0,0,0,0,0,0,0,0.0034482758620689,0,0,0.410344827586207,0,0.137931034482759,0,0,0,0,0,0,0,0,0,0,0,0.448275862068966,0,0,0,0,0,0,0,327,78,108427,1.48,,,,1
4580,Cu11.9Gd0.1Sb4S13,Cu11.9Gd0.1Sb4S13,0,0,0,0,0,0,0,0,0,0,0,0,0,0,0,0,0,0,0,0,0,0,0,0,0,0,0,0,0,0,0,0,0,0,0,0,0,0,0,0,0.0034482758620689,0,0,0.410344827586207,0,0.137931034482759,0,0,0,0,0,0,0,0,0,0,0,0.448275862068966,0,0,0,0,0,0,0,425,91,103987,1.5,,,,1
4581,Cu11.9Gd0.1Sb4S13,Cu11.9Gd0.1Sb4S13,0,0,0,0,0,0,0,0,0,0,0,0,0,0,0,0,0,0,0,0,0,0,0,0,0,0,0,0,0,0,0,0,0,0,0,0,0,0,0,0,0.0034482758620689,0,0,0.410344827586207,0,0.137931034482759,0,0,0,0,0,0,0,0,0,0,0,0.448275862068966,0,0,0,0,0,0,0,525,103,97870,1.5,,,,1
4582,Cu11.9Gd0.1Sb4S13,Cu11.9Gd0.1Sb4S13,0,0,0,0,0,0,0,0,0,0,0,0,0,0,0,0,0,0,0,0,0,0,0,0,0,0,0,0,0,0,0,0,0,0,0,0,0,0,0,0,0.0034482758620689,0,0,0.410344827586207,0,0.137931034482759,0,0,0,0,0,0,0,0,0,0,0,0.448275862068966,0,0,0,0,0,0,0,625,116,85398,1.5,,,,1
4583,Cu11.9Gd0.1Sb4S13,Cu11.9Gd0.1Sb4S13,0,0,0,0,0,0,0,0,0,0,0,0,0,0,0,0,0,0,0,0,0,0,0,0,0,0,0,0,0,0,0,0,0,0,0,0,0,0,0,0,0.0034482758620689,0,0,0.410344827586207,0,0.137931034482759,0,0,0,0,0,0,0,0,0,0,0,0.448275862068966,0,0,0,0,0,0,0,724,139,64592,1.37,,,,1
4584,Cu11.8Gd0.2Sb4S13,Cu11.8Gd0.2Sb4S13,0,0,0,0,0,0,0,0,0,0,0,0,0,0,0,0,0,0,0,0,0,0,0,0,0,0,0,0,0,0,0,0,0,0,0,0,0,0,0,0,0.0068965517241379,0,0,0.406896551724138,0,0.137931034482759,0,0,0,0,0,0,0,0,0,0,0,0.448275862068966,0,0,0,0,0,0,0,327,79,110412,1.41,,,,1
4585,Cu11.8Gd0.2Sb4S13,Cu11.8Gd0.2Sb4S13,0,0,0,0,0,0,0,0,0,0,0,0,0,0,0,0,0,0,0,0,0,0,0,0,0,0,0,0,0,0,0,0,0,0,0,0,0,0,0,0,0.0068965517241379,0,0,0.406896551724138,0,0.137931034482759,0,0,0,0,0,0,0,0,0,0,0,0.448275862068966,0,0,0,0,0,0,0,425,92,107701,1.43,,,,1
4586,Cu11.8Gd0.2Sb4S13,Cu11.8Gd0.2Sb4S13,0,0,0,0,0,0,0,0,0,0,0,0,0,0,0,0,0,0,0,0,0,0,0,0,0,0,0,0,0,0,0,0,0,0,0,0,0,0,0,0,0.0068965517241379,0,0,0.406896551724138,0,0.137931034482759,0,0,0,0,0,0,0,0,0,0,0,0.448275862068966,0,0,0,0,0,0,0,525,104,102008,1.45,,,,1
4587,Cu11.8Gd0.2Sb4S13,Cu11.8Gd0.2Sb4S13,0,0,0,0,0,0,0,0,0,0,0,0,0,0,0,0,0,0,0,0,0,0,0,0,0,0,0,0,0,0,0,0,0,0,0,0,0,0,0,0,0.0068965517241379,0,0,0.406896551724138,0,0.137931034482759,0,0,0,0,0,0,0,0,0,0,0,0.448275862068966,0,0,0,0,0,0,0,625,116,90019,1.44,,,,1
4588,Cu11.8Gd0.2Sb4S13,Cu11.8Gd0.2Sb4S13,0,0,0,0,0,0,0,0,0,0,0,0,0,0,0,0,0,0,0,0,0,0,0,0,0,0,0,0,0,0,0,0,0,0,0,0,0,0,0,0,0.0068965517241379,0,0,0.406896551724138,0,0.137931034482759,0,0,0,0,0,0,0,0,0,0,0,0.448275862068966,0,0,0,0,0,0,0,724,138,65650,1.31,,,,1
4589,Cu11.7Gd0.3Sb4S13,Cu11.7Gd0.3Sb4S13,0,0,0,0,0,0,0,0,0,0,0,0,0,0,0,0,0,0,0,0,0,0,0,0,0,0,0,0,0,0,0,0,0,0,0,0,0,0,0,0,0.0103448275862068,0,0,0.403448275862069,0,0.137931034482759,0,0,0,0,0,0,0,0,0,0,0,0.448275862068966,0,0,0,0,0,0,0,320,80,117112,1.39,,,,1
4590,Cu11.7Gd0.3Sb4S13,Cu11.7Gd0.3Sb4S13,0,0,0,0,0,0,0,0,0,0,0,0,0,0,0,0,0,0,0,0,0,0,0,0,0,0,0,0,0,0,0,0,0,0,0,0,0,0,0,0,0.0103448275862068,0,0,0.403448275862069,0,0.137931034482759,0,0,0,0,0,0,0,0,0,0,0,0.448275862068966,0,0,0,0,0,0,0,424,94,114608,1.42,,,,1
4591,Cu11.7Gd0.3Sb4S13,Cu11.7Gd0.3Sb4S13,0,0,0,0,0,0,0,0,0,0,0,0,0,0,0,0,0,0,0,0,0,0,0,0,0,0,0,0,0,0,0,0,0,0,0,0,0,0,0,0,0.0103448275862068,0,0,0.403448275862069,0,0.137931034482759,0,0,0,0,0,0,0,0,0,0,0,0.448275862068966,0,0,0,0,0,0,0,523,106,108671,1.43,,,,1
4592,Cu11.7Gd0.3Sb4S13,Cu11.7Gd0.3Sb4S13,0,0,0,0,0,0,0,0,0,0,0,0,0,0,0,0,0,0,0,0,0,0,0,0,0,0,0,0,0,0,0,0,0,0,0,0,0,0,0,0,0.0103448275862068,0,0,0.403448275862069,0,0.137931034482759,0,0,0,0,0,0,0,0,0,0,0,0.448275862068966,0,0,0,0,0,0,0,623,118,99280,1.46,,,,1
4593,Cu11.7Gd0.3Sb4S13,Cu11.7Gd0.3Sb4S13,0,0,0,0,0,0,0,0,0,0,0,0,0,0,0,0,0,0,0,0,0,0,0,0,0,0,0,0,0,0,0,0,0,0,0,0,0,0,0,0,0.0103448275862068,0,0,0.403448275862069,0,0.137931034482759,0,0,0,0,0,0,0,0,0,0,0,0.448275862068966,0,0,0,0,0,0,0,723,144,73220,1.33,,,,1
4594,Cu11.6Gd0.4Sb4S13,Cu11.6Gd0.4Sb4S13,0,0,0,0,0,0,0,0,0,0,0,0,0,0,0,0,0,0,0,0,0,0,0,0,0,0,0,0,0,0,0,0,0,0,0,0,0,0,0,0,0.0137931034482758,0,0,0.4,0,0.137931034482759,0,0,0,0,0,0,0,0,0,0,0,0.448275862068966,0,0,0,0,0,0,0,327,81,102008,1.3,,,,1
4595,Cu11.6Gd0.4Sb4S13,Cu11.6Gd0.4Sb4S13,0,0,0,0,0,0,0,0,0,0,0,0,0,0,0,0,0,0,0,0,0,0,0,0,0,0,0,0,0,0,0,0,0,0,0,0,0,0,0,0,0.0137931034482758,0,0,0.4,0,0.137931034482759,0,0,0,0,0,0,0,0,0,0,0,0.448275862068966,0,0,0,0,0,0,0,425,95,100000,1.33,,,,1
4596,Cu11.6Gd0.4Sb4S13,Cu11.6Gd0.4Sb4S13,0,0,0,0,0,0,0,0,0,0,0,0,0,0,0,0,0,0,0,0,0,0,0,0,0,0,0,0,0,0,0,0,0,0,0,0,0,0,0,0,0.0137931034482758,0,0,0.4,0,0.137931034482759,0,0,0,0,0,0,0,0,0,0,0,0.448275862068966,0,0,0,0,0,0,0,525,107,95734,1.37,,,,1
4597,Cu11.6Gd0.4Sb4S13,Cu11.6Gd0.4Sb4S13,0,0,0,0,0,0,0,0,0,0,0,0,0,0,0,0,0,0,0,0,0,0,0,0,0,0,0,0,0,0,0,0,0,0,0,0,0,0,0,0,0.0137931034482758,0,0,0.4,0,0.137931034482759,0,0,0,0,0,0,0,0,0,0,0,0.448275862068966,0,0,0,0,0,0,0,625,118,86315,1.39,,,,1
4598,Cu11.6Gd0.4Sb4S13,Cu11.6Gd0.4Sb4S13,0,0,0,0,0,0,0,0,0,0,0,0,0,0,0,0,0,0,0,0,0,0,0,0,0,0,0,0,0,0,0,0,0,0,0,0,0,0,0,0,0.0137931034482758,0,0,0.4,0,0.137931034482759,0,0,0,0,0,0,0,0,0,0,0,0.448275862068966,0,0,0,0,0,0,0,724,145,66010,1.31,,,,1
