Repository: anilkunwar/thermoelectrics

# Machine learning assisted design of thermoelectrics

a. Machine Learning

# Fetching the upto date data of thermoelectricity (Informatics)

# Featurization:

The computer code to convert the multicomponent chemical formula and temperature row into composition-temperature feature vector
Binary alloys/compunds with upload from json files
Multicomponent alloys/compunds with upload from json files

# Informatics approach to classify p-type and n-type thermoelectric materials

Basic Illustrative Tutorials
Querying the Abstracts on the Materials Science, Applied Physics and Condensed Matter Physics on Keyterms Specific to Thermoelectrics
NER analysis for material type classification

File: machine_learning/vae_regression/latent_space_visualization/thermoelectric_materials.csv (part 29 of 33)
Unnamed: 0,Formula,modformula,In,Tl,La,Sr,Mn,Ni,Ru,Pd,Hf,Cs,Sc,Co,Si,Fe,Li,Cl,Yb,Te,N,Ti,Cd,Zr,Y,Ga,Cr,Pr,Tm,Br,Ca,Mg,Rb,Au,Nd,Ce,Ho,I,Ba,Se,Pb,Ge,Gd,Tb,Dy,Cu,Na,Sb,Bi,P,As,Sm,Zn,Al,Sn,Ag,Nb,Mo,V,S,K,Lu,O,Eu,Ta,B,Er,temperature(K),seebeck_coefficient(μV/K),electrical_conductivity(S/m),thermal_conductivity(W/mK),power_factor(W/mK2),ZT,reference,sum_elements
4599,Cu11.5Gd0.5Sb4S13,Cu11.5Gd0.5Sb4S13,0,0,0,0,0,0,0,0,0,0,0,0,0,0,0,0,0,0,0,0,0,0,0,0,0,0,0,0,0,0,0,0,0,0,0,0,0,0,0,0,0.0172413793103448,0,0,0.396551724137931,0,0.137931034482759,0,0,0,0,0,0,0,0,0,0,0,0.448275862068966,0,0,0,0,0,0,0,327,85,89851,1.39,,,,1
4600,Cu11.5Gd0.5Sb4S13,Cu11.5Gd0.5Sb4S13,0,0,0,0,0,0,0,0,0,0,0,0,0,0,0,0,0,0,0,0,0,0,0,0,0,0,0,0,0,0,0,0,0,0,0,0,0,0,0,0,0.0172413793103448,0,0,0.396551724137931,0,0.137931034482759,0,0,0,0,0,0,0,0,0,0,0,0.448275862068966,0,0,0,0,0,0,0,425,99,90336,1.41,,,,1
4601,Cu11.5Gd0.5Sb4S13,Cu11.5Gd0.5Sb4S13,0,0,0,0,0,0,0,0,0,0,0,0,0,0,0,0,0,0,0,0,0,0,0,0,0,0,0,0,0,0,0,0,0,0,0,0,0,0,0,0,0.0172413793103448,0,0,0.396551724137931,0,0.137931034482759,0,0,0,0,0,0,0,0,0,0,0,0.448275862068966,0,0,0,0,0,0,0,525,111,86937,1.42,,,,1
4602,Cu11.5Gd0.5Sb4S13,Cu11.5Gd0.5Sb4S13,0,0,0,0,0,0,0,0,0,0,0,0,0,0,0,0,0,0,0,0,0,0,0,0,0,0,0,0,0,0,0,0,0,0,0,0,0,0,0,0,0.0172413793103448,0,0,0.396551724137931,0,0.137931034482759,0,0,0,0,0,0,0,0,0,0,0,0.448275862068966,0,0,0,0,0,0,0,625,123,80821,1.44,,,,1
4603,Cu11.5Gd0.5Sb4S13,Cu11.5Gd0.5Sb4S13,0,0,0,0,0,0,0,0,0,0,0,0,0,0,0,0,0,0,0,0,0,0,0,0,0,0,0,0,0,0,0,0,0,0,0,0,0,0,0,0,0.0172413793103448,0,0,0.396551724137931,0,0.137931034482759,0,0,0,0,0,0,0,0,0,0,0,0.448275862068966,0,0,0,0,0,0,0,724,152,57372,1.34,,,,1
4604,Ag2Se,Ag2Se,0,0,0,0,0,0,0,0,0,0,0,0,0,0,0,0,0,0,0,0,0,0,0,0,0,0,0,0,0,0,0,0,0,0,0,0,0,0.333333333333333,0,0,0,0,0,0,0,0,0,0,0,0,0,0,0,0.666666666666667,0,0,0,0,0,0,0,0,0,0,0,297,-133,180873,1.15,,,,1
4605,Ag2Se,Ag2Se,0,0,0,0,0,0,0,0,0,0,0,0,0,0,0,0,0,0,0,0,0,0,0,0,0,0,0,0,0,0,0,0,0,0,0,0,0,0.333333333333333,0,0,0,0,0,0,0,0,0,0,0,0,0,0,0,0.666666666666667,0,0,0,0,0,0,0,0,0,0,0,350,-114,240896,1.49,,,,1
4606,Ag2Se,Ag2Se,0,0,0,0,0,0,0,0,0,0,0,0,0,0,0,0,0,0,0,0,0,0,0,0,0,0,0,0,0,0,0,0,0,0,0,0,0,0.333333333333333,0,0,0,0,0,0,0,0,0,0,0,0,0,0,0,0.666666666666667,0,0,0,0,0,0,0,0,0,0,0,374,-103,286667,1.75,,,,1
4607,Ag2Se,Ag2Se,0,0,0,0,0,0,0,0,0,0,0,0,0,0,0,0,0,0,0,0,0,0,0,0,0,0,0,0,0,0,0,0,0,0,0,0,0,0.333333333333333,0,0,0,0,0,0,0,0,0,0,0,0,0,0,0,0.666666666666667,0,0,0,0,0,0,0,0,0,0,0,399,-127,284768,2.07,,,,1
4608,Ag2Se,Ag2Se,0,0,0,0,0,0,0,0,0,0,0,0,0,0,0,0,0,0,0,0,0,0,0,0,0,0,0,0,0,0,0,0,0,0,0,0,0,0.333333333333333,0,0,0,0,0,0,0,0,0,0,0,0,0,0,0,0.666666666666667,0,0,0,0,0,0,0,0,0,0,0,423,-88,139837,3,,,,1
4609,Ag2Se,Ag2Se,0,0,0,0,0,0,0,0,0,0,0,0,0,0,0,0,0,0,0,0,0,0,0,0,0,0,0,0,0,0,0,0,0,0,0,0,0,0.333333333333333,0,0,0,0,0,0,0,0,0,0,0,0,0,0,0,0.666666666666667,0,0,0,0,0,0,0,0,0,0,0,474,-94,126638,3.03,,,,1
4610,Ag2Se,Ag2Se,0,0,0,0,0,0,0,0,0,0,0,0,0,0,0,0,0,0,0,0,0,0,0,0,0,0,0,0,0,0,0,0,0,0,0,0,0,0.333333333333333,0,0,0,0,0,0,0,0,0,0,0,0,0,0,0,0.666666666666667,0,0,0,0,0,0,0,0,0,0,0,524,-100,118621,3.1,,,,1
4611,Ag2Se,Ag2Se,0,0,0,0,0,0,0,0,0,0,0,0,0,0,0,0,0,0,0,0,0,0,0,0,0,0,0,0,0,0,0,0,0,0,0,0,0,0.333333333333333,0,0,0,0,0,0,0,0,0,0,0,0,0,0,0,0.666666666666667,0,0,0,0,0,0,0,0,0,0,0,573,-104,114210,3.08,,,,1
4612,NbCoSn,NbCoSn,0,0,0,0,0,0,0,0,0,0,0,0.333333333333333,0,0,0,0,0,0,0,0,0,0,0,0,0,0,0,0,0,0,0,0,0,0,0,0,0,0,0,0,0,0,0,0,0,0,0,0,0,0,0,0,0.333333333333333,0,0.333333333333333,0,0,0,0,0,0,0,0,0,0,375,-195,58698,11.76,,,,1
4613,NbCoSn,NbCoSn,0,0,0,0,0,0,0,0,0,0,0,0.333333333333333,0,0,0,0,0,0,0,0,0,0,0,0,0,0,0,0,0,0,0,0,0,0,0,0,0,0,0,0,0,0,0,0,0,0,0,0,0,0,0,0,0.333333333333333,0,0.333333333333333,0,0,0,0,0,0,0,0,0,0,474,-209,53254,10.48,,,,1
4614,NbCoSn,NbCoSn,0,0,0,0,0,0,0,0,0,0,0,0.333333333333333,0,0,0,0,0,0,0,0,0,0,0,0,0,0,0,0,0,0,0,0,0,0,0,0,0,0,0,0,0,0,0,0,0,0,0,0,0,0,0,0,0.333333333333333,0,0.333333333333333,0,0,0,0,0,0,0,0,0,0,576,-214,47550,9.31,,,,1
4615,NbCoSn,NbCoSn,0,0,0,0,0,0,0,0,0,0,0,0.333333333333333,0,0,0,0,0,0,0,0,0,0,0,0,0,0,0,0,0,0,0,0,0,0,0,0,0,0,0,0,0,0,0,0,0,0,0,0,0,0,0,0,0.333333333333333,0,0.333333333333333,0,0,0,0,0,0,0,0,0,0,678,-219,43077,8.78,,,,1
4616,NbCoSn,NbCoSn,0,0,0,0,0,0,0,0,0,0,0,0.333333333333333,0,0,0,0,0,0,0,0,0,0,0,0,0,0,0,0,0,0,0,0,0,0,0,0,0,0,0,0,0,0,0,0,0,0,0,0,0,0,0,0,0.333333333333333,0,0.333333333333333,0,0,0,0,0,0,0,0,0,0,779,-229,37633,8.15,,,,1
4617,NbCoSn,NbCoSn,0,0,0,0,0,0,0,0,0,0,0,0.333333333333333,0,0,0,0,0,0,0,0,0,0,0,0,0,0,0,0,0,0,0,0,0,0,0,0,0,0,0,0,0,0,0,0,0,0,0,0,0,0,0,0,0.333333333333333,0,0.333333333333333,0,0,0,0,0,0,0,0,0,0,879,-229,35030,7.64,,,,1
4618,NbCoSn,NbCoSn,0,0,0,0,0,0,0,0,0,0,0,0.333333333333333,0,0,0,0,0,0,0,0,0,0,0,0,0,0,0,0,0,0,0,0,0,0,0,0,0,0,0,0,0,0,0,0,0,0,0,0,0,0,0,0,0.333333333333333,0,0.333333333333333,0,0,0,0,0,0,0,0,0,0,970,-231,32430,7.35,,,,1
4619,NbCo0.98Ni0.02Sn,NbCo0.98Ni0.02Sn,0,0,0,0,0,0.0066666666666666,0,0,0,0,0,0.326666666666667,0,0,0,0,0,0,0,0,0,0,0,0,0,0,0,0,0,0,0,0,0,0,0,0,0,0,0,0,0,0,0,0,0,0,0,0,0,0,0,0,0.333333333333333,0,0.333333333333333,0,0,0,0,0,0,0,0,0,0,387,-128,84286,10.55,,,,1
4620,NbCo0.98Ni0.02Sn,NbCo0.98Ni0.02Sn,0,0,0,0,0,0.0066666666666666,0,0,0,0,0,0.326666666666667,0,0,0,0,0,0,0,0,0,0,0,0,0,0,0,0,0,0,0,0,0,0,0,0,0,0,0,0,0,0,0,0,0,0,0,0,0,0,0,0,0.333333333333333,0,0.333333333333333,0,0,0,0,0,0,0,0,0,0,498,-147,70476,9.24,,,,1
4621,NbCo0.98Ni0.02Sn,NbCo0.98Ni0.02Sn,0,0,0,0,0,0.0066666666666666,0,0,0,0,0,0.326666666666667,0,0,0,0,0,0,0,0,0,0,0,0,0,0,0,0,0,0,0,0,0,0,0,0,0,0,0,0,0,0,0,0,0,0,0,0,0,0,0,0,0.333333333333333,0,0.333333333333333,0,0,0,0,0,0,0,0,0,0,605,-162,59048,8.32,,,,1
4622,NbCo0.98Ni0.02Sn,NbCo0.98Ni0.02Sn,0,0,0,0,0,0.0066666666666666,0,0,0,0,0,0.326666666666667,0,0,0,0,0,0,0,0,0,0,0,0,0,0,0,0,0,0,0,0,0,0,0,0,0,0,0,0,0,0,0,0,0,0,0,0,0,0,0,0,0.333333333333333,0,0.333333333333333,0,0,0,0,0,0,0,0,0,0,704,-168,52619,7.75,,,,1
4623,NbCo0.98Ni0.02Sn,NbCo0.98Ni0.02Sn,0,0,0,0,0,0.0066666666666666,0,0,0,0,0,0.326666666666667,0,0,0,0,0,0,0,0,0,0,0,0,0,0,0,0,0,0,0,0,0,0,0,0,0,0,0,0,0,0,0,0,0,0,0,0,0,0,0,0,0.333333333333333,0,0.333333333333333,0,0,0,0,0,0,0,0,0,0,804,-178,47337,7.25,,,,1
4624,NbCo0.98Ni0.02Sn,NbCo0.98Ni0.02Sn,0,0,0,0,0,0.0066666666666666,0,0,0,0,0,0.326666666666667,0,0,0,0,0,0,0,0,0,0,0,0,0,0,0,0,0,0,0,0,0,0,0,0,0,0,0,0,0,0,0,0,0,0,0,0,0,0,0,0,0.333333333333333,0,0.333333333333333,0,0,0,0,0,0,0,0,0,0,904,-188,40480,6.89,,,,1
4625,NbCo0.98Ni0.02Sn,NbCo0.98Ni0.02Sn,0,0,0,0,0,0.0066666666666666,0,0,0,0,0,0.326666666666667,0,0,0,0,0,0,0,0,0,0,0,0,0,0,0,0,0,0,0,0,0,0,0,0,0,0,0,0,0,0,0,0,0,0,0,0,0,0,0,0,0.333333333333333,0,0.333333333333333,0,0,0,0,0,0,0,0,0,0,1001,-195,37160,6.62,,,,1
4626,NbCo0.96Ni0.04Sn,NbCo0.96Ni0.04Sn,0,0,0,0,0,0.0133333333333333,0,0,0,0,0,0.32,0,0,0,0,0,0,0,0,0,0,0,0,0,0,0,0,0,0,0,0,0,0,0,0,0,0,0,0,0,0,0,0,0,0,0,0,0,0,0,0,0.333333333333333,0,0.333333333333333,0,0,0,0,0,0,0,0,0,0,382,-119,112426,9.65,,,,1
4627,NbCo0.96Ni0.04Sn,NbCo0.96Ni0.04Sn,0,0,0,0,0,0.0133333333333333,0,0,0,0,0,0.32,0,0,0,0,0,0,0,0,0,0,0,0,0,0,0,0,0,0,0,0,0,0,0,0,0,0,0,0,0,0,0,0,0,0,0,0,0,0,0,0,0.333333333333333,0,0.333333333333333,0,0,0,0,0,0,0,0,0,0,492,-139,97278,8.57,,,,1
4628,NbCo0.96Ni0.04Sn,NbCo0.96Ni0.04Sn,0,0,0,0,0,0.0133333333333333,0,0,0,0,0,0.32,0,0,0,0,0,0,0,0,0,0,0,0,0,0,0,0,0,0,0,0,0,0,0,0,0,0,0,0,0,0,0,0,0,0,0,0,0,0,0,0,0.333333333333333,0,0.333333333333333,0,0,0,0,0,0,0,0,0,0,600,-155,82604,7.8,,,,1
4629,NbCo0.96Ni0.04Sn,NbCo0.96Ni0.04Sn,0,0,0,0,0,0.0133333333333333,0,0,0,0,0,0.32,0,0,0,0,0,0,0,0,0,0,0,0,0,0,0,0,0,0,0,0,0,0,0,0,0,0,0,0,0,0,0,0,0,0,0,0,0,0,0,0,0.333333333333333,0,0.333333333333333,0,0,0,0,0,0,0,0,0,0,704,-164,72189,7.26,,,,1
4630,NbCo0.96Ni0.04Sn,NbCo0.96Ni0.04Sn,0,0,0,0,0,0.0133333333333333,0,0,0,0,0,0.32,0,0,0,0,0,0,0,0,0,0,0,0,0,0,0,0,0,0,0,0,0,0,0,0,0,0,0,0,0,0,0,0,0,0,0,0,0,0,0,0,0.333333333333333,0,0.333333333333333,0,0,0,0,0,0,0,0,0,0,804,-174,64142,6.69,,,,1
4631,NbCo0.96Ni0.04Sn,NbCo0.96Ni0.04Sn,0,0,0,0,0,0.0133333333333333,0,0,0,0,0,0.32,0,0,0,0,0,0,0,0,0,0,0,0,0,0,0,0,0,0,0,0,0,0,0,0,0,0,0,0,0,0,0,0,0,0,0,0,0,0,0,0,0.333333333333333,0,0.333333333333333,0,0,0,0,0,0,0,0,0,0,904,-182,56568,6.32,,,,1
4632,NbCo0.96Ni0.04Sn,NbCo0.96Ni0.04Sn,0,0,0,0,0,0.0133333333333333,0,0,0,0,0,0.32,0,0,0,0,0,0,0,0,0,0,0,0,0,0,0,0,0,0,0,0,0,0,0,0,0,0,0,0,0,0,0,0,0,0,0,0,0,0,0,0,0.333333333333333,0,0.333333333333333,0,0,0,0,0,0,0,0,0,0,1002,-186,51124,6.08,,,,1
4633,NbCo0.94Ni0.06Sn,NbCo0.94Ni0.06Sn,0,0,0,0,0,0.02,0,0,0,0,0,0.313333333333333,0,0,0,0,0,0,0,0,0,0,0,0,0,0,0,0,0,0,0,0,0,0,0,0,0,0,0,0,0,0,0,0,0,0,0,0,0,0,0,0,0.333333333333333,0,0.333333333333333,0,0,0,0,0,0,0,0,0,0,382,-56,188941,9.54,,,,1
4634,NbCo0.94Ni0.06Sn,NbCo0.94Ni0.06Sn,0,0,0,0,0,0.02,0,0,0,0,0,0.313333333333333,0,0,0,0,0,0,0,0,0,0,0,0,0,0,0,0,0,0,0,0,0,0,0,0,0,0,0,0,0,0,0,0,0,0,0,0,0,0,0,0,0.333333333333333,0,0.333333333333333,0,0,0,0,0,0,0,0,0,0,487,-69,164524,8.54,,,,1
4635,NbCo0.94Ni0.06Sn,NbCo0.94Ni0.06Sn,0,0,0,0,0,0.02,0,0,0,0,0,0.313333333333333,0,0,0,0,0,0,0,0,0,0,0,0,0,0,0,0,0,0,0,0,0,0,0,0,0,0,0,0,0,0,0,0,0,0,0,0,0,0,0,0,0.333333333333333,0,0.333333333333333,0,0,0,0,0,0,0,0,0,0,594,-81,142857,7.77,,,,1
4636,NbCo0.94Ni0.06Sn,NbCo0.94Ni0.06Sn,0,0,0,0,0,0.02,0,0,0,0,0,0.313333333333333,0,0,0,0,0,0,0,0,0,0,0,0,0,0,0,0,0,0,0,0,0,0,0,0,0,0,0,0,0,0,0,0,0,0,0,0,0,0,0,0,0.333333333333333,0,0.333333333333333,0,0,0,0,0,0,0,0,0,0,697,-86,128372,7.2,,,,1
4637,NbCo0.94Ni0.06Sn,NbCo0.94Ni0.06Sn,0,0,0,0,0,0.02,0,0,0,0,0,0.313333333333333,0,0,0,0,0,0,0,0,0,0,0,0,0,0,0,0,0,0,0,0,0,0,0,0,0,0,0,0,0,0,0,0,0,0,0,0,0,0,0,0,0.333333333333333,0,0.333333333333333,0,0,0,0,0,0,0,0,0,0,798,-95,112558,6.73,,,,1
4638,NbCo0.94Ni0.06Sn,NbCo0.94Ni0.06Sn,0,0,0,0,0,0.02,0,0,0,0,0,0.313333333333333,0,0,0,0,0,0,0,0,0,0,0,0,0,0,0,0,0,0,0,0,0,0,0,0,0,0,0,0,0,0,0,0,0,0,0,0,0,0,0,0,0.333333333333333,0,0.333333333333333,0,0,0,0,0,0,0,0,0,0,898,-108,96190,6.37,,,,1
4639,NbCo0.94Ni0.06Sn,NbCo0.94Ni0.06Sn,0,0,0,0,0,0.02,0,0,0,0,0,0.313333333333333,0,0,0,0,0,0,0,0,0,0,0,0,0,0,0,0,0,0,0,0,0,0,0,0,0,0,0,0,0,0,0,0,0,0,0,0,0,0,0,0,0.333333333333333,0,0.333333333333333,0,0,0,0,0,0,0,0,0,0,998,-112,91905,6.07,,,,1
4640,NbCo0.92Ni0.08Sn,NbCo0.92Ni0.08Sn,0,0,0,0,0,0.0266666666666666,0,0,0,0,0,0.306666666666667,0,0,0,0,0,0,0,0,0,0,0,0,0,0,0,0,0,0,0,0,0,0,0,0,0,0,0,0,0,0,0,0,0,0,0,0,0,0,0,0,0.333333333333333,0,0.333333333333333,0,0,0,0,0,0,0,0,0,0,382,-75,165476,9.45,,,,1
4641,NbCo0.92Ni0.08Sn,NbCo0.92Ni0.08Sn,0,0,0,0,0,0.0266666666666666,0,0,0,0,0,0.306666666666667,0,0,0,0,0,0,0,0,0,0,0,0,0,0,0,0,0,0,0,0,0,0,0,0,0,0,0,0,0,0,0,0,0,0,0,0,0,0,0,0,0.333333333333333,0,0.333333333333333,0,0,0,0,0,0,0,0,0,0,492,-89,146190,8.29,,,,1
4642,NbCo0.92Ni0.08Sn,NbCo0.92Ni0.08Sn,0,0,0,0,0,0.0266666666666666,0,0,0,0,0,0.306666666666667,0,0,0,0,0,0,0,0,0,0,0,0,0,0,0,0,0,0,0,0,0,0,0,0,0,0,0,0,0,0,0,0,0,0,0,0,0,0,0,0,0.333333333333333,0,0.333333333333333,0,0,0,0,0,0,0,0,0,0,600,-105,126512,7.45,,,,1
4643,NbCo0.92Ni0.08Sn,NbCo0.92Ni0.08Sn,0,0,0,0,0,0.0266666666666666,0,0,0,0,0,0.306666666666667,0,0,0,0,0,0,0,0,0,0,0,0,0,0,0,0,0,0,0,0,0,0,0,0,0,0,0,0,0,0,0,0,0,0,0,0,0,0,0,0,0.333333333333333,0,0.333333333333333,0,0,0,0,0,0,0,0,0,0,704,-116,111395,6.77,,,,1
4644,NbCo0.92Ni0.08Sn,NbCo0.92Ni0.08Sn,0,0,0,0,0,0.0266666666666666,0,0,0,0,0,0.306666666666667,0,0,0,0,0,0,0,0,0,0,0,0,0,0,0,0,0,0,0,0,0,0,0,0,0,0,0,0,0,0,0,0,0,0,0,0,0,0,0,0,0.333333333333333,0,0.333333333333333,0,0,0,0,0,0,0,0,0,0,804,-130,98810,6.24,,,,1
4645,NbCo0.92Ni0.08Sn,NbCo0.92Ni0.08Sn,0,0,0,0,0,0.0266666666666666,0,0,0,0,0,0.306666666666667,0,0,0,0,0,0,0,0,0,0,0,0,0,0,0,0,0,0,0,0,0,0,0,0,0,0,0,0,0,0,0,0,0,0,0,0,0,0,0,0,0.333333333333333,0,0.333333333333333,0,0,0,0,0,0,0,0,0,0,904,-135,90240,5.83,,,,1
4646,NbCo0.92Ni0.08Sn,NbCo0.92Ni0.08Sn,0,0,0,0,0,0.0266666666666666,0,0,0,0,0,0.306666666666667,0,0,0,0,0,0,0,0,0,0,0,0,0,0,0,0,0,0,0,0,0,0,0,0,0,0,0,0,0,0,0,0,0,0,0,0,0,0,0,0,0.333333333333333,0,0.333333333333333,0,0,0,0,0,0,0,0,0,0,1002,-144,81429,5.55,,,,1
4647,NbCo0.9Ni0.1Sn,NbCo0.9Ni0.1Sn,0,0,0,0,0,0.0333333333333333,0,0,0,0,0,0.3,0,0,0,0,0,0,0,0,0,0,0,0,0,0,0,0,0,0,0,0,0,0,0,0,0,0,0,0,0,0,0,0,0,0,0,0,0,0,0,0,0.333333333333333,0,0.333333333333333,0,0,0,0,0,0,0,0,0,0,382,-133,103529,9.26,,,,1
4648,NbCo0.9Ni0.1Sn,NbCo0.9Ni0.1Sn,0,0,0,0,0,0.0333333333333333,0,0,0,0,0,0.3,0,0,0,0,0,0,0,0,0,0,0,0,0,0,0,0,0,0,0,0,0,0,0,0,0,0,0,0,0,0,0,0,0,0,0,0,0,0,0,0,0.333333333333333,0,0.333333333333333,0,0,0,0,0,0,0,0,0,0,492,-152,90952,8.1,,,,1
4649,NbCo0.9Ni0.1Sn,NbCo0.9Ni0.1Sn,0,0,0,0,0,0.0333333333333333,0,0,0,0,0,0.3,0,0,0,0,0,0,0,0,0,0,0,0,0,0,0,0,0,0,0,0,0,0,0,0,0,0,0,0,0,0,0,0,0,0,0,0,0,0,0,0,0.333333333333333,0,0.333333333333333,0,0,0,0,0,0,0,0,0,0,600,-171,78333,7.27,,,,1
4650,NbCo0.9Ni0.1Sn,NbCo0.9Ni0.1Sn,0,0,0,0,0,0.0333333333333333,0,0,0,0,0,0.3,0,0,0,0,0,0,0,0,0,0,0,0,0,0,0,0,0,0,0,0,0,0,0,0,0,0,0,0,0,0,0,0,0,0,0,0,0,0,0,0,0.333333333333333,0,0.333333333333333,0,0,0,0,0,0,0,0,0,0,703,-185,68571,6.69,,,,1
4651,NbCo0.9Ni0.1Sn,NbCo0.9Ni0.1Sn,0,0,0,0,0,0.0333333333333333,0,0,0,0,0,0.3,0,0,0,0,0,0,0,0,0,0,0,0,0,0,0,0,0,0,0,0,0,0,0,0,0,0,0,0,0,0,0,0,0,0,0,0,0,0,0,0,0.333333333333333,0,0.333333333333333,0,0,0,0,0,0,0,0,0,0,803,-196,60118,6.19,,,,1
4652,NbCo0.9Ni0.1Sn,NbCo0.9Ni0.1Sn,0,0,0,0,0,0.0333333333333333,0,0,0,0,0,0.3,0,0,0,0,0,0,0,0,0,0,0,0,0,0,0,0,0,0,0,0,0,0,0,0,0,0,0,0,0,0,0,0,0,0,0,0,0,0,0,0,0.333333333333333,0,0.333333333333333,0,0,0,0,0,0,0,0,0,0,902,-207,54201,5.83,,,,1
4653,NbCo0.9Ni0.1Sn,NbCo0.9Ni0.1Sn,0,0,0,0,0,0.0333333333333333,0,0,0,0,0,0.3,0,0,0,0,0,0,0,0,0,0,0,0,0,0,0,0,0,0,0,0,0,0,0,0,0,0,0,0,0,0,0,0,0,0,0,0,0,0,0,0,0.333333333333333,0,0.333333333333333,0,0,0,0,0,0,0,0,0,0,1001,-211,48284,5.5,,,,1
4654,GeTe,GeTe,0,0,0,0,0,0,0,0,0,0,0,0,0,0,0,0,0,0.5,0,0,0,0,0,0,0,0,0,0,0,0,0,0,0,0,0,0,0,0,0,0.5,0,0,0,0,0,0,0,0,0,0,0,0,0,0,0,0,0,0,0,0,0,0,0,0,0,325,30,718750,7,,,,1
4655,GeTe,GeTe,0,0,0,0,0,0,0,0,0,0,0,0,0,0,0,0,0,0.5,0,0,0,0,0,0,0,0,0,0,0,0,0,0,0,0,0,0,0,0,0,0.5,0,0,0,0,0,0,0,0,0,0,0,0,0,0,0,0,0,0,0,0,0,0,0,0,0,375,36,575000,6.28,,,,1
4656,GeTe,GeTe,0,0,0,0,0,0,0,0,0,0,0,0,0,0,0,0,0,0.5,0,0,0,0,0,0,0,0,0,0,0,0,0,0,0,0,0,0,0,0,0,0.5,0,0,0,0,0,0,0,0,0,0,0,0,0,0,0,0,0,0,0,0,0,0,0,0,0,425,44,460000,5.55,,,,1
4657,GeTe,GeTe,0,0,0,0,0,0,0,0,0,0,0,0,0,0,0,0,0,0.5,0,0,0,0,0,0,0,0,0,0,0,0,0,0,0,0,0,0,0,0,0,0.5,0,0,0,0,0,0,0,0,0,0,0,0,0,0,0,0,0,0,0,0,0,0,0,0,0,475,53,396552,4.85,,,,1
4658,GeTe,GeTe,0,0,0,0,0,0,0,0,0,0,0,0,0,0,0,0,0,0.5,0,0,0,0,0,0,0,0,0,0,0,0,0,0,0,0,0,0,0,0,0,0.5,0,0,0,0,0,0,0,0,0,0,0,0,0,0,0,0,0,0,0,0,0,0,0,0,0,525,67,310811,4.28,,,,1
4659,GeTe,GeTe,0,0,0,0,0,0,0,0,0,0,0,0,0,0,0,0,0,0.5,0,0,0,0,0,0,0,0,0,0,0,0,0,0,0,0,0,0,0,0,0,0.5,0,0,0,0,0,0,0,0,0,0,0,0,0,0,0,0,0,0,0,0,0,0,0,0,0,550,75,280488,4,,,,1
4660,Ge0.89In0.05Pb0.06Te,Ge0.89In0.05Pb0.06Te,0.025,0,0,0,0,0,0,0,0,0,0,0,0,0,0,0,0,0.5,0,0,0,0,0,0,0,0,0,0,0,0,0,0,0,0,0,0,0,0,0.03,0.445,0,0,0,0,0,0,0,0,0,0,0,0,0,0,0,0,0,0,0,0,0,0,0,0,0,325,137,63889,1.29,,,,1
4661,Ge0.89In0.05Pb0.06Te,Ge0.89In0.05Pb0.06Te,0.025,0,0,0,0,0,0,0,0,0,0,0,0,0,0,0,0,0.5,0,0,0,0,0,0,0,0,0,0,0,0,0,0,0,0,0,0,0,0,0.03,0.445,0,0,0,0,0,0,0,0,0,0,0,0,0,0,0,0,0,0,0,0,0,0,0,0,0,375,153,58081,1.25,,,,1
4662,Ge0.89In0.05Pb0.06Te,Ge0.89In0.05Pb0.06Te,0.025,0,0,0,0,0,0,0,0,0,0,0,0,0,0,0,0,0.5,0,0,0,0,0,0,0,0,0,0,0,0,0,0,0,0,0,0,0,0,0.03,0.445,0,0,0,0,0,0,0,0,0,0,0,0,0,0,0,0,0,0,0,0,0,0,0,0,0,425,171,52273,1.21,,,,1
4663,Ge0.89In0.05Pb0.06Te,Ge0.89In0.05Pb0.06Te,0.025,0,0,0,0,0,0,0,0,0,0,0,0,0,0,0,0,0.5,0,0,0,0,0,0,0,0,0,0,0,0,0,0,0,0,0,0,0,0,0.03,0.445,0,0,0,0,0,0,0,0,0,0,0,0,0,0,0,0,0,0,0,0,0,0,0,0,0,475,186,48117,1.19,,,,1
4664,Ge0.89In0.05Pb0.06Te,Ge0.89In0.05Pb0.06Te,0.025,0,0,0,0,0,0,0,0,0,0,0,0,0,0,0,0,0.5,0,0,0,0,0,0,0,0,0,0,0,0,0,0,0,0,0,0,0,0,0.03,0.445,0,0,0,0,0,0,0,0,0,0,0,0,0,0,0,0,0,0,0,0,0,0,0,0,0,525,186,54245,1.23,,,,1
4665,Ge0.89In0.05Pb0.06Te,Ge0.89In0.05Pb0.06Te,0.025,0,0,0,0,0,0,0,0,0,0,0,0,0,0,0,0,0.5,0,0,0,0,0,0,0,0,0,0,0,0,0,0,0,0,0,0,0,0,0.03,0.445,0,0,0,0,0,0,0,0,0,0,0,0,0,0,0,0,0,0,0,0,0,0,0,0,0,550,187,56373,1.27,,,,1
4666,Ge0.87In0.05Pb0.08Te,Ge0.87In0.05Pb0.08Te,0.025,0,0,0,0,0,0,0,0,0,0,0,0,0,0,0,0,0.5,0,0,0,0,0,0,0,0,0,0,0,0,0,0,0,0,0,0,0,0,0.04,0.435,0,0,0,0,0,0,0,0,0,0,0,0,0,0,0,0,0,0,0,0,0,0,0,0,0,325,162,52752,1.16,,,,1
4667,Ge0.87In0.05Pb0.08Te,Ge0.87In0.05Pb0.08Te,0.025,0,0,0,0,0,0,0,0,0,0,0,0,0,0,0,0,0.5,0,0,0,0,0,0,0,0,0,0,0,0,0,0,0,0,0,0,0,0,0.04,0.435,0,0,0,0,0,0,0,0,0,0,0,0,0,0,0,0,0,0,0,0,0,0,0,0,0,375,183,48117,1.11,,,,1
4668,Ge0.87In0.05Pb0.08Te,Ge0.87In0.05Pb0.08Te,0.025,0,0,0,0,0,0,0,0,0,0,0,0,0,0,0,0,0.5,0,0,0,0,0,0,0,0,0,0,0,0,0,0,0,0,0,0,0,0,0.04,0.435,0,0,0,0,0,0,0,0,0,0,0,0,0,0,0,0,0,0,0,0,0,0,0,0,0,425,207,43511,1.1,,,,1
4669,Ge0.87In0.05Pb0.08Te,Ge0.87In0.05Pb0.08Te,0.025,0,0,0,0,0,0,0,0,0,0,0,0,0,0,0,0,0.5,0,0,0,0,0,0,0,0,0,0,0,0,0,0,0,0,0,0,0,0,0.04,0.435,0,0,0,0,0,0,0,0,0,0,0,0,0,0,0,0,0,0,0,0,0,0,0,0,0,475,228,39860,1.11,,,,1
4670,Ge0.87In0.05Pb0.08Te,Ge0.87In0.05Pb0.08Te,0.025,0,0,0,0,0,0,0,0,0,0,0,0,0,0,0,0,0.5,0,0,0,0,0,0,0,0,0,0,0,0,0,0,0,0,0,0,0,0,0.04,0.435,0,0,0,0,0,0,0,0,0,0,0,0,0,0,0,0,0,0,0,0,0,0,0,0,0,525,217,50000,1.18,,,,1
4671,Ge0.87In0.05Pb0.08Te,Ge0.87In0.05Pb0.08Te,0.025,0,0,0,0,0,0,0,0,0,0,0,0,0,0,0,0,0.5,0,0,0,0,0,0,0,0,0,0,0,0,0,0,0,0,0,0,0,0,0.04,0.435,0,0,0,0,0,0,0,0,0,0,0,0,0,0,0,0,0,0,0,0,0,0,0,0,0,550,216,53241,1.23,,,,1
4672,Ge0.85In0.05Pb0.1Te,Ge0.85In0.05Pb0.1Te,0.025,0,0,0,0,0,0,0,0,0,0,0,0,0,0,0,0,0.5,0,0,0,0,0,0,0,0,0,0,0,0,0,0,0,0,0,0,0,0,0.05,0.425,0,0,0,0,0,0,0,0,0,0,0,0,0,0,0,0,0,0,0,0,0,0,0,0,0,325,199,33043,0.97,,,,1
4673,Ge0.85In0.05Pb0.1Te,Ge0.85In0.05Pb0.1Te,0.025,0,0,0,0,0,0,0,0,0,0,0,0,0,0,0,0,0.5,0,0,0,0,0,0,0,0,0,0,0,0,0,0,0,0,0,0,0,0,0.05,0.425,0,0,0,0,0,0,0,0,0,0,0,0,0,0,0,0,0,0,0,0,0,0,0,0,0,375,220,29040,0.95,,,,1
4674,Ge0.85In0.05Pb0.1Te,Ge0.85In0.05Pb0.1Te,0.025,0,0,0,0,0,0,0,0,0,0,0,0,0,0,0,0,0.5,0,0,0,0,0,0,0,0,0,0,0,0,0,0,0,0,0,0,0,0,0.05,0.425,0,0,0,0,0,0,0,0,0,0,0,0,0,0,0,0,0,0,0,0,0,0,0,0,0,425,242,27446,0.93,,,,1
4675,Ge0.85In0.05Pb0.1Te,Ge0.85In0.05Pb0.1Te,0.025,0,0,0,0,0,0,0,0,0,0,0,0,0,0,0,0,0.5,0,0,0,0,0,0,0,0,0,0,0,0,0,0,0,0,0,0,0,0,0.05,0.425,0,0,0,0,0,0,0,0,0,0,0,0,0,0,0,0,0,0,0,0,0,0,0,0,0,475,248,27913,0.95,,,,1
4676,Ge0.85In0.05Pb0.1Te,Ge0.85In0.05Pb0.1Te,0.025,0,0,0,0,0,0,0,0,0,0,0,0,0,0,0,0,0.5,0,0,0,0,0,0,0,0,0,0,0,0,0,0,0,0,0,0,0,0,0.05,0.425,0,0,0,0,0,0,0,0,0,0,0,0,0,0,0,0,0,0,0,0,0,0,0,0,0,525,239,34441,1.03,,,,1
4677,Ge0.85In0.05Pb0.1Te,Ge0.85In0.05Pb0.1Te,0.025,0,0,0,0,0,0,0,0,0,0,0,0,0,0,0,0,0.5,0,0,0,0,0,0,0,0,0,0,0,0,0,0,0,0,0,0,0,0,0.05,0.425,0,0,0,0,0,0,0,0,0,0,0,0,0,0,0,0,0,0,0,0,0,0,0,0,0,550,237,36076,1.11,,,,1
4678,Ge0.83In0.05Pb0.12Te,Ge0.83In0.05Pb0.12Te,0.025,0,0,0,0,0,0,0,0,0,0,0,0,0,0,0,0,0.5,0,0,0,0,0,0,0,0,0,0,0,0,0,0,0,0,0,0,0,0,0.06,0.415,0,0,0,0,0,0,0,0,0,0,0,0,0,0,0,0,0,0,0,0,0,0,0,0,0,325,212,19263,0.97,,,,1
4679,Ge0.83In0.05Pb0.12Te,Ge0.83In0.05Pb0.12Te,0.025,0,0,0,0,0,0,0,0,0,0,0,0,0,0,0,0,0.5,0,0,0,0,0,0,0,0,0,0,0,0,0,0,0,0,0,0,0,0,0.06,0.415,0,0,0,0,0,0,0,0,0,0,0,0,0,0,0,0,0,0,0,0,0,0,0,0,0,375,239,17319,0.95,,,,1
4680,Ge0.83In0.05Pb0.12Te,Ge0.83In0.05Pb0.12Te,0.025,0,0,0,0,0,0,0,0,0,0,0,0,0,0,0,0,0.5,0,0,0,0,0,0,0,0,0,0,0,0,0,0,0,0,0,0,0,0,0.06,0.415,0,0,0,0,0,0,0,0,0,0,0,0,0,0,0,0,0,0,0,0,0,0,0,0,0,425,254,16862,0.93,,,,1
4681,Ge0.83In0.05Pb0.12Te,Ge0.83In0.05Pb0.12Te,0.025,0,0,0,0,0,0,0,0,0,0,0,0,0,0,0,0,0.5,0,0,0,0,0,0,0,0,0,0,0,0,0,0,0,0,0,0,0,0,0.06,0.415,0,0,0,0,0,0,0,0,0,0,0,0,0,0,0,0,0,0,0,0,0,0,0,0,0,475,254,18489,0.95,,,,1
4682,Ge0.83In0.05Pb0.12Te,Ge0.83In0.05Pb0.12Te,0.025,0,0,0,0,0,0,0,0,0,0,0,0,0,0,0,0,0.5,0,0,0,0,0,0,0,0,0,0,0,0,0,0,0,0,0,0,0,0,0.06,0.415,0,0,0,0,0,0,0,0,0,0,0,0,0,0,0,0,0,0,0,0,0,0,0,0,0,525,239,25109,1.02,,,,1
4683,Ge0.83In0.05Pb0.12Te,Ge0.83In0.05Pb0.12Te,0.025,0,0,0,0,0,0,0,0,0,0,0,0,0,0,0,0,0.5,0,0,0,0,0,0,0,0,0,0,0,0,0,0,0,0,0,0,0,0,0.06,0.415,0,0,0,0,0,0,0,0,0,0,0,0,0,0,0,0,0,0,0,0,0,0,0,0,0,550,236,26995,1.09,,,,1
4684,SnSe,SnSe,0,0,0,0,0,0,0,0,0,0,0,0,0,0,0,0,0,0,0,0,0,0,0,0,0,0,0,0,0,0,0,0,0,0,0,0,0,0.5,0,0,0,0,0,0,0,0,0,0,0,0,0,0,0.5,0,0,0,0,0,0,0,0,0,0,0,0,300,168,462,1.73,,,,1
4685,SnSe,SnSe,0,0,0,0,0,0,0,0,0,0,0,0,0,0,0,0,0,0,0,0,0,0,0,0,0,0,0,0,0,0,0,0,0,0,0,0,0,0.5,0,0,0,0,0,0,0,0,0,0,0,0,0,0,0.5,0,0,0,0,0,0,0,0,0,0,0,0,373,208,879,1.41,,,,1
4686,SnSe,SnSe,0,0,0,0,0,0,0,0,0,0,0,0,0,0,0,0,0,0,0,0,0,0,0,0,0,0,0,0,0,0,0,0,0,0,0,0,0,0.5,0,0,0,0,0,0,0,0,0,0,0,0,0,0,0.5,0,0,0,0,0,0,0,0,0,0,0,0,473,243,3015,1.08,,,,1
4687,SnSe,SnSe,0,0,0,0,0,0,0,0,0,0,0,0,0,0,0,0,0,0,0,0,0,0,0,0,0,0,0,0,0,0,0,0,0,0,0,0,0,0.5,0,0,0,0,0,0,0,0,0,0,0,0,0,0,0.5,0,0,0,0,0,0,0,0,0,0,0,0,573,287,5280,0.9,,,,1
4688,SnSe,SnSe,0,0,0,0,0,0,0,0,0,0,0,0,0,0,0,0,0,0,0,0,0,0,0,0,0,0,0,0,0,0,0,0,0,0,0,0,0,0.5,0,0,0,0,0,0,0,0,0,0,0,0,0,0,0.5,0,0,0,0,0,0,0,0,0,0,0,0,673,325,5061,0.74,,,,1
4689,SnSe,SnSe,0,0,0,0,0,0,0,0,0,0,0,0,0,0,0,0,0,0,0,0,0,0,0,0,0,0,0,0,0,0,0,0,0,0,0,0,0,0.5,0,0,0,0,0,0,0,0,0,0,0,0,0,0,0.5,0,0,0,0,0,0,0,0,0,0,0,0,773,316,4568,0.63,,,,1
4690,SnSe0.9S0.1,SnSe0.9S0.1,0,0,0,0,0,0,0,0,0,0,0,0,0,0,0,0,0,0,0,0,0,0,0,0,0,0,0,0,0,0,0,0,0,0,0,0,0,0.45,0,0,0,0,0,0,0,0,0,0,0,0,0,0,0.5,0,0,0,0,0.05,0,0,0,0,0,0,0,300,186,530,1.42,,,,1
4691,SnSe0.9S0.1,SnSe0.9S0.1,0,0,0,0,0,0,0,0,0,0,0,0,0,0,0,0,0,0,0,0,0,0,0,0,0,0,0,0,0,0,0,0,0,0,0,0,0,0.45,0,0,0,0,0,0,0,0,0,0,0,0,0,0,0.5,0,0,0,0,0.05,0,0,0,0,0,0,0,373,225,1515,1.17,,,,1
4692,SnSe0.9S0.1,SnSe0.9S0.1,0,0,0,0,0,0,0,0,0,0,0,0,0,0,0,0,0,0,0,0,0,0,0,0,0,0,0,0,0,0,0,0,0,0,0,0,0,0.45,0,0,0,0,0,0,0,0,0,0,0,0,0,0,0.5,0,0,0,0,0.05,0,0,0,0,0,0,0,473,261,2348,0.92,,,,1
4693,SnSe0.9S0.1,SnSe0.9S0.1,0,0,0,0,0,0,0,0,0,0,0,0,0,0,0,0,0,0,0,0,0,0,0,0,0,0,0,0,0,0,0,0,0,0,0,0,0,0.45,0,0,0,0,0,0,0,0,0,0,0,0,0,0,0.5,0,0,0,0,0.05,0,0,0,0,0,0,0,573,306,4189,0.8,,,,1
4694,SnSe0.9S0.1,SnSe0.9S0.1,0,0,0,0,0,0,0,0,0,0,0,0,0,0,0,0,0,0,0,0,0,0,0,0,0,0,0,0,0,0,0,0,0,0,0,0,0,0.45,0,0,0,0,0,0,0,0,0,0,0,0,0,0,0.5,0,0,0,0,0.05,0,0,0,0,0,0,0,673,346,4220,0.69,,,,1
4695,SnSe0.9S0.1,SnSe0.9S0.1,0,0,0,0,0,0,0,0,0,0,0,0,0,0,0,0,0,0,0,0,0,0,0,0,0,0,0,0,0,0,0,0,0,0,0,0,0,0.45,0,0,0,0,0,0,0,0,0,0,0,0,0,0,0.5,0,0,0,0,0.05,0,0,0,0,0,0,0,773,340,4182,0.59,,,,1
4696,SnSe0.8S0.2,SnSe0.8S0.2,0,0,0,0,0,0,0,0,0,0,0,0,0,0,0,0,0,0,0,0,0,0,0,0,0,0,0,0,0,0,0,0,0,0,0,0,0,0.4,0,0,0,0,0,0,0,0,0,0,0,0,0,0,0.5,0,0,0,0,0.1,0,0,0,0,0,0,0,300,198,402,1.27,,,,1
4697,SnSe0.8S0.2,SnSe0.8S0.2,0,0,0,0,0,0,0,0,0,0,0,0,0,0,0,0,0,0,0,0,0,0,0,0,0,0,0,0,0,0,0,0,0,0,0,0,0,0.4,0,0,0,0,0,0,0,0,0,0,0,0,0,0,0.5,0,0,0,0,0.1,0,0,0,0,0,0,0,373,234,1068,1.29,,,,1
4698,SnSe0.8S0.2,SnSe0.8S0.2,0,0,0,0,0,0,0,0,0,0,0,0,0,0,0,0,0,0,0,0,0,0,0,0,0,0,0,0,0,0,0,0,0,0,0,0,0,0.4,0,0,0,0,0,0,0,0,0,0,0,0,0,0,0.5,0,0,0,0,0.1,0,0,0,0,0,0,0,473,273,1841,0.87,,,,1
4699,SnSe0.8S0.2,SnSe0.8S0.2,0,0,0,0,0,0,0,0,0,0,0,0,0,0,0,0,0,0,0,0,0,0,0,0,0,0,0,0,0,0,0,0,0,0,0,0,0,0.4,0,0,0,0,0,0,0,0,0,0,0,0,0,0,0.5,0,0,0,0,0.1,0,0,0,0,0,0,0,573,320,2742,0.79,,,,1
4700,SnSe0.8S0.2,SnSe0.8S0.2,0,0,0,0,0,0,0,0,0,0,0,0,0,0,0,0,0,0,0,0,0,0,0,0,0,0,0,0,0,0,0,0,0,0,0,0,0,0.4,0,0,0,0,0,0,0,0,0,0,0,0,0,0,0.5,0,0,0,0,0.1,0,0,0,0,0,0,0,673,365,2727,0.71,,,,1
4701,SnSe0.8S0.2,SnSe0.8S0.2,0,0,0,0,0,0,0,0,0,0,0,0,0,0,0,0,0,0,0,0,0,0,0,0,0,0,0,0,0,0,0,0,0,0,0,0,0,0.4,0,0,0,0,0,0,0,0,0,0,0,0,0,0,0.5,0,0,0,0,0.1,0,0,0,0,0,0,0,773,359,2917,0.58,,,,1
4702,Cu1.85Se,Cu1.85Se,0,0,0,0,0,0,0,0,0,0,0,0,0,0,0,0,0,0,0,0,0,0,0,0,0,0,0,0,0,0,0,0,0,0,0,0,0,0.350877192982456,0,0,0,0,0,0.649122807017544,0,0,0,0,0,0,0,0,0,0,0,0,0,0,0,0,0,0,0,0,0,301,26,493269,2.88,,,,1
4703,Cu1.85Se,Cu1.85Se,0,0,0,0,0,0,0,0,0,0,0,0,0,0,0,0,0,0,0,0,0,0,0,0,0,0,0,0,0,0,0,0,0,0,0,0,0,0.350877192982456,0,0,0,0,0,0.649122807017544,0,0,0,0,0,0,0,0,0,0,0,0,0,0,0,0,0,0,0,0,0,399,23,467308,4.05,,,,1
4704,Cu1.85Se,Cu1.85Se,0,0,0,0,0,0,0,0,0,0,0,0,0,0,0,0,0,0,0,0,0,0,0,0,0,0,0,0,0,0,0,0,0,0,0,0,0,0.350877192982456,0,0,0,0,0,0.649122807017544,0,0,0,0,0,0,0,0,0,0,0,0,0,0,0,0,0,0,0,0,0,502,33,348077,3.94,,,,1
4705,Cu1.85Se,Cu1.85Se,0,0,0,0,0,0,0,0,0,0,0,0,0,0,0,0,0,0,0,0,0,0,0,0,0,0,0,0,0,0,0,0,0,0,0,0,0,0.350877192982456,0,0,0,0,0,0.649122807017544,0,0,0,0,0,0,0,0,0,0,0,0,0,0,0,0,0,0,0,0,0,603,44,274038,3.7,,,,1
4706,Cu1.85Se,Cu1.85Se,0,0,0,0,0,0,0,0,0,0,0,0,0,0,0,0,0,0,0,0,0,0,0,0,0,0,0,0,0,0,0,0,0,0,0,0,0,0.350877192982456,0,0,0,0,0,0.649122807017544,0,0,0,0,0,0,0,0,0,0,0,0,0,0,0,0,0,0,0,0,0,706,58,221154,3.44,,,,1
4707,Cu1.85Se,Cu1.85Se,0,0,0,0,0,0,0,0,0,0,0,0,0,0,0,0,0,0,0,0,0,0,0,0,0,0,0,0,0,0,0,0,0,0,0,0,0,0.350877192982456,0,0,0,0,0,0.649122807017544,0,0,0,0,0,0,0,0,0,0,0,0,0,0,0,0,0,0,0,0,0,784,73,176923,3.39,,,,1
4708,Li0.01Cu1.85Se,Li0.01Cu1.85Se,0,0,0,0,0,0,0,0,0,0,0,0,0,0,0.0034965034965034,0,0,0,0,0,0,0,0,0,0,0,0,0,0,0,0,0,0,0,0,0,0,0.34965034965035,0,0,0,0,0,0.646853146853147,0,0,0,0,0,0,0,0,0,0,0,0,0,0,0,0,0,0,0,0,0,301,26,436538,2.43,,,,1
4709,Li0.01Cu1.85Se,Li0.01Cu1.85Se,0,0,0,0,0,0,0,0,0,0,0,0,0,0,0.0034965034965034,0,0,0,0,0,0,0,0,0,0,0,0,0,0,0,0,0,0,0,0,0,0,0.34965034965035,0,0,0,0,0,0.646853146853147,0,0,0,0,0,0,0,0,0,0,0,0,0,0,0,0,0,0,0,0,0,399,23,467308,3.32,,,,1
4710,Li0.01Cu1.85Se,Li0.01Cu1.85Se,0,0,0,0,0,0,0,0,0,0,0,0,0,0,0.0034965034965034,0,0,0,0,0,0,0,0,0,0,0,0,0,0,0,0,0,0,0,0,0,0,0.34965034965035,0,0,0,0,0,0.646853146853147,0,0,0,0,0,0,0,0,0,0,0,0,0,0,0,0,0,0,0,0,0,502,33,365385,3.7,,,,1
4711,Li0.01Cu1.85Se,Li0.01Cu1.85Se,0,0,0,0,0,0,0,0,0,0,0,0,0,0,0.0034965034965034,0,0,0,0,0,0,0,0,0,0,0,0,0,0,0,0,0,0,0,0,0,0,0.34965034965035,0,0,0,0,0,0.646853146853147,0,0,0,0,0,0,0,0,0,0,0,0,0,0,0,0,0,0,0,0,0,603,46,290385,3.55,,,,1
4712,Li0.01Cu1.85Se,Li0.01Cu1.85Se,0,0,0,0,0,0,0,0,0,0,0,0,0,0,0.0034965034965034,0,0,0,0,0,0,0,0,0,0,0,0,0,0,0,0,0,0,0,0,0,0,0.34965034965035,0,0,0,0,0,0.646853146853147,0,0,0,0,0,0,0,0,0,0,0,0,0,0,0,0,0,0,0,0,0,706,57,235577,3.38,,,,1
4713,Li0.01Cu1.85Se,Li0.01Cu1.85Se,0,0,0,0,0,0,0,0,0,0,0,0,0,0,0.0034965034965034,0,0,0,0,0,0,0,0,0,0,0,0,0,0,0,0,0,0,0,0,0,0,0.34965034965035,0,0,0,0,0,0.646853146853147,0,0,0,0,0,0,0,0,0,0,0,0,0,0,0,0,0,0,0,0,0,784,74,187500,3.39,,,,1
4714,Li0.02Cu1.85Se,Li0.02Cu1.85Se,0,0,0,0,0,0,0,0,0,0,0,0,0,0,0.0069686411149825,0,0,0,0,0,0,0,0,0,0,0,0,0,0,0,0,0,0,0,0,0,0,0.348432055749129,0,0,0,0,0,0.644599303135889,0,0,0,0,0,0,0,0,0,0,0,0,0,0,0,0,0,0,0,0,0,301,35,179808,2.75,,,,1
4715,Li0.02Cu1.85Se,Li0.02Cu1.85Se,0,0,0,0,0,0,0,0,0,0,0,0,0,0,0.0069686411149825,0,0,0,0,0,0,0,0,0,0,0,0,0,0,0,0,0,0,0,0,0,0,0.348432055749129,0,0,0,0,0,0.644599303135889,0,0,0,0,0,0,0,0,0,0,0,0,0,0,0,0,0,0,0,0,0,399,36,220192,3.36,,,,1
4716,Li0.02Cu1.85Se,Li0.02Cu1.85Se,0,0,0,0,0,0,0,0,0,0,0,0,0,0,0.0069686411149825,0,0,0,0,0,0,0,0,0,0,0,0,0,0,0,0,0,0,0,0,0,0,0.348432055749129,0,0,0,0,0,0.644599303135889,0,0,0,0,0,0,0,0,0,0,0,0,0,0,0,0,0,0,0,0,0,502,36,296154,3.26,,,,1
4717,Li0.02Cu1.85Se,Li0.02Cu1.85Se,0,0,0,0,0,0,0,0,0,0,0,0,0,0,0.0069686411149825,0,0,0,0,0,0,0,0,0,0,0,0,0,0,0,0,0,0,0,0,0,0,0.348432055749129,0,0,0,0,0,0.644599303135889,0,0,0,0,0,0,0,0,0,0,0,0,0,0,0,0,0,0,0,0,0,603,48,244231,3.22,,,,1
4718,Li0.02Cu1.85Se,Li0.02Cu1.85Se,0,0,0,0,0,0,0,0,0,0,0,0,0,0,0.0069686411149825,0,0,0,0,0,0,0,0,0,0,0,0,0,0,0,0,0,0,0,0,0,0,0.348432055749129,0,0,0,0,0,0.644599303135889,0,0,0,0,0,0,0,0,0,0,0,0,0,0,0,0,0,0,0,0,0,706,61,202885,3.05,,,,1
4719,Li0.02Cu1.85Se,Li0.02Cu1.85Se,0,0,0,0,0,0,0,0,0,0,0,0,0,0,0.0069686411149825,0,0,0,0,0,0,0,0,0,0,0,0,0,0,0,0,0,0,0,0,0,0,0.348432055749129,0,0,0,0,0,0.644599303135889,0,0,0,0,0,0,0,0,0,0,0,0,0,0,0,0,0,0,0,0,0,784,76,166346,2.97,,,,1
4720,Li0.03Cu1.85Se,Li0.03Cu1.85Se,0,0,0,0,0,0,0,0,0,0,0,0,0,0,0.0104166666666666,0,0,0,0,0,0,0,0,0,0,0,0,0,0,0,0,0,0,0,0,0,0,0.347222222222222,0,0,0,0,0,0.642361111111111,0,0,0,0,0,0,0,0,0,0,0,0,0,0,0,0,0,0,0,0,0,301,39,135577,1.85,,,,1
4721,Li0.03Cu1.85Se,Li0.03Cu1.85Se,0,0,0,0,0,0,0,0,0,0,0,0,0,0,0.0104166666666666,0,0,0,0,0,0,0,0,0,0,0,0,0,0,0,0,0,0,0,0,0,0,0.347222222222222,0,0,0,0,0,0.642361111111111,0,0,0,0,0,0,0,0,0,0,0,0,0,0,0,0,0,0,0,0,0,399,42,167308,2.31,,,,1
4722,Li0.03Cu1.85Se,Li0.03Cu1.85Se,0,0,0,0,0,0,0,0,0,0,0,0,0,0,0.0104166666666666,0,0,0,0,0,0,0,0,0,0,0,0,0,0,0,0,0,0,0,0,0,0,0.347222222222222,0,0,0,0,0,0.642361111111111,0,0,0,0,0,0,0,0,0,0,0,0,0,0,0,0,0,0,0,0,0,502,38,281731,2.6,,,,1
4723,Li0.03Cu1.85Se,Li0.03Cu1.85Se,0,0,0,0,0,0,0,0,0,0,0,0,0,0,0.0104166666666666,0,0,0,0,0,0,0,0,0,0,0,0,0,0,0,0,0,0,0,0,0,0,0.347222222222222,0,0,0,0,0,0.642361111111111,0,0,0,0,0,0,0,0,0,0,0,0,0,0,0,0,0,0,0,0,0,603,52,232692,2.63,,,,1
4724,Li0.03Cu1.85Se,Li0.03Cu1.85Se,0,0,0,0,0,0,0,0,0,0,0,0,0,0,0.0104166666666666,0,0,0,0,0,0,0,0,0,0,0,0,0,0,0,0,0,0,0,0,0,0,0.347222222222222,0,0,0,0,0,0.642361111111111,0,0,0,0,0,0,0,0,0,0,0,0,0,0,0,0,0,0,0,0,0,706,64,192308,2.47,,,,1
4725,Li0.03Cu1.85Se,Li0.03Cu1.85Se,0,0,0,0,0,0,0,0,0,0,0,0,0,0,0.0104166666666666,0,0,0,0,0,0,0,0,0,0,0,0,0,0,0,0,0,0,0,0,0,0,0.347222222222222,0,0,0,0,0,0.642361111111111,0,0,0,0,0,0,0,0,0,0,0,0,0,0,0,0,0,0,0,0,0,784,78,165385,2.48,,,,1
4726,Li0.03Cu1.83Bi0.02Se,Li0.03Cu1.83Bi0.02Se,0,0,0,0,0,0,0,0,0,0,0,0,0,0,0.0104166666666666,0,0,0,0,0,0,0,0,0,0,0,0,0,0,0,0,0,0,0,0,0,0,0.347222222222222,0,0,0,0,0,0.635416666666667,0,0,0.0069444444444444,0,0,0,0,0,0,0,0,0,0,0,0,0,0,0,0,0,0,303,53,89655,1.06,,,,1
4727,Li0.03Cu1.83Bi0.02Se,Li0.03Cu1.83Bi0.02Se,0,0,0,0,0,0,0,0,0,0,0,0,0,0,0.0104166666666666,0,0,0,0,0,0,0,0,0,0,0,0,0,0,0,0,0,0,0,0,0,0,0.347222222222222,0,0,0,0,0,0.635416666666667,0,0,0.0069444444444444,0,0,0,0,0,0,0,0,0,0,0,0,0,0,0,0,0,0,401,49,96552,1.57,,,,1
4728,Li0.03Cu1.83Bi0.02Se,Li0.03Cu1.83Bi0.02Se,0,0,0,0,0,0,0,0,0,0,0,0,0,0,0.0104166666666666,0,0,0,0,0,0,0,0,0,0,0,0,0,0,0,0,0,0,0,0,0,0,0.347222222222222,0,0,0,0,0,0.635416666666667,0,0,0.0069444444444444,0,0,0,0,0,0,0,0,0,0,0,0,0,0,0,0,0,0,504,48,173563,2.04,,,,1
4729,Li0.03Cu1.83Bi0.02Se,Li0.03Cu1.83Bi0.02Se,0,0,0,0,0,0,0,0,0,0,0,0,0,0,0.0104166666666666,0,0,0,0,0,0,0,0,0,0,0,0,0,0,0,0,0,0,0,0,0,0,0.347222222222222,0,0,0,0,0,0.635416666666667,0,0,0.0069444444444444,0,0,0,0,0,0,0,0,0,0,0,0,0,0,0,0,0,0,606,61,171264,2.09,,,,1
4730,Li0.03Cu1.83Bi0.02Se,Li0.03Cu1.83Bi0.02Se,0,0,0,0,0,0,0,0,0,0,0,0,0,0,0.0104166666666666,0,0,0,0,0,0,0,0,0,0,0,0,0,0,0,0,0,0,0,0,0,0,0.347222222222222,0,0,0,0,0,0.635416666666667,0,0,0.0069444444444444,0,0,0,0,0,0,0,0,0,0,0,0,0,0,0,0,0,0,711,78,143678,2.02,,,,1
4731,Li0.03Cu1.83Bi0.02Se,Li0.03Cu1.83Bi0.02Se,0,0,0,0,0,0,0,0,0,0,0,0,0,0,0.0104166666666666,0,0,0,0,0,0,0,0,0,0,0,0,0,0,0,0,0,0,0,0,0,0,0.347222222222222,0,0,0,0,0,0.635416666666667,0,0,0.0069444444444444,0,0,0,0,0,0,0,0,0,0,0,0,0,0,0,0,0,0,761,92,131034,1.66,,,,1
4732,Li0.03Cu1.82Bi0.03Se,Li0.03Cu1.82Bi0.03Se,0,0,0,0,0,0,0,0,0,0,0,0,0,0,0.0104166666666666,0,0,0,0,0,0,0,0,0,0,0,0,0,0,0,0,0,0,0,0,0,0,0.347222222222222,0,0,0,0,0,0.631944444444445,0,0,0.0104166666666666,0,0,0,0,0,0,0,0,0,0,0,0,0,0,0,0,0,0,303,52,101149,1.12,,,,1
4733,Li0.03Cu1.82Bi0.03Se,Li0.03Cu1.82Bi0.03Se,0,0,0,0,0,0,0,0,0,0,0,0,0,0,0.0104166666666666,0,0,0,0,0,0,0,0,0,0,0,0,0,0,0,0,0,0,0,0,0,0,0.347222222222222,0,0,0,0,0,0.631944444444445,0,0,0.0104166666666666,0,0,0,0,0,0,0,0,0,0,0,0,0,0,0,0,0,0,401,44,95402,1.35,,,,1
4734,Li0.03Cu1.82Bi0.03Se,Li0.03Cu1.82Bi0.03Se,0,0,0,0,0,0,0,0,0,0,0,0,0,0,0.0104166666666666,0,0,0,0,0,0,0,0,0,0,0,0,0,0,0,0,0,0,0,0,0,0,0.347222222222222,0,0,0,0,0,0.631944444444445,0,0,0.0104166666666666,0,0,0,0,0,0,0,0,0,0,0,0,0,0,0,0,0,0,504,57,139080,1.65,,,,1
4735,Li0.03Cu1.82Bi0.03Se,Li0.03Cu1.82Bi0.03Se,0,0,0,0,0,0,0,0,0,0,0,0,0,0,0.0104166666666666,0,0,0,0,0,0,0,0,0,0,0,0,0,0,0,0,0,0,0,0,0,0,0.347222222222222,0,0,0,0,0,0.631944444444445,0,0,0.0104166666666666,0,0,0,0,0,0,0,0,0,0,0,0,0,0,0,0,0,0,606,73,132184,1.72,,,,1
4736,Li0.03Cu1.82Bi0.03Se,Li0.03Cu1.82Bi0.03Se,0,0,0,0,0,0,0,0,0,0,0,0,0,0,0.0104166666666666,0,0,0,0,0,0,0,0,0,0,0,0,0,0,0,0,0,0,0,0,0,0,0.347222222222222,0,0,0,0,0,0.631944444444445,0,0,0.0104166666666666,0,0,0,0,0,0,0,0,0,0,0,0,0,0,0,0,0,0,711,91,119540,1.73,,,,1
4737,Li0.03Cu1.82Bi0.03Se,Li0.03Cu1.82Bi0.03Se,0,0,0,0,0,0,0,0,0,0,0,0,0,0,0.0104166666666666,0,0,0,0,0,0,0,0,0,0,0,0,0,0,0,0,0,0,0,0,0,0,0.347222222222222,0,0,0,0,0,0.631944444444445,0,0,0.0104166666666666,0,0,0,0,0,0,0,0,0,0,0,0,0,0,0,0,0,0,761,104,106897,1.71,,,,1
4738,Li0.03Cu1.81Bi0.04Se,Li0.03Cu1.81Bi0.04Se,0,0,0,0,0,0,0,0,0,0,0,0,0,0,0.0104166666666666,0,0,0,0,0,0,0,0,0,0,0,0,0,0,0,0,0,0,0,0,0,0,0.347222222222222,0,0,0,0,0,0.628472222222222,0,0,0.0138888888888888,0,0,0,0,0,0,0,0,0,0,0,0,0,0,0,0,0,0,303,57,96552,1.07,,,,1
4739,Li0.03Cu1.81Bi0.04Se,Li0.03Cu1.81Bi0.04Se,0,0,0,0,0,0,0,0,0,0,0,0,0,0,0.0104166666666666,0,0,0,0,0,0,0,0,0,0,0,0,0,0,0,0,0,0,0,0,0,0,0.347222222222222,0,0,0,0,0,0.628472222222222,0,0,0.0138888888888888,0,0,0,0,0,0,0,0,0,0,0,0,0,0,0,0,0,0,401,54,68966,1.42,,,,1
4740,Li0.03Cu1.81Bi0.04Se,Li0.03Cu1.81Bi0.04Se,0,0,0,0,0,0,0,0,0,0,0,0,0,0,0.0104166666666666,0,0,0,0,0,0,0,0,0,0,0,0,0,0,0,0,0,0,0,0,0,0,0.347222222222222,0,0,0,0,0,0.628472222222222,0,0,0.0138888888888888,0,0,0,0,0,0,0,0,0,0,0,0,0,0,0,0,0,0,504,72,103448,1.57,,,,1
4741,Li0.03Cu1.81Bi0.04Se,Li0.03Cu1.81Bi0.04Se,0,0,0,0,0,0,0,0,0,0,0,0,0,0,0.0104166666666666,0,0,0,0,0,0,0,0,0,0,0,0,0,0,0,0,0,0,0,0,0,0,0.347222222222222,0,0,0,0,0,0.628472222222222,0,0,0.0138888888888888,0,0,0,0,0,0,0,0,0,0,0,0,0,0,0,0,0,0,606,108,70115,1.43,,,,1
4742,Li0.03Cu1.81Bi0.04Se,Li0.03Cu1.81Bi0.04Se,0,0,0,0,0,0,0,0,0,0,0,0,0,0,0.0104166666666666,0,0,0,0,0,0,0,0,0,0,0,0,0,0,0,0,0,0,0,0,0,0,0.347222222222222,0,0,0,0,0,0.628472222222222,0,0,0.0138888888888888,0,0,0,0,0,0,0,0,0,0,0,0,0,0,0,0,0,0,711,133,58621,1.38,,,,1
4743,Li0.03Cu1.81Bi0.04Se,Li0.03Cu1.81Bi0.04Se,0,0,0,0,0,0,0,0,0,0,0,0,0,0,0.0104166666666666,0,0,0,0,0,0,0,0,0,0,0,0,0,0,0,0,0,0,0,0,0,0,0.347222222222222,0,0,0,0,0,0.628472222222222,0,0,0.0138888888888888,0,0,0,0,0,0,0,0,0,0,0,0,0,0,0,0,0,0,761,141,54023,1.19,,,,1
4744,Li0.03Cu1.8Bi0.05Se,Li0.03Cu1.8Bi0.05Se,0,0,0,0,0,0,0,0,0,0,0,0,0,0,0.0104166666666666,0,0,0,0,0,0,0,0,0,0,0,0,0,0,0,0,0,0,0,0,0,0,0.347222222222222,0,0,0,0,0,0.625,0,0,0.0173611111111111,0,0,0,0,0,0,0,0,0,0,0,0,0,0,0,0,0,0,303,56,81609,0.89,,,,1
4745,Li0.03Cu1.8Bi0.05Se,Li0.03Cu1.8Bi0.05Se,0,0,0,0,0,0,0,0,0,0,0,0,0,0,0.0104166666666666,0,0,0,0,0,0,0,0,0,0,0,0,0,0,0,0,0,0,0,0,0,0,0.347222222222222,0,0,0,0,0,0.625,0,0,0.0173611111111111,0,0,0,0,0,0,0,0,0,0,0,0,0,0,0,0,0,0,401,52,67816,1.21,,,,1
4746,Li0.03Cu1.8Bi0.05Se,Li0.03Cu1.8Bi0.05Se,0,0,0,0,0,0,0,0,0,0,0,0,0,0,0.0104166666666666,0,0,0,0,0,0,0,0,0,0,0,0,0,0,0,0,0,0,0,0,0,0,0.347222222222222,0,0,0,0,0,0.625,0,0,0.0173611111111111,0,0,0,0,0,0,0,0,0,0,0,0,0,0,0,0,0,0,504,69,91954,1.38,,,,1
4747,Li0.03Cu1.8Bi0.05Se,Li0.03Cu1.8Bi0.05Se,0,0,0,0,0,0,0,0,0,0,0,0,0,0,0.0104166666666666,0,0,0,0,0,0,0,0,0,0,0,0,0,0,0,0,0,0,0,0,0,0,0.347222222222222,0,0,0,0,0,0.625,0,0,0.0173611111111111,0,0,0,0,0,0,0,0,0,0,0,0,0,0,0,0,0,0,606,107,57471,1.04,,,,1
4748,Li0.03Cu1.8Bi0.05Se,Li0.03Cu1.8Bi0.05Se,0,0,0,0,0,0,0,0,0,0,0,0,0,0,0.0104166666666666,0,0,0,0,0,0,0,0,0,0,0,0,0,0,0,0,0,0,0,0,0,0,0.347222222222222,0,0,0,0,0,0.625,0,0,0.0173611111111111,0,0,0,0,0,0,0,0,0,0,0,0,0,0,0,0,0,0,711,131,46200,1.01,,,,1
4749,Li0.03Cu1.8Bi0.05Se,Li0.03Cu1.8Bi0.05Se,0,0,0,0,0,0,0,0,0,0,0,0,0,0,0.0104166666666666,0,0,0,0,0,0,0,0,0,0,0,0,0,0,0,0,0,0,0,0,0,0,0.347222222222222,0,0,0,0,0,0.625,0,0,0.0173611111111111,0,0,0,0,0,0,0,0,0,0,0,0,0,0,0,0,0,0,761,136,45455,0.96,,,,1
4750,SnSe,SnSe,0,0,0,0,0,0,0,0,0,0,0,0,0,0,0,0,0,0,0,0,0,0,0,0,0,0,0,0,0,0,0,0,0,0,0,0,0,0.5,0,0,0,0,0,0,0,0,0,0,0,0,0,0,0.5,0,0,0,0,0,0,0,0,0,0,0,0,373,257,32,0.76,,,,1
4751,SnSe,SnSe,0,0,0,0,0,0,0,0,0,0,0,0,0,0,0,0,0,0,0,0,0,0,0,0,0,0,0,0,0,0,0,0,0,0,0,0,0,0.5,0,0,0,0,0,0,0,0,0,0,0,0,0,0,0.5,0,0,0,0,0,0,0,0,0,0,0,0,473,323,65,0.6,,,,1
4752,SnSe,SnSe,0,0,0,0,0,0,0,0,0,0,0,0,0,0,0,0,0,0,0,0,0,0,0,0,0,0,0,0,0,0,0,0,0,0,0,0,0,0.5,0,0,0,0,0,0,0,0,0,0,0,0,0,0,0.5,0,0,0,0,0,0,0,0,0,0,0,0,573,425,194,0.51,,,,1
4753,SnSe,SnSe,0,0,0,0,0,0,0,0,0,0,0,0,0,0,0,0,0,0,0,0,0,0,0,0,0,0,0,0,0,0,0,0,0,0,0,0,0,0.5,0,0,0,0,0,0,0,0,0,0,0,0,0,0,0.5,0,0,0,0,0,0,0,0,0,0,0,0,673,465,645,0.43,,,,1
4754,SnSe,SnSe,0,0,0,0,0,0,0,0,0,0,0,0,0,0,0,0,0,0,0,0,0,0,0,0,0,0,0,0,0,0,0,0,0,0,0,0,0,0.5,0,0,0,0,0,0,0,0,0,0,0,0,0,0,0.5,0,0,0,0,0,0,0,0,0,0,0,0,773,398,2410,0.38,,,,1
4755,SnSe,SnSe,0,0,0,0,0,0,0,0,0,0,0,0,0,0,0,0,0,0,0,0,0,0,0,0,0,0,0,0,0,0,0,0,0,0,0,0,0,0.5,0,0,0,0,0,0,0,0,0,0,0,0,0,0,0.5,0,0,0,0,0,0,0,0,0,0,0,0,873,299,7790,0.28,,,,1
4756,SnSe,SnSe,0,0,0,0,0,0,0,0,0,0,0,0,0,0,0,0,0,0,0,0,0,0,0,0,0,0,0,0,0,0,0,0,0,0,0,0,0,0.5,0,0,0,0,0,0,0,0,0,0,0,0,0,0,0.5,0,0,0,0,0,0,0,0,0,0,0,0,373,231,16,0.76,,,,1
4757,SnSe,SnSe,0,0,0,0,0,0,0,0,0,0,0,0,0,0,0,0,0,0,0,0,0,0,0,0,0,0,0,0,0,0,0,0,0,0,0,0,0,0.5,0,0,0,0,0,0,0,0,0,0,0,0,0,0,0.5,0,0,0,0,0,0,0,0,0,0,0,0,473,309,48,0.61,,,,1
4758,SnSe,SnSe,0,0,0,0,0,0,0,0,0,0,0,0,0,0,0,0,0,0,0,0,0,0,0,0,0,0,0,0,0,0,0,0,0,0,0,0,0,0.5,0,0,0,0,0,0,0,0,0,0,0,0,0,0,0.5,0,0,0,0,0,0,0,0,0,0,0,0,573,428,161,0.5,,,,1
4759,SnSe,SnSe,0,0,0,0,0,0,0,0,0,0,0,0,0,0,0,0,0,0,0,0,0,0,0,0,0,0,0,0,0,0,0,0,0,0,0,0,0,0.5,0,0,0,0,0,0,0,0,0,0,0,0,0,0,0.5,0,0,0,0,0,0,0,0,0,0,0,0,673,462,597,0.43,,,,1
4760,SnSe,SnSe,0,0,0,0,0,0,0,0,0,0,0,0,0,0,0,0,0,0,0,0,0,0,0,0,0,0,0,0,0,0,0,0,0,0,0,0,0,0.5,0,0,0,0,0,0,0,0,0,0,0,0,0,0,0.5,0,0,0,0,0,0,0,0,0,0,0,0,773,387,2393,0.38,,,,1
4761,SnSe,SnSe,0,0,0,0,0,0,0,0,0,0,0,0,0,0,0,0,0,0,0,0,0,0,0,0,0,0,0,0,0,0,0,0,0,0,0,0,0,0.5,0,0,0,0,0,0,0,0,0,0,0,0,0,0,0.5,0,0,0,0,0,0,0,0,0,0,0,0,873,308,6290,0.38,,,,1
4762,CaZn0.4Ag0.2Sb,CaZn0.4Ag0.2Sb,0,0,0,0,0,0,0,0,0,0,0,0,0,0,0,0,0,0,0,0,0,0,0,0,0,0,0,0,0.384615384615385,0,0,0,0,0,0,0,0,0,0,0,0,0,0,0,0,0.384615384615385,0,0,0,0,0.153846153846154,0,0,0.0769230769230769,0,0,0,0,0,0,0,0,0,0,0,371,75,101563,1.16,,,,1
4763,CaZn0.4Ag0.2Sb,CaZn0.4Ag0.2Sb,0,0,0,0,0,0,0,0,0,0,0,0,0,0,0,0,0,0,0,0,0,0,0,0,0,0,0,0,0.384615384615385,0,0,0,0,0,0,0,0,0,0,0,0,0,0,0,0,0.384615384615385,0,0,0,0,0.153846153846154,0,0,0.0769230769230769,0,0,0,0,0,0,0,0,0,0,0,472,93,77844,1.14,,,,1
4764,CaZn0.4Ag0.2Sb,CaZn0.4Ag0.2Sb,0,0,0,0,0,0,0,0,0,0,0,0,0,0,0,0,0,0,0,0,0,0,0,0,0,0,0,0,0.384615384615385,0,0,0,0,0,0,0,0,0,0,0,0,0,0,0,0,0.384615384615385,0,0,0,0,0.153846153846154,0,0,0.0769230769230769,0,0,0,0,0,0,0,0,0,0,0,573,111,57522,1.01,,,,1
4765,CaZn0.4Ag0.2Sb,CaZn0.4Ag0.2Sb,0,0,0,0,0,0,0,0,0,0,0,0,0,0,0,0,0,0,0,0,0,0,0,0,0,0,0,0,0.384615384615385,0,0,0,0,0,0,0,0,0,0,0,0,0,0,0,0,0.384615384615385,0,0,0,0,0.153846153846154,0,0,0.0769230769230769,0,0,0,0,0,0,0,0,0,0,0,673,136,40373,0.85,,,,1
4766,CaZn0.4Ag0.2Sb,CaZn0.4Ag0.2Sb,0,0,0,0,0,0,0,0,0,0,0,0,0,0,0,0,0,0,0,0,0,0,0,0,0,0,0,0,0.384615384615385,0,0,0,0,0,0,0,0,0,0,0,0,0,0,0,0,0.384615384615385,0,0,0,0,0.153846153846154,0,0,0.0769230769230769,0,0,0,0,0,0,0,0,0,0,0,773,140,37901,0.92,,,,1
4767,CaZn0.4Ag0.2Sb,CaZn0.4Ag0.2Sb,0,0,0,0,0,0,0,0,0,0,0,0,0,0,0,0,0,0,0,0,0,0,0,0,0,0,0,0,0.384615384615385,0,0,0,0,0,0,0,0,0,0,0,0,0,0,0,0,0.384615384615385,0,0,0,0,0.153846153846154,0,0,0.0769230769230769,0,0,0,0,0,0,0,0,0,0,0,873,138,36932,1.02,,,,1
4768,(CaZn0.4Ag0.2Sb)0.95(LiZnSb)0.05,CaZn0.38Ag0.19Sb0.0,0,0,0,0,0,0,0,0,0,0,0,0,0,0,0,0,0,0,0,0,0,0,0,0,0,0,0,0,0.636942675159236,0,0,0,0,0,0,0,0,0,0,0,0,0,0,0,0,0,0,0,0,0,0.24203821656051,0,0,0.121019108280255,0,0,0,0,0,0,0,0,0,0,0,371,102,69519,1.05,,,,1
4769,(CaZn0.4Ag0.2Sb)0.95(LiZnSb)0.05,CaZn0.38Ag0.19Sb0.0,0,0,0,0,0,0,0,0,0,0,0,0,0,0,0,0,0,0,0,0,0,0,0,0,0,0,0,0,0.636942675159236,0,0,0,0,0,0,0,0,0,0,0,0,0,0,0,0,0,0,0,0,0,0.24203821656051,0,0,0.121019108280255,0,0,0,0,0,0,0,0,0,0,0,472,123,52953,1.04,,,,1
4770,(CaZn0.4Ag0.2Sb)0.95(LiZnSb)0.05,CaZn0.38Ag0.19Sb0.0,0,0,0,0,0,0,0,0,0,0,0,0,0,0,0,0,0,0,0,0,0,0,0,0,0,0,0,0,0.636942675159236,0,0,0,0,0,0,0,0,0,0,0,0,0,0,0,0,0,0,0,0,0,0.24203821656051,0,0,0.121019108280255,0,0,0,0,0,0,0,0,0,0,0,573,145,39394,0.91,,,,1
4771,(CaZn0.4Ag0.2Sb)0.95(LiZnSb)0.05,CaZn0.38Ag0.19Sb0.0,0,0,0,0,0,0,0,0,0,0,0,0,0,0,0,0,0,0,0,0,0,0,0,0,0,0,0,0,0.636942675159236,0,0,0,0,0,0,0,0,0,0,0,0,0,0,0,0,0,0,0,0,0,0.24203821656051,0,0,0.121019108280255,0,0,0,0,0,0,0,0,0,0,0,673,162,31325,0.89,,,,1
4772,(CaZn0.4Ag0.2Sb)0.95(LiZnSb)0.05,CaZn0.38Ag0.19Sb0.0,0,0,0,0,0,0,0,0,0,0,0,0,0,0,0,0,0,0,0,0,0,0,0,0,0,0,0,0,0.636942675159236,0,0,0,0,0,0,0,0,0,0,0,0,0,0,0,0,0,0,0,0,0,0.24203821656051,0,0,0.121019108280255,0,0,0,0,0,0,0,0,0,0,0,773,168,29020,0.8,,,,1
4773,(CaZn0.4Ag0.2Sb)0.95(LiZnSb)0.05,CaZn0.38Ag0.19Sb0.0,0,0,0,0,0,0,0,0,0,0,0,0,0,0,0,0,0,0,0,0,0,0,0,0,0,0,0,0,0.636942675159236,0,0,0,0,0,0,0,0,0,0,0,0,0,0,0,0,0,0,0,0,0,0.24203821656051,0,0,0.121019108280255,0,0,0,0,0,0,0,0,0,0,0,873,165,29279,0.79,,,,1
4774,(CaZn0.4Ag0.2Sb)0.91(LiZnSb)0.09,CaZn0.36400000000000005Ag0.18200000000000002Sb0.0,0,0,0,0,0,0,0,0,0,0,0,0,0,0,0,0,0,0,0,0,0,0,0,0,0,0,0,0,0.646830530401035,0,0,0,0,0,0,0,0,0,0,0,0,0,0,0,0,0,0,0,0,0,0.235446313065977,0,0,0.117723156532988,0,0,0,0,0,0,0,0,0,0,0,371,119,45139,0.91,,,,1
