Repository: anilkunwar/thermoelectrics

# Machine learning assisted design of thermoelectrics

a. Machine Learning

# Fetching the upto date data of thermoelectricity (Informatics)

# Featurization:

The computer code to convert the multicomponent chemical formula and temperature row into composition-temperature feature vector
Binary alloys/compunds with upload from json files
Multicomponent alloys/compunds with upload from json files

# Informatics approach to classify p-type and n-type thermoelectric materials

Basic Illustrative Tutorials
Querying the Abstracts on the Materials Science, Applied Physics and Condensed Matter Physics on Keyterms Specific to Thermoelectrics
NER analysis for material type classification

File: machine_learning/vae_regression/latent_space_visualization/thermoelectric_materials.csv (part 30 of 33)
Unnamed: 0,Formula,modformula,In,Tl,La,Sr,Mn,Ni,Ru,Pd,Hf,Cs,Sc,Co,Si,Fe,Li,Cl,Yb,Te,N,Ti,Cd,Zr,Y,Ga,Cr,Pr,Tm,Br,Ca,Mg,Rb,Au,Nd,Ce,Ho,I,Ba,Se,Pb,Ge,Gd,Tb,Dy,Cu,Na,Sb,Bi,P,As,Sm,Zn,Al,Sn,Ag,Nb,Mo,V,S,K,Lu,O,Eu,Ta,B,Er,temperature(K),seebeck_coefficient(μV/K),electrical_conductivity(S/m),thermal_conductivity(W/mK),power_factor(W/mK2),ZT,reference,sum_elements
4775,(CaZn0.4Ag0.2Sb)0.91(LiZnSb)0.09,CaZn0.36400000000000005Ag0.18200000000000002Sb0.0,0,0,0,0,0,0,0,0,0,0,0,0,0,0,0,0,0,0,0,0,0,0,0,0,0,0,0,0,0.646830530401035,0,0,0,0,0,0,0,0,0,0,0,0,0,0,0,0,0,0,0,0,0,0.235446313065977,0,0,0.117723156532988,0,0,0,0,0,0,0,0,0,0,0,472,144,34759,0.89,,,,1
4776,(CaZn0.4Ag0.2Sb)0.91(LiZnSb)0.09,CaZn0.36400000000000005Ag0.18200000000000002Sb0.0,0,0,0,0,0,0,0,0,0,0,0,0,0,0,0,0,0,0,0,0,0,0,0,0,0,0,0,0,0.646830530401035,0,0,0,0,0,0,0,0,0,0,0,0,0,0,0,0,0,0,0,0,0,0.235446313065977,0,0,0.117723156532988,0,0,0,0,0,0,0,0,0,0,0,573,168,26585,0.8,,,,1
4777,(CaZn0.4Ag0.2Sb)0.91(LiZnSb)0.09,CaZn0.36400000000000005Ag0.18200000000000002Sb0.0,0,0,0,0,0,0,0,0,0,0,0,0,0,0,0,0,0,0,0,0,0,0,0,0,0,0,0,0,0.646830530401035,0,0,0,0,0,0,0,0,0,0,0,0,0,0,0,0,0,0,0,0,0,0.235446313065977,0,0,0.117723156532988,0,0,0,0,0,0,0,0,0,0,0,673,189,21078,0.74,,,,1
4778,(CaZn0.4Ag0.2Sb)0.91(LiZnSb)0.09,CaZn0.36400000000000005Ag0.18200000000000002Sb0.0,0,0,0,0,0,0,0,0,0,0,0,0,0,0,0,0,0,0,0,0,0,0,0,0,0,0,0,0,0.646830530401035,0,0,0,0,0,0,0,0,0,0,0,0,0,0,0,0,0,0,0,0,0,0.235446313065977,0,0,0.117723156532988,0,0,0,0,0,0,0,0,0,0,0,773,194,20379,0.67,,,,1
4779,(CaZn0.4Ag0.2Sb)0.91(LiZnSb)0.09,CaZn0.36400000000000005Ag0.18200000000000002Sb0.0,0,0,0,0,0,0,0,0,0,0,0,0,0,0,0,0,0,0,0,0,0,0,0,0,0,0,0,0,0.646830530401035,0,0,0,0,0,0,0,0,0,0,0,0,0,0,0,0,0,0,0,0,0,0.235446313065977,0,0,0.117723156532988,0,0,0,0,0,0,0,0,0,0,0,873,179,23713,0.6,,,,1
4780,(CaZn0.4Ag0.2Sb)0.87(LiZnSb)0.13,CaZn0.34800000000000003Ag0.17400000000000002Sb0.0,0,0,0,0,0,0,0,0,0,0,0,0,0,0,0,0,0,0,0,0,0,0,0,0,0,0,0,0,0.657030223390276,0,0,0,0,0,0,0,0,0,0,0,0,0,0,0,0,0,0,0,0,0,0.228646517739816,0,0,0.114323258869908,0,0,0,0,0,0,0,0,0,0,0,371,122,44070,0.69,,,,1
4781,(CaZn0.4Ag0.2Sb)0.87(LiZnSb)0.13,CaZn0.34800000000000003Ag0.17400000000000002Sb0.0,0,0,0,0,0,0,0,0,0,0,0,0,0,0,0,0,0,0,0,0,0,0,0,0,0,0,0,0,0.657030223390276,0,0,0,0,0,0,0,0,0,0,0,0,0,0,0,0,0,0,0,0,0,0.228646517739816,0,0,0.114323258869908,0,0,0,0,0,0,0,0,0,0,0,472,147,34301,0.69,,,,1
4782,(CaZn0.4Ag0.2Sb)0.87(LiZnSb)0.13,CaZn0.34800000000000003Ag0.17400000000000002Sb0.0,0,0,0,0,0,0,0,0,0,0,0,0,0,0,0,0,0,0,0,0,0,0,0,0,0,0,0,0,0.657030223390276,0,0,0,0,0,0,0,0,0,0,0,0,0,0,0,0,0,0,0,0,0,0.228646517739816,0,0,0.114323258869908,0,0,0,0,0,0,0,0,0,0,0,573,170,26694,0.55,,,,1
4783,(CaZn0.4Ag0.2Sb)0.87(LiZnSb)0.13,CaZn0.34800000000000003Ag0.17400000000000002Sb0.0,0,0,0,0,0,0,0,0,0,0,0,0,0,0,0,0,0,0,0,0,0,0,0,0,0,0,0,0,0.657030223390276,0,0,0,0,0,0,0,0,0,0,0,0,0,0,0,0,0,0,0,0,0,0.228646517739816,0,0,0.114323258869908,0,0,0,0,0,0,0,0,0,0,0,673,193,20251,0.55,,,,1
4784,(CaZn0.4Ag0.2Sb)0.87(LiZnSb)0.13,CaZn0.34800000000000003Ag0.17400000000000002Sb0.0,0,0,0,0,0,0,0,0,0,0,0,0,0,0,0,0,0,0,0,0,0,0,0,0,0,0,0,0,0.657030223390276,0,0,0,0,0,0,0,0,0,0,0,0,0,0,0,0,0,0,0,0,0,0.228646517739816,0,0,0.114323258869908,0,0,0,0,0,0,0,0,0,0,0,773,197,19428,0.57,,,,1
4785,(CaZn0.4Ag0.2Sb)0.87(LiZnSb)0.13,CaZn0.34800000000000003Ag0.17400000000000002Sb0.0,0,0,0,0,0,0,0,0,0,0,0,0,0,0,0,0,0,0,0,0,0,0,0,0,0,0,0,0,0.657030223390276,0,0,0,0,0,0,0,0,0,0,0,0,0,0,0,0,0,0,0,0,0,0.228646517739816,0,0,0.114323258869908,0,0,0,0,0,0,0,0,0,0,0,873,180,23933,0.54,,,,1
4786,(CaZn0.4Ag0.2Sb)0.83(LiZnSb)0.17,CaZn0.332Ag0.166Sb0.0,0,0,0,0,0,0,0,0,0,0,0,0,0,0,0,0,0,0,0,0,0,0,0,0,0,0,0,0,0.667556742323098,0,0,0,0,0,0,0,0,0,0,0,0,0,0,0,0,0,0,0,0,0,0.221628838451268,0,0,0.110814419225634,0,0,0,0,0,0,0,0,0,0,0,371,119,42345,0.89,,,,1
4787,(CaZn0.4Ag0.2Sb)0.83(LiZnSb)0.17,CaZn0.332Ag0.166Sb0.0,0,0,0,0,0,0,0,0,0,0,0,0,0,0,0,0,0,0,0,0,0,0,0,0,0,0,0,0,0.667556742323098,0,0,0,0,0,0,0,0,0,0,0,0,0,0,0,0,0,0,0,0,0,0.221628838451268,0,0,0.110814419225634,0,0,0,0,0,0,0,0,0,0,0,472,144,33592,0.91,,,,1
4788,(CaZn0.4Ag0.2Sb)0.83(LiZnSb)0.17,CaZn0.332Ag0.166Sb0.0,0,0,0,0,0,0,0,0,0,0,0,0,0,0,0,0,0,0,0,0,0,0,0,0,0,0,0,0,0.667556742323098,0,0,0,0,0,0,0,0,0,0,0,0,0,0,0,0,0,0,0,0,0,0.221628838451268,0,0,0.110814419225634,0,0,0,0,0,0,0,0,0,0,0,573,164,26694,0.72,,,,1
4789,(CaZn0.4Ag0.2Sb)0.83(LiZnSb)0.17,CaZn0.332Ag0.166Sb0.0,0,0,0,0,0,0,0,0,0,0,0,0,0,0,0,0,0,0,0,0,0,0,0,0,0,0,0,0,0.667556742323098,0,0,0,0,0,0,0,0,0,0,0,0,0,0,0,0,0,0,0,0,0,0.221628838451268,0,0,0.110814419225634,0,0,0,0,0,0,0,0,0,0,0,673,186,20767,0.65,,,,1
4790,(CaZn0.4Ag0.2Sb)0.83(LiZnSb)0.17,CaZn0.332Ag0.166Sb0.0,0,0,0,0,0,0,0,0,0,0,0,0,0,0,0,0,0,0,0,0,0,0,0,0,0,0,0,0,0.667556742323098,0,0,0,0,0,0,0,0,0,0,0,0,0,0,0,0,0,0,0,0,0,0.221628838451268,0,0,0.110814419225634,0,0,0,0,0,0,0,0,0,0,0,773,189,21776,0.58,,,,1
4791,(CaZn0.4Ag0.2Sb)0.83(LiZnSb)0.17,CaZn0.332Ag0.166Sb0.0,0,0,0,0,0,0,0,0,0,0,0,0,0,0,0,0,0,0,0,0,0,0,0,0,0,0,0,0,0.667556742323098,0,0,0,0,0,0,0,0,0,0,0,0,0,0,0,0,0,0,0,0,0,0.221628838451268,0,0,0.110814419225634,0,0,0,0,0,0,0,0,0,0,0,873,175,25048,0.58,,,,1
4792,Bi2Te3,Bi2Te3,0,0,0,0,0,0,0,0,0,0,0,0,0,0,0,0,0,0.6,0,0,0,0,0,0,0,0,0,0,0,0,0,0,0,0,0,0,0,0,0,0,0,0,0,0,0,0,0.4,0,0,0,0,0,0,0,0,0,0,0,0,0,0,0,0,0,0,306,-115,45000,0.96,,,,1
4793,Bi2Te3,Bi2Te3,0,0,0,0,0,0,0,0,0,0,0,0,0,0,0,0,0,0.6,0,0,0,0,0,0,0,0,0,0,0,0,0,0,0,0,0,0,0,0,0,0,0,0,0,0,0,0,0.4,0,0,0,0,0,0,0,0,0,0,0,0,0,0,0,0,0,0,366,-127,32338,0.92,,,,1
4794,Bi2Te3,Bi2Te3,0,0,0,0,0,0,0,0,0,0,0,0,0,0,0,0,0,0.6,0,0,0,0,0,0,0,0,0,0,0,0,0,0,0,0,0,0,0,0,0,0,0,0,0,0,0,0,0.4,0,0,0,0,0,0,0,0,0,0,0,0,0,0,0,0,0,0,426,-133,27078,0.87,,,,1
4795,Bi2Te3,Bi2Te3,0,0,0,0,0,0,0,0,0,0,0,0,0,0,0,0,0,0.6,0,0,0,0,0,0,0,0,0,0,0,0,0,0,0,0,0,0,0,0,0,0,0,0,0,0,0,0,0.4,0,0,0,0,0,0,0,0,0,0,0,0,0,0,0,0,0,0,478,-128,22792,0.91,,,,1
4796,Bi2Te3,Bi2Te3,0,0,0,0,0,0,0,0,0,0,0,0,0,0,0,0,0,0.6,0,0,0,0,0,0,0,0,0,0,0,0,0,0,0,0,0,0,0,0,0,0,0,0,0,0,0,0,0.4,0,0,0,0,0,0,0,0,0,0,0,0,0,0,0,0,0,0,505,-113,20649,0.92,,,,1
4797,Bi2Te3,Bi2Te3,0,0,0,0,0,0,0,0,0,0,0,0,0,0,0,0,0,0.6,0,0,0,0,0,0,0,0,0,0,0,0,0,0,0,0,0,0,0,0,0,0,0,0,0,0,0,0,0.4,0,0,0,0,0,0,0,0,0,0,0,0,0,0,0,0,0,0,572,-75,15974,0.96,,,,1
4798,Bi1.94Nb0.06Te3,Bi1.94Nb0.06Te3,0,0,0,0,0,0,0,0,0,0,0,0,0,0,0,0,0,0.6,0,0,0,0,0,0,0,0,0,0,0,0,0,0,0,0,0,0,0,0,0,0,0,0,0,0,0,0,0.388,0,0,0,0,0,0,0,0.012,0,0,0,0,0,0,0,0,0,0,306,-88,82157,0.88,,,,1
4799,Bi1.94Nb0.06Te3,Bi1.94Nb0.06Te3,0,0,0,0,0,0,0,0,0,0,0,0,0,0,0,0,0,0.6,0,0,0,0,0,0,0,0,0,0,0,0,0,0,0,0,0,0,0,0,0,0,0,0,0,0,0,0,0.388,0,0,0,0,0,0,0,0.012,0,0,0,0,0,0,0,0,0,0,366,-97,77647,0.87,,,,1
4800,Bi1.94Nb0.06Te3,Bi1.94Nb0.06Te3,0,0,0,0,0,0,0,0,0,0,0,0,0,0,0,0,0,0.6,0,0,0,0,0,0,0,0,0,0,0,0,0,0,0,0,0,0,0,0,0,0,0,0,0,0,0,0,0.388,0,0,0,0,0,0,0,0.012,0,0,0,0,0,0,0,0,0,0,426,-107,72353,0.86,,,,1
4801,Bi1.94Nb0.06Te3,Bi1.94Nb0.06Te3,0,0,0,0,0,0,0,0,0,0,0,0,0,0,0,0,0,0.6,0,0,0,0,0,0,0,0,0,0,0,0,0,0,0,0,0,0,0,0,0,0,0,0,0,0,0,0,0.388,0,0,0,0,0,0,0,0.012,0,0,0,0,0,0,0,0,0,0,478,-115,63529,0.85,,,,1
4802,Bi1.94Nb0.06Te3,Bi1.94Nb0.06Te3,0,0,0,0,0,0,0,0,0,0,0,0,0,0,0,0,0,0.6,0,0,0,0,0,0,0,0,0,0,0,0,0,0,0,0,0,0,0,0,0,0,0,0,0,0,0,0,0.388,0,0,0,0,0,0,0,0.012,0,0,0,0,0,0,0,0,0,0,505,-116,57078,0.85,,,,1
4803,Bi1.94Nb0.06Te3,Bi1.94Nb0.06Te3,0,0,0,0,0,0,0,0,0,0,0,0,0,0,0,0,0,0.6,0,0,0,0,0,0,0,0,0,0,0,0,0,0,0,0,0,0,0,0,0,0,0,0,0,0,0,0,0.388,0,0,0,0,0,0,0,0.012,0,0,0,0,0,0,0,0,0,0,572,-101,37597,0.85,,,,1
4804,Bi1.92Nb0.08Te3,Bi1.92Nb0.08Te3,0,0,0,0,0,0,0,0,0,0,0,0,0,0,0,0,0,0.6,0,0,0,0,0,0,0,0,0,0,0,0,0,0,0,0,0,0,0,0,0,0,0,0,0,0,0,0,0.384,0,0,0,0,0,0,0,0.016,0,0,0,0,0,0,0,0,0,0,306,-97,115325,0.87,,,,1
4805,Bi1.92Nb0.08Te3,Bi1.92Nb0.08Te3,0,0,0,0,0,0,0,0,0,0,0,0,0,0,0,0,0,0.6,0,0,0,0,0,0,0,0,0,0,0,0,0,0,0,0,0,0,0,0,0,0,0,0,0,0,0,0,0.384,0,0,0,0,0,0,0,0.016,0,0,0,0,0,0,0,0,0,0,366,-104,113961,0.84,,,,1
4806,Bi1.92Nb0.08Te3,Bi1.92Nb0.08Te3,0,0,0,0,0,0,0,0,0,0,0,0,0,0,0,0,0,0.6,0,0,0,0,0,0,0,0,0,0,0,0,0,0,0,0,0,0,0,0,0,0,0,0,0,0,0,0,0.384,0,0,0,0,0,0,0,0.016,0,0,0,0,0,0,0,0,0,0,426,-113,112792,0.81,,,,1
4807,Bi1.92Nb0.08Te3,Bi1.92Nb0.08Te3,0,0,0,0,0,0,0,0,0,0,0,0,0,0,0,0,0,0.6,0,0,0,0,0,0,0,0,0,0,0,0,0,0,0,0,0,0,0,0,0,0,0,0,0,0,0,0,0.384,0,0,0,0,0,0,0,0.016,0,0,0,0,0,0,0,0,0,0,478,-121,104026,0.79,,,,1
4808,Bi1.92Nb0.08Te3,Bi1.92Nb0.08Te3,0,0,0,0,0,0,0,0,0,0,0,0,0,0,0,0,0,0.6,0,0,0,0,0,0,0,0,0,0,0,0,0,0,0,0,0,0,0,0,0,0,0,0,0,0,0,0,0.384,0,0,0,0,0,0,0,0.016,0,0,0,0,0,0,0,0,0,0,505,-121,98571,0.78,,,,1
4809,Bi1.92Nb0.08Te3,Bi1.92Nb0.08Te3,0,0,0,0,0,0,0,0,0,0,0,0,0,0,0,0,0,0.6,0,0,0,0,0,0,0,0,0,0,0,0,0,0,0,0,0,0,0,0,0,0,0,0,0,0,0,0,0.384,0,0,0,0,0,0,0,0.016,0,0,0,0,0,0,0,0,0,0,572,-112,66667,0.76,,,,1
4810,Bi1.9Nb0.1Te3,Bi1.9Nb0.1Te3,0,0,0,0,0,0,0,0,0,0,0,0,0,0,0,0,0,0.6,0,0,0,0,0,0,0,0,0,0,0,0,0,0,0,0,0,0,0,0,0,0,0,0,0,0,0,0,0.38,0,0,0,0,0,0,0,0.02,0,0,0,0,0,0,0,0,0,0,306,-100,64510,0.86,,,,1
4811,Bi1.9Nb0.1Te3,Bi1.9Nb0.1Te3,0,0,0,0,0,0,0,0,0,0,0,0,0,0,0,0,0,0.6,0,0,0,0,0,0,0,0,0,0,0,0,0,0,0,0,0,0,0,0,0,0,0,0,0,0,0,0,0.38,0,0,0,0,0,0,0,0.02,0,0,0,0,0,0,0,0,0,0,366,-106,64902,0.8,,,,1
4812,Bi1.9Nb0.1Te3,Bi1.9Nb0.1Te3,0,0,0,0,0,0,0,0,0,0,0,0,0,0,0,0,0,0.6,0,0,0,0,0,0,0,0,0,0,0,0,0,0,0,0,0,0,0,0,0,0,0,0,0,0,0,0,0.38,0,0,0,0,0,0,0,0.02,0,0,0,0,0,0,0,0,0,0,426,-113,64706,0.78,,,,1
4813,Bi1.9Nb0.1Te3,Bi1.9Nb0.1Te3,0,0,0,0,0,0,0,0,0,0,0,0,0,0,0,0,0,0.6,0,0,0,0,0,0,0,0,0,0,0,0,0,0,0,0,0,0,0,0,0,0,0,0,0,0,0,0,0.38,0,0,0,0,0,0,0,0.02,0,0,0,0,0,0,0,0,0,0,478,-118,60000,0.76,,,,1
4814,Bi1.9Nb0.1Te3,Bi1.9Nb0.1Te3,0,0,0,0,0,0,0,0,0,0,0,0,0,0,0,0,0,0.6,0,0,0,0,0,0,0,0,0,0,0,0,0,0,0,0,0,0,0,0,0,0,0,0,0,0,0,0,0.38,0,0,0,0,0,0,0,0.02,0,0,0,0,0,0,0,0,0,0,505,-117,55714,0.75,,,,1
4815,Bi1.9Nb0.1Te3,Bi1.9Nb0.1Te3,0,0,0,0,0,0,0,0,0,0,0,0,0,0,0,0,0,0.6,0,0,0,0,0,0,0,0,0,0,0,0,0,0,0,0,0,0,0,0,0,0,0,0,0,0,0,0,0.38,0,0,0,0,0,0,0,0.02,0,0,0,0,0,0,0,0,0,0,572,-106,34481,0.74,,,,1
4816,BiCuSeO,BiCuSeO,0,0,0,0,0,0,0,0,0,0,0,0,0,0,0,0,0,0,0,0,0,0,0,0,0,0,0,0,0,0,0,0,0,0,0,0,0,0.25,0,0,0,0,0,0.25,0,0,0.25,0,0,0,0,0,0,0,0,0,0,0,0,0,0.25,0,0,0,0,100,103,1,2.85,,,,1
4817,BiCuSeO,BiCuSeO,0,0,0,0,0,0,0,0,0,0,0,0,0,0,0,0,0,0,0,0,0,0,0,0,0,0,0,0,0,0,0,0,0,0,0,0,0,0.25,0,0,0,0,0,0.25,0,0,0.25,0,0,0,0,0,0,0,0,0,0,0,0,0,0.25,0,0,0,0,150,110,3,2.1,,,,1
4818,BiCuSeO,BiCuSeO,0,0,0,0,0,0,0,0,0,0,0,0,0,0,0,0,0,0,0,0,0,0,0,0,0,0,0,0,0,0,0,0,0,0,0,0,0,0.25,0,0,0,0,0,0.25,0,0,0.25,0,0,0,0,0,0,0,0,0,0,0,0,0,0.25,0,0,0,0,250,164,8,1.54,,,,1
4819,Bi0.98Pb0.02CuSeO,Bi0.98Pb0.02CuSeO,0,0,0,0,0,0,0,0,0,0,0,0,0,0,0,0,0,0,0,0,0,0,0,0,0,0,0,0,0,0,0,0,0,0,0,0,0,0.25,0.005,0,0,0,0,0.25,0,0,0.245,0,0,0,0,0,0,0,0,0,0,0,0,0,0.25,0,0,0,0,50,40,120913,3.91,,,,1
4820,Bi0.98Pb0.02CuSeO,Bi0.98Pb0.02CuSeO,0,0,0,0,0,0,0,0,0,0,0,0,0,0,0,0,0,0,0,0,0,0,0,0,0,0,0,0,0,0,0,0,0,0,0,0,0,0.25,0.005,0,0,0,0,0.25,0,0,0.245,0,0,0,0,0,0,0,0,0,0,0,0,0,0.25,0,0,0,0,100,79,86851,2.64,,,,1
4821,Bi0.98Pb0.02CuSeO,Bi0.98Pb0.02CuSeO,0,0,0,0,0,0,0,0,0,0,0,0,0,0,0,0,0,0,0,0,0,0,0,0,0,0,0,0,0,0,0,0,0,0,0,0,0,0.25,0.005,0,0,0,0,0.25,0,0,0.245,0,0,0,0,0,0,0,0,0,0,0,0,0,0.25,0,0,0,0,150,129,51795,2.1,,,,1
4822,Bi0.98Pb0.02CuSeO,Bi0.98Pb0.02CuSeO,0,0,0,0,0,0,0,0,0,0,0,0,0,0,0,0,0,0,0,0,0,0,0,0,0,0,0,0,0,0,0,0,0,0,0,0,0,0.25,0.005,0,0,0,0,0.25,0,0,0.245,0,0,0,0,0,0,0,0,0,0,0,0,0,0.25,0,0,0,0,250,204,22230,1.72,,,,1
4823,Bi0.96Pb0.04CuSeO,Bi0.96Pb0.04CuSeO,0,0,0,0,0,0,0,0,0,0,0,0,0,0,0,0,0,0,0,0,0,0,0,0,0,0,0,0,0,0,0,0,0,0,0,0,0,0.25,0.01,0,0,0,0,0.25,0,0,0.24,0,0,0,0,0,0,0,0,0,0,0,0,0,0.25,0,0,0,0,50,30,213745,2.79,,,,1
4824,Bi0.96Pb0.04CuSeO,Bi0.96Pb0.04CuSeO,0,0,0,0,0,0,0,0,0,0,0,0,0,0,0,0,0,0,0,0,0,0,0,0,0,0,0,0,0,0,0,0,0,0,0,0,0,0.25,0.01,0,0,0,0,0.25,0,0,0.24,0,0,0,0,0,0,0,0,0,0,0,0,0,0.25,0,0,0,0,100,58,149712,2.34,,,,1
4825,Bi0.96Pb0.04CuSeO,Bi0.96Pb0.04CuSeO,0,0,0,0,0,0,0,0,0,0,0,0,0,0,0,0,0,0,0,0,0,0,0,0,0,0,0,0,0,0,0,0,0,0,0,0,0,0.25,0.01,0,0,0,0,0.25,0,0,0.24,0,0,0,0,0,0,0,0,0,0,0,0,0,0.25,0,0,0,0,150,94,100000,2.05,,,,1
4826,Bi0.96Pb0.04CuSeO,Bi0.96Pb0.04CuSeO,0,0,0,0,0,0,0,0,0,0,0,0,0,0,0,0,0,0,0,0,0,0,0,0,0,0,0,0,0,0,0,0,0,0,0,0,0,0.25,0.01,0,0,0,0,0.25,0,0,0.24,0,0,0,0,0,0,0,0,0,0,0,0,0,0.25,0,0,0,0,250,157,48270,1.71,,,,1
4827,Bi0.94Pb0.06CuSeO,Bi0.94Pb0.06CuSeO,0,0,0,0,0,0,0,0,0,0,0,0,0,0,0,0,0,0,0,0,0,0,0,0,0,0,0,0,0,0,0,0,0,0,0,0,0,0.25,0.015,0,0,0,0,0.25,0,0,0.235,0,0,0,0,0,0,0,0,0,0,0,0,0,0.25,0,0,0,0,50,26,189824,2.17,,,,1
4828,Bi0.94Pb0.06CuSeO,Bi0.94Pb0.06CuSeO,0,0,0,0,0,0,0,0,0,0,0,0,0,0,0,0,0,0,0,0,0,0,0,0,0,0,0,0,0,0,0,0,0,0,0,0,0,0.25,0.015,0,0,0,0,0.25,0,0,0.235,0,0,0,0,0,0,0,0,0,0,0,0,0,0.25,0,0,0,0,100,47,136151,2.17,,,,1
4829,Bi0.94Pb0.06CuSeO,Bi0.94Pb0.06CuSeO,0,0,0,0,0,0,0,0,0,0,0,0,0,0,0,0,0,0,0,0,0,0,0,0,0,0,0,0,0,0,0,0,0,0,0,0,0,0.25,0.015,0,0,0,0,0.25,0,0,0.235,0,0,0,0,0,0,0,0,0,0,0,0,0,0.25,0,0,0,0,150,72,100000,1.94,,,,1
4830,Bi0.94Pb0.06CuSeO,Bi0.94Pb0.06CuSeO,0,0,0,0,0,0,0,0,0,0,0,0,0,0,0,0,0,0,0,0,0,0,0,0,0,0,0,0,0,0,0,0,0,0,0,0,0,0.25,0.015,0,0,0,0,0.25,0,0,0.235,0,0,0,0,0,0,0,0,0,0,0,0,0,0.25,0,0,0,0,250,111,58250,1.72,,,,1
4831,Bi0.92Pb0.08CuSeO,Bi0.92Pb0.08CuSeO,0,0,0,0,0,0,0,0,0,0,0,0,0,0,0,0,0,0,0,0,0,0,0,0,0,0,0,0,0,0,0,0,0,0,0,0,0,0.25,0.02,0,0,0,0,0.25,0,0,0.23,0,0,0,0,0,0,0,0,0,0,0,0,0,0.25,0,0,0,0,50,24,252384,2,,,,1
4832,Bi0.92Pb0.08CuSeO,Bi0.92Pb0.08CuSeO,0,0,0,0,0,0,0,0,0,0,0,0,0,0,0,0,0,0,0,0,0,0,0,0,0,0,0,0,0,0,0,0,0,0,0,0,0,0.25,0.02,0,0,0,0,0.25,0,0,0.23,0,0,0,0,0,0,0,0,0,0,0,0,0,0.25,0,0,0,0,100,40,189824,2.1,,,,1
4833,Bi0.92Pb0.08CuSeO,Bi0.92Pb0.08CuSeO,0,0,0,0,0,0,0,0,0,0,0,0,0,0,0,0,0,0,0,0,0,0,0,0,0,0,0,0,0,0,0,0,0,0,0,0,0,0.25,0.02,0,0,0,0,0.25,0,0,0.23,0,0,0,0,0,0,0,0,0,0,0,0,0,0.25,0,0,0,0,150,57,142771,2.05,,,,1
4834,Bi0.92Pb0.08CuSeO,Bi0.92Pb0.08CuSeO,0,0,0,0,0,0,0,0,0,0,0,0,0,0,0,0,0,0,0,0,0,0,0,0,0,0,0,0,0,0,0,0,0,0,0,0,0,0.25,0.02,0,0,0,0,0.25,0,0,0.23,0,0,0,0,0,0,0,0,0,0,0,0,0,0.25,0,0,0,0,250,88,88916,2,,,,1
4835,Bi0.9Pb0.1CuSeO,Bi0.9Pb0.1CuSeO,0,0,0,0,0,0,0,0,0,0,0,0,0,0,0,0,0,0,0,0,0,0,0,0,0,0,0,0,0,0,0,0,0,0,0,0,0,0.25,0.025,0,0,0,0,0.25,0,0,0.225,0,0,0,0,0,0,0,0,0,0,0,0,0,0.25,0,0,0,0,50,26,246463,2.04,,,,1
4836,Bi0.9Pb0.1CuSeO,Bi0.9Pb0.1CuSeO,0,0,0,0,0,0,0,0,0,0,0,0,0,0,0,0,0,0,0,0,0,0,0,0,0,0,0,0,0,0,0,0,0,0,0,0,0,0.25,0.025,0,0,0,0,0.25,0,0,0.225,0,0,0,0,0,0,0,0,0,0,0,0,0,0.25,0,0,0,0,100,41,189824,2.17,,,,1
4837,Bi0.9Pb0.1CuSeO,Bi0.9Pb0.1CuSeO,0,0,0,0,0,0,0,0,0,0,0,0,0,0,0,0,0,0,0,0,0,0,0,0,0,0,0,0,0,0,0,0,0,0,0,0,0,0.25,0.025,0,0,0,0,0.25,0,0,0.225,0,0,0,0,0,0,0,0,0,0,0,0,0,0.25,0,0,0,0,150,55,149712,2.17,,,,1
4838,Bi0.9Pb0.1CuSeO,Bi0.9Pb0.1CuSeO,0,0,0,0,0,0,0,0,0,0,0,0,0,0,0,0,0,0,0,0,0,0,0,0,0,0,0,0,0,0,0,0,0,0,0,0,0,0.25,0.025,0,0,0,0,0.25,0,0,0.225,0,0,0,0,0,0,0,0,0,0,0,0,0,0.25,0,0,0,0,250,81,97650,2.1,,,,1
4839,Mg3.5Gd0.01Sb2,Mg3.5Gd0.01Sb2,0,0,0,0,0,0,0,0,0,0,0,0,0,0,0,0,0,0,0,0,0,0,0,0,0,0,0,0,0,0.635208711433757,0,0,0,0,0,0,0,0,0,0,0.0018148820326678,0,0,0,0,0.362976406533575,0,0,0,0,0,0,0,0,0,0,0,0,0,0,0,0,0,0,0,300,-240,5971,1.19,,,,1
4840,Mg3.5Gd0.01Sb2,Mg3.5Gd0.01Sb2,0,0,0,0,0,0,0,0,0,0,0,0,0,0,0,0,0,0,0,0,0,0,0,0,0,0,0,0,0,0.635208711433757,0,0,0,0,0,0,0,0,0,0,0.0018148820326678,0,0,0,0,0.362976406533575,0,0,0,0,0,0,0,0,0,0,0,0,0,0,0,0,0,0,0,400,-254,6918,1.01,,,,1
4841,Mg3.5Gd0.01Sb2,Mg3.5Gd0.01Sb2,0,0,0,0,0,0,0,0,0,0,0,0,0,0,0,0,0,0,0,0,0,0,0,0,0,0,0,0,0,0.635208711433757,0,0,0,0,0,0,0,0,0,0,0.0018148820326678,0,0,0,0,0.362976406533575,0,0,0,0,0,0,0,0,0,0,0,0,0,0,0,0,0,0,0,500,-286,6711,0.88,,,,1
4842,Mg3.5Gd0.01Sb2,Mg3.5Gd0.01Sb2,0,0,0,0,0,0,0,0,0,0,0,0,0,0,0,0,0,0,0,0,0,0,0,0,0,0,0,0,0,0.635208711433757,0,0,0,0,0,0,0,0,0,0,0.0018148820326678,0,0,0,0,0.362976406533575,0,0,0,0,0,0,0,0,0,0,0,0,0,0,0,0,0,0,0,600,-309,5926,0.79,,,,1
4843,Mg3.5Gd0.01Sb2,Mg3.5Gd0.01Sb2,0,0,0,0,0,0,0,0,0,0,0,0,0,0,0,0,0,0,0,0,0,0,0,0,0,0,0,0,0,0.635208711433757,0,0,0,0,0,0,0,0,0,0,0.0018148820326678,0,0,0,0,0.362976406533575,0,0,0,0,0,0,0,0,0,0,0,0,0,0,0,0,0,0,0,700,-324,5062,0.73,,,,1
4844,Mg3.5Gd0.02Sb2,Mg3.5Gd0.02Sb2,0,0,0,0,0,0,0,0,0,0,0,0,0,0,0,0,0,0,0,0,0,0,0,0,0,0,0,0,0,0.634057971014493,0,0,0,0,0,0,0,0,0,0,0.0036231884057971,0,0,0,0,0.36231884057971,0,0,0,0,0,0,0,0,0,0,0,0,0,0,0,0,0,0,0,300,-220,11583,1.14,,,,1
4845,Mg3.5Gd0.02Sb2,Mg3.5Gd0.02Sb2,0,0,0,0,0,0,0,0,0,0,0,0,0,0,0,0,0,0,0,0,0,0,0,0,0,0,0,0,0,0.634057971014493,0,0,0,0,0,0,0,0,0,0,0.0036231884057971,0,0,0,0,0.36231884057971,0,0,0,0,0,0,0,0,0,0,0,0,0,0,0,0,0,0,0,400,-241,12249,0.99,,,,1
4846,Mg3.5Gd0.02Sb2,Mg3.5Gd0.02Sb2,0,0,0,0,0,0,0,0,0,0,0,0,0,0,0,0,0,0,0,0,0,0,0,0,0,0,0,0,0,0.634057971014493,0,0,0,0,0,0,0,0,0,0,0.0036231884057971,0,0,0,0,0.36231884057971,0,0,0,0,0,0,0,0,0,0,0,0,0,0,0,0,0,0,0,500,-274,10926,0.85,,,,1
4847,Mg3.5Gd0.02Sb2,Mg3.5Gd0.02Sb2,0,0,0,0,0,0,0,0,0,0,0,0,0,0,0,0,0,0,0,0,0,0,0,0,0,0,0,0,0,0.634057971014493,0,0,0,0,0,0,0,0,0,0,0.0036231884057971,0,0,0,0,0.36231884057971,0,0,0,0,0,0,0,0,0,0,0,0,0,0,0,0,0,0,0,600,-295,9147,0.77,,,,1
4848,Mg3.5Gd0.02Sb2,Mg3.5Gd0.02Sb2,0,0,0,0,0,0,0,0,0,0,0,0,0,0,0,0,0,0,0,0,0,0,0,0,0,0,0,0,0,0.634057971014493,0,0,0,0,0,0,0,0,0,0,0.0036231884057971,0,0,0,0,0.36231884057971,0,0,0,0,0,0,0,0,0,0,0,0,0,0,0,0,0,0,0,700,-319,7279,0.69,,,,1
4849,Mg3.5Gd0.03Sb2,Mg3.5Gd0.03Sb2,0,0,0,0,0,0,0,0,0,0,0,0,0,0,0,0,0,0,0,0,0,0,0,0,0,0,0,0,0,0.632911392405063,0,0,0,0,0,0,0,0,0,0,0.0054249547920434,0,0,0,0,0.361663652802893,0,0,0,0,0,0,0,0,0,0,0,0,0,0,0,0,0,0,0,300,-198,19493,1.08,,,,1
4850,Mg3.5Gd0.03Sb2,Mg3.5Gd0.03Sb2,0,0,0,0,0,0,0,0,0,0,0,0,0,0,0,0,0,0,0,0,0,0,0,0,0,0,0,0,0,0.632911392405063,0,0,0,0,0,0,0,0,0,0,0.0054249547920434,0,0,0,0,0.361663652802893,0,0,0,0,0,0,0,0,0,0,0,0,0,0,0,0,0,0,0,400,-221,19150,0.99,,,,1
4851,Mg3.5Gd0.03Sb2,Mg3.5Gd0.03Sb2,0,0,0,0,0,0,0,0,0,0,0,0,0,0,0,0,0,0,0,0,0,0,0,0,0,0,0,0,0,0.632911392405063,0,0,0,0,0,0,0,0,0,0,0.0054249547920434,0,0,0,0,0.361663652802893,0,0,0,0,0,0,0,0,0,0,0,0,0,0,0,0,0,0,0,500,-254,16667,0.86,,,,1
4852,Mg3.5Gd0.03Sb2,Mg3.5Gd0.03Sb2,0,0,0,0,0,0,0,0,0,0,0,0,0,0,0,0,0,0,0,0,0,0,0,0,0,0,0,0,0,0.632911392405063,0,0,0,0,0,0,0,0,0,0,0.0054249547920434,0,0,0,0,0.361663652802893,0,0,0,0,0,0,0,0,0,0,0,0,0,0,0,0,0,0,0,600,-273,13942,0.76,,,,1
4853,Mg3.5Gd0.03Sb2,Mg3.5Gd0.03Sb2,0,0,0,0,0,0,0,0,0,0,0,0,0,0,0,0,0,0,0,0,0,0,0,0,0,0,0,0,0,0.632911392405063,0,0,0,0,0,0,0,0,0,0,0.0054249547920434,0,0,0,0,0.361663652802893,0,0,0,0,0,0,0,0,0,0,0,0,0,0,0,0,0,0,0,700,-292,11122,0.66,,,,1
4854,Mg3.5Gd0.04Sb2,Mg3.5Gd0.04Sb2,0,0,0,0,0,0,0,0,0,0,0,0,0,0,0,0,0,0,0,0,0,0,0,0,0,0,0,0,0,0.631768953068592,0,0,0,0,0,0,0,0,0,0,0.0072202166064981,0,0,0,0,0.36101083032491,0,0,0,0,0,0,0,0,0,0,0,0,0,0,0,0,0,0,0,300,-220,15045,1.1,,,,1
4855,Mg3.5Gd0.04Sb2,Mg3.5Gd0.04Sb2,0,0,0,0,0,0,0,0,0,0,0,0,0,0,0,0,0,0,0,0,0,0,0,0,0,0,0,0,0,0.631768953068592,0,0,0,0,0,0,0,0,0,0,0.0072202166064981,0,0,0,0,0.36101083032491,0,0,0,0,0,0,0,0,0,0,0,0,0,0,0,0,0,0,0,400,-250,14893,0.91,,,,1
4856,Mg3.5Gd0.04Sb2,Mg3.5Gd0.04Sb2,0,0,0,0,0,0,0,0,0,0,0,0,0,0,0,0,0,0,0,0,0,0,0,0,0,0,0,0,0,0.631768953068592,0,0,0,0,0,0,0,0,0,0,0.0072202166064981,0,0,0,0,0.36101083032491,0,0,0,0,0,0,0,0,0,0,0,0,0,0,0,0,0,0,0,500,-278,13524,0.81,,,,1
4857,Mg3.5Gd0.04Sb2,Mg3.5Gd0.04Sb2,0,0,0,0,0,0,0,0,0,0,0,0,0,0,0,0,0,0,0,0,0,0,0,0,0,0,0,0,0,0.631768953068592,0,0,0,0,0,0,0,0,0,0,0.0072202166064981,0,0,0,0,0.36101083032491,0,0,0,0,0,0,0,0,0,0,0,0,0,0,0,0,0,0,0,600,-291,12405,0.71,,,,1
4858,Mg3.5Gd0.04Sb2,Mg3.5Gd0.04Sb2,0,0,0,0,0,0,0,0,0,0,0,0,0,0,0,0,0,0,0,0,0,0,0,0,0,0,0,0,0,0.631768953068592,0,0,0,0,0,0,0,0,0,0,0.0072202166064981,0,0,0,0,0.36101083032491,0,0,0,0,0,0,0,0,0,0,0,0,0,0,0,0,0,0,0,700,-304,11322,0.63,,,,1
4859,Mg3.5Gd0.035Sb2,Mg3.5Gd0.035Sb2,0,0,0,0,0,0,0,0,0,0,0,0,0,0,0,0,0,0,0,0,0,0,0,0,0,0,0,0,0,0.632339656729901,0,0,0,0,0,0,0,0,0,0,0.006323396567299,0,0,0,0,0.3613369467028,0,0,0,0,0,0,0,0,0,0,0,0,0,0,0,0,0,0,0,300,-190,21413,1.19,,,,1
4860,Mg3.5Gd0.035Sb2,Mg3.5Gd0.035Sb2,0,0,0,0,0,0,0,0,0,0,0,0,0,0,0,0,0,0,0,0,0,0,0,0,0,0,0,0,0,0.632339656729901,0,0,0,0,0,0,0,0,0,0,0.006323396567299,0,0,0,0,0.3613369467028,0,0,0,0,0,0,0,0,0,0,0,0,0,0,0,0,0,0,0,400,-208,20665,1.04,,,,1
4861,Mg3.5Gd0.035Sb2,Mg3.5Gd0.035Sb2,0,0,0,0,0,0,0,0,0,0,0,0,0,0,0,0,0,0,0,0,0,0,0,0,0,0,0,0,0,0.632339656729901,0,0,0,0,0,0,0,0,0,0,0.006323396567299,0,0,0,0,0.3613369467028,0,0,0,0,0,0,0,0,0,0,0,0,0,0,0,0,0,0,0,500,-235,17972,0.93,,,,1
4862,Mg3.5Gd0.035Sb2,Mg3.5Gd0.035Sb2,0,0,0,0,0,0,0,0,0,0,0,0,0,0,0,0,0,0,0,0,0,0,0,0,0,0,0,0,0,0.632339656729901,0,0,0,0,0,0,0,0,0,0,0.006323396567299,0,0,0,0,0.3613369467028,0,0,0,0,0,0,0,0,0,0,0,0,0,0,0,0,0,0,0,600,-255,14931,0.82,,,,1
4863,Mg3.5Gd0.035Sb2,Mg3.5Gd0.035Sb2,0,0,0,0,0,0,0,0,0,0,0,0,0,0,0,0,0,0,0,0,0,0,0,0,0,0,0,0,0,0.632339656729901,0,0,0,0,0,0,0,0,0,0,0.006323396567299,0,0,0,0,0.3613369467028,0,0,0,0,0,0,0,0,0,0,0,0,0,0,0,0,0,0,0,700,-275,12156,0.7,,,,1
4864,Mg3.5Gd0.045Sb2,Mg3.5Gd0.045Sb2,0,0,0,0,0,0,0,0,0,0,0,0,0,0,0,0,0,0,0,0,0,0,0,0,0,0,0,0,0,0.631199278629396,0,0,0,0,0,0,0,0,0,0,0.0081154192966636,0,0,0,0,0.360685302073941,0,0,0,0,0,0,0,0,0,0,0,0,0,0,0,0,0,0,0,300,-196,23049,1.21,,,,1
4865,Mg3.5Gd0.045Sb2,Mg3.5Gd0.045Sb2,0,0,0,0,0,0,0,0,0,0,0,0,0,0,0,0,0,0,0,0,0,0,0,0,0,0,0,0,0,0.631199278629396,0,0,0,0,0,0,0,0,0,0,0.0081154192966636,0,0,0,0,0.360685302073941,0,0,0,0,0,0,0,0,0,0,0,0,0,0,0,0,0,0,0,400,-214,22244,1.04,,,,1
4866,Mg3.5Gd0.045Sb2,Mg3.5Gd0.045Sb2,0,0,0,0,0,0,0,0,0,0,0,0,0,0,0,0,0,0,0,0,0,0,0,0,0,0,0,0,0,0.631199278629396,0,0,0,0,0,0,0,0,0,0,0.0081154192966636,0,0,0,0,0.360685302073941,0,0,0,0,0,0,0,0,0,0,0,0,0,0,0,0,0,0,0,500,-244,19592,0.94,,,,1
4867,Mg3.5Gd0.045Sb2,Mg3.5Gd0.045Sb2,0,0,0,0,0,0,0,0,0,0,0,0,0,0,0,0,0,0,0,0,0,0,0,0,0,0,0,0,0,0.631199278629396,0,0,0,0,0,0,0,0,0,0,0.0081154192966636,0,0,0,0,0.360685302073941,0,0,0,0,0,0,0,0,0,0,0,0,0,0,0,0,0,0,0,600,-257,17082,0.85,,,,1
4868,Mg3.5Gd0.045Sb2,Mg3.5Gd0.045Sb2,0,0,0,0,0,0,0,0,0,0,0,0,0,0,0,0,0,0,0,0,0,0,0,0,0,0,0,0,0,0.631199278629396,0,0,0,0,0,0,0,0,0,0,0.0081154192966636,0,0,0,0,0.360685302073941,0,0,0,0,0,0,0,0,0,0,0,0,0,0,0,0,0,0,0,700,-271,14631,0.76,,,,1
4869,Mg3.5Gd0.03Sb1.97Te0.03,Mg3.5Gd0.03Sb1.97Te0.03,0,0,0,0,0,0,0,0,0,0,0,0,0,0,0,0,0,0.0054249547920433,0,0,0,0,0,0,0,0,0,0,0,0.632911392405063,0,0,0,0,0,0,0,0,0,0,0.0054249547920433,0,0,0,0,0.35623869801085,0,0,0,0,0,0,0,0,0,0,0,0,0,0,0,0,0,0,0,300,-215,18956,1,,,,1
4870,Mg3.5Gd0.03Sb1.97Te0.03,Mg3.5Gd0.03Sb1.97Te0.03,0,0,0,0,0,0,0,0,0,0,0,0,0,0,0,0,0,0.0054249547920433,0,0,0,0,0,0,0,0,0,0,0,0.632911392405063,0,0,0,0,0,0,0,0,0,0,0.0054249547920433,0,0,0,0,0.35623869801085,0,0,0,0,0,0,0,0,0,0,0,0,0,0,0,0,0,0,0,400,-224,19198,0.87,,,,1
4871,Mg3.5Gd0.03Sb1.97Te0.03,Mg3.5Gd0.03Sb1.97Te0.03,0,0,0,0,0,0,0,0,0,0,0,0,0,0,0,0,0,0.0054249547920433,0,0,0,0,0,0,0,0,0,0,0,0.632911392405063,0,0,0,0,0,0,0,0,0,0,0.0054249547920433,0,0,0,0,0.35623869801085,0,0,0,0,0,0,0,0,0,0,0,0,0,0,0,0,0,0,0,500,-252,17655,0.78,,,,1
4872,Mg3.5Gd0.03Sb1.97Te0.03,Mg3.5Gd0.03Sb1.97Te0.03,0,0,0,0,0,0,0,0,0,0,0,0,0,0,0,0,0,0.0054249547920433,0,0,0,0,0,0,0,0,0,0,0,0.632911392405063,0,0,0,0,0,0,0,0,0,0,0.0054249547920433,0,0,0,0,0.35623869801085,0,0,0,0,0,0,0,0,0,0,0,0,0,0,0,0,0,0,0,600,-267,15432,0.67,,,,1
4873,Mg3.5Gd0.03Sb1.97Te0.03,Mg3.5Gd0.03Sb1.97Te0.03,0,0,0,0,0,0,0,0,0,0,0,0,0,0,0,0,0,0.0054249547920433,0,0,0,0,0,0,0,0,0,0,0,0.632911392405063,0,0,0,0,0,0,0,0,0,0,0.0054249547920433,0,0,0,0,0.35623869801085,0,0,0,0,0,0,0,0,0,0,0,0,0,0,0,0,0,0,0,700,-280,13218,0.63,,,,1
4874,Mg3.5Gd0.04Sb1.97Te0.03,Mg3.5Gd0.04Sb1.97Te0.03,0,0,0,0,0,0,0,0,0,0,0,0,0,0,0,0,0,0.0054151624548736,0,0,0,0,0,0,0,0,0,0,0,0.631768953068592,0,0,0,0,0,0,0,0,0,0,0.0072202166064981,0,0,0,0,0.355595667870036,0,0,0,0,0,0,0,0,0,0,0,0,0,0,0,0,0,0,0,300,-183,20045,0.95,,,,1
4875,Mg3.5Gd0.04Sb1.97Te0.03,Mg3.5Gd0.04Sb1.97Te0.03,0,0,0,0,0,0,0,0,0,0,0,0,0,0,0,0,0,0.0054151624548736,0,0,0,0,0,0,0,0,0,0,0,0.631768953068592,0,0,0,0,0,0,0,0,0,0,0.0072202166064981,0,0,0,0,0.355595667870036,0,0,0,0,0,0,0,0,0,0,0,0,0,0,0,0,0,0,0,400,-201,21143,0.84,,,,1
4876,Mg3.5Gd0.04Sb1.97Te0.03,Mg3.5Gd0.04Sb1.97Te0.03,0,0,0,0,0,0,0,0,0,0,0,0,0,0,0,0,0,0.0054151624548736,0,0,0,0,0,0,0,0,0,0,0,0.631768953068592,0,0,0,0,0,0,0,0,0,0,0.0072202166064981,0,0,0,0,0.355595667870036,0,0,0,0,0,0,0,0,0,0,0,0,0,0,0,0,0,0,0,500,-227,20147,0.79,,,,1
4877,Mg3.5Gd0.04Sb1.97Te0.03,Mg3.5Gd0.04Sb1.97Te0.03,0,0,0,0,0,0,0,0,0,0,0,0,0,0,0,0,0,0.0054151624548736,0,0,0,0,0,0,0,0,0,0,0,0.631768953068592,0,0,0,0,0,0,0,0,0,0,0.0072202166064981,0,0,0,0,0.355595667870036,0,0,0,0,0,0,0,0,0,0,0,0,0,0,0,0,0,0,0,600,-239,18575,0.71,,,,1
4878,Mg3.5Gd0.04Sb1.97Te0.03,Mg3.5Gd0.04Sb1.97Te0.03,0,0,0,0,0,0,0,0,0,0,0,0,0,0,0,0,0,0.0054151624548736,0,0,0,0,0,0,0,0,0,0,0,0.631768953068592,0,0,0,0,0,0,0,0,0,0,0.0072202166064981,0,0,0,0,0.355595667870036,0,0,0,0,0,0,0,0,0,0,0,0,0,0,0,0,0,0,0,700,-254,16527,0.61,,,,1
4879,Mg3.5Ho0.01Sb2,Mg3.5Ho0.01Sb2,0,0,0,0,0,0,0,0,0,0,0,0,0,0,0,0,0,0,0,0,0,0,0,0,0,0,0,0,0,0.635208711433757,0,0,0,0,0.0018148820326678,0,0,0,0,0,0,0,0,0,0,0.362976406533575,0,0,0,0,0,0,0,0,0,0,0,0,0,0,0,0,0,0,0,300,-199,2217,1.12,,,,1
4880,Mg3.5Ho0.01Sb2,Mg3.5Ho0.01Sb2,0,0,0,0,0,0,0,0,0,0,0,0,0,0,0,0,0,0,0,0,0,0,0,0,0,0,0,0,0,0.635208711433757,0,0,0,0,0.0018148820326678,0,0,0,0,0,0,0,0,0,0,0.362976406533575,0,0,0,0,0,0,0,0,0,0,0,0,0,0,0,0,0,0,0,400,-246,2632,0.99,,,,1
4881,Mg3.5Ho0.01Sb2,Mg3.5Ho0.01Sb2,0,0,0,0,0,0,0,0,0,0,0,0,0,0,0,0,0,0,0,0,0,0,0,0,0,0,0,0,0,0.635208711433757,0,0,0,0,0.0018148820326678,0,0,0,0,0,0,0,0,0,0,0.362976406533575,0,0,0,0,0,0,0,0,0,0,0,0,0,0,0,0,0,0,0,500,-290,2561,0.86,,,,1
4882,Mg3.5Ho0.01Sb2,Mg3.5Ho0.01Sb2,0,0,0,0,0,0,0,0,0,0,0,0,0,0,0,0,0,0,0,0,0,0,0,0,0,0,0,0,0,0.635208711433757,0,0,0,0,0.0018148820326678,0,0,0,0,0,0,0,0,0,0,0.362976406533575,0,0,0,0,0,0,0,0,0,0,0,0,0,0,0,0,0,0,0,600,-297,2308,0.77,,,,1
4883,Mg3.5Ho0.01Sb2,Mg3.5Ho0.01Sb2,0,0,0,0,0,0,0,0,0,0,0,0,0,0,0,0,0,0,0,0,0,0,0,0,0,0,0,0,0,0.635208711433757,0,0,0,0,0.0018148820326678,0,0,0,0,0,0,0,0,0,0,0.362976406533575,0,0,0,0,0,0,0,0,0,0,0,0,0,0,0,0,0,0,0,700,-317,2139,0.7,,,,1
4884,Mg3.5Ho0.02Sb2,Mg3.5Ho0.02Sb2,0,0,0,0,0,0,0,0,0,0,0,0,0,0,0,0,0,0,0,0,0,0,0,0,0,0,0,0,0,0.634057971014493,0,0,0,0,0.0036231884057971,0,0,0,0,0,0,0,0,0,0,0.36231884057971,0,0,0,0,0,0,0,0,0,0,0,0,0,0,0,0,0,0,0,300,-194,11239,1.25,,,,1
4885,Mg3.5Ho0.02Sb2,Mg3.5Ho0.02Sb2,0,0,0,0,0,0,0,0,0,0,0,0,0,0,0,0,0,0,0,0,0,0,0,0,0,0,0,0,0,0.634057971014493,0,0,0,0,0.0036231884057971,0,0,0,0,0,0,0,0,0,0,0.36231884057971,0,0,0,0,0,0,0,0,0,0,0,0,0,0,0,0,0,0,0,400,-250,11744,1.07,,,,1
4886,Mg3.5Ho0.02Sb2,Mg3.5Ho0.02Sb2,0,0,0,0,0,0,0,0,0,0,0,0,0,0,0,0,0,0,0,0,0,0,0,0,0,0,0,0,0,0.634057971014493,0,0,0,0,0.0036231884057971,0,0,0,0,0,0,0,0,0,0,0.36231884057971,0,0,0,0,0,0,0,0,0,0,0,0,0,0,0,0,0,0,0,500,-289,10129,0.93,,,,1
4887,Mg3.5Ho0.02Sb2,Mg3.5Ho0.02Sb2,0,0,0,0,0,0,0,0,0,0,0,0,0,0,0,0,0,0,0,0,0,0,0,0,0,0,0,0,0,0.634057971014493,0,0,0,0,0.0036231884057971,0,0,0,0,0,0,0,0,0,0,0.36231884057971,0,0,0,0,0,0,0,0,0,0,0,0,0,0,0,0,0,0,0,600,-314,8261,0.83,,,,1
4888,Mg3.5Ho0.02Sb2,Mg3.5Ho0.02Sb2,0,0,0,0,0,0,0,0,0,0,0,0,0,0,0,0,0,0,0,0,0,0,0,0,0,0,0,0,0,0.634057971014493,0,0,0,0,0.0036231884057971,0,0,0,0,0,0,0,0,0,0,0.36231884057971,0,0,0,0,0,0,0,0,0,0,0,0,0,0,0,0,0,0,0,700,-334,6819,0.72,,,,1
4889,Mg3.5Ho0.03Sb2,Mg3.5Ho0.03Sb2,0,0,0,0,0,0,0,0,0,0,0,0,0,0,0,0,0,0,0,0,0,0,0,0,0,0,0,0,0,0.632911392405063,0,0,0,0,0.0054249547920434,0,0,0,0,0,0,0,0,0,0,0.361663652802893,0,0,0,0,0,0,0,0,0,0,0,0,0,0,0,0,0,0,0,300,-193,16695,1.24,,,,1
4890,Mg3.5Ho0.03Sb2,Mg3.5Ho0.03Sb2,0,0,0,0,0,0,0,0,0,0,0,0,0,0,0,0,0,0,0,0,0,0,0,0,0,0,0,0,0,0.632911392405063,0,0,0,0,0.0054249547920434,0,0,0,0,0,0,0,0,0,0,0.361663652802893,0,0,0,0,0,0,0,0,0,0,0,0,0,0,0,0,0,0,0,400,-220,15724,1.04,,,,1
4891,Mg3.5Ho0.03Sb2,Mg3.5Ho0.03Sb2,0,0,0,0,0,0,0,0,0,0,0,0,0,0,0,0,0,0,0,0,0,0,0,0,0,0,0,0,0,0.632911392405063,0,0,0,0,0.0054249547920434,0,0,0,0,0,0,0,0,0,0,0.361663652802893,0,0,0,0,0,0,0,0,0,0,0,0,0,0,0,0,0,0,0,500,-258,13030,0.92,,,,1
4892,Mg3.5Ho0.03Sb2,Mg3.5Ho0.03Sb2,0,0,0,0,0,0,0,0,0,0,0,0,0,0,0,0,0,0,0,0,0,0,0,0,0,0,0,0,0,0.632911392405063,0,0,0,0,0.0054249547920434,0,0,0,0,0,0,0,0,0,0,0.361663652802893,0,0,0,0,0,0,0,0,0,0,0,0,0,0,0,0,0,0,0,600,-283,10251,0.81,,,,1
4893,Mg3.5Ho0.03Sb2,Mg3.5Ho0.03Sb2,0,0,0,0,0,0,0,0,0,0,0,0,0,0,0,0,0,0,0,0,0,0,0,0,0,0,0,0,0,0.632911392405063,0,0,0,0,0.0054249547920434,0,0,0,0,0,0,0,0,0,0,0.361663652802893,0,0,0,0,0,0,0,0,0,0,0,0,0,0,0,0,0,0,0,700,-304,8261,0.74,,,,1
4894,Mg3.5Ho0.04Sb2,Mg3.5Ho0.04Sb2,0,0,0,0,0,0,0,0,0,0,0,0,0,0,0,0,0,0,0,0,0,0,0,0,0,0,0,0,0,0.631768953068592,0,0,0,0,0.0072202166064981,0,0,0,0,0,0,0,0,0,0,0.36101083032491,0,0,0,0,0,0,0,0,0,0,0,0,0,0,0,0,0,0,0,300,-189,19512,1.34,,,,1
4895,Mg3.5Ho0.04Sb2,Mg3.5Ho0.04Sb2,0,0,0,0,0,0,0,0,0,0,0,0,0,0,0,0,0,0,0,0,0,0,0,0,0,0,0,0,0,0.631768953068592,0,0,0,0,0.0072202166064981,0,0,0,0,0,0,0,0,0,0,0.36101083032491,0,0,0,0,0,0,0,0,0,0,0,0,0,0,0,0,0,0,0,400,-226,18673,1.14,,,,1
4896,Mg3.5Ho0.04Sb2,Mg3.5Ho0.04Sb2,0,0,0,0,0,0,0,0,0,0,0,0,0,0,0,0,0,0,0,0,0,0,0,0,0,0,0,0,0,0.631768953068592,0,0,0,0,0.0072202166064981,0,0,0,0,0,0,0,0,0,0,0.36101083032491,0,0,0,0,0,0,0,0,0,0,0,0,0,0,0,0,0,0,0,500,-268,15290,0.97,,,,1
4897,Mg3.5Ho0.04Sb2,Mg3.5Ho0.04Sb2,0,0,0,0,0,0,0,0,0,0,0,0,0,0,0,0,0,0,0,0,0,0,0,0,0,0,0,0,0,0.631768953068592,0,0,0,0,0.0072202166064981,0,0,0,0,0,0,0,0,0,0,0.36101083032491,0,0,0,0,0,0,0,0,0,0,0,0,0,0,0,0,0,0,0,600,-293,12029,0.83,,,,1
4898,Mg3.5Ho0.04Sb2,Mg3.5Ho0.04Sb2,0,0,0,0,0,0,0,0,0,0,0,0,0,0,0,0,0,0,0,0,0,0,0,0,0,0,0,0,0,0.631768953068592,0,0,0,0,0.0072202166064981,0,0,0,0,0,0,0,0,0,0,0.36101083032491,0,0,0,0,0,0,0,0,0,0,0,0,0,0,0,0,0,0,0,700,-310,9655,0.72,,,,1
4899,Mg3.5Ho0.01Sb1.97Te0.03,Mg3.5Ho0.01Sb1.97Te0.03,0,0,0,0,0,0,0,0,0,0,0,0,0,0,0,0,0,0.0054446460980036,0,0,0,0,0,0,0,0,0,0,0,0.635208711433757,0,0,0,0,0.0018148820326678,0,0,0,0,0,0,0,0,0,0,0.357531760435572,0,0,0,0,0,0,0,0,0,0,0,0,0,0,0,0,0,0,0,300,-214,19512,1.14,,,,1
4900,Mg3.5Ho0.01Sb1.97Te0.03,Mg3.5Ho0.01Sb1.97Te0.03,0,0,0,0,0,0,0,0,0,0,0,0,0,0,0,0,0,0.0054446460980036,0,0,0,0,0,0,0,0,0,0,0,0.635208711433757,0,0,0,0,0.0018148820326678,0,0,0,0,0,0,0,0,0,0,0.357531760435572,0,0,0,0,0,0,0,0,0,0,0,0,0,0,0,0,0,0,0,400,-234,17869,0.99,,,,1
4901,Mg3.5Ho0.01Sb1.97Te0.03,Mg3.5Ho0.01Sb1.97Te0.03,0,0,0,0,0,0,0,0,0,0,0,0,0,0,0,0,0,0.0054446460980036,0,0,0,0,0,0,0,0,0,0,0,0.635208711433757,0,0,0,0,0.0018148820326678,0,0,0,0,0,0,0,0,0,0,0.357531760435572,0,0,0,0,0,0,0,0,0,0,0,0,0,0,0,0,0,0,0,500,-261,15661,0.87,,,,1
4902,Mg3.5Ho0.01Sb1.97Te0.03,Mg3.5Ho0.01Sb1.97Te0.03,0,0,0,0,0,0,0,0,0,0,0,0,0,0,0,0,0,0.0054446460980036,0,0,0,0,0,0,0,0,0,0,0,0.635208711433757,0,0,0,0,0.0018148820326678,0,0,0,0,0,0,0,0,0,0,0.357531760435572,0,0,0,0,0,0,0,0,0,0,0,0,0,0,0,0,0,0,0,600,-282,12875,0.79,,,,1
4903,Mg3.5Ho0.01Sb1.97Te0.03,Mg3.5Ho0.01Sb1.97Te0.03,0,0,0,0,0,0,0,0,0,0,0,0,0,0,0,0,0,0.0054446460980036,0,0,0,0,0,0,0,0,0,0,0,0.635208711433757,0,0,0,0,0.0018148820326678,0,0,0,0,0,0,0,0,0,0,0.357531760435572,0,0,0,0,0,0,0,0,0,0,0,0,0,0,0,0,0,0,0,700,-298,10755,0.73,,,,1
4904,Mg3.5Ho0.02Sb1.97Te0.03,Mg3.5Ho0.02Sb1.97Te0.03,0,0,0,0,0,0,0,0,0,0,0,0,0,0,0,0,0,0.0054347826086956,0,0,0,0,0,0,0,0,0,0,0,0.634057971014493,0,0,0,0,0.0036231884057971,0,0,0,0,0,0,0,0,0,0,0.356884057971014,0,0,0,0,0,0,0,0,0,0,0,0,0,0,0,0,0,0,0,300,-218,25916,1.14,,,,1
4905,Mg3.5Ho0.02Sb1.97Te0.03,Mg3.5Ho0.02Sb1.97Te0.03,0,0,0,0,0,0,0,0,0,0,0,0,0,0,0,0,0,0.0054347826086956,0,0,0,0,0,0,0,0,0,0,0,0.634057971014493,0,0,0,0,0.0036231884057971,0,0,0,0,0,0,0,0,0,0,0.356884057971014,0,0,0,0,0,0,0,0,0,0,0,0,0,0,0,0,0,0,0,400,-225,22442,0.98,,,,1
4906,Mg3.5Ho0.02Sb1.97Te0.03,Mg3.5Ho0.02Sb1.97Te0.03,0,0,0,0,0,0,0,0,0,0,0,0,0,0,0,0,0,0.0054347826086956,0,0,0,0,0,0,0,0,0,0,0,0.634057971014493,0,0,0,0,0.0036231884057971,0,0,0,0,0,0,0,0,0,0,0.356884057971014,0,0,0,0,0,0,0,0,0,0,0,0,0,0,0,0,0,0,0,500,-253,19279,0.89,,,,1
4907,Mg3.5Ho0.02Sb1.97Te0.03,Mg3.5Ho0.02Sb1.97Te0.03,0,0,0,0,0,0,0,0,0,0,0,0,0,0,0,0,0,0.0054347826086956,0,0,0,0,0,0,0,0,0,0,0,0.634057971014493,0,0,0,0,0.0036231884057971,0,0,0,0,0,0,0,0,0,0,0.356884057971014,0,0,0,0,0,0,0,0,0,0,0,0,0,0,0,0,0,0,0,600,-268,16496,0.82,,,,1
4908,Mg3.5Ho0.02Sb1.97Te0.03,Mg3.5Ho0.02Sb1.97Te0.03,0,0,0,0,0,0,0,0,0,0,0,0,0,0,0,0,0,0.0054347826086956,0,0,0,0,0,0,0,0,0,0,0,0.634057971014493,0,0,0,0,0.0036231884057971,0,0,0,0,0,0,0,0,0,0,0.356884057971014,0,0,0,0,0,0,0,0,0,0,0,0,0,0,0,0,0,0,0,700,-281,14059,0.78,,,,1
4909,Mg3.5Ho0.03Sb1.97Te0.03,Mg3.5Ho0.03Sb1.97Te0.03,0,0,0,0,0,0,0,0,0,0,0,0,0,0,0,0,0,0.0054249547920433,0,0,0,0,0,0,0,0,0,0,0,0.632911392405063,0,0,0,0,0.0054249547920433,0,0,0,0,0,0,0,0,0,0,0.35623869801085,0,0,0,0,0,0,0,0,0,0,0,0,0,0,0,0,0,0,0,300,-200,27081,1.16,,,,1
4910,Mg3.5Ho0.03Sb1.97Te0.03,Mg3.5Ho0.03Sb1.97Te0.03,0,0,0,0,0,0,0,0,0,0,0,0,0,0,0,0,0,0.0054249547920433,0,0,0,0,0,0,0,0,0,0,0,0.632911392405063,0,0,0,0,0.0054249547920433,0,0,0,0,0,0,0,0,0,0,0.35623869801085,0,0,0,0,0,0,0,0,0,0,0,0,0,0,0,0,0,0,0,400,-209,23829,0.96,,,,1
4911,Mg3.5Ho0.03Sb1.97Te0.03,Mg3.5Ho0.03Sb1.97Te0.03,0,0,0,0,0,0,0,0,0,0,0,0,0,0,0,0,0,0.0054249547920433,0,0,0,0,0,0,0,0,0,0,0,0.632911392405063,0,0,0,0,0.0054249547920433,0,0,0,0,0,0,0,0,0,0,0.35623869801085,0,0,0,0,0,0,0,0,0,0,0,0,0,0,0,0,0,0,0,500,-235,21306,0.88,,,,1
4912,Mg3.5Ho0.03Sb1.97Te0.03,Mg3.5Ho0.03Sb1.97Te0.03,0,0,0,0,0,0,0,0,0,0,0,0,0,0,0,0,0,0.0054249547920433,0,0,0,0,0,0,0,0,0,0,0,0.632911392405063,0,0,0,0,0.0054249547920433,0,0,0,0,0,0,0,0,0,0,0.35623869801085,0,0,0,0,0,0,0,0,0,0,0,0,0,0,0,0,0,0,0,600,-246,18974,0.82,,,,1
4913,Mg3.5Ho0.03Sb1.97Te0.03,Mg3.5Ho0.03Sb1.97Te0.03,0,0,0,0,0,0,0,0,0,0,0,0,0,0,0,0,0,0.0054249547920433,0,0,0,0,0,0,0,0,0,0,0,0.632911392405063,0,0,0,0,0.0054249547920433,0,0,0,0,0,0,0,0,0,0,0.35623869801085,0,0,0,0,0,0,0,0,0,0,0,0,0,0,0,0,0,0,0,700,-256,16667,0.75,,,,1
4914,Mg3.5Ho0.04Sb1.97Te0.03,Mg3.5Ho0.04Sb1.97Te0.03,0,0,0,0,0,0,0,0,0,0,0,0,0,0,0,0,0,0.0054151624548736,0,0,0,0,0,0,0,0,0,0,0,0.631768953068592,0,0,0,0,0.0072202166064981,0,0,0,0,0,0,0,0,0,0,0.355595667870036,0,0,0,0,0,0,0,0,0,0,0,0,0,0,0,0,0,0,0,300,-206,27189,1.18,,,,1
4915,Mg3.5Ho0.04Sb1.97Te0.03,Mg3.5Ho0.04Sb1.97Te0.03,0,0,0,0,0,0,0,0,0,0,0,0,0,0,0,0,0,0.0054151624548736,0,0,0,0,0,0,0,0,0,0,0,0.631768953068592,0,0,0,0,0.0072202166064981,0,0,0,0,0,0,0,0,0,0,0.355595667870036,0,0,0,0,0,0,0,0,0,0,0,0,0,0,0,0,0,0,0,400,-211,24310,0.99,,,,1
4916,Mg3.5Ho0.04Sb1.97Te0.03,Mg3.5Ho0.04Sb1.97Te0.03,0,0,0,0,0,0,0,0,0,0,0,0,0,0,0,0,0,0.0054151624548736,0,0,0,0,0,0,0,0,0,0,0,0.631768953068592,0,0,0,0,0.0072202166064981,0,0,0,0,0,0,0,0,0,0,0.355595667870036,0,0,0,0,0,0,0,0,0,0,0,0,0,0,0,0,0,0,0,500,-237,21450,0.91,,,,1
4917,Mg3.5Ho0.04Sb1.97Te0.03,Mg3.5Ho0.04Sb1.97Te0.03,0,0,0,0,0,0,0,0,0,0,0,0,0,0,0,0,0,0.0054151624548736,0,0,0,0,0,0,0,0,0,0,0,0.631768953068592,0,0,0,0,0.0072202166064981,0,0,0,0,0,0,0,0,0,0,0.355595667870036,0,0,0,0,0,0,0,0,0,0,0,0,0,0,0,0,0,0,0,600,-254,18676,0.84,,,,1
4918,Mg3.5Ho0.04Sb1.97Te0.03,Mg3.5Ho0.04Sb1.97Te0.03,0,0,0,0,0,0,0,0,0,0,0,0,0,0,0,0,0,0.0054151624548736,0,0,0,0,0,0,0,0,0,0,0,0.631768953068592,0,0,0,0,0.0072202166064981,0,0,0,0,0,0,0,0,0,0,0.355595667870036,0,0,0,0,0,0,0,0,0,0,0,0,0,0,0,0,0,0,0,700,-266,16150,0.75,,,,1
4919,AgCuTe,AgCuTe,0,0,0,0,0,0,0,0,0,0,0,0,0,0,0,0,0,0.333333333333333,0,0,0,0,0,0,0,0,0,0,0,0,0,0,0,0,0,0,0,0,0,0,0,0,0,0.333333333333333,0,0,0,0,0,0,0,0,0,0.333333333333333,0,0,0,0,0,0,0,0,0,0,0,320,65,75588,1.07,,,,1
4920,AgCuTe,AgCuTe,0,0,0,0,0,0,0,0,0,0,0,0,0,0,0,0,0,0.333333333333333,0,0,0,0,0,0,0,0,0,0,0,0,0,0,0,0,0,0,0,0,0,0,0,0,0,0.333333333333333,0,0,0,0,0,0,0,0,0,0.333333333333333,0,0,0,0,0,0,0,0,0,0,0,422,120,24175,0.6,,,,1
4921,AgCuTe,AgCuTe,0,0,0,0,0,0,0,0,0,0,0,0,0,0,0,0,0,0.333333333333333,0,0,0,0,0,0,0,0,0,0,0,0,0,0,0,0,0,0,0,0,0,0,0,0,0,0.333333333333333,0,0,0,0,0,0,0,0,0,0.333333333333333,0,0,0,0,0,0,0,0,0,0,0,522,255,9806,0.47,,,,1
4922,AgCuTe,AgCuTe,0,0,0,0,0,0,0,0,0,0,0,0,0,0,0,0,0,0.333333333333333,0,0,0,0,0,0,0,0,0,0,0,0,0,0,0,0,0,0,0,0,0,0,0,0,0,0.333333333333333,0,0,0,0,0,0,0,0,0,0.333333333333333,0,0,0,0,0,0,0,0,0,0,0,623,252,9320,0.52,,,,1
4923,AgCuTe,AgCuTe,0,0,0,0,0,0,0,0,0,0,0,0,0,0,0,0,0,0.333333333333333,0,0,0,0,0,0,0,0,0,0,0,0,0,0,0,0,0,0,0,0,0,0,0,0,0,0.333333333333333,0,0,0,0,0,0,0,0,0,0.333333333333333,0,0,0,0,0,0,0,0,0,0,0,723,250,9029,0.55,,,,1
4924,AgCuTe0.9Se0.1,AgCuTe0.9Se0.1,0,0,0,0,0,0,0,0,0,0,0,0,0,0,0,0,0,0.3,0,0,0,0,0,0,0,0,0,0,0,0,0,0,0,0,0,0,0,0.0333333333333333,0,0,0,0,0,0.333333333333333,0,0,0,0,0,0,0,0,0,0.333333333333333,0,0,0,0,0,0,0,0,0,0,0,320,172,34854,0.45,,,,1
4925,AgCuTe0.9Se0.1,AgCuTe0.9Se0.1,0,0,0,0,0,0,0,0,0,0,0,0,0,0,0,0,0,0.3,0,0,0,0,0,0,0,0,0,0,0,0,0,0,0,0,0,0,0,0.0333333333333333,0,0,0,0,0,0.333333333333333,0,0,0,0,0,0,0,0,0,0.333333333333333,0,0,0,0,0,0,0,0,0,0,0,422,181,24078,0.36,,,,1
4926,AgCuTe0.9Se0.1,AgCuTe0.9Se0.1,0,0,0,0,0,0,0,0,0,0,0,0,0,0,0,0,0,0.3,0,0,0,0,0,0,0,0,0,0,0,0,0,0,0,0,0,0,0,0.0333333333333333,0,0,0,0,0,0.333333333333333,0,0,0,0,0,0,0,0,0,0.333333333333333,0,0,0,0,0,0,0,0,0,0,0,522,195,23786,0.38,,,,1
4927,AgCuTe0.9Se0.1,AgCuTe0.9Se0.1,0,0,0,0,0,0,0,0,0,0,0,0,0,0,0,0,0,0.3,0,0,0,0,0,0,0,0,0,0,0,0,0,0,0,0,0,0,0,0.0333333333333333,0,0,0,0,0,0.333333333333333,0,0,0,0,0,0,0,0,0,0.333333333333333,0,0,0,0,0,0,0,0,0,0,0,623,214,21650,0.55,,,,1
4928,AgCuTe0.9Se0.1,AgCuTe0.9Se0.1,0,0,0,0,0,0,0,0,0,0,0,0,0,0,0,0,0,0.3,0,0,0,0,0,0,0,0,0,0,0,0,0,0,0,0,0,0,0,0.0333333333333333,0,0,0,0,0,0.333333333333333,0,0,0,0,0,0,0,0,0,0.333333333333333,0,0,0,0,0,0,0,0,0,0,0,723,226,17864,0.58,,,,1
4929,AgCuTe0.8Se0.2,AgCuTe0.8Se0.2,0,0,0,0,0,0,0,0,0,0,0,0,0,0,0,0,0,0.266666666666667,0,0,0,0,0,0,0,0,0,0,0,0,0,0,0,0,0,0,0,0.0666666666666666,0,0,0,0,0,0.333333333333333,0,0,0,0,0,0,0,0,0,0.333333333333333,0,0,0,0,0,0,0,0,0,0,0,320,97,29515,0.63,,,,1
4930,AgCuTe0.8Se0.2,AgCuTe0.8Se0.2,0,0,0,0,0,0,0,0,0,0,0,0,0,0,0,0,0,0.266666666666667,0,0,0,0,0,0,0,0,0,0,0,0,0,0,0,0,0,0,0,0.0666666666666666,0,0,0,0,0,0.333333333333333,0,0,0,0,0,0,0,0,0,0.333333333333333,0,0,0,0,0,0,0,0,0,0,0,422,162,14757,0.4,,,,1
4931,AgCuTe0.8Se0.2,AgCuTe0.8Se0.2,0,0,0,0,0,0,0,0,0,0,0,0,0,0,0,0,0,0.266666666666667,0,0,0,0,0,0,0,0,0,0,0,0,0,0,0,0,0,0,0,0.0666666666666666,0,0,0,0,0,0.333333333333333,0,0,0,0,0,0,0,0,0,0.333333333333333,0,0,0,0,0,0,0,0,0,0,0,522,179,23107,0.49,,,,1
4932,AgCuTe0.8Se0.2,AgCuTe0.8Se0.2,0,0,0,0,0,0,0,0,0,0,0,0,0,0,0,0,0,0.266666666666667,0,0,0,0,0,0,0,0,0,0,0,0,0,0,0,0,0,0,0,0.0666666666666666,0,0,0,0,0,0.333333333333333,0,0,0,0,0,0,0,0,0,0.333333333333333,0,0,0,0,0,0,0,0,0,0,0,623,178,24854,0.56,,,,1
4933,AgCuTe0.8Se0.2,AgCuTe0.8Se0.2,0,0,0,0,0,0,0,0,0,0,0,0,0,0,0,0,0,0.266666666666667,0,0,0,0,0,0,0,0,0,0,0,0,0,0,0,0,0,0,0,0.0666666666666666,0,0,0,0,0,0.333333333333333,0,0,0,0,0,0,0,0,0,0.333333333333333,0,0,0,0,0,0,0,0,0,0,0,723,180,28835,0.61,,,,1
4934,AgCuTe0.7Se0.3,AgCuTe0.7Se0.3,0,0,0,0,0,0,0,0,0,0,0,0,0,0,0,0,0,0.233333333333333,0,0,0,0,0,0,0,0,0,0,0,0,0,0,0,0,0,0,0,0.0999999999999999,0,0,0,0,0,0.333333333333333,0,0,0,0,0,0,0,0,0,0.333333333333333,0,0,0,0,0,0,0,0,0,0,0,320,200,20194,0.47,,,,1
4935,AgCuTe0.7Se0.3,AgCuTe0.7Se0.3,0,0,0,0,0,0,0,0,0,0,0,0,0,0,0,0,0,0.233333333333333,0,0,0,0,0,0,0,0,0,0,0,0,0,0,0,0,0,0,0,0.0999999999999999,0,0,0,0,0,0.333333333333333,0,0,0,0,0,0,0,0,0,0.333333333333333,0,0,0,0,0,0,0,0,0,0,0,422,192,14854,0.32,,,,1
4936,AgCuTe0.7Se0.3,AgCuTe0.7Se0.3,0,0,0,0,0,0,0,0,0,0,0,0,0,0,0,0,0,0.233333333333333,0,0,0,0,0,0,0,0,0,0,0,0,0,0,0,0,0,0,0,0.0999999999999999,0,0,0,0,0,0.333333333333333,0,0,0,0,0,0,0,0,0,0.333333333333333,0,0,0,0,0,0,0,0,0,0,0,522,231,13301,0.37,,,,1
4937,AgCuTe0.7Se0.3,AgCuTe0.7Se0.3,0,0,0,0,0,0,0,0,0,0,0,0,0,0,0,0,0,0.233333333333333,0,0,0,0,0,0,0,0,0,0,0,0,0,0,0,0,0,0,0,0.0999999999999999,0,0,0,0,0,0.333333333333333,0,0,0,0,0,0,0,0,0,0.333333333333333,0,0,0,0,0,0,0,0,0,0,0,623,250,11650,0.43,,,,1
4938,AgCuTe0.7Se0.3,AgCuTe0.7Se0.3,0,0,0,0,0,0,0,0,0,0,0,0,0,0,0,0,0,0.233333333333333,0,0,0,0,0,0,0,0,0,0,0,0,0,0,0,0,0,0,0,0.0999999999999999,0,0,0,0,0,0.333333333333333,0,0,0,0,0,0,0,0,0,0.333333333333333,0,0,0,0,0,0,0,0,0,0,0,723,254,10146,0.51,,,,1
4939,AgCuTe0.6Se0.4,AgCuTe0.6Se0.4,0,0,0,0,0,0,0,0,0,0,0,0,0,0,0,0,0,0.2,0,0,0,0,0,0,0,0,0,0,0,0,0,0,0,0,0,0,0,0.133333333333333,0,0,0,0,0,0.333333333333333,0,0,0,0,0,0,0,0,0,0.333333333333333,0,0,0,0,0,0,0,0,0,0,0,320,219,11068,0.54,,,,1
4940,AgCuTe0.6Se0.4,AgCuTe0.6Se0.4,0,0,0,0,0,0,0,0,0,0,0,0,0,0,0,0,0,0.2,0,0,0,0,0,0,0,0,0,0,0,0,0,0,0,0,0,0,0,0.133333333333333,0,0,0,0,0,0.333333333333333,0,0,0,0,0,0,0,0,0,0.333333333333333,0,0,0,0,0,0,0,0,0,0,0,422,218,8835,0.3,,,,1
4941,AgCuTe0.6Se0.4,AgCuTe0.6Se0.4,0,0,0,0,0,0,0,0,0,0,0,0,0,0,0,0,0,0.2,0,0,0,0,0,0,0,0,0,0,0,0,0,0,0,0,0,0,0,0.133333333333333,0,0,0,0,0,0.333333333333333,0,0,0,0,0,0,0,0,0,0.333333333333333,0,0,0,0,0,0,0,0,0,0,0,522,246,8155,0.38,,,,1
