Repository: anilkunwar/thermoelectrics

# Machine learning assisted design of thermoelectrics

a. Machine Learning

# Fetching the upto date data of thermoelectricity (Informatics)

# Featurization:

The computer code to convert the multicomponent chemical formula and temperature row into composition-temperature feature vector
Binary alloys/compunds with upload from json files
Multicomponent alloys/compunds with upload from json files

# Informatics approach to classify p-type and n-type thermoelectric materials

Basic Illustrative Tutorials
Querying the Abstracts on the Materials Science, Applied Physics and Condensed Matter Physics on Keyterms Specific to Thermoelectrics
NER analysis for material type classification

File: machine_learning/vae_regression/latent_space_visualization/thermoelectric_materials.csv (part 31 of 33)
Unnamed: 0,Formula,modformula,In,Tl,La,Sr,Mn,Ni,Ru,Pd,Hf,Cs,Sc,Co,Si,Fe,Li,Cl,Yb,Te,N,Ti,Cd,Zr,Y,Ga,Cr,Pr,Tm,Br,Ca,Mg,Rb,Au,Nd,Ce,Ho,I,Ba,Se,Pb,Ge,Gd,Tb,Dy,Cu,Na,Sb,Bi,P,As,Sm,Zn,Al,Sn,Ag,Nb,Mo,V,S,K,Lu,O,Eu,Ta,B,Er,temperature(K),seebeck_coefficient(μV/K),electrical_conductivity(S/m),thermal_conductivity(W/mK),power_factor(W/mK2),ZT,reference,sum_elements
4942,AgCuTe0.6Se0.4,AgCuTe0.6Se0.4,0,0,0,0,0,0,0,0,0,0,0,0,0,0,0,0,0,0.2,0,0,0,0,0,0,0,0,0,0,0,0,0,0,0,0,0,0,0,0.133333333333333,0,0,0,0,0,0.333333333333333,0,0,0,0,0,0,0,0,0,0.333333333333333,0,0,0,0,0,0,0,0,0,0,0,623,251,7184,0.5,,,,1
4943,AgCuTe0.6Se0.4,AgCuTe0.6Se0.4,0,0,0,0,0,0,0,0,0,0,0,0,0,0,0,0,0,0.2,0,0,0,0,0,0,0,0,0,0,0,0,0,0,0,0,0,0,0,0.133333333333333,0,0,0,0,0,0.333333333333333,0,0,0,0,0,0,0,0,0,0.333333333333333,0,0,0,0,0,0,0,0,0,0,0,723,258,6699,0.64,,,,1
4944,AgCuTe0.5Se0.5,AgCuTe0.5Se0.5,0,0,0,0,0,0,0,0,0,0,0,0,0,0,0,0,0,0.166666666666667,0,0,0,0,0,0,0,0,0,0,0,0,0,0,0,0,0,0,0,0.166666666666667,0,0,0,0,0,0.333333333333333,0,0,0,0,0,0,0,0,0,0.333333333333333,0,0,0,0,0,0,0,0,0,0,0,320,97,5534,0.34,,,,1
4945,AgCuTe0.5Se0.5,AgCuTe0.5Se0.5,0,0,0,0,0,0,0,0,0,0,0,0,0,0,0,0,0,0.166666666666667,0,0,0,0,0,0,0,0,0,0,0,0,0,0,0,0,0,0,0,0.166666666666667,0,0,0,0,0,0.333333333333333,0,0,0,0,0,0,0,0,0,0.333333333333333,0,0,0,0,0,0,0,0,0,0,0,422,146,2715,0.23,,,,1
4946,AgCuTe0.5Se0.5,AgCuTe0.5Se0.5,0,0,0,0,0,0,0,0,0,0,0,0,0,0,0,0,0,0.166666666666667,0,0,0,0,0,0,0,0,0,0,0,0,0,0,0,0,0,0,0,0.166666666666667,0,0,0,0,0,0.333333333333333,0,0,0,0,0,0,0,0,0,0.333333333333333,0,0,0,0,0,0,0,0,0,0,0,522,161,1845,0.3,,,,1
4947,AgCuTe0.5Se0.5,AgCuTe0.5Se0.5,0,0,0,0,0,0,0,0,0,0,0,0,0,0,0,0,0,0.166666666666667,0,0,0,0,0,0,0,0,0,0,0,0,0,0,0,0,0,0,0,0.166666666666667,0,0,0,0,0,0.333333333333333,0,0,0,0,0,0,0,0,0,0.333333333333333,0,0,0,0,0,0,0,0,0,0,0,623,156,2913,0.38,,,,1
4948,AgCuTe0.5Se0.5,AgCuTe0.5Se0.5,0,0,0,0,0,0,0,0,0,0,0,0,0,0,0,0,0,0.166666666666667,0,0,0,0,0,0,0,0,0,0,0,0,0,0,0,0,0,0,0,0.166666666666667,0,0,0,0,0,0.333333333333333,0,0,0,0,0,0,0,0,0,0.333333333333333,0,0,0,0,0,0,0,0,0,0,0,723,150,3883,0.49,,,,1
4949,Mg2Sn0.995Sb0.005,Mg2Sn0.995Sb0.005,0,0,0,0,0,0,0,0,0,0,0,0,0,0,0,0,0,0,0,0,0,0,0,0,0,0,0,0,0,0.666666666666667,0,0,0,0,0,0,0,0,0,0,0,0,0,0,0,0.0016666666666666,0,0,0,0,0,0,0.331666666666667,0,0,0,0,0,0,0,0,0,0,0,0,350,-148,195614,5.11,,,,1
4950,Mg2Sn0.995Sb0.005,Mg2Sn0.995Sb0.005,0,0,0,0,0,0,0,0,0,0,0,0,0,0,0,0,0,0,0,0,0,0,0,0,0,0,0,0,0,0.666666666666667,0,0,0,0,0,0,0,0,0,0,0,0,0,0,0,0.0016666666666666,0,0,0,0,0,0,0.331666666666667,0,0,0,0,0,0,0,0,0,0,0,0,444,-170,138596,4.08,,,,1
4951,Mg2Sn0.995Sb0.005,Mg2Sn0.995Sb0.005,0,0,0,0,0,0,0,0,0,0,0,0,0,0,0,0,0,0,0,0,0,0,0,0,0,0,0,0,0,0.666666666666667,0,0,0,0,0,0,0,0,0,0,0,0,0,0,0,0.0016666666666666,0,0,0,0,0,0,0.331666666666667,0,0,0,0,0,0,0,0,0,0,0,0,544,-188,102632,4.11,,,,1
4952,Mg2Sn0.995Sb0.005,Mg2Sn0.995Sb0.005,0,0,0,0,0,0,0,0,0,0,0,0,0,0,0,0,0,0,0,0,0,0,0,0,0,0,0,0,0,0.666666666666667,0,0,0,0,0,0,0,0,0,0,0,0,0,0,0,0.0016666666666666,0,0,0,0,0,0,0.331666666666667,0,0,0,0,0,0,0,0,0,0,0,0,646,-187,104380,4.3,,,,1
4953,Mg2Sn0.99Sb0.01,Mg2Sn0.99Sb0.01,0,0,0,0,0,0,0,0,0,0,0,0,0,0,0,0,0,0,0,0,0,0,0,0,0,0,0,0,0,0.666666666666667,0,0,0,0,0,0,0,0,0,0,0,0,0,0,0,0.0033333333333333,0,0,0,0,0,0,0.33,0,0,0,0,0,0,0,0,0,0,0,0,350,-113,349107,6,,,,1
4954,Mg2Sn0.99Sb0.01,Mg2Sn0.99Sb0.01,0,0,0,0,0,0,0,0,0,0,0,0,0,0,0,0,0,0,0,0,0,0,0,0,0,0,0,0,0,0.666666666666667,0,0,0,0,0,0,0,0,0,0,0,0,0,0,0,0.0033333333333333,0,0,0,0,0,0,0.33,0,0,0,0,0,0,0,0,0,0,0,0,444,-133,289400,4.78,,,,1
4955,Mg2Sn0.99Sb0.01,Mg2Sn0.99Sb0.01,0,0,0,0,0,0,0,0,0,0,0,0,0,0,0,0,0,0,0,0,0,0,0,0,0,0,0,0,0,0.666666666666667,0,0,0,0,0,0,0,0,0,0,0,0,0,0,0,0.0033333333333333,0,0,0,0,0,0,0.33,0,0,0,0,0,0,0,0,0,0,0,0,544,-153,216814,4.65,,,,1
4956,Mg2Sn0.99Sb0.01,Mg2Sn0.99Sb0.01,0,0,0,0,0,0,0,0,0,0,0,0,0,0,0,0,0,0,0,0,0,0,0,0,0,0,0,0,0,0.666666666666667,0,0,0,0,0,0,0,0,0,0,0,0,0,0,0,0.0033333333333333,0,0,0,0,0,0,0.33,0,0,0,0,0,0,0,0,0,0,0,0,646,-171,167544,4.43,,,,1
4957,Mg2Sn0.98Sb0.02,Mg2Sn0.98Sb0.02,0,0,0,0,0,0,0,0,0,0,0,0,0,0,0,0,0,0,0,0,0,0,0,0,0,0,0,0,0,0.666666666666667,0,0,0,0,0,0,0,0,0,0,0,0,0,0,0,0.0066666666666666,0,0,0,0,0,0,0.326666666666667,0,0,0,0,0,0,0,0,0,0,0,0,350,-86,460177,7.1,,,,1
4958,Mg2Sn0.98Sb0.02,Mg2Sn0.98Sb0.02,0,0,0,0,0,0,0,0,0,0,0,0,0,0,0,0,0,0,0,0,0,0,0,0,0,0,0,0,0,0.666666666666667,0,0,0,0,0,0,0,0,0,0,0,0,0,0,0,0.0066666666666666,0,0,0,0,0,0,0.326666666666667,0,0,0,0,0,0,0,0,0,0,0,0,444,-99,346429,5.73,,,,1
4959,Mg2Sn0.98Sb0.02,Mg2Sn0.98Sb0.02,0,0,0,0,0,0,0,0,0,0,0,0,0,0,0,0,0,0,0,0,0,0,0,0,0,0,0,0,0,0.666666666666667,0,0,0,0,0,0,0,0,0,0,0,0,0,0,0,0.0066666666666666,0,0,0,0,0,0,0.326666666666667,0,0,0,0,0,0,0,0,0,0,0,0,544,-117,304464,5.17,,,,1
4960,Mg2Sn0.98Sb0.02,Mg2Sn0.98Sb0.02,0,0,0,0,0,0,0,0,0,0,0,0,0,0,0,0,0,0,0,0,0,0,0,0,0,0,0,0,0,0.666666666666667,0,0,0,0,0,0,0,0,0,0,0,0,0,0,0,0.0066666666666666,0,0,0,0,0,0,0.326666666666667,0,0,0,0,0,0,0,0,0,0,0,0,646,-141,229200,4.67,,,,1
4961,Ag8SiSe6,Ag8SiSe6,0,0,0,0,0,0,0,0,0,0,0,0,0.0666666666666666,0,0,0,0,0,0,0,0,0,0,0,0,0,0,0,0,0,0,0,0,0,0,0,0,0.4,0,0,0,0,0,0,0,0,0,0,0,0,0,0,0,0.533333333333333,0,0,0,0,0,0,0,0,0,0,0,298,-152,68519,0.68,,,,1
4962,Ag8SiSe6,Ag8SiSe6,0,0,0,0,0,0,0,0,0,0,0,0,0.0666666666666666,0,0,0,0,0,0,0,0,0,0,0,0,0,0,0,0,0,0,0,0,0,0,0,0,0.4,0,0,0,0,0,0,0,0,0,0,0,0,0,0,0,0.533333333333333,0,0,0,0,0,0,0,0,0,0,0,343,-145,79144,0.74,,,,1
4963,Ag8SiSe6,Ag8SiSe6,0,0,0,0,0,0,0,0,0,0,0,0,0.0666666666666666,0,0,0,0,0,0,0,0,0,0,0,0,0,0,0,0,0,0,0,0,0,0,0,0,0.4,0,0,0,0,0,0,0,0,0,0,0,0,0,0,0,0.533333333333333,0,0,0,0,0,0,0,0,0,0,0,398,-140,90520,0.79,,,,1
4964,Ag8SiSe6,Ag8SiSe6,0,0,0,0,0,0,0,0,0,0,0,0,0.0666666666666666,0,0,0,0,0,0,0,0,0,0,0,0,0,0,0,0,0,0,0,0,0,0,0,0,0.4,0,0,0,0,0,0,0,0,0,0,0,0,0,0,0,0.533333333333333,0,0,0,0,0,0,0,0,0,0,0,423,-98,56923,0.54,,,,1
4965,Ag8SiSe6,Ag8SiSe6,0,0,0,0,0,0,0,0,0,0,0,0,0.0666666666666666,0,0,0,0,0,0,0,0,0,0,0,0,0,0,0,0,0,0,0,0,0,0,0,0,0.4,0,0,0,0,0,0,0,0,0,0,0,0,0,0,0,0.533333333333333,0,0,0,0,0,0,0,0,0,0,0,473,-104,53237,0.52,,,,1
4966,Ag8SiSe6,Ag8SiSe6,0,0,0,0,0,0,0,0,0,0,0,0,0.0666666666666666,0,0,0,0,0,0,0,0,0,0,0,0,0,0,0,0,0,0,0,0,0,0,0,0,0.4,0,0,0,0,0,0,0,0,0,0,0,0,0,0,0,0.533333333333333,0,0,0,0,0,0,0,0,0,0,0,298,-162,42390,0.55,,,,1
4967,Ag8SiSe6,Ag8SiSe6,0,0,0,0,0,0,0,0,0,0,0,0,0.0666666666666666,0,0,0,0,0,0,0,0,0,0,0,0,0,0,0,0,0,0,0,0,0,0,0,0,0.4,0,0,0,0,0,0,0,0,0,0,0,0,0,0,0,0.533333333333333,0,0,0,0,0,0,0,0,0,0,0,343,-157,48613,0.61,,,,1
4968,Ag8SiSe6,Ag8SiSe6,0,0,0,0,0,0,0,0,0,0,0,0,0.0666666666666666,0,0,0,0,0,0,0,0,0,0,0,0,0,0,0,0,0,0,0,0,0,0,0,0,0.4,0,0,0,0,0,0,0,0,0,0,0,0,0,0,0,0.533333333333333,0,0,0,0,0,0,0,0,0,0,0,398,-154,54412,0.66,,,,1
4969,Ag8SiSe6,Ag8SiSe6,0,0,0,0,0,0,0,0,0,0,0,0,0.0666666666666666,0,0,0,0,0,0,0,0,0,0,0,0,0,0,0,0,0,0,0,0,0,0,0,0,0.4,0,0,0,0,0,0,0,0,0,0,0,0,0,0,0,0.533333333333333,0,0,0,0,0,0,0,0,0,0,0,423,-108,37927,0.47,,,,1
4970,Ag8SiSe6,Ag8SiSe6,0,0,0,0,0,0,0,0,0,0,0,0,0.0666666666666666,0,0,0,0,0,0,0,0,0,0,0,0,0,0,0,0,0,0,0,0,0,0,0,0,0.4,0,0,0,0,0,0,0,0,0,0,0,0,0,0,0,0.533333333333333,0,0,0,0,0,0,0,0,0,0,0,473,-114,35006,0.44,,,,1
4971,Ag8SiSe6,Ag8SiSe6,0,0,0,0,0,0,0,0,0,0,0,0,0.0666666666666666,0,0,0,0,0,0,0,0,0,0,0,0,0,0,0,0,0,0,0,0,0,0,0,0,0.4,0,0,0,0,0,0,0,0,0,0,0,0,0,0,0,0.533333333333333,0,0,0,0,0,0,0,0,0,0,0,298,-158,51658,0.56,,,,1
4972,Ag8SiSe6,Ag8SiSe6,0,0,0,0,0,0,0,0,0,0,0,0,0.0666666666666666,0,0,0,0,0,0,0,0,0,0,0,0,0,0,0,0,0,0,0,0,0,0,0,0,0.4,0,0,0,0,0,0,0,0,0,0,0,0,0,0,0,0.533333333333333,0,0,0,0,0,0,0,0,0,0,0,343,-152,58847,0.62,,,,1
4973,Ag8SiSe6,Ag8SiSe6,0,0,0,0,0,0,0,0,0,0,0,0,0.0666666666666666,0,0,0,0,0,0,0,0,0,0,0,0,0,0,0,0,0,0,0,0,0,0,0,0,0.4,0,0,0,0,0,0,0,0,0,0,0,0,0,0,0,0.533333333333333,0,0,0,0,0,0,0,0,0,0,0,398,-148,65198,0.67,,,,1
4974,Ag8SiSe6,Ag8SiSe6,0,0,0,0,0,0,0,0,0,0,0,0,0.0666666666666666,0,0,0,0,0,0,0,0,0,0,0,0,0,0,0,0,0,0,0,0,0,0,0,0,0.4,0,0,0,0,0,0,0,0,0,0,0,0,0,0,0,0.533333333333333,0,0,0,0,0,0,0,0,0,0,0,423,-105,42571,0.49,,,,1
4975,Ag8SiSe6,Ag8SiSe6,0,0,0,0,0,0,0,0,0,0,0,0,0.0666666666666666,0,0,0,0,0,0,0,0,0,0,0,0,0,0,0,0,0,0,0,0,0,0,0,0,0.4,0,0,0,0,0,0,0,0,0,0,0,0,0,0,0,0.533333333333333,0,0,0,0,0,0,0,0,0,0,0,473,-110,39318,0.46,,,,1
4976,Ag8SiSe6,Ag8SiSe6,0,0,0,0,0,0,0,0,0,0,0,0,0.0666666666666666,0,0,0,0,0,0,0,0,0,0,0,0,0,0,0,0,0,0,0,0,0,0,0,0,0.4,0,0,0,0,0,0,0,0,0,0,0,0,0,0,0,0.533333333333333,0,0,0,0,0,0,0,0,0,0,0,298,-166,39526,0.51,,,,1
4977,Ag8SiSe6,Ag8SiSe6,0,0,0,0,0,0,0,0,0,0,0,0,0.0666666666666666,0,0,0,0,0,0,0,0,0,0,0,0,0,0,0,0,0,0,0,0,0,0,0,0,0.4,0,0,0,0,0,0,0,0,0,0,0,0,0,0,0,0.533333333333333,0,0,0,0,0,0,0,0,0,0,0,343,-163,45083,0.57,,,,1
4978,Ag8SiSe6,Ag8SiSe6,0,0,0,0,0,0,0,0,0,0,0,0,0.0666666666666666,0,0,0,0,0,0,0,0,0,0,0,0,0,0,0,0,0,0,0,0,0,0,0,0,0.4,0,0,0,0,0,0,0,0,0,0,0,0,0,0,0,0.533333333333333,0,0,0,0,0,0,0,0,0,0,0,398,-159,50338,0.6,,,,1
4979,Ag8SiSe6,Ag8SiSe6,0,0,0,0,0,0,0,0,0,0,0,0,0.0666666666666666,0,0,0,0,0,0,0,0,0,0,0,0,0,0,0,0,0,0,0,0,0,0,0,0,0.4,0,0,0,0,0,0,0,0,0,0,0,0,0,0,0,0.533333333333333,0,0,0,0,0,0,0,0,0,0,0,423,-113,35047,0.45,,,,1
4980,Ag8SiSe6,Ag8SiSe6,0,0,0,0,0,0,0,0,0,0,0,0,0.0666666666666666,0,0,0,0,0,0,0,0,0,0,0,0,0,0,0,0,0,0,0,0,0,0,0,0,0.4,0,0,0,0,0,0,0,0,0,0,0,0,0,0,0,0.533333333333333,0,0,0,0,0,0,0,0,0,0,0,473,-119,32051,0.42,,,,1
4981,GeSe,GeSe,0,0,0,0,0,0,0,0,0,0,0,0,0,0,0,0,0,0,0,0,0,0,0,0,0,0,0,0,0,0,0,0,0,0,0,0,0,0.5,0,0.5,0,0,0,0,0,0,0,0,0,0,0,0,0,0,0,0,0,0,0,0,0,0,0,0,0,326,774,3,2.84,,,,1
4982,GeSe,GeSe,0,0,0,0,0,0,0,0,0,0,0,0,0,0,0,0,0,0,0,0,0,0,0,0,0,0,0,0,0,0,0,0,0,0,0,0,0,0.5,0,0.5,0,0,0,0,0,0,0,0,0,0,0,0,0,0,0,0,0,0,0,0,0,0,0,0,0,424,738,16,2.01,,,,1
4983,GeSe,GeSe,0,0,0,0,0,0,0,0,0,0,0,0,0,0,0,0,0,0,0,0,0,0,0,0,0,0,0,0,0,0,0,0,0,0,0,0,0,0.5,0,0.5,0,0,0,0,0,0,0,0,0,0,0,0,0,0,0,0,0,0,0,0,0,0,0,0,0,524,841,15,1.46,,,,1
4984,GeSe,GeSe,0,0,0,0,0,0,0,0,0,0,0,0,0,0,0,0,0,0,0,0,0,0,0,0,0,0,0,0,0,0,0,0,0,0,0,0,0,0.5,0,0.5,0,0,0,0,0,0,0,0,0,0,0,0,0,0,0,0,0,0,0,0,0,0,0,0,0,623,743,53,1.14,,,,1
4985,GeSe,GeSe,0,0,0,0,0,0,0,0,0,0,0,0,0,0,0,0,0,0,0,0,0,0,0,0,0,0,0,0,0,0,0,0,0,0,0,0,0,0.5,0,0.5,0,0,0,0,0,0,0,0,0,0,0,0,0,0,0,0,0,0,0,0,0,0,0,0,0,673,688,115,0.99,,,,1
4986,GeSe,GeSe,0,0,0,0,0,0,0,0,0,0,0,0,0,0,0,0,0,0,0,0,0,0,0,0,0,0,0,0,0,0,0,0,0,0,0,0,0,0.5,0,0.5,0,0,0,0,0,0,0,0,0,0,0,0,0,0,0,0,0,0,0,0,0,0,0,0,0,723,629,231,0.87,,,,1
4987,GeSe,GeSe,0,0,0,0,0,0,0,0,0,0,0,0,0,0,0,0,0,0,0,0,0,0,0,0,0,0,0,0,0,0,0,0,0,0,0,0,0,0.5,0,0.5,0,0,0,0,0,0,0,0,0,0,0,0,0,0,0,0,0,0,0,0,0,0,0,0,0,772,522,400,0.76,,,,1
4988,GeSe0.95Te0.05,GeSe0.95Te0.05,0,0,0,0,0,0,0,0,0,0,0,0,0,0,0,0,0,0.025,0,0,0,0,0,0,0,0,0,0,0,0,0,0,0,0,0,0,0,0.475,0,0.5,0,0,0,0,0,0,0,0,0,0,0,0,0,0,0,0,0,0,0,0,0,0,0,0,0,326,634,12,1.91,,,,1
4989,GeSe0.95Te0.05,GeSe0.95Te0.05,0,0,0,0,0,0,0,0,0,0,0,0,0,0,0,0,0,0.025,0,0,0,0,0,0,0,0,0,0,0,0,0,0,0,0,0,0,0,0.475,0,0.5,0,0,0,0,0,0,0,0,0,0,0,0,0,0,0,0,0,0,0,0,0,0,0,0,0,430,595,55,1.42,,,,1
4990,GeSe0.95Te0.05,GeSe0.95Te0.05,0,0,0,0,0,0,0,0,0,0,0,0,0,0,0,0,0,0.025,0,0,0,0,0,0,0,0,0,0,0,0,0,0,0,0,0,0,0,0.475,0,0.5,0,0,0,0,0,0,0,0,0,0,0,0,0,0,0,0,0,0,0,0,0,0,0,0,0,535,599,63,1.06,,,,1
4991,GeSe0.95Te0.05,GeSe0.95Te0.05,0,0,0,0,0,0,0,0,0,0,0,0,0,0,0,0,0,0.025,0,0,0,0,0,0,0,0,0,0,0,0,0,0,0,0,0,0,0,0.475,0,0.5,0,0,0,0,0,0,0,0,0,0,0,0,0,0,0,0,0,0,0,0,0,0,0,0,0,633,567,135,0.86,,,,1
4992,GeSe0.95Te0.05,GeSe0.95Te0.05,0,0,0,0,0,0,0,0,0,0,0,0,0,0,0,0,0,0.025,0,0,0,0,0,0,0,0,0,0,0,0,0,0,0,0,0,0,0,0.475,0,0.5,0,0,0,0,0,0,0,0,0,0,0,0,0,0,0,0,0,0,0,0,0,0,0,0,0,681,552,239,0.76,,,,1
4993,GeSe0.95Te0.05,GeSe0.95Te0.05,0,0,0,0,0,0,0,0,0,0,0,0,0,0,0,0,0,0.025,0,0,0,0,0,0,0,0,0,0,0,0,0,0,0,0,0,0,0,0.475,0,0.5,0,0,0,0,0,0,0,0,0,0,0,0,0,0,0,0,0,0,0,0,0,0,0,0,0,725,533,400,0.69,,,,1
4994,GeSe0.95Te0.05,GeSe0.95Te0.05,0,0,0,0,0,0,0,0,0,0,0,0,0,0,0,0,0,0.025,0,0,0,0,0,0,0,0,0,0,0,0,0,0,0,0,0,0,0,0.475,0,0.5,0,0,0,0,0,0,0,0,0,0,0,0,0,0,0,0,0,0,0,0,0,0,0,0,0,778,471,800,0.63,,,,1
4995,GeSe0.9Te0.1,GeSe0.9Te0.1,0,0,0,0,0,0,0,0,0,0,0,0,0,0,0,0,0,0.05,0,0,0,0,0,0,0,0,0,0,0,0,0,0,0,0,0,0,0,0.45,0,0.5,0,0,0,0,0,0,0,0,0,0,0,0,0,0,0,0,0,0,0,0,0,0,0,0,0,320,75,2974,1.93,,,,1
4996,GeSe0.9Te0.1,GeSe0.9Te0.1,0,0,0,0,0,0,0,0,0,0,0,0,0,0,0,0,0,0.05,0,0,0,0,0,0,0,0,0,0,0,0,0,0,0,0,0,0,0,0.45,0,0.5,0,0,0,0,0,0,0,0,0,0,0,0,0,0,0,0,0,0,0,0,0,0,0,0,0,430,105,2584,1.53,,,,1
4997,GeSe0.9Te0.1,GeSe0.9Te0.1,0,0,0,0,0,0,0,0,0,0,0,0,0,0,0,0,0,0.05,0,0,0,0,0,0,0,0,0,0,0,0,0,0,0,0,0,0,0,0.45,0,0.5,0,0,0,0,0,0,0,0,0,0,0,0,0,0,0,0,0,0,0,0,0,0,0,0,0,530,130,2245,1.22,,,,1
4998,GeSe0.9Te0.1,GeSe0.9Te0.1,0,0,0,0,0,0,0,0,0,0,0,0,0,0,0,0,0,0.05,0,0,0,0,0,0,0,0,0,0,0,0,0,0,0,0,0,0,0,0.45,0,0.5,0,0,0,0,0,0,0,0,0,0,0,0,0,0,0,0,0,0,0,0,0,0,0,0,0,630,118,3000,1.22,,,,1
4999,GeSe0.9Te0.1,GeSe0.9Te0.1,0,0,0,0,0,0,0,0,0,0,0,0,0,0,0,0,0,0.05,0,0,0,0,0,0,0,0,0,0,0,0,0,0,0,0,0,0,0,0.45,0,0.5,0,0,0,0,0,0,0,0,0,0,0,0,0,0,0,0,0,0,0,0,0,0,0,0,0,678,137,3304,1.05,,,,1
5000,GeSe0.9Te0.1,GeSe0.9Te0.1,0,0,0,0,0,0,0,0,0,0,0,0,0,0,0,0,0,0.05,0,0,0,0,0,0,0,0,0,0,0,0,0,0,0,0,0,0,0,0.45,0,0.5,0,0,0,0,0,0,0,0,0,0,0,0,0,0,0,0,0,0,0,0,0,0,0,0,0,728,159,3483,0.84,,,,1
5001,GeSe0.9Te0.1,GeSe0.9Te0.1,0,0,0,0,0,0,0,0,0,0,0,0,0,0,0,0,0,0.05,0,0,0,0,0,0,0,0,0,0,0,0,0,0,0,0,0,0,0,0.45,0,0.5,0,0,0,0,0,0,0,0,0,0,0,0,0,0,0,0,0,0,0,0,0,0,0,0,0,776,185,4153,0.78,,,,1
5002,GeSe0.85Te0.15,GeSe0.85Te0.15,0,0,0,0,0,0,0,0,0,0,0,0,0,0,0,0,0,0.075,0,0,0,0,0,0,0,0,0,0,0,0,0,0,0,0,0,0,0,0.425,0,0.5,0,0,0,0,0,0,0,0,0,0,0,0,0,0,0,0,0,0,0,0,0,0,0,0,0,320,15,88059,2,,,,1
5003,GeSe0.85Te0.15,GeSe0.85Te0.15,0,0,0,0,0,0,0,0,0,0,0,0,0,0,0,0,0,0.075,0,0,0,0,0,0,0,0,0,0,0,0,0,0,0,0,0,0,0,0.425,0,0.5,0,0,0,0,0,0,0,0,0,0,0,0,0,0,0,0,0,0,0,0,0,0,0,0,0,430,22,73881,1.89,,,,1
5004,GeSe0.85Te0.15,GeSe0.85Te0.15,0,0,0,0,0,0,0,0,0,0,0,0,0,0,0,0,0,0.075,0,0,0,0,0,0,0,0,0,0,0,0,0,0,0,0,0,0,0,0.425,0,0.5,0,0,0,0,0,0,0,0,0,0,0,0,0,0,0,0,0,0,0,0,0,0,0,0,0,530,28,59328,1.72,,,,1
5005,GeSe0.85Te0.15,GeSe0.85Te0.15,0,0,0,0,0,0,0,0,0,0,0,0,0,0,0,0,0,0.075,0,0,0,0,0,0,0,0,0,0,0,0,0,0,0,0,0,0,0,0.425,0,0.5,0,0,0,0,0,0,0,0,0,0,0,0,0,0,0,0,0,0,0,0,0,0,0,0,0,630,37,53358,1.68,,,,1
5006,GeSe0.85Te0.15,GeSe0.85Te0.15,0,0,0,0,0,0,0,0,0,0,0,0,0,0,0,0,0,0.075,0,0,0,0,0,0,0,0,0,0,0,0,0,0,0,0,0,0,0,0.425,0,0.5,0,0,0,0,0,0,0,0,0,0,0,0,0,0,0,0,0,0,0,0,0,0,0,0,0,678,40,55597,1.73,,,,1
5007,GeSe0.85Te0.15,GeSe0.85Te0.15,0,0,0,0,0,0,0,0,0,0,0,0,0,0,0,0,0,0.075,0,0,0,0,0,0,0,0,0,0,0,0,0,0,0,0,0,0,0,0.425,0,0.5,0,0,0,0,0,0,0,0,0,0,0,0,0,0,0,0,0,0,0,0,0,0,0,0,0,728,71,27985,1.58,,,,1
5008,GeSe0.85Te0.15,GeSe0.85Te0.15,0,0,0,0,0,0,0,0,0,0,0,0,0,0,0,0,0,0.075,0,0,0,0,0,0,0,0,0,0,0,0,0,0,0,0,0,0,0,0.425,0,0.5,0,0,0,0,0,0,0,0,0,0,0,0,0,0,0,0,0,0,0,0,0,0,0,0,0,776,123,20522,1.07,,,,1
5009,GeSe0.8Te0.2,GeSe0.8Te0.2,0,0,0,0,0,0,0,0,0,0,0,0,0,0,0,0,0,0.1,0,0,0,0,0,0,0,0,0,0,0,0,0,0,0,0,0,0,0,0.4,0,0.5,0,0,0,0,0,0,0,0,0,0,0,0,0,0,0,0,0,0,0,0,0,0,0,0,0,320,15,108955,2.01,,,,1
5010,GeSe0.8Te0.2,GeSe0.8Te0.2,0,0,0,0,0,0,0,0,0,0,0,0,0,0,0,0,0,0.1,0,0,0,0,0,0,0,0,0,0,0,0,0,0,0,0,0,0,0,0.4,0,0.5,0,0,0,0,0,0,0,0,0,0,0,0,0,0,0,0,0,0,0,0,0,0,0,0,0,430,22,91045,1.88,,,,1
5011,GeSe0.8Te0.2,GeSe0.8Te0.2,0,0,0,0,0,0,0,0,0,0,0,0,0,0,0,0,0,0.1,0,0,0,0,0,0,0,0,0,0,0,0,0,0,0,0,0,0,0,0.4,0,0.5,0,0,0,0,0,0,0,0,0,0,0,0,0,0,0,0,0,0,0,0,0,0,0,0,0,530,27,71642,1.73,,,,1
5012,GeSe0.8Te0.2,GeSe0.8Te0.2,0,0,0,0,0,0,0,0,0,0,0,0,0,0,0,0,0,0.1,0,0,0,0,0,0,0,0,0,0,0,0,0,0,0,0,0,0,0,0.4,0,0.5,0,0,0,0,0,0,0,0,0,0,0,0,0,0,0,0,0,0,0,0,0,0,0,0,0,630,36,66418,1.76,,,,1
5013,GeSe0.8Te0.2,GeSe0.8Te0.2,0,0,0,0,0,0,0,0,0,0,0,0,0,0,0,0,0,0.1,0,0,0,0,0,0,0,0,0,0,0,0,0,0,0,0,0,0,0,0.4,0,0.5,0,0,0,0,0,0,0,0,0,0,0,0,0,0,0,0,0,0,0,0,0,0,0,0,0,678,39,74254,1.91,,,,1
5014,GeSe0.8Te0.2,GeSe0.8Te0.2,0,0,0,0,0,0,0,0,0,0,0,0,0,0,0,0,0,0.1,0,0,0,0,0,0,0,0,0,0,0,0,0,0,0,0,0,0,0,0.4,0,0.5,0,0,0,0,0,0,0,0,0,0,0,0,0,0,0,0,0,0,0,0,0,0,0,0,0,728,69,57090,1.79,,,,1
5015,GeSe0.8Te0.2,GeSe0.8Te0.2,0,0,0,0,0,0,0,0,0,0,0,0,0,0,0,0,0,0.1,0,0,0,0,0,0,0,0,0,0,0,0,0,0,0,0,0,0,0,0.4,0,0.5,0,0,0,0,0,0,0,0,0,0,0,0,0,0,0,0,0,0,0,0,0,0,0,0,0,776,121,43284,1.25,,,,1
5016,GeSe0.75Te0.25,GeSe0.75Te0.25,0,0,0,0,0,0,0,0,0,0,0,0,0,0,0,0,0,0.125,0,0,0,0,0,0,0,0,0,0,0,0,0,0,0,0,0,0,0,0.375,0,0.5,0,0,0,0,0,0,0,0,0,0,0,0,0,0,0,0,0,0,0,0,0,0,0,0,0,320,14,99254,1.68,,,,1
5017,GeSe0.75Te0.25,GeSe0.75Te0.25,0,0,0,0,0,0,0,0,0,0,0,0,0,0,0,0,0,0.125,0,0,0,0,0,0,0,0,0,0,0,0,0,0,0,0,0,0,0,0.375,0,0.5,0,0,0,0,0,0,0,0,0,0,0,0,0,0,0,0,0,0,0,0,0,0,0,0,0,430,21,83955,1.63,,,,1
5018,GeSe0.75Te0.25,GeSe0.75Te0.25,0,0,0,0,0,0,0,0,0,0,0,0,0,0,0,0,0,0.125,0,0,0,0,0,0,0,0,0,0,0,0,0,0,0,0,0,0,0,0.375,0,0.5,0,0,0,0,0,0,0,0,0,0,0,0,0,0,0,0,0,0,0,0,0,0,0,0,0,530,27,64552,1.51,,,,1
5019,GeSe0.75Te0.25,GeSe0.75Te0.25,0,0,0,0,0,0,0,0,0,0,0,0,0,0,0,0,0,0.125,0,0,0,0,0,0,0,0,0,0,0,0,0,0,0,0,0,0,0,0.375,0,0.5,0,0,0,0,0,0,0,0,0,0,0,0,0,0,0,0,0,0,0,0,0,0,0,0,0,630,36,60821,1.52,,,,1
5020,GeSe0.75Te0.25,GeSe0.75Te0.25,0,0,0,0,0,0,0,0,0,0,0,0,0,0,0,0,0,0.125,0,0,0,0,0,0,0,0,0,0,0,0,0,0,0,0,0,0,0,0.375,0,0.5,0,0,0,0,0,0,0,0,0,0,0,0,0,0,0,0,0,0,0,0,0,0,0,0,0,678,39,72388,1.68,,,,1
5021,GeSe0.75Te0.25,GeSe0.75Te0.25,0,0,0,0,0,0,0,0,0,0,0,0,0,0,0,0,0,0.125,0,0,0,0,0,0,0,0,0,0,0,0,0,0,0,0,0,0,0,0.375,0,0.5,0,0,0,0,0,0,0,0,0,0,0,0,0,0,0,0,0,0,0,0,0,0,0,0,0,728,88,66791,1.76,,,,1
5022,GeSe0.75Te0.25,GeSe0.75Te0.25,0,0,0,0,0,0,0,0,0,0,0,0,0,0,0,0,0,0.125,0,0,0,0,0,0,0,0,0,0,0,0,0,0,0,0,0,0,0,0.375,0,0.5,0,0,0,0,0,0,0,0,0,0,0,0,0,0,0,0,0,0,0,0,0,0,0,0,0,776,121,60821,1.21,,,,1
5023,GeSe0.7Te0.3,GeSe0.7Te0.3,0,0,0,0,0,0,0,0,0,0,0,0,0,0,0,0,0,0.15,0,0,0,0,0,0,0,0,0,0,0,0,0,0,0,0,0,0,0,0.35,0,0.5,0,0,0,0,0,0,0,0,0,0,0,0,0,0,0,0,0,0,0,0,0,0,0,0,0,320,14,101119,1.64,,,,1
5024,GeSe0.7Te0.3,GeSe0.7Te0.3,0,0,0,0,0,0,0,0,0,0,0,0,0,0,0,0,0,0.15,0,0,0,0,0,0,0,0,0,0,0,0,0,0,0,0,0,0,0,0.35,0,0.5,0,0,0,0,0,0,0,0,0,0,0,0,0,0,0,0,0,0,0,0,0,0,0,0,0,430,20,85075,1.61,,,,1
5025,GeSe0.7Te0.3,GeSe0.7Te0.3,0,0,0,0,0,0,0,0,0,0,0,0,0,0,0,0,0,0.15,0,0,0,0,0,0,0,0,0,0,0,0,0,0,0,0,0,0,0,0.35,0,0.5,0,0,0,0,0,0,0,0,0,0,0,0,0,0,0,0,0,0,0,0,0,0,0,0,0,530,26,64179,1.49,,,,1
5026,GeSe0.7Te0.3,GeSe0.7Te0.3,0,0,0,0,0,0,0,0,0,0,0,0,0,0,0,0,0,0.15,0,0,0,0,0,0,0,0,0,0,0,0,0,0,0,0,0,0,0,0.35,0,0.5,0,0,0,0,0,0,0,0,0,0,0,0,0,0,0,0,0,0,0,0,0,0,0,0,0,630,35,61940,1.56,,,,1
5027,GeSe0.7Te0.3,GeSe0.7Te0.3,0,0,0,0,0,0,0,0,0,0,0,0,0,0,0,0,0,0.15,0,0,0,0,0,0,0,0,0,0,0,0,0,0,0,0,0,0,0,0.35,0,0.5,0,0,0,0,0,0,0,0,0,0,0,0,0,0,0,0,0,0,0,0,0,0,0,0,0,678,40,72388,1.7,,,,1
5028,GeSe0.7Te0.3,GeSe0.7Te0.3,0,0,0,0,0,0,0,0,0,0,0,0,0,0,0,0,0,0.15,0,0,0,0,0,0,0,0,0,0,0,0,0,0,0,0,0,0,0,0.35,0,0.5,0,0,0,0,0,0,0,0,0,0,0,0,0,0,0,0,0,0,0,0,0,0,0,0,0,728,101,72201,1.75,,,,1
5029,GeSe0.7Te0.3,GeSe0.7Te0.3,0,0,0,0,0,0,0,0,0,0,0,0,0,0,0,0,0,0.15,0,0,0,0,0,0,0,0,0,0,0,0,0,0,0,0,0,0,0,0.35,0,0.5,0,0,0,0,0,0,0,0,0,0,0,0,0,0,0,0,0,0,0,0,0,0,0,0,0,776,120,70149,1.32,,,,1
5030,GeSe0.65Te0.35,GeSe0.65Te0.35,0,0,0,0,0,0,0,0,0,0,0,0,0,0,0,0,0,0.175,0,0,0,0,0,0,0,0,0,0,0,0,0,0,0,0,0,0,0,0.325,0,0.5,0,0,0,0,0,0,0,0,0,0,0,0,0,0,0,0,0,0,0,0,0,0,0,0,0,320,12,131716,1.89,,,,1
5031,GeSe0.65Te0.35,GeSe0.65Te0.35,0,0,0,0,0,0,0,0,0,0,0,0,0,0,0,0,0,0.175,0,0,0,0,0,0,0,0,0,0,0,0,0,0,0,0,0,0,0,0.325,0,0.5,0,0,0,0,0,0,0,0,0,0,0,0,0,0,0,0,0,0,0,0,0,0,0,0,0,430,18,110075,1.86,,,,1
5032,GeSe0.65Te0.35,GeSe0.65Te0.35,0,0,0,0,0,0,0,0,0,0,0,0,0,0,0,0,0,0.175,0,0,0,0,0,0,0,0,0,0,0,0,0,0,0,0,0,0,0,0.325,0,0.5,0,0,0,0,0,0,0,0,0,0,0,0,0,0,0,0,0,0,0,0,0,0,0,0,0,530,24,85450,1.75,,,,1
5033,GeSe0.65Te0.35,GeSe0.65Te0.35,0,0,0,0,0,0,0,0,0,0,0,0,0,0,0,0,0,0.175,0,0,0,0,0,0,0,0,0,0,0,0,0,0,0,0,0,0,0,0.325,0,0.5,0,0,0,0,0,0,0,0,0,0,0,0,0,0,0,0,0,0,0,0,0,0,0,0,0,630,34,80597,1.76,,,,1
5034,GeSe0.65Te0.35,GeSe0.65Te0.35,0,0,0,0,0,0,0,0,0,0,0,0,0,0,0,0,0,0.175,0,0,0,0,0,0,0,0,0,0,0,0,0,0,0,0,0,0,0,0.325,0,0.5,0,0,0,0,0,0,0,0,0,0,0,0,0,0,0,0,0,0,0,0,0,0,0,0,0,678,40,89925,1.87,,,,1
5035,GeSe0.65Te0.35,GeSe0.65Te0.35,0,0,0,0,0,0,0,0,0,0,0,0,0,0,0,0,0,0.175,0,0,0,0,0,0,0,0,0,0,0,0,0,0,0,0,0,0,0,0.325,0,0.5,0,0,0,0,0,0,0,0,0,0,0,0,0,0,0,0,0,0,0,0,0,0,0,0,0,728,112,93657,1.98,,,,1
5036,GeSe0.65Te0.35,GeSe0.65Te0.35,0,0,0,0,0,0,0,0,0,0,0,0,0,0,0,0,0,0.175,0,0,0,0,0,0,0,0,0,0,0,0,0,0,0,0,0,0,0,0.325,0,0.5,0,0,0,0,0,0,0,0,0,0,0,0,0,0,0,0,0,0,0,0,0,0,0,0,0,776,123,86194,1.61,,,,1
5037,GeSe0.6Te0.4,GeSe0.6Te0.4,0,0,0,0,0,0,0,0,0,0,0,0,0,0,0,0,0,0.2,0,0,0,0,0,0,0,0,0,0,0,0,0,0,0,0,0,0,0,0.3,0,0.5,0,0,0,0,0,0,0,0,0,0,0,0,0,0,0,0,0,0,0,0,0,0,0,0,0,320,51,203731,2.96,,,,1
5038,GeSe0.6Te0.4,GeSe0.6Te0.4,0,0,0,0,0,0,0,0,0,0,0,0,0,0,0,0,0,0.2,0,0,0,0,0,0,0,0,0,0,0,0,0,0,0,0,0,0,0,0.3,0,0.5,0,0,0,0,0,0,0,0,0,0,0,0,0,0,0,0,0,0,0,0,0,0,0,0,0,430,71,168519,2.64,,,,1
5039,GeSe0.6Te0.4,GeSe0.6Te0.4,0,0,0,0,0,0,0,0,0,0,0,0,0,0,0,0,0,0.2,0,0,0,0,0,0,0,0,0,0,0,0,0,0,0,0,0,0,0,0.3,0,0.5,0,0,0,0,0,0,0,0,0,0,0,0,0,0,0,0,0,0,0,0,0,0,0,0,0,530,94,133209,2.11,,,,1
5040,GeSe0.6Te0.4,GeSe0.6Te0.4,0,0,0,0,0,0,0,0,0,0,0,0,0,0,0,0,0,0.2,0,0,0,0,0,0,0,0,0,0,0,0,0,0,0,0,0,0,0,0.3,0,0.5,0,0,0,0,0,0,0,0,0,0,0,0,0,0,0,0,0,0,0,0,0,0,0,0,0,630,100,144776,2.18,,,,1
5041,GeSe0.6Te0.4,GeSe0.6Te0.4,0,0,0,0,0,0,0,0,0,0,0,0,0,0,0,0,0,0.2,0,0,0,0,0,0,0,0,0,0,0,0,0,0,0,0,0,0,0,0.3,0,0.5,0,0,0,0,0,0,0,0,0,0,0,0,0,0,0,0,0,0,0,0,0,0,0,0,0,678,110,131343,2.75,,,,1
5042,GeSe0.6Te0.4,GeSe0.6Te0.4,0,0,0,0,0,0,0,0,0,0,0,0,0,0,0,0,0,0.2,0,0,0,0,0,0,0,0,0,0,0,0,0,0,0,0,0,0,0,0.3,0,0.5,0,0,0,0,0,0,0,0,0,0,0,0,0,0,0,0,0,0,0,0,0,0,0,0,0,728,122,115672,2.26,,,,1
5043,GeSe0.6Te0.4,GeSe0.6Te0.4,0,0,0,0,0,0,0,0,0,0,0,0,0,0,0,0,0,0.2,0,0,0,0,0,0,0,0,0,0,0,0,0,0,0,0,0,0,0,0.3,0,0.5,0,0,0,0,0,0,0,0,0,0,0,0,0,0,0,0,0,0,0,0,0,0,0,0,0,776,133,101866,2.13,,,,1
5044,GeSe0.55Te0.45,GeSe0.55Te0.45,0,0,0,0,0,0,0,0,0,0,0,0,0,0,0,0,0,0.225,0,0,0,0,0,0,0,0,0,0,0,0,0,0,0,0,0,0,0,0.275,0,0.5,0,0,0,0,0,0,0,0,0,0,0,0,0,0,0,0,0,0,0,0,0,0,0,0,0,320,50,222761,2.74,,,,1
5045,GeSe0.55Te0.45,GeSe0.55Te0.45,0,0,0,0,0,0,0,0,0,0,0,0,0,0,0,0,0,0.225,0,0,0,0,0,0,0,0,0,0,0,0,0,0,0,0,0,0,0,0.275,0,0.5,0,0,0,0,0,0,0,0,0,0,0,0,0,0,0,0,0,0,0,0,0,0,0,0,0,430,71,181852,2.47,,,,1
5046,GeSe0.55Te0.45,GeSe0.55Te0.45,0,0,0,0,0,0,0,0,0,0,0,0,0,0,0,0,0,0.225,0,0,0,0,0,0,0,0,0,0,0,0,0,0,0,0,0,0,0,0.275,0,0.5,0,0,0,0,0,0,0,0,0,0,0,0,0,0,0,0,0,0,0,0,0,0,0,0,0,530,94,144403,2.11,,,,1
5047,GeSe0.55Te0.45,GeSe0.55Te0.45,0,0,0,0,0,0,0,0,0,0,0,0,0,0,0,0,0,0.225,0,0,0,0,0,0,0,0,0,0,0,0,0,0,0,0,0,0,0,0.275,0,0.5,0,0,0,0,0,0,0,0,0,0,0,0,0,0,0,0,0,0,0,0,0,0,0,0,0,630,102,150741,1.89,,,,1
5048,GeSe0.55Te0.45,GeSe0.55Te0.45,0,0,0,0,0,0,0,0,0,0,0,0,0,0,0,0,0,0.225,0,0,0,0,0,0,0,0,0,0,0,0,0,0,0,0,0,0,0,0.275,0,0.5,0,0,0,0,0,0,0,0,0,0,0,0,0,0,0,0,0,0,0,0,0,0,0,0,0,678,111,137313,2.45,,,,1
5049,GeSe0.55Te0.45,GeSe0.55Te0.45,0,0,0,0,0,0,0,0,0,0,0,0,0,0,0,0,0,0.225,0,0,0,0,0,0,0,0,0,0,0,0,0,0,0,0,0,0,0,0.275,0,0.5,0,0,0,0,0,0,0,0,0,0,0,0,0,0,0,0,0,0,0,0,0,0,0,0,0,728,121,121269,2.28,,,,1
5050,GeSe0.55Te0.45,GeSe0.55Te0.45,0,0,0,0,0,0,0,0,0,0,0,0,0,0,0,0,0,0.225,0,0,0,0,0,0,0,0,0,0,0,0,0,0,0,0,0,0,0,0.275,0,0.5,0,0,0,0,0,0,0,0,0,0,0,0,0,0,0,0,0,0,0,0,0,0,0,0,0,776,133,107836,2.14,,,,1
5051,GeSe0.5Te0.5,GeSe0.5Te0.5,0,0,0,0,0,0,0,0,0,0,0,0,0,0,0,0,0,0.25,0,0,0,0,0,0,0,0,0,0,0,0,0,0,0,0,0,0,0,0.25,0,0.5,0,0,0,0,0,0,0,0,0,0,0,0,0,0,0,0,0,0,0,0,0,0,0,0,0,320,46,241791,2.96,,,,1
5052,GeSe0.5Te0.5,GeSe0.5Te0.5,0,0,0,0,0,0,0,0,0,0,0,0,0,0,0,0,0,0.25,0,0,0,0,0,0,0,0,0,0,0,0,0,0,0,0,0,0,0,0.25,0,0.5,0,0,0,0,0,0,0,0,0,0,0,0,0,0,0,0,0,0,0,0,0,0,0,0,0,430,66,196667,2.65,,,,1
5053,GeSe0.5Te0.5,GeSe0.5Te0.5,0,0,0,0,0,0,0,0,0,0,0,0,0,0,0,0,0,0.25,0,0,0,0,0,0,0,0,0,0,0,0,0,0,0,0,0,0,0,0.25,0,0.5,0,0,0,0,0,0,0,0,0,0,0,0,0,0,0,0,0,0,0,0,0,0,0,0,0,530,89,157407,2.27,,,,1
5054,GeSe0.5Te0.5,GeSe0.5Te0.5,0,0,0,0,0,0,0,0,0,0,0,0,0,0,0,0,0,0.25,0,0,0,0,0,0,0,0,0,0,0,0,0,0,0,0,0,0,0,0.25,0,0.5,0,0,0,0,0,0,0,0,0,0,0,0,0,0,0,0,0,0,0,0,0,0,0,0,0,630,102,157222,2.03,,,,1
5055,GeSe0.5Te0.5,GeSe0.5Te0.5,0,0,0,0,0,0,0,0,0,0,0,0,0,0,0,0,0,0.25,0,0,0,0,0,0,0,0,0,0,0,0,0,0,0,0,0,0,0,0.25,0,0.5,0,0,0,0,0,0,0,0,0,0,0,0,0,0,0,0,0,0,0,0,0,0,0,0,0,678,111,144776,2.61,,,,1
5056,GeSe0.5Te0.5,GeSe0.5Te0.5,0,0,0,0,0,0,0,0,0,0,0,0,0,0,0,0,0,0.25,0,0,0,0,0,0,0,0,0,0,0,0,0,0,0,0,0,0,0,0.25,0,0.5,0,0,0,0,0,0,0,0,0,0,0,0,0,0,0,0,0,0,0,0,0,0,0,0,0,728,121,128731,2.45,,,,1
5057,GeSe0.5Te0.5,GeSe0.5Te0.5,0,0,0,0,0,0,0,0,0,0,0,0,0,0,0,0,0,0.25,0,0,0,0,0,0,0,0,0,0,0,0,0,0,0,0,0,0,0,0.25,0,0.5,0,0,0,0,0,0,0,0,0,0,0,0,0,0,0,0,0,0,0,0,0,0,0,0,0,776,133,113806,2.31,,,,1
5058,(CuI)0.003Bi2Te3,CuI0.0,0,0,0,0,0,0,0,0,0,0,0,0,0,0,0,0,0,0,0,0,0,0,0,0,0,0,0,0,0,0,0,0,0,0,0,0,0,0,0,0,0,0,0,1,0,0,0,0,0,0,0,0,0,0,0,0,0,0,0,0,0,0,0,0,0,325,-157,132444,1.41,,,,1
5059,(CuI)0.003Bi2Te3,CuI0.0,0,0,0,0,0,0,0,0,0,0,0,0,0,0,0,0,0,0,0,0,0,0,0,0,0,0,0,0,0,0,0,0,0,0,0,0,0,0,0,0,0,0,0,1,0,0,0,0,0,0,0,0,0,0,0,0,0,0,0,0,0,0,0,0,0,371,-166,109029,1.36,,,,1
5060,(CuI)0.003Bi2Te3,CuI0.0,0,0,0,0,0,0,0,0,0,0,0,0,0,0,0,0,0,0,0,0,0,0,0,0,0,0,0,0,0,0,0,0,0,0,0,0,0,0,0,0,0,0,0,1,0,0,0,0,0,0,0,0,0,0,0,0,0,0,0,0,0,0,0,0,0,420,-171,93431,1.39,,,,1
5061,(CuI)0.003Bi2Te3,CuI0.0,0,0,0,0,0,0,0,0,0,0,0,0,0,0,0,0,0,0,0,0,0,0,0,0,0,0,0,0,0,0,0,0,0,0,0,0,0,0,0,0,0,0,0,1,0,0,0,0,0,0,0,0,0,0,0,0,0,0,0,0,0,0,0,0,0,470,-169,84100,1.45,,,,1
5062,(CuI)0.003Bi2Te3,CuI0.0,0,0,0,0,0,0,0,0,0,0,0,0,0,0,0,0,0,0,0,0,0,0,0,0,0,0,0,0,0,0,0,0,0,0,0,0,0,0,0,0,0,0,0,1,0,0,0,0,0,0,0,0,0,0,0,0,0,0,0,0,0,0,0,0,0,519,-162,81218,1.58,,,,1
5063,(CuI)0.003Bi2Te3,CuI0.0,0,0,0,0,0,0,0,0,0,0,0,0,0,0,0,0,0,0,0,0,0,0,0,0,0,0,0,0,0,0,0,0,0,0,0,0,0,0,0,0,0,0,0,1,0,0,0,0,0,0,0,0,0,0,0,0,0,0,0,0,0,0,0,0,0,568,-151,79900,1.73,,,,1
5064,Mg2Zn0.96Sb2,Mg2Zn0.96Sb2,0,0,0,0,0,0,0,0,0,0,0,0,0,0,0,0,0,0,0,0,0,0,0,0,0,0,0,0,0,0.403225806451613,0,0,0,0,0,0,0,0,0,0,0,0,0,0,0,0.403225806451613,0,0,0,0,0.193548387096774,0,0,0,0,0,0,0,0,0,0,0,0,0,0,300,289,3013,0.68,,,,1
5065,Mg2Zn0.96Sb2,Mg2Zn0.96Sb2,0,0,0,0,0,0,0,0,0,0,0,0,0,0,0,0,0,0,0,0,0,0,0,0,0,0,0,0,0,0.403225806451613,0,0,0,0,0,0,0,0,0,0,0,0,0,0,0,0.403225806451613,0,0,0,0,0.193548387096774,0,0,0,0,0,0,0,0,0,0,0,0,0,0,373,289,3411,0.63,,,,1
5066,Mg2Zn0.96Sb2,Mg2Zn0.96Sb2,0,0,0,0,0,0,0,0,0,0,0,0,0,0,0,0,0,0,0,0,0,0,0,0,0,0,0,0,0,0.403225806451613,0,0,0,0,0,0,0,0,0,0,0,0,0,0,0,0.403225806451613,0,0,0,0,0.193548387096774,0,0,0,0,0,0,0,0,0,0,0,0,0,0,473,245,5695,0.65,,,,1
5067,Mg2Zn0.96Sb2,Mg2Zn0.96Sb2,0,0,0,0,0,0,0,0,0,0,0,0,0,0,0,0,0,0,0,0,0,0,0,0,0,0,0,0,0,0.403225806451613,0,0,0,0,0,0,0,0,0,0,0,0,0,0,0,0.403225806451613,0,0,0,0,0.193548387096774,0,0,0,0,0,0,0,0,0,0,0,0,0,0,573,208,9503,0.73,,,,1
5068,Mg2Zn0.96Sb2,Mg2Zn0.96Sb2,0,0,0,0,0,0,0,0,0,0,0,0,0,0,0,0,0,0,0,0,0,0,0,0,0,0,0,0,0,0.403225806451613,0,0,0,0,0,0,0,0,0,0,0,0,0,0,0,0.403225806451613,0,0,0,0,0.193548387096774,0,0,0,0,0,0,0,0,0,0,0,0,0,0,673,183,14934,0.85,,,,1
5069,Mg2Zn0.96Sb2,Mg2Zn0.96Sb2,0,0,0,0,0,0,0,0,0,0,0,0,0,0,0,0,0,0,0,0,0,0,0,0,0,0,0,0,0,0.403225806451613,0,0,0,0,0,0,0,0,0,0,0,0,0,0,0,0.403225806451613,0,0,0,0,0.193548387096774,0,0,0,0,0,0,0,0,0,0,0,0,0,0,773,160,20921,0.96,,,,1
5070,Mg2Zn0.98Sb2,Mg2Zn0.98Sb2,0,0,0,0,0,0,0,0,0,0,0,0,0,0,0,0,0,0,0,0,0,0,0,0,0,0,0,0,0,0.401606425702811,0,0,0,0,0,0,0,0,0,0,0,0,0,0,0,0.401606425702811,0,0,0,0,0.196787148594378,0,0,0,0,0,0,0,0,0,0,0,0,0,0,300,278,5364,0.76,,,,1
5071,Mg2Zn0.98Sb2,Mg2Zn0.98Sb2,0,0,0,0,0,0,0,0,0,0,0,0,0,0,0,0,0,0,0,0,0,0,0,0,0,0,0,0,0,0.401606425702811,0,0,0,0,0,0,0,0,0,0,0,0,0,0,0,0.401606425702811,0,0,0,0,0.196787148594378,0,0,0,0,0,0,0,0,0,0,0,0,0,0,373,297,4570,0.67,,,,1
5072,Mg2Zn0.98Sb2,Mg2Zn0.98Sb2,0,0,0,0,0,0,0,0,0,0,0,0,0,0,0,0,0,0,0,0,0,0,0,0,0,0,0,0,0,0.401606425702811,0,0,0,0,0,0,0,0,0,0,0,0,0,0,0,0.401606425702811,0,0,0,0,0.196787148594378,0,0,0,0,0,0,0,0,0,0,0,0,0,0,473,284,5132,0.67,,,,1
5073,Mg2Zn0.98Sb2,Mg2Zn0.98Sb2,0,0,0,0,0,0,0,0,0,0,0,0,0,0,0,0,0,0,0,0,0,0,0,0,0,0,0,0,0,0.401606425702811,0,0,0,0,0,0,0,0,0,0,0,0,0,0,0,0.401606425702811,0,0,0,0,0.196787148594378,0,0,0,0,0,0,0,0,0,0,0,0,0,0,573,242,7649,0.74,,,,1
5074,Mg2Zn0.98Sb2,Mg2Zn0.98Sb2,0,0,0,0,0,0,0,0,0,0,0,0,0,0,0,0,0,0,0,0,0,0,0,0,0,0,0,0,0,0.401606425702811,0,0,0,0,0,0,0,0,0,0,0,0,0,0,0,0.401606425702811,0,0,0,0,0.196787148594378,0,0,0,0,0,0,0,0,0,0,0,0,0,0,673,208,12632,0.84,,,,1
5075,Mg2Zn0.98Sb2,Mg2Zn0.98Sb2,0,0,0,0,0,0,0,0,0,0,0,0,0,0,0,0,0,0,0,0,0,0,0,0,0,0,0,0,0,0.401606425702811,0,0,0,0,0,0,0,0,0,0,0,0,0,0,0,0.401606425702811,0,0,0,0,0.196787148594378,0,0,0,0,0,0,0,0,0,0,0,0,0,0,773,186,18618,0.97,,,,1
5076,Mg2ZnSb2,Mg2ZnSb2,0,0,0,0,0,0,0,0,0,0,0,0,0,0,0,0,0,0,0,0,0,0,0,0,0,0,0,0,0,0.4,0,0,0,0,0,0,0,0,0,0,0,0,0,0,0,0.4,0,0,0,0,0.2,0,0,0,0,0,0,0,0,0,0,0,0,0,0,300,428,662,0.73,,,,1
5077,Mg2ZnSb2,Mg2ZnSb2,0,0,0,0,0,0,0,0,0,0,0,0,0,0,0,0,0,0,0,0,0,0,0,0,0,0,0,0,0,0.4,0,0,0,0,0,0,0,0,0,0,0,0,0,0,0,0.4,0,0,0,0,0.2,0,0,0,0,0,0,0,0,0,0,0,0,0,0,373,346,729,0.69,,,,1
5078,Mg2ZnSb2,Mg2ZnSb2,0,0,0,0,0,0,0,0,0,0,0,0,0,0,0,0,0,0,0,0,0,0,0,0,0,0,0,0,0,0.4,0,0,0,0,0,0,0,0,0,0,0,0,0,0,0,0.4,0,0,0,0,0.2,0,0,0,0,0,0,0,0,0,0,0,0,0,0,473,150,1523,0.74,,,,1
5079,Mg2ZnSb2,Mg2ZnSb2,0,0,0,0,0,0,0,0,0,0,0,0,0,0,0,0,0,0,0,0,0,0,0,0,0,0,0,0,0,0.4,0,0,0,0,0,0,0,0,0,0,0,0,0,0,0,0.4,0,0,0,0,0.2,0,0,0,0,0,0,0,0,0,0,0,0,0,0,573,100,3179,0.87,,,,1
5080,Mg2ZnSb2,Mg2ZnSb2,0,0,0,0,0,0,0,0,0,0,0,0,0,0,0,0,0,0,0,0,0,0,0,0,0,0,0,0,0,0.4,0,0,0,0,0,0,0,0,0,0,0,0,0,0,0,0.4,0,0,0,0,0.2,0,0,0,0,0,0,0,0,0,0,0,0,0,0,673,105,5629,1.03,,,,1
5081,Mg2ZnSb2,Mg2ZnSb2,0,0,0,0,0,0,0,0,0,0,0,0,0,0,0,0,0,0,0,0,0,0,0,0,0,0,0,0,0,0.4,0,0,0,0,0,0,0,0,0,0,0,0,0,0,0,0.4,0,0,0,0,0.2,0,0,0,0,0,0,0,0,0,0,0,0,0,0,773,120,8974,1.19,,,,1
5082,Mg2Zn1.02Sb2,Mg2Zn1.02Sb2,0,0,0,0,0,0,0,0,0,0,0,0,0,0,0,0,0,0,0,0,0,0,0,0,0,0,0,0,0,0.398406374501992,0,0,0,0,0,0,0,0,0,0,0,0,0,0,0,0.398406374501992,0,0,0,0,0.203187250996016,0,0,0,0,0,0,0,0,0,0,0,0,0,0,300,412,662,0.71,,,,1
5083,Mg2Zn1.02Sb2,Mg2Zn1.02Sb2,0,0,0,0,0,0,0,0,0,0,0,0,0,0,0,0,0,0,0,0,0,0,0,0,0,0,0,0,0,0.398406374501992,0,0,0,0,0,0,0,0,0,0,0,0,0,0,0,0.398406374501992,0,0,0,0,0.203187250996016,0,0,0,0,0,0,0,0,0,0,0,0,0,0,373,269,894,0.68,,,,1
5084,Mg2Zn1.02Sb2,Mg2Zn1.02Sb2,0,0,0,0,0,0,0,0,0,0,0,0,0,0,0,0,0,0,0,0,0,0,0,0,0,0,0,0,0,0.398406374501992,0,0,0,0,0,0,0,0,0,0,0,0,0,0,0,0.398406374501992,0,0,0,0,0.203187250996016,0,0,0,0,0,0,0,0,0,0,0,0,0,0,473,97,2052,0.73,,,,1
5085,Mg2Zn1.02Sb2,Mg2Zn1.02Sb2,0,0,0,0,0,0,0,0,0,0,0,0,0,0,0,0,0,0,0,0,0,0,0,0,0,0,0,0,0,0.398406374501992,0,0,0,0,0,0,0,0,0,0,0,0,0,0,0,0.398406374501992,0,0,0,0,0.203187250996016,0,0,0,0,0,0,0,0,0,0,0,0,0,0,573,72,4172,0.85,,,,1
5086,Mg2Zn1.02Sb2,Mg2Zn1.02Sb2,0,0,0,0,0,0,0,0,0,0,0,0,0,0,0,0,0,0,0,0,0,0,0,0,0,0,0,0,0,0.398406374501992,0,0,0,0,0,0,0,0,0,0,0,0,0,0,0,0.398406374501992,0,0,0,0,0.203187250996016,0,0,0,0,0,0,0,0,0,0,0,0,0,0,673,89,7152,1,,,,1
5087,Mg2Zn1.02Sb2,Mg2Zn1.02Sb2,0,0,0,0,0,0,0,0,0,0,0,0,0,0,0,0,0,0,0,0,0,0,0,0,0,0,0,0,0,0.398406374501992,0,0,0,0,0,0,0,0,0,0,0,0,0,0,0,0.398406374501992,0,0,0,0,0.203187250996016,0,0,0,0,0,0,0,0,0,0,0,0,0,0,773,110,11118,1.16,,,,1
5088,Mg2Zn1.04Sb2,Mg2Zn1.04Sb2,0,0,0,0,0,0,0,0,0,0,0,0,0,0,0,0,0,0,0,0,0,0,0,0,0,0,0,0,0,0.396825396825397,0,0,0,0,0,0,0,0,0,0,0,0,0,0,0,0.396825396825397,0,0,0,0,0.206349206349206,0,0,0,0,0,0,0,0,0,0,0,0,0,0,300,434,430,0.72,,,,1
5089,Mg2Zn1.04Sb2,Mg2Zn1.04Sb2,0,0,0,0,0,0,0,0,0,0,0,0,0,0,0,0,0,0,0,0,0,0,0,0,0,0,0,0,0,0.396825396825397,0,0,0,0,0,0,0,0,0,0,0,0,0,0,0,0.396825396825397,0,0,0,0,0.206349206349206,0,0,0,0,0,0,0,0,0,0,0,0,0,0,373,318,596,0.67,,,,1
5090,Mg2Zn1.04Sb2,Mg2Zn1.04Sb2,0,0,0,0,0,0,0,0,0,0,0,0,0,0,0,0,0,0,0,0,0,0,0,0,0,0,0,0,0,0.396825396825397,0,0,0,0,0,0,0,0,0,0,0,0,0,0,0,0.396825396825397,0,0,0,0,0.206349206349206,0,0,0,0,0,0,0,0,0,0,0,0,0,0,473,132,1391,0.64,,,,1
5091,Mg2Zn1.04Sb2,Mg2Zn1.04Sb2,0,0,0,0,0,0,0,0,0,0,0,0,0,0,0,0,0,0,0,0,0,0,0,0,0,0,0,0,0,0.396825396825397,0,0,0,0,0,0,0,0,0,0,0,0,0,0,0,0.396825396825397,0,0,0,0,0.206349206349206,0,0,0,0,0,0,0,0,0,0,0,0,0,0,573,95,3013,0.69,,,,1
5092,Mg2Zn1.04Sb2,Mg2Zn1.04Sb2,0,0,0,0,0,0,0,0,0,0,0,0,0,0,0,0,0,0,0,0,0,0,0,0,0,0,0,0,0,0.396825396825397,0,0,0,0,0,0,0,0,0,0,0,0,0,0,0,0.396825396825397,0,0,0,0,0.206349206349206,0,0,0,0,0,0,0,0,0,0,0,0,0,0,673,105,5464,0.78,,,,1
5093,Mg2Zn1.04Sb2,Mg2Zn1.04Sb2,0,0,0,0,0,0,0,0,0,0,0,0,0,0,0,0,0,0,0,0,0,0,0,0,0,0,0,0,0,0.396825396825397,0,0,0,0,0,0,0,0,0,0,0,0,0,0,0,0.396825396825397,0,0,0,0,0.206349206349206,0,0,0,0,0,0,0,0,0,0,0,0,0,0,773,122,8709,0.88,,,,1
5094,Mg1.98Li0.02Zn0.98Sb2,Mg1.98Li0.02Zn0.98Sb2,0,0,0,0,0,0,0,0,0,0,0,0,0,0,0.0040160642570281,0,0,0,0,0,0,0,0,0,0,0,0,0,0,0.397590361445783,0,0,0,0,0,0,0,0,0,0,0,0,0,0,0,0.401606425702811,0,0,0,0,0.196787148594378,0,0,0,0,0,0,0,0,0,0,0,0,0,0,300,77,100529,1.18,,,,1
5095,Mg1.98Li0.02Zn0.98Sb2,Mg1.98Li0.02Zn0.98Sb2,0,0,0,0,0,0,0,0,0,0,0,0,0,0,0.0040160642570281,0,0,0,0,0,0,0,0,0,0,0,0,0,0,0.397590361445783,0,0,0,0,0,0,0,0,0,0,0,0,0,0,0,0.401606425702811,0,0,0,0,0.196787148594378,0,0,0,0,0,0,0,0,0,0,0,0,0,0,373,92,83598,1.13,,,,1
5096,Mg1.98Li0.02Zn0.98Sb2,Mg1.98Li0.02Zn0.98Sb2,0,0,0,0,0,0,0,0,0,0,0,0,0,0,0.0040160642570281,0,0,0,0,0,0,0,0,0,0,0,0,0,0,0.397590361445783,0,0,0,0,0,0,0,0,0,0,0,0,0,0,0,0.401606425702811,0,0,0,0,0.196787148594378,0,0,0,0,0,0,0,0,0,0,0,0,0,0,473,111,67302,1.06,,,,1
5097,Mg1.98Li0.02Zn0.98Sb2,Mg1.98Li0.02Zn0.98Sb2,0,0,0,0,0,0,0,0,0,0,0,0,0,0,0.0040160642570281,0,0,0,0,0,0,0,0,0,0,0,0,0,0,0.397590361445783,0,0,0,0,0,0,0,0,0,0,0,0,0,0,0,0.401606425702811,0,0,0,0,0.196787148594378,0,0,0,0,0,0,0,0,0,0,0,0,0,0,573,130,55026,1.01,,,,1
5098,Mg1.98Li0.02Zn0.98Sb2,Mg1.98Li0.02Zn0.98Sb2,0,0,0,0,0,0,0,0,0,0,0,0,0,0,0.0040160642570281,0,0,0,0,0,0,0,0,0,0,0,0,0,0,0.397590361445783,0,0,0,0,0,0,0,0,0,0,0,0,0,0,0,0.401606425702811,0,0,0,0,0.196787148594378,0,0,0,0,0,0,0,0,0,0,0,0,0,0,673,146,45820,0.99,,,,1
5099,Mg1.98Li0.02Zn0.98Sb2,Mg1.98Li0.02Zn0.98Sb2,0,0,0,0,0,0,0,0,0,0,0,0,0,0,0.0040160642570281,0,0,0,0,0,0,0,0,0,0,0,0,0,0,0.397590361445783,0,0,0,0,0,0,0,0,0,0,0,0,0,0,0,0.401606425702811,0,0,0,0,0.196787148594378,0,0,0,0,0,0,0,0,0,0,0,0,0,0,773,158,38300,1.01,,,,1
5100,Mg1.98K0.02Zn0.98Sb2,Mg1.98K0.02Zn0.98Sb2,0,0,0,0,0,0,0,0,0,0,0,0,0,0,0,0,0,0,0,0,0,0,0,0,0,0,0,0,0,0.397590361445783,0,0,0,0,0,0,0,0,0,0,0,0,0,0,0,0.401606425702811,0,0,0,0,0.196787148594378,0,0,0,0,0,0,0,0.0040160642570281,0,0,0,0,0,0,300,206,10688,0.74,,,,1
5101,Mg1.98K0.02Zn0.98Sb2,Mg1.98K0.02Zn0.98Sb2,0,0,0,0,0,0,0,0,0,0,0,0,0,0,0,0,0,0,0,0,0,0,0,0,0,0,0,0,0,0.397590361445783,0,0,0,0,0,0,0,0,0,0,0,0,0,0,0,0.401606425702811,0,0,0,0,0.196787148594378,0,0,0,0,0,0,0,0.0040160642570281,0,0,0,0,0,0,373,237,8677,0.67,,,,1
5102,Mg1.98K0.02Zn0.98Sb2,Mg1.98K0.02Zn0.98Sb2,0,0,0,0,0,0,0,0,0,0,0,0,0,0,0,0,0,0,0,0,0,0,0,0,0,0,0,0,0,0.397590361445783,0,0,0,0,0,0,0,0,0,0,0,0,0,0,0,0.401606425702811,0,0,0,0,0.196787148594378,0,0,0,0,0,0,0,0.0040160642570281,0,0,0,0,0,0,473,255,7407,0.63,,,,1
5103,Mg1.98K0.02Zn0.98Sb2,Mg1.98K0.02Zn0.98Sb2,0,0,0,0,0,0,0,0,0,0,0,0,0,0,0,0,0,0,0,0,0,0,0,0,0,0,0,0,0,0.397590361445783,0,0,0,0,0,0,0,0,0,0,0,0,0,0,0,0.401606425702811,0,0,0,0,0.196787148594378,0,0,0,0,0,0,0,0.0040160642570281,0,0,0,0,0,0,573,234,8254,0.67,,,,1
5104,Mg1.98K0.02Zn0.98Sb2,Mg1.98K0.02Zn0.98Sb2,0,0,0,0,0,0,0,0,0,0,0,0,0,0,0,0,0,0,0,0,0,0,0,0,0,0,0,0,0,0.397590361445783,0,0,0,0,0,0,0,0,0,0,0,0,0,0,0,0.401606425702811,0,0,0,0,0.196787148594378,0,0,0,0,0,0,0,0.0040160642570281,0,0,0,0,0,0,673,207,12063,0.76,,,,1
5105,Mg1.98K0.02Zn0.98Sb2,Mg1.98K0.02Zn0.98Sb2,0,0,0,0,0,0,0,0,0,0,0,0,0,0,0,0,0,0,0,0,0,0,0,0,0,0,0,0,0,0.397590361445783,0,0,0,0,0,0,0,0,0,0,0,0,0,0,0,0.401606425702811,0,0,0,0,0.196787148594378,0,0,0,0,0,0,0,0.0040160642570281,0,0,0,0,0,0,773,185,17143,0.87,,,,1
5106,Mg1.98Ag0.02Zn0.98Sb2,Mg1.98Ag0.02Zn0.98Sb2,0,0,0,0,0,0,0,0,0,0,0,0,0,0,0,0,0,0,0,0,0,0,0,0,0,0,0,0,0,0.397590361445783,0,0,0,0,0,0,0,0,0,0,0,0,0,0,0,0.401606425702811,0,0,0,0,0.196787148594378,0,0,0.0040160642570281,0,0,0,0,0,0,0,0,0,0,0,300,95,62222,1.08,,,,1
5107,Mg1.98Ag0.02Zn0.98Sb2,Mg1.98Ag0.02Zn0.98Sb2,0,0,0,0,0,0,0,0,0,0,0,0,0,0,0,0,0,0,0,0,0,0,0,0,0,0,0,0,0,0.397590361445783,0,0,0,0,0,0,0,0,0,0,0,0,0,0,0,0.401606425702811,0,0,0,0,0.196787148594378,0,0,0.0040160642570281,0,0,0,0,0,0,0,0,0,0,0,373,114,50794,1,,,,1
5108,Mg1.98Ag0.02Zn0.98Sb2,Mg1.98Ag0.02Zn0.98Sb2,0,0,0,0,0,0,0,0,0,0,0,0,0,0,0,0,0,0,0,0,0,0,0,0,0,0,0,0,0,0.397590361445783,0,0,0,0,0,0,0,0,0,0,0,0,0,0,0,0.401606425702811,0,0,0,0,0.196787148594378,0,0,0.0040160642570281,0,0,0,0,0,0,0,0,0,0,0,473,133,41693,0.94,,,,1
5109,Mg1.98Ag0.02Zn0.98Sb2,Mg1.98Ag0.02Zn0.98Sb2,0,0,0,0,0,0,0,0,0,0,0,0,0,0,0,0,0,0,0,0,0,0,0,0,0,0,0,0,0,0.397590361445783,0,0,0,0,0,0,0,0,0,0,0,0,0,0,0,0.401606425702811,0,0,0,0,0.196787148594378,0,0,0.0040160642570281,0,0,0,0,0,0,0,0,0,0,0,573,151,34921,0.92,,,,1
5110,Mg1.98Ag0.02Zn0.98Sb2,Mg1.98Ag0.02Zn0.98Sb2,0,0,0,0,0,0,0,0,0,0,0,0,0,0,0,0,0,0,0,0,0,0,0,0,0,0,0,0,0,0.397590361445783,0,0,0,0,0,0,0,0,0,0,0,0,0,0,0,0.401606425702811,0,0,0,0,0.196787148594378,0,0,0.0040160642570281,0,0,0,0,0,0,0,0,0,0,0,673,162,29841,0.92,,,,1
5111,Mg1.98Ag0.02Zn0.98Sb2,Mg1.98Ag0.02Zn0.98Sb2,0,0,0,0,0,0,0,0,0,0,0,0,0,0,0,0,0,0,0,0,0,0,0,0,0,0,0,0,0,0.397590361445783,0,0,0,0,0,0,0,0,0,0,0,0,0,0,0,0.401606425702811,0,0,0,0,0.196787148594378,0,0,0.0040160642570281,0,0,0,0,0,0,0,0,0,0,0,773,166,27513,0.97,,,,1
5112,Mg1.96Li0.04Zn0.98Sb2,Mg1.96Li0.04Zn0.98Sb2,0,0,0,0,0,0,0,0,0,0,0,0,0,0,0.0080321285140562,0,0,0,0,0,0,0,0,0,0,0,0,0,0,0.393574297188755,0,0,0,0,0,0,0,0,0,0,0,0,0,0,0,0.401606425702811,0,0,0,0,0.196787148594378,0,0,0,0,0,0,0,0,0,0,0,0,0,0,300,52,153439,1.42,,,,1
5113,Mg1.96Li0.04Zn0.98Sb2,Mg1.96Li0.04Zn0.98Sb2,0,0,0,0,0,0,0,0,0,0,0,0,0,0,0.0080321285140562,0,0,0,0,0,0,0,0,0,0,0,0,0,0,0.393574297188755,0,0,0,0,0,0,0,0,0,0,0,0,0,0,0,0.401606425702811,0,0,0,0,0.196787148594378,0,0,0,0,0,0,0,0,0,0,0,0,0,0,373,63,127831,1.34,,,,1
5114,Mg1.96Li0.04Zn0.98Sb2,Mg1.96Li0.04Zn0.98Sb2,0,0,0,0,0,0,0,0,0,0,0,0,0,0,0.0080321285140562,0,0,0,0,0,0,0,0,0,0,0,0,0,0,0.393574297188755,0,0,0,0,0,0,0,0,0,0,0,0,0,0,0,0.401606425702811,0,0,0,0,0.196787148594378,0,0,0,0,0,0,0,0,0,0,0,0,0,0,473,77,103280,1.26,,,,1
5115,Mg1.96Li0.04Zn0.98Sb2,Mg1.96Li0.04Zn0.98Sb2,0,0,0,0,0,0,0,0,0,0,0,0,0,0,0.0080321285140562,0,0,0,0,0,0,0,0,0,0,0,0,0,0,0.393574297188755,0,0,0,0,0,0,0,0,0,0,0,0,0,0,0,0.401606425702811,0,0,0,0,0.196787148594378,0,0,0,0,0,0,0,0,0,0,0,0,0,0,573,90,84233,1.18,,,,1
5116,Mg1.96Li0.04Zn0.98Sb2,Mg1.96Li0.04Zn0.98Sb2,0,0,0,0,0,0,0,0,0,0,0,0,0,0,0.0080321285140562,0,0,0,0,0,0,0,0,0,0,0,0,0,0,0.393574297188755,0,0,0,0,0,0,0,0,0,0,0,0,0,0,0,0.401606425702811,0,0,0,0,0.196787148594378,0,0,0,0,0,0,0,0,0,0,0,0,0,0,673,105,70053,1.12,,,,1
5117,Mg1.96Li0.04Zn0.98Sb2,Mg1.96Li0.04Zn0.98Sb2,0,0,0,0,0,0,0,0,0,0,0,0,0,0,0.0080321285140562,0,0,0,0,0,0,0,0,0,0,0,0,0,0,0.393574297188755,0,0,0,0,0,0,0,0,0,0,0,0,0,0,0,0.401606425702811,0,0,0,0,0.196787148594378,0,0,0,0,0,0,0,0,0,0,0,0,0,0,773,122,58836,1.1,,,,1
5118,Ag0.97CrSe2,Ag0.97CrSe2,0,0,0,0,0,0,0,0,0,0,0,0,0,0,0,0,0,0,0,0,0,0,0,0,0.251889168765743,0,0,0,0,0,0,0,0,0,0,0,0,0.503778337531486,0,0,0,0,0,0,0,0,0,0,0,0,0,0,0,0.244332493702771,0,0,0,0,0,0,0,0,0,0,0,303,85,26857,0.5,,,,1
5119,Ag0.97CrSe2,Ag0.97CrSe2,0,0,0,0,0,0,0,0,0,0,0,0,0,0,0,0,0,0,0,0,0,0,0,0,0.251889168765743,0,0,0,0,0,0,0,0,0,0,0,0,0.503778337531486,0,0,0,0,0,0,0,0,0,0,0,0,0,0,0,0.244332493702771,0,0,0,0,0,0,0,0,0,0,0,403,97,21364,0.44,,,,1
5120,Ag0.97CrSe2,Ag0.97CrSe2,0,0,0,0,0,0,0,0,0,0,0,0,0,0,0,0,0,0,0,0,0,0,0,0,0.251889168765743,0,0,0,0,0,0,0,0,0,0,0,0,0.503778337531486,0,0,0,0,0,0,0,0,0,0,0,0,0,0,0,0.244332493702771,0,0,0,0,0,0,0,0,0,0,0,503,118,14157,0.41,,,,1
5121,Ag0.97CrSe2,Ag0.97CrSe2,0,0,0,0,0,0,0,0,0,0,0,0,0,0,0,0,0,0,0,0,0,0,0,0,0.251889168765743,0,0,0,0,0,0,0,0,0,0,0,0,0.503778337531486,0,0,0,0,0,0,0,0,0,0,0,0,0,0,0,0.244332493702771,0,0,0,0,0,0,0,0,0,0,0,603,131,12601,0.4,,,,1
5122,Ag0.97CrSe2,Ag0.97CrSe2,0,0,0,0,0,0,0,0,0,0,0,0,0,0,0,0,0,0,0,0,0,0,0,0,0.251889168765743,0,0,0,0,0,0,0,0,0,0,0,0,0.503778337531486,0,0,0,0,0,0,0,0,0,0,0,0,0,0,0,0.244332493702771,0,0,0,0,0,0,0,0,0,0,0,703,144,11217,0.4,,,,1
5123,Ag0.97CrSe2,Ag0.97CrSe2,0,0,0,0,0,0,0,0,0,0,0,0,0,0,0,0,0,0,0,0,0,0,0,0,0.251889168765743,0,0,0,0,0,0,0,0,0,0,0,0,0.503778337531486,0,0,0,0,0,0,0,0,0,0,0,0,0,0,0,0.244332493702771,0,0,0,0,0,0,0,0,0,0,0,753,157,10000,0.4,,,,1
5124,Ag0.97Cr0.99Sb0.01Se2,Ag0.97Cr0.99Sb0.01Se2,0,0,0,0,0,0,0,0,0,0,0,0,0,0,0,0,0,0,0,0,0,0,0,0,0.249370277078086,0,0,0,0,0,0,0,0,0,0,0,0,0.503778337531486,0,0,0,0,0,0,0,0.0025188916876574,0,0,0,0,0,0,0,0.244332493702771,0,0,0,0,0,0,0,0,0,0,0,303,79,30323,0.59,,,,1
5125,Ag0.97Cr0.99Sb0.01Se2,Ag0.97Cr0.99Sb0.01Se2,0,0,0,0,0,0,0,0,0,0,0,0,0,0,0,0,0,0,0,0,0,0,0,0,0.249370277078086,0,0,0,0,0,0,0,0,0,0,0,0,0.503778337531486,0,0,0,0,0,0,0,0.0025188916876574,0,0,0,0,0,0,0,0.244332493702771,0,0,0,0,0,0,0,0,0,0,0,403,89,19184,0.52,,,,1
