Repository: anilkunwar/thermoelectrics

# Machine learning assisted design of thermoelectrics

a. Machine Learning

# Fetching the upto date data of thermoelectricity (Informatics)

# Featurization:

The computer code to convert the multicomponent chemical formula and temperature row into composition-temperature feature vector
Binary alloys/compunds with upload from json files
Multicomponent alloys/compunds with upload from json files

# Informatics approach to classify p-type and n-type thermoelectric materials

Basic Illustrative Tutorials
Querying the Abstracts on the Materials Science, Applied Physics and Condensed Matter Physics on Keyterms Specific to Thermoelectrics
NER analysis for material type classification

File: machine_learning/vae_regression/latent_space_visualization/thermoelectric_materials.csv (part 32 of 33)
Unnamed: 0,Formula,modformula,In,Tl,La,Sr,Mn,Ni,Ru,Pd,Hf,Cs,Sc,Co,Si,Fe,Li,Cl,Yb,Te,N,Ti,Cd,Zr,Y,Ga,Cr,Pr,Tm,Br,Ca,Mg,Rb,Au,Nd,Ce,Ho,I,Ba,Se,Pb,Ge,Gd,Tb,Dy,Cu,Na,Sb,Bi,P,As,Sm,Zn,Al,Sn,Ag,Nb,Mo,V,S,K,Lu,O,Eu,Ta,B,Er,temperature(K),seebeck_coefficient(μV/K),electrical_conductivity(S/m),thermal_conductivity(W/mK),power_factor(W/mK2),ZT,reference,sum_elements
5126,Ag0.97Cr0.99Sb0.01Se2,Ag0.97Cr0.99Sb0.01Se2,0,0,0,0,0,0,0,0,0,0,0,0,0,0,0,0,0,0,0,0,0,0,0,0,0.249370277078086,0,0,0,0,0,0,0,0,0,0,0,0,0.503778337531486,0,0,0,0,0,0,0,0.0025188916876574,0,0,0,0,0,0,0,0.244332493702771,0,0,0,0,0,0,0,0,0,0,0,503,111,15016,0.51,,,,1
5127,Ag0.97Cr0.99Sb0.01Se2,Ag0.97Cr0.99Sb0.01Se2,0,0,0,0,0,0,0,0,0,0,0,0,0,0,0,0,0,0,0,0,0,0,0,0,0.249370277078086,0,0,0,0,0,0,0,0,0,0,0,0,0.503778337531486,0,0,0,0,0,0,0,0.0025188916876574,0,0,0,0,0,0,0,0.244332493702771,0,0,0,0,0,0,0,0,0,0,0,603,132,13545,0.47,,,,1
5128,Ag0.97Cr0.99Sb0.01Se2,Ag0.97Cr0.99Sb0.01Se2,0,0,0,0,0,0,0,0,0,0,0,0,0,0,0,0,0,0,0,0,0,0,0,0,0.249370277078086,0,0,0,0,0,0,0,0,0,0,0,0,0.503778337531486,0,0,0,0,0,0,0,0.0025188916876574,0,0,0,0,0,0,0,0.244332493702771,0,0,0,0,0,0,0,0,0,0,0,703,168,10240,0.46,,,,1
5129,Ag0.97Cr0.99Sb0.01Se2,Ag0.97Cr0.99Sb0.01Se2,0,0,0,0,0,0,0,0,0,0,0,0,0,0,0,0,0,0,0,0,0,0,0,0,0.249370277078086,0,0,0,0,0,0,0,0,0,0,0,0,0.503778337531486,0,0,0,0,0,0,0,0.0025188916876574,0,0,0,0,0,0,0,0.244332493702771,0,0,0,0,0,0,0,0,0,0,0,753,197,7556,0.46,,,,1
5130,Ag0.97Cr0.97Sb0.03Se2,Ag0.97Cr0.97Sb0.03Se2,0,0,0,0,0,0,0,0,0,0,0,0,0,0,0,0,0,0,0,0,0,0,0,0,0.244332493702771,0,0,0,0,0,0,0,0,0,0,0,0,0.503778337531486,0,0,0,0,0,0,0,0.0075566750629722,0,0,0,0,0,0,0,0.244332493702771,0,0,0,0,0,0,0,0,0,0,0,303,74,32414,0.54,,,,1
5131,Ag0.97Cr0.97Sb0.03Se2,Ag0.97Cr0.97Sb0.03Se2,0,0,0,0,0,0,0,0,0,0,0,0,0,0,0,0,0,0,0,0,0,0,0,0,0.244332493702771,0,0,0,0,0,0,0,0,0,0,0,0,0.503778337531486,0,0,0,0,0,0,0,0.0075566750629722,0,0,0,0,0,0,0,0.244332493702771,0,0,0,0,0,0,0,0,0,0,0,403,86,21461,0.47,,,,1
5132,Ag0.97Cr0.97Sb0.03Se2,Ag0.97Cr0.97Sb0.03Se2,0,0,0,0,0,0,0,0,0,0,0,0,0,0,0,0,0,0,0,0,0,0,0,0,0.244332493702771,0,0,0,0,0,0,0,0,0,0,0,0,0.503778337531486,0,0,0,0,0,0,0,0.0075566750629722,0,0,0,0,0,0,0,0.244332493702771,0,0,0,0,0,0,0,0,0,0,0,503,111,17091,0.45,,,,1
5133,Ag0.97Cr0.97Sb0.03Se2,Ag0.97Cr0.97Sb0.03Se2,0,0,0,0,0,0,0,0,0,0,0,0,0,0,0,0,0,0,0,0,0,0,0,0,0.244332493702771,0,0,0,0,0,0,0,0,0,0,0,0,0.503778337531486,0,0,0,0,0,0,0,0.0075566750629722,0,0,0,0,0,0,0,0.244332493702771,0,0,0,0,0,0,0,0,0,0,0,603,129,17153,0.42,,,,1
5134,Ag0.97Cr0.97Sb0.03Se2,Ag0.97Cr0.97Sb0.03Se2,0,0,0,0,0,0,0,0,0,0,0,0,0,0,0,0,0,0,0,0,0,0,0,0,0.244332493702771,0,0,0,0,0,0,0,0,0,0,0,0,0.503778337531486,0,0,0,0,0,0,0,0.0075566750629722,0,0,0,0,0,0,0,0.244332493702771,0,0,0,0,0,0,0,0,0,0,0,703,150,15772,0.41,,,,1
5135,Ag0.97Cr0.97Sb0.03Se2,Ag0.97Cr0.97Sb0.03Se2,0,0,0,0,0,0,0,0,0,0,0,0,0,0,0,0,0,0,0,0,0,0,0,0,0.244332493702771,0,0,0,0,0,0,0,0,0,0,0,0,0.503778337531486,0,0,0,0,0,0,0,0.0075566750629722,0,0,0,0,0,0,0,0.244332493702771,0,0,0,0,0,0,0,0,0,0,0,753,172,12983,0.41,,,,1
5136,Ag0.97Cr0.95Sb0.05Se2,Ag0.97Cr0.95Sb0.05Se2,0,0,0,0,0,0,0,0,0,0,0,0,0,0,0,0,0,0,0,0,0,0,0,0,0.239294710327456,0,0,0,0,0,0,0,0,0,0,0,0,0.503778337531486,0,0,0,0,0,0,0,0.0125944584382871,0,0,0,0,0,0,0,0.244332493702771,0,0,0,0,0,0,0,0,0,0,0,303,83,20889,0.61,,,,1
5137,Ag0.97Cr0.95Sb0.05Se2,Ag0.97Cr0.95Sb0.05Se2,0,0,0,0,0,0,0,0,0,0,0,0,0,0,0,0,0,0,0,0,0,0,0,0,0.239294710327456,0,0,0,0,0,0,0,0,0,0,0,0,0.503778337531486,0,0,0,0,0,0,0,0.0125944584382871,0,0,0,0,0,0,0,0.244332493702771,0,0,0,0,0,0,0,0,0,0,0,403,96,12240,0.52,,,,1
5138,Ag0.97Cr0.95Sb0.05Se2,Ag0.97Cr0.95Sb0.05Se2,0,0,0,0,0,0,0,0,0,0,0,0,0,0,0,0,0,0,0,0,0,0,0,0,0.239294710327456,0,0,0,0,0,0,0,0,0,0,0,0,0.503778337531486,0,0,0,0,0,0,0,0.0125944584382871,0,0,0,0,0,0,0,0.244332493702771,0,0,0,0,0,0,0,0,0,0,0,503,119,9792,0.51,,,,1
5139,Ag0.97Cr0.95Sb0.05Se2,Ag0.97Cr0.95Sb0.05Se2,0,0,0,0,0,0,0,0,0,0,0,0,0,0,0,0,0,0,0,0,0,0,0,0,0.239294710327456,0,0,0,0,0,0,0,0,0,0,0,0,0.503778337531486,0,0,0,0,0,0,0,0.0125944584382871,0,0,0,0,0,0,0,0.244332493702771,0,0,0,0,0,0,0,0,0,0,0,603,136,10491,0.49,,,,1
5140,Ag0.97Cr0.95Sb0.05Se2,Ag0.97Cr0.95Sb0.05Se2,0,0,0,0,0,0,0,0,0,0,0,0,0,0,0,0,0,0,0,0,0,0,0,0,0.239294710327456,0,0,0,0,0,0,0,0,0,0,0,0,0.503778337531486,0,0,0,0,0,0,0,0.0125944584382871,0,0,0,0,0,0,0,0.244332493702771,0,0,0,0,0,0,0,0,0,0,0,703,168,9109,0.46,,,,1
5141,Ag0.97Cr0.95Sb0.05Se2,Ag0.97Cr0.95Sb0.05Se2,0,0,0,0,0,0,0,0,0,0,0,0,0,0,0,0,0,0,0,0,0,0,0,0,0.239294710327456,0,0,0,0,0,0,0,0,0,0,0,0,0.503778337531486,0,0,0,0,0,0,0,0.0125944584382871,0,0,0,0,0,0,0,0.244332493702771,0,0,0,0,0,0,0,0,0,0,0,753,200,6743,0.5,,,,1
5142,Ag0.97Cr0.99Bi0.01Se2,Ag0.97Cr0.99Bi0.01Se2,0,0,0,0,0,0,0,0,0,0,0,0,0,0,0,0,0,0,0,0,0,0,0,0,0.249370277078086,0,0,0,0,0,0,0,0,0,0,0,0,0.503778337531486,0,0,0,0,0,0,0,0,0.0025188916876574,0,0,0,0,0,0,0.244332493702771,0,0,0,0,0,0,0,0,0,0,0,303,78,22488,0.53,,,,1
5143,Ag0.97Cr0.99Bi0.01Se2,Ag0.97Cr0.99Bi0.01Se2,0,0,0,0,0,0,0,0,0,0,0,0,0,0,0,0,0,0,0,0,0,0,0,0,0.249370277078086,0,0,0,0,0,0,0,0,0,0,0,0,0.503778337531486,0,0,0,0,0,0,0,0,0.0025188916876574,0,0,0,0,0,0,0.244332493702771,0,0,0,0,0,0,0,0,0,0,0,403,93,16549,0.46,,,,1
5144,Ag0.97Cr0.99Bi0.01Se2,Ag0.97Cr0.99Bi0.01Se2,0,0,0,0,0,0,0,0,0,0,0,0,0,0,0,0,0,0,0,0,0,0,0,0,0.249370277078086,0,0,0,0,0,0,0,0,0,0,0,0,0.503778337531486,0,0,0,0,0,0,0,0,0.0025188916876574,0,0,0,0,0,0,0.244332493702771,0,0,0,0,0,0,0,0,0,0,0,503,112,12368,0.45,,,,1
5145,Ag0.97Cr0.99Bi0.01Se2,Ag0.97Cr0.99Bi0.01Se2,0,0,0,0,0,0,0,0,0,0,0,0,0,0,0,0,0,0,0,0,0,0,0,0,0.249370277078086,0,0,0,0,0,0,0,0,0,0,0,0,0.503778337531486,0,0,0,0,0,0,0,0,0.0025188916876574,0,0,0,0,0,0,0.244332493702771,0,0,0,0,0,0,0,0,0,0,0,603,125,12082,0.4,,,,1
5146,Ag0.97Cr0.99Bi0.01Se2,Ag0.97Cr0.99Bi0.01Se2,0,0,0,0,0,0,0,0,0,0,0,0,0,0,0,0,0,0,0,0,0,0,0,0,0.249370277078086,0,0,0,0,0,0,0,0,0,0,0,0,0.503778337531486,0,0,0,0,0,0,0,0,0.0025188916876574,0,0,0,0,0,0,0.244332493702771,0,0,0,0,0,0,0,0,0,0,0,703,156,9792,0.39,,,,1
5147,Ag0.97Cr0.99Bi0.01Se2,Ag0.97Cr0.99Bi0.01Se2,0,0,0,0,0,0,0,0,0,0,0,0,0,0,0,0,0,0,0,0,0,0,0,0,0.249370277078086,0,0,0,0,0,0,0,0,0,0,0,0,0.503778337531486,0,0,0,0,0,0,0,0,0.0025188916876574,0,0,0,0,0,0,0.244332493702771,0,0,0,0,0,0,0,0,0,0,0,753,188,7618,0.4,,,,1
5148,Ag0.97Cr0.97Bi0.03Se2,Ag0.97Cr0.97Bi0.03Se2,0,0,0,0,0,0,0,0,0,0,0,0,0,0,0,0,0,0,0,0,0,0,0,0,0.244332493702771,0,0,0,0,0,0,0,0,0,0,0,0,0.503778337531486,0,0,0,0,0,0,0,0,0.0075566750629722,0,0,0,0,0,0,0.244332493702771,0,0,0,0,0,0,0,0,0,0,0,303,78,24870,0.49,,,,1
5149,Ag0.97Cr0.97Bi0.03Se2,Ag0.97Cr0.97Bi0.03Se2,0,0,0,0,0,0,0,0,0,0,0,0,0,0,0,0,0,0,0,0,0,0,0,0,0.244332493702771,0,0,0,0,0,0,0,0,0,0,0,0,0.503778337531486,0,0,0,0,0,0,0,0,0.0075566750629722,0,0,0,0,0,0,0.244332493702771,0,0,0,0,0,0,0,0,0,0,0,403,85,18008,0.43,,,,1
5150,Ag0.97Cr0.97Bi0.03Se2,Ag0.97Cr0.97Bi0.03Se2,0,0,0,0,0,0,0,0,0,0,0,0,0,0,0,0,0,0,0,0,0,0,0,0,0.244332493702771,0,0,0,0,0,0,0,0,0,0,0,0,0.503778337531486,0,0,0,0,0,0,0,0,0.0075566750629722,0,0,0,0,0,0,0.244332493702771,0,0,0,0,0,0,0,0,0,0,0,503,106,15260,0.41,,,,1
5151,Ag0.97Cr0.97Bi0.03Se2,Ag0.97Cr0.97Bi0.03Se2,0,0,0,0,0,0,0,0,0,0,0,0,0,0,0,0,0,0,0,0,0,0,0,0,0.244332493702771,0,0,0,0,0,0,0,0,0,0,0,0,0.503778337531486,0,0,0,0,0,0,0,0,0.0075566750629722,0,0,0,0,0,0,0.244332493702771,0,0,0,0,0,0,0,0,0,0,0,603,120,15410,0.4,,,,1
5152,Ag0.97Cr0.97Bi0.03Se2,Ag0.97Cr0.97Bi0.03Se2,0,0,0,0,0,0,0,0,0,0,0,0,0,0,0,0,0,0,0,0,0,0,0,0,0.244332493702771,0,0,0,0,0,0,0,0,0,0,0,0,0.503778337531486,0,0,0,0,0,0,0,0,0.0075566750629722,0,0,0,0,0,0,0.244332493702771,0,0,0,0,0,0,0,0,0,0,0,703,152,12877,0.4,,,,1
5153,Ag0.97Cr0.97Bi0.03Se2,Ag0.97Cr0.97Bi0.03Se2,0,0,0,0,0,0,0,0,0,0,0,0,0,0,0,0,0,0,0,0,0,0,0,0,0.244332493702771,0,0,0,0,0,0,0,0,0,0,0,0,0.503778337531486,0,0,0,0,0,0,0,0,0.0075566750629722,0,0,0,0,0,0,0.244332493702771,0,0,0,0,0,0,0,0,0,0,0,753,181,10468,0.4,,,,1
5154,Ag0.97Cr0.95Bi0.05Se2,Ag0.97Cr0.95Bi0.05Se2,0,0,0,0,0,0,0,0,0,0,0,0,0,0,0,0,0,0,0,0,0,0,0,0,0.239294710327456,0,0,0,0,0,0,0,0,0,0,0,0,0.503778337531486,0,0,0,0,0,0,0,0,0.0125944584382871,0,0,0,0,0,0,0.244332493702771,0,0,0,0,0,0,0,0,0,0,0,303,88,21364,0.54,,,,1
5155,Ag0.97Cr0.95Bi0.05Se2,Ag0.97Cr0.95Bi0.05Se2,0,0,0,0,0,0,0,0,0,0,0,0,0,0,0,0,0,0,0,0,0,0,0,0,0.239294710327456,0,0,0,0,0,0,0,0,0,0,0,0,0.503778337531486,0,0,0,0,0,0,0,0,0.0125944584382871,0,0,0,0,0,0,0.244332493702771,0,0,0,0,0,0,0,0,0,0,0,403,97,14780,0.47,,,,1
5156,Ag0.97Cr0.95Bi0.05Se2,Ag0.97Cr0.95Bi0.05Se2,0,0,0,0,0,0,0,0,0,0,0,0,0,0,0,0,0,0,0,0,0,0,0,0,0.239294710327456,0,0,0,0,0,0,0,0,0,0,0,0,0.503778337531486,0,0,0,0,0,0,0,0,0.0125944584382871,0,0,0,0,0,0,0.244332493702771,0,0,0,0,0,0,0,0,0,0,0,503,116,12020,0.47,,,,1
5157,Ag0.97Cr0.95Bi0.05Se2,Ag0.97Cr0.95Bi0.05Se2,0,0,0,0,0,0,0,0,0,0,0,0,0,0,0,0,0,0,0,0,0,0,0,0,0.239294710327456,0,0,0,0,0,0,0,0,0,0,0,0,0.503778337531486,0,0,0,0,0,0,0,0,0.0125944584382871,0,0,0,0,0,0,0.244332493702771,0,0,0,0,0,0,0,0,0,0,0,603,127,12336,0.46,,,,1
5158,Ag0.97Cr0.95Bi0.05Se2,Ag0.97Cr0.95Bi0.05Se2,0,0,0,0,0,0,0,0,0,0,0,0,0,0,0,0,0,0,0,0,0,0,0,0,0.239294710327456,0,0,0,0,0,0,0,0,0,0,0,0,0.503778337531486,0,0,0,0,0,0,0,0,0.0125944584382871,0,0,0,0,0,0,0.244332493702771,0,0,0,0,0,0,0,0,0,0,0,703,163,8902,0.46,,,,1
5159,Ag0.97Cr0.95Bi0.05Se2,Ag0.97Cr0.95Bi0.05Se2,0,0,0,0,0,0,0,0,0,0,0,0,0,0,0,0,0,0,0,0,0,0,0,0,0.239294710327456,0,0,0,0,0,0,0,0,0,0,0,0,0.503778337531486,0,0,0,0,0,0,0,0,0.0125944584382871,0,0,0,0,0,0,0.244332493702771,0,0,0,0,0,0,0,0,0,0,0,753,188,6601,0.46,,,,1
5160,SnTe,SnTe,0,0,0,0,0,0,0,0,0,0,0,0,0,0,0,0,0,0.5,0,0,0,0,0,0,0,0,0,0,0,0,0,0,0,0,0,0,0,0,0,0,0,0,0,0,0,0,0,0,0,0,0,0,0.5,0,0,0,0,0,0,0,0,0,0,0,0,323,37,761798,8.13,,,,1
5161,SnTe,SnTe,0,0,0,0,0,0,0,0,0,0,0,0,0,0,0,0,0,0.5,0,0,0,0,0,0,0,0,0,0,0,0,0,0,0,0,0,0,0,0,0,0,0,0,0,0,0,0,0,0,0,0,0,0,0.5,0,0,0,0,0,0,0,0,0,0,0,0,423,41,562921,7.55,,,,1
5162,SnTe,SnTe,0,0,0,0,0,0,0,0,0,0,0,0,0,0,0,0,0,0.5,0,0,0,0,0,0,0,0,0,0,0,0,0,0,0,0,0,0,0,0,0,0,0,0,0,0,0,0,0,0,0,0,0,0,0.5,0,0,0,0,0,0,0,0,0,0,0,0,523,50,421348,6.7,,,,1
5163,SnTe,SnTe,0,0,0,0,0,0,0,0,0,0,0,0,0,0,0,0,0,0.5,0,0,0,0,0,0,0,0,0,0,0,0,0,0,0,0,0,0,0,0,0,0,0,0,0,0,0,0,0,0,0,0,0,0,0.5,0,0,0,0,0,0,0,0,0,0,0,0,623,64,320225,5.63,,,,1
5164,SnTe,SnTe,0,0,0,0,0,0,0,0,0,0,0,0,0,0,0,0,0,0.5,0,0,0,0,0,0,0,0,0,0,0,0,0,0,0,0,0,0,0,0,0,0,0,0,0,0,0,0,0,0,0,0,0,0,0.5,0,0,0,0,0,0,0,0,0,0,0,0,723,82,241573,4.61,,,,1
5165,Sn0.985In0.015Te,Sn0.985In0.015Te,0.0075,0,0,0,0,0,0,0,0,0,0,0,0,0,0,0,0,0.5,0,0,0,0,0,0,0,0,0,0,0,0,0,0,0,0,0,0,0,0,0,0,0,0,0,0,0,0,0,0,0,0,0,0,0.4925,0,0,0,0,0,0,0,0,0,0,0,0,323,53,559551,6.38,,,,1
5166,Sn0.985In0.015Te,Sn0.985In0.015Te,0.0075,0,0,0,0,0,0,0,0,0,0,0,0,0,0,0,0,0.5,0,0,0,0,0,0,0,0,0,0,0,0,0,0,0,0,0,0,0,0,0,0,0,0,0,0,0,0,0,0,0,0,0,0,0.4925,0,0,0,0,0,0,0,0,0,0,0,0,423,64,420230,5.72,,,,1
5167,Sn0.985In0.015Te,Sn0.985In0.015Te,0.0075,0,0,0,0,0,0,0,0,0,0,0,0,0,0,0,0,0.5,0,0,0,0,0,0,0,0,0,0,0,0,0,0,0,0,0,0,0,0,0,0,0,0,0,0,0,0,0,0,0,0,0,0,0.4925,0,0,0,0,0,0,0,0,0,0,0,0,523,76,316854,5.06,,,,1
5168,Sn0.985In0.015Te,Sn0.985In0.015Te,0.0075,0,0,0,0,0,0,0,0,0,0,0,0,0,0,0,0,0.5,0,0,0,0,0,0,0,0,0,0,0,0,0,0,0,0,0,0,0,0,0,0,0,0,0,0,0,0,0,0,0,0,0,0,0.4925,0,0,0,0,0,0,0,0,0,0,0,0,623,91,246067,4.29,,,,1
5169,Sn0.985In0.015Te,Sn0.985In0.015Te,0.0075,0,0,0,0,0,0,0,0,0,0,0,0,0,0,0,0,0.5,0,0,0,0,0,0,0,0,0,0,0,0,0,0,0,0,0,0,0,0,0,0,0,0,0,0,0,0,0,0,0,0,0,0,0.4925,0,0,0,0,0,0,0,0,0,0,0,0,723,107,189326,3.68,,,,1
5170,(Sn0.985In0.015Te)0.95(AgCl)0.05,Sn0.93575In0.014249999999999999Te0.0,0.015,0,0,0,0,0,0,0,0,0,0,0,0,0,0,0,0,0,0,0,0,0,0,0,0,0,0,0,0,0,0,0,0,0,0,0,0,0,0,0,0,0,0,0,0,0,0,0,0,0,0,0,0.985,0,0,0,0,0,0,0,0,0,0,0,0,323,51,577528,5.57,,,,1
5171,(Sn0.985In0.015Te)0.95(AgCl)0.05,Sn0.93575In0.014249999999999999Te0.0,0.015,0,0,0,0,0,0,0,0,0,0,0,0,0,0,0,0,0,0,0,0,0,0,0,0,0,0,0,0,0,0,0,0,0,0,0,0,0,0,0,0,0,0,0,0,0,0,0,0,0,0,0,0.985,0,0,0,0,0,0,0,0,0,0,0,0,423,63,478652,5.19,,,,1
5172,(Sn0.985In0.015Te)0.95(AgCl)0.05,Sn0.93575In0.014249999999999999Te0.0,0.015,0,0,0,0,0,0,0,0,0,0,0,0,0,0,0,0,0,0,0,0,0,0,0,0,0,0,0,0,0,0,0,0,0,0,0,0,0,0,0,0,0,0,0,0,0,0,0,0,0,0,0,0.985,0,0,0,0,0,0,0,0,0,0,0,0,523,77,371910,4.7,,,,1
5173,(Sn0.985In0.015Te)0.95(AgCl)0.05,Sn0.93575In0.014249999999999999Te0.0,0.015,0,0,0,0,0,0,0,0,0,0,0,0,0,0,0,0,0,0,0,0,0,0,0,0,0,0,0,0,0,0,0,0,0,0,0,0,0,0,0,0,0,0,0,0,0,0,0,0,0,0,0,0.985,0,0,0,0,0,0,0,0,0,0,0,0,623,92,278652,4.03,,,,1
5174,(Sn0.985In0.015Te)0.95(AgCl)0.05,Sn0.93575In0.014249999999999999Te0.0,0.015,0,0,0,0,0,0,0,0,0,0,0,0,0,0,0,0,0,0,0,0,0,0,0,0,0,0,0,0,0,0,0,0,0,0,0,0,0,0,0,0,0,0,0,0,0,0,0,0,0,0,0,0.985,0,0,0,0,0,0,0,0,0,0,0,0,723,107,222472,3.63,,,,1
5175,(Sn0.985In0.015Te)0.9(AgCl)0.1,Sn0.8865In0.0135Te0.0,0.015,0,0,0,0,0,0,0,0,0,0,0,0,0,0,0,0,0,0,0,0,0,0,0,0,0,0,0,0,0,0,0,0,0,0,0,0,0,0,0,0,0,0,0,0,0,0,0,0,0,0,0,0.985,0,0,0,0,0,0,0,0,0,0,0,0,323,57,464045,3.89,,,,1
5176,(Sn0.985In0.015Te)0.9(AgCl)0.1,Sn0.8865In0.0135Te0.0,0.015,0,0,0,0,0,0,0,0,0,0,0,0,0,0,0,0,0,0,0,0,0,0,0,0,0,0,0,0,0,0,0,0,0,0,0,0,0,0,0,0,0,0,0,0,0,0,0,0,0,0,0,0.985,0,0,0,0,0,0,0,0,0,0,0,0,423,70,365169,3.58,,,,1
5177,(Sn0.985In0.015Te)0.9(AgCl)0.1,Sn0.8865In0.0135Te0.0,0.015,0,0,0,0,0,0,0,0,0,0,0,0,0,0,0,0,0,0,0,0,0,0,0,0,0,0,0,0,0,0,0,0,0,0,0,0,0,0,0,0,0,0,0,0,0,0,0,0,0,0,0,0.985,0,0,0,0,0,0,0,0,0,0,0,0,523,83,289888,3.32,,,,1
5178,(Sn0.985In0.015Te)0.9(AgCl)0.1,Sn0.8865In0.0135Te0.0,0.015,0,0,0,0,0,0,0,0,0,0,0,0,0,0,0,0,0,0,0,0,0,0,0,0,0,0,0,0,0,0,0,0,0,0,0,0,0,0,0,0,0,0,0,0,0,0,0,0,0,0,0,0.985,0,0,0,0,0,0,0,0,0,0,0,0,623,97,231461,3,,,,1
5179,(Sn0.985In0.015Te)0.9(AgCl)0.1,Sn0.8865In0.0135Te0.0,0.015,0,0,0,0,0,0,0,0,0,0,0,0,0,0,0,0,0,0,0,0,0,0,0,0,0,0,0,0,0,0,0,0,0,0,0,0,0,0,0,0,0,0,0,0,0,0,0,0,0,0,0,0.985,0,0,0,0,0,0,0,0,0,0,0,0,723,113,180899,2.62,,,,1
5180,(Sn0.985In0.015Te)0.9(AgCl)0.1,Sn0.8865In0.0135Te0.0,0.015,0,0,0,0,0,0,0,0,0,0,0,0,0,0,0,0,0,0,0,0,0,0,0,0,0,0,0,0,0,0,0,0,0,0,0,0,0,0,0,0,0,0,0,0,0,0,0,0,0,0,0,0.985,0,0,0,0,0,0,0,0,0,0,0,0,823,127,146067,2.26,,,,1
5181,(Sn0.985In0.015Te)0.85(AgCl)0.15,Sn0.8372499999999999In0.01275Te0.0,0.015,0,0,0,0,0,0,0,0,0,0,0,0,0,0,0,0,0,0,0,0,0,0,0,0,0,0,0,0,0,0,0,0,0,0,0,0,0,0,0,0,0,0,0,0,0,0,0,0,0,0,0,0.985,0,0,0,0,0,0,0,0,0,0,0,0,323,59,420225,4,,,,1
5182,(Sn0.985In0.015Te)0.85(AgCl)0.15,Sn0.8372499999999999In0.01275Te0.0,0.015,0,0,0,0,0,0,0,0,0,0,0,0,0,0,0,0,0,0,0,0,0,0,0,0,0,0,0,0,0,0,0,0,0,0,0,0,0,0,0,0,0,0,0,0,0,0,0,0,0,0,0,0.985,0,0,0,0,0,0,0,0,0,0,0,0,423,71,317978,3.59,,,,1
5183,(Sn0.985In0.015Te)0.85(AgCl)0.15,Sn0.8372499999999999In0.01275Te0.0,0.015,0,0,0,0,0,0,0,0,0,0,0,0,0,0,0,0,0,0,0,0,0,0,0,0,0,0,0,0,0,0,0,0,0,0,0,0,0,0,0,0,0,0,0,0,0,0,0,0,0,0,0,0.985,0,0,0,0,0,0,0,0,0,0,0,0,523,84,249438,3.37,,,,1
5184,(Sn0.985In0.015Te)0.85(AgCl)0.15,Sn0.8372499999999999In0.01275Te0.0,0.015,0,0,0,0,0,0,0,0,0,0,0,0,0,0,0,0,0,0,0,0,0,0,0,0,0,0,0,0,0,0,0,0,0,0,0,0,0,0,0,0,0,0,0,0,0,0,0,0,0,0,0,0.985,0,0,0,0,0,0,0,0,0,0,0,0,623,99,195506,2.98,,,,1
5185,(Sn0.985In0.015Te)0.85(AgCl)0.15,Sn0.8372499999999999In0.01275Te0.0,0.015,0,0,0,0,0,0,0,0,0,0,0,0,0,0,0,0,0,0,0,0,0,0,0,0,0,0,0,0,0,0,0,0,0,0,0,0,0,0,0,0,0,0,0,0,0,0,0,0,0,0,0,0.985,0,0,0,0,0,0,0,0,0,0,0,0,723,115,155056,2.58,,,,1
5186,(Sn0.985In0.015Te)0.85(AgCl)0.15,Sn0.8372499999999999In0.01275Te0.0,0.015,0,0,0,0,0,0,0,0,0,0,0,0,0,0,0,0,0,0,0,0,0,0,0,0,0,0,0,0,0,0,0,0,0,0,0,0,0,0,0,0,0,0,0,0,0,0,0,0,0,0,0,0.985,0,0,0,0,0,0,0,0,0,0,0,0,823,132,122472,2.18,,,,1
5187,Cu2SnSe3,Cu2SnSe3,0,0,0,0,0,0,0,0,0,0,0,0,0,0,0,0,0,0,0,0,0,0,0,0,0,0,0,0,0,0,0,0,0,0,0,0,0,0.5,0,0,0,0,0,0.333333333333333,0,0,0,0,0,0,0,0,0.166666666666667,0,0,0,0,0,0,0,0,0,0,0,0,323,89,13265,2.83,,,,1
5188,Cu2SnSe3,Cu2SnSe3,0,0,0,0,0,0,0,0,0,0,0,0,0,0,0,0,0,0,0,0,0,0,0,0,0,0,0,0,0,0,0,0,0,0,0,0,0,0.5,0,0,0,0,0,0.333333333333333,0,0,0,0,0,0,0,0,0.166666666666667,0,0,0,0,0,0,0,0,0,0,0,0,423,101,12245,2.05,,,,1
5189,Cu2SnSe3,Cu2SnSe3,0,0,0,0,0,0,0,0,0,0,0,0,0,0,0,0,0,0,0,0,0,0,0,0,0,0,0,0,0,0,0,0,0,0,0,0,0,0.5,0,0,0,0,0,0.333333333333333,0,0,0,0,0,0,0,0,0.166666666666667,0,0,0,0,0,0,0,0,0,0,0,0,523,120,11905,1.61,,,,1
5190,Cu2SnSe3,Cu2SnSe3,0,0,0,0,0,0,0,0,0,0,0,0,0,0,0,0,0,0,0,0,0,0,0,0,0,0,0,0,0,0,0,0,0,0,0,0,0,0.5,0,0,0,0,0,0.333333333333333,0,0,0,0,0,0,0,0,0.166666666666667,0,0,0,0,0,0,0,0,0,0,0,0,623,148,12245,1.31,,,,1
5191,Cu2SnSe3,Cu2SnSe3,0,0,0,0,0,0,0,0,0,0,0,0,0,0,0,0,0,0,0,0,0,0,0,0,0,0,0,0,0,0,0,0,0,0,0,0,0,0.5,0,0,0,0,0,0.333333333333333,0,0,0,0,0,0,0,0,0.166666666666667,0,0,0,0,0,0,0,0,0,0,0,0,723,167,12585,1.14,,,,1
5192,Cu2SnSe3,Cu2SnSe3,0,0,0,0,0,0,0,0,0,0,0,0,0,0,0,0,0,0,0,0,0,0,0,0,0,0,0,0,0,0,0,0,0,0,0,0,0,0.5,0,0,0,0,0,0.333333333333333,0,0,0,0,0,0,0,0,0.166666666666667,0,0,0,0,0,0,0,0,0,0,0,0,823,207,8844,0.9,,,,1
5193,Cu2Sn0.95Fe0.05Se3,Cu2Sn0.95Fe0.05Se3,0,0,0,0,0,0,0,0,0,0,0,0,0,0.0083333333333333,0,0,0,0,0,0,0,0,0,0,0,0,0,0,0,0,0,0,0,0,0,0,0,0.5,0,0,0,0,0,0.333333333333333,0,0,0,0,0,0,0,0,0.158333333333333,0,0,0,0,0,0,0,0,0,0,0,0,323,55,115306,3.43,,,,1
5194,Cu2Sn0.95Fe0.05Se3,Cu2Sn0.95Fe0.05Se3,0,0,0,0,0,0,0,0,0,0,0,0,0,0.0083333333333333,0,0,0,0,0,0,0,0,0,0,0,0,0,0,0,0,0,0,0,0,0,0,0,0.5,0,0,0,0,0,0.333333333333333,0,0,0,0,0,0,0,0,0.158333333333333,0,0,0,0,0,0,0,0,0,0,0,0,423,71,100000,2.7,,,,1
5195,Cu2Sn0.95Fe0.05Se3,Cu2Sn0.95Fe0.05Se3,0,0,0,0,0,0,0,0,0,0,0,0,0,0.0083333333333333,0,0,0,0,0,0,0,0,0,0,0,0,0,0,0,0,0,0,0,0,0,0,0,0.5,0,0,0,0,0,0.333333333333333,0,0,0,0,0,0,0,0,0.158333333333333,0,0,0,0,0,0,0,0,0,0,0,0,523,88,86824,2.31,,,,1
5196,Cu2Sn0.95Fe0.05Se3,Cu2Sn0.95Fe0.05Se3,0,0,0,0,0,0,0,0,0,0,0,0,0,0.0083333333333333,0,0,0,0,0,0,0,0,0,0,0,0,0,0,0,0,0,0,0,0,0,0,0,0.5,0,0,0,0,0,0.333333333333333,0,0,0,0,0,0,0,0,0.158333333333333,0,0,0,0,0,0,0,0,0,0,0,0,623,104,75676,2.02,,,,1
5197,Cu2Sn0.95Fe0.05Se3,Cu2Sn0.95Fe0.05Se3,0,0,0,0,0,0,0,0,0,0,0,0,0,0.0083333333333333,0,0,0,0,0,0,0,0,0,0,0,0,0,0,0,0,0,0,0,0,0,0,0,0.5,0,0,0,0,0,0.333333333333333,0,0,0,0,0,0,0,0,0.158333333333333,0,0,0,0,0,0,0,0,0,0,0,0,723,112,70608,1.93,,,,1
5198,Cu2Sn0.95Fe0.05Se3,Cu2Sn0.95Fe0.05Se3,0,0,0,0,0,0,0,0,0,0,0,0,0,0.0083333333333333,0,0,0,0,0,0,0,0,0,0,0,0,0,0,0,0,0,0,0,0,0,0,0,0.5,0,0,0,0,0,0.333333333333333,0,0,0,0,0,0,0,0,0.158333333333333,0,0,0,0,0,0,0,0,0,0,0,0,823,185,29592,1,,,,1
5199,Ge9Sb2Te12,Ge9Sb2Te12,0,0,0,0,0,0,0,0,0,0,0,0,0,0,0,0,0,0.521739130434783,0,0,0,0,0,0,0,0,0,0,0,0,0,0,0,0,0,0,0,0,0,0.391304347826087,0,0,0,0,0,0.0869565217391304,0,0,0,0,0,0,0,0,0,0,0,0,0,0,0,0,0,0,0,324,53,229091,2.9,,,,1
5200,Ge9Sb2Te12,Ge9Sb2Te12,0,0,0,0,0,0,0,0,0,0,0,0,0,0,0,0,0,0.521739130434783,0,0,0,0,0,0,0,0,0,0,0,0,0,0,0,0,0,0,0,0,0,0.391304347826087,0,0,0,0,0,0.0869565217391304,0,0,0,0,0,0,0,0,0,0,0,0,0,0,0,0,0,0,0,423,77,173636,2.86,,,,1
5201,Ge9Sb2Te12,Ge9Sb2Te12,0,0,0,0,0,0,0,0,0,0,0,0,0,0,0,0,0,0.521739130434783,0,0,0,0,0,0,0,0,0,0,0,0,0,0,0,0,0,0,0,0,0,0.391304347826087,0,0,0,0,0,0.0869565217391304,0,0,0,0,0,0,0,0,0,0,0,0,0,0,0,0,0,0,0,525,98,136364,2.76,,,,1
5202,Ge9Sb2Te12,Ge9Sb2Te12,0,0,0,0,0,0,0,0,0,0,0,0,0,0,0,0,0,0.521739130434783,0,0,0,0,0,0,0,0,0,0,0,0,0,0,0,0,0,0,0,0,0,0.391304347826087,0,0,0,0,0,0.0869565217391304,0,0,0,0,0,0,0,0,0,0,0,0,0,0,0,0,0,0,0,625,113,120000,2.82,,,,1
5203,Ge9Sb2Te12,Ge9Sb2Te12,0,0,0,0,0,0,0,0,0,0,0,0,0,0,0,0,0,0.521739130434783,0,0,0,0,0,0,0,0,0,0,0,0,0,0,0,0,0,0,0,0,0,0.391304347826087,0,0,0,0,0,0.0869565217391304,0,0,0,0,0,0,0,0,0,0,0,0,0,0,0,0,0,0,0,725,135,108182,2.54,,,,1
5204,Ge9Sb2Te12,Ge9Sb2Te12,0,0,0,0,0,0,0,0,0,0,0,0,0,0,0,0,0,0.521739130434783,0,0,0,0,0,0,0,0,0,0,0,0,0,0,0,0,0,0,0,0,0,0.391304347826087,0,0,0,0,0,0.0869565217391304,0,0,0,0,0,0,0,0,0,0,0,0,0,0,0,0,0,0,0,827,169,95455,1.69,,,,1
5205,Ni0.0Au1.0,Ni0.0Au1.0,0,0,0,0,0,0,0,0,0,0,0,0,0,0,0,0,0,0,0,0,0,0,0,0,0,0,0,0,0,0,0,1,0,0,0,0,0,0,0,0,0,0,0,0,0,0,0,0,0,0,0,0,0,0,0,0,0,0,0,0,0,0,0,0,0,19.5121951219512,0.29673590504451,0,0,0,0,0,1
5206,Ni0.0Au1.0,Ni0.0Au1.0,0,0,0,0,0,0,0,0,0,0,0,0,0,0,0,0,0,0,0,0,0,0,0,0,0,0,0,0,0,0,0,1,0,0,0,0,0,0,0,0,0,0,0,0,0,0,0,0,0,0,0,0,0,0,0,0,0,0,0,0,0,0,0,0,0,71.5447154471545,0,0,0,0,0,0,1
5207,Ni0.0Au1.0,Ni0.0Au1.0,0,0,0,0,0,0,0,0,0,0,0,0,0,0,0,0,0,0,0,0,0,0,0,0,0,0,0,0,0,0,0,1,0,0,0,0,0,0,0,0,0,0,0,0,0,0,0,0,0,0,0,0,0,0,0,0,0,0,0,0,0,0,0,0,0,117.073170731707,0.29673590504451,0,0,0,0,0,1
5208,Ni0.0Au1.0,Ni0.0Au1.0,0,0,0,0,0,0,0,0,0,0,0,0,0,0,0,0,0,0,0,0,0,0,0,0,0,0,0,0,0,0,0,1,0,0,0,0,0,0,0,0,0,0,0,0,0,0,0,0,0,0,0,0,0,0,0,0,0,0,0,0,0,0,0,0,0,172.357723577236,0.29673590504451,0,0,0,0,0,1
5209,Ni0.0Au1.0,Ni0.0Au1.0,0,0,0,0,0,0,0,0,0,0,0,0,0,0,0,0,0,0,0,0,0,0,0,0,0,0,0,0,0,0,0,1,0,0,0,0,0,0,0,0,0,0,0,0,0,0,0,0,0,0,0,0,0,0,0,0,0,0,0,0,0,0,0,0,0,253.658536585366,0.890207715133531,0,0,0,0,0,1
5210,Ni0.0Au1.0,Ni0.0Au1.0,0,0,0,0,0,0,0,0,0,0,0,0,0,0,0,0,0,0,0,0,0,0,0,0,0,0,0,0,0,0,0,1,0,0,0,0,0,0,0,0,0,0,0,0,0,0,0,0,0,0,0,0,0,0,0,0,0,0,0,0,0,0,0,0,0,305.691056910569,1.18694362017804,0,0,0,0,0,1
5211,Ni0.0Au1.0,Ni0.0Au1.0,0,0,0,0,0,0,0,0,0,0,0,0,0,0,0,0,0,0,0,0,0,0,0,0,0,0,0,0,0,0,0,1,0,0,0,0,0,0,0,0,0,0,0,0,0,0,0,0,0,0,0,0,0,0,0,0,0,0,0,0,0,0,0,0,0,396.747967479675,1.48367952522255,0,0,0,0,0,1
5212,Ni0.0Au1.0,Ni0.0Au1.0,0,0,0,0,0,0,0,0,0,0,0,0,0,0,0,0,0,0,0,0,0,0,0,0,0,0,0,0,0,0,0,1,0,0,0,0,0,0,0,0,0,0,0,0,0,0,0,0,0,0,0,0,0,0,0,0,0,0,0,0,0,0,0,0,0,500.813008130081,2.07715133531157,0,0,0,0,0,1
5213,Ni0.0Au1.0,Ni0.0Au1.0,0,0,0,0,0,0,0,0,0,0,0,0,0,0,0,0,0,0,0,0,0,0,0,0,0,0,0,0,0,0,0,1,0,0,0,0,0,0,0,0,0,0,0,0,0,0,0,0,0,0,0,0,0,0,0,0,0,0,0,0,0,0,0,0,0,556.09756097561,2.07715133531157,0,0,0,0,0,1
5214,Ni0.0Au1.0,Ni0.0Au1.0,0,0,0,0,0,0,0,0,0,0,0,0,0,0,0,0,0,0,0,0,0,0,0,0,0,0,0,0,0,0,0,1,0,0,0,0,0,0,0,0,0,0,0,0,0,0,0,0,0,0,0,0,0,0,0,0,0,0,0,0,0,0,0,0,0,601.626016260163,2.37388724035608,0,0,0,0,0,1
5215,Ni0.0Au1.0,Ni0.0Au1.0,0,0,0,0,0,0,0,0,0,0,0,0,0,0,0,0,0,0,0,0,0,0,0,0,0,0,0,0,0,0,0,1,0,0,0,0,0,0,0,0,0,0,0,0,0,0,0,0,0,0,0,0,0,0,0,0,0,0,0,0,0,0,0,0,0,650.406504065041,2.37388724035608,0,0,0,0,0,1
5216,Ni0.0Au1.0,Ni0.0Au1.0,0,0,0,0,0,0,0,0,0,0,0,0,0,0,0,0,0,0,0,0,0,0,0,0,0,0,0,0,0,0,0,1,0,0,0,0,0,0,0,0,0,0,0,0,0,0,0,0,0,0,0,0,0,0,0,0,0,0,0,0,0,0,0,0,0,695.934959349593,2.67062314540059,0,0,0,0,0,1
5217,Ni0.0Au1.0,Ni0.0Au1.0,0,0,0,0,0,0,0,0,0,0,0,0,0,0,0,0,0,0,0,0,0,0,0,0,0,0,0,0,0,0,0,1,0,0,0,0,0,0,0,0,0,0,0,0,0,0,0,0,0,0,0,0,0,0,0,0,0,0,0,0,0,0,0,0,0,793.49593495935,2.67062314540059,0,0,0,0,0,1
5218,Ni0.0Au1.0,Ni0.0Au1.0,0,0,0,0,0,0,0,0,0,0,0,0,0,0,0,0,0,0,0,0,0,0,0,0,0,0,0,0,0,0,0,1,0,0,0,0,0,0,0,0,0,0,0,0,0,0,0,0,0,0,0,0,0,0,0,0,0,0,0,0,0,0,0,0,0,852.032520325203,2.9673590504451,0,0,0,0,0,1
5219,Ni0.0Au1.0,Ni0.0Au1.0,0,0,0,0,0,0,0,0,0,0,0,0,0,0,0,0,0,0,0,0,0,0,0,0,0,0,0,0,0,0,0,1,0,0,0,0,0,0,0,0,0,0,0,0,0,0,0,0,0,0,0,0,0,0,0,0,0,0,0,0,0,0,0,0,0,900.813008130081,2.67062314540059,0,0,0,0,0,1
5220,Ni0.0Au1.0,Ni0.0Au1.0,0,0,0,0,0,0,0,0,0,0,0,0,0,0,0,0,0,0,0,0,0,0,0,0,0,0,0,0,0,0,0,1,0,0,0,0,0,0,0,0,0,0,0,0,0,0,0,0,0,0,0,0,0,0,0,0,0,0,0,0,0,0,0,0,0,959.349593495935,2.67062314540059,0,0,0,0,0,1
5221,Ni0.0Au1.0,Ni0.0Au1.0,0,0,0,0,0,0,0,0,0,0,0,0,0,0,0,0,0,0,0,0,0,0,0,0,0,0,0,0,0,0,0,1,0,0,0,0,0,0,0,0,0,0,0,0,0,0,0,0,0,0,0,0,0,0,0,0,0,0,0,0,0,0,0,0,0,1004.87804878049,2.9673590504451,0,0,0,0,0,1
5222,Ni0.0Au1.0,Ni0.0Au1.0,0,0,0,0,0,0,0,0,0,0,0,0,0,0,0,0,0,0,0,0,0,0,0,0,0,0,0,0,0,0,0,1,0,0,0,0,0,0,0,0,0,0,0,0,0,0,0,0,0,0,0,0,0,0,0,0,0,0,0,0,0,0,0,0,0,1092.68292682927,2.9673590504451,0,0,0,0,0,1
5223,Ni0.0Au1.0,Ni0.0Au1.0,0,0,0,0,0,0,0,0,0,0,0,0,0,0,0,0,0,0,0,0,0,0,0,0,0,0,0,0,0,0,0,1,0,0,0,0,0,0,0,0,0,0,0,0,0,0,0,0,0,0,0,0,0,0,0,0,0,0,0,0,0,0,0,0,0,1196.74796747967,3.26409495548961,0,0,0,0,0,1
5224,Ni0.5Cu0.5,Ni0.5Cu0.5,0,0,0,0,0,0.5,0,0,0,0,0,0,0,0,0,0,0,0,0,0,0,0,0,0,0,0,0,0,0,0,0,0,0,0,0,0,0,0,0,0,0,0,0,0.5,0,0,0,0,0,0,0,0,0,0,0,0,0,0,0,0,0,0,0,0,0,22.7642276422764,-4.45103857566766,0,0,0,0,0,1
5225,Ni0.5Cu0.5,Ni0.5Cu0.5,0,0,0,0,0,0.5,0,0,0,0,0,0,0,0,0,0,0,0,0,0,0,0,0,0,0,0,0,0,0,0,0,0,0,0,0,0,0,0,0,0,0,0,0,0.5,0,0,0,0,0,0,0,0,0,0,0,0,0,0,0,0,0,0,0,0,0,45.5284552845529,-8.6053412462908,0,0,0,0,0,1
5226,Ni0.5Cu0.5,Ni0.5Cu0.5,0,0,0,0,0,0.5,0,0,0,0,0,0,0,0,0,0,0,0,0,0,0,0,0,0,0,0,0,0,0,0,0,0,0,0,0,0,0,0,0,0,0,0,0,0.5,0,0,0,0,0,0,0,0,0,0,0,0,0,0,0,0,0,0,0,0,0,68.2926829268293,-13.0563798219585,0,0,0,0,0,1
5227,Ni0.5Cu0.5,Ni0.5Cu0.5,0,0,0,0,0,0.5,0,0,0,0,0,0,0,0,0,0,0,0,0,0,0,0,0,0,0,0,0,0,0,0,0,0,0,0,0,0,0,0,0,0,0,0,0,0.5,0,0,0,0,0,0,0,0,0,0,0,0,0,0,0,0,0,0,0,0,0,97.5609756097561,-17.5074183976261,0,0,0,0,0,1
5228,Ni0.5Cu0.5,Ni0.5Cu0.5,0,0,0,0,0,0.5,0,0,0,0,0,0,0,0,0,0,0,0,0,0,0,0,0,0,0,0,0,0,0,0,0,0,0,0,0,0,0,0,0,0,0,0,0,0.5,0,0,0,0,0,0,0,0,0,0,0,0,0,0,0,0,0,0,0,0,0,133.333333333333,-20.7715133531157,0,0,0,0,0,1
5229,Ni0.5Cu0.5,Ni0.5Cu0.5,0,0,0,0,0,0.5,0,0,0,0,0,0,0,0,0,0,0,0,0,0,0,0,0,0,0,0,0,0,0,0,0,0,0,0,0,0,0,0,0,0,0,0,0,0.5,0,0,0,0,0,0,0,0,0,0,0,0,0,0,0,0,0,0,0,0,0,162.60162601626,-24.6290801186944,0,0,0,0,0,1
5230,Ni0.5Cu0.5,Ni0.5Cu0.5,0,0,0,0,0,0.5,0,0,0,0,0,0,0,0,0,0,0,0,0,0,0,0,0,0,0,0,0,0,0,0,0,0,0,0,0,0,0,0,0,0,0,0,0,0.5,0,0,0,0,0,0,0,0,0,0,0,0,0,0,0,0,0,0,0,0,0,204.878048780488,-27.893175074184,0,0,0,0,0,1
5231,Ni0.5Cu0.5,Ni0.5Cu0.5,0,0,0,0,0,0.5,0,0,0,0,0,0,0,0,0,0,0,0,0,0,0,0,0,0,0,0,0,0,0,0,0,0,0,0,0,0,0,0,0,0,0,0,0,0.5,0,0,0,0,0,0,0,0,0,0,0,0,0,0,0,0,0,0,0,0,0,247.154471544715,-31.7507418397626,0,0,0,0,0,1
5232,Ni0.5Cu0.5,Ni0.5Cu0.5,0,0,0,0,0,0.5,0,0,0,0,0,0,0,0,0,0,0,0,0,0,0,0,0,0,0,0,0,0,0,0,0,0,0,0,0,0,0,0,0,0,0,0,0,0.5,0,0,0,0,0,0,0,0,0,0,0,0,0,0,0,0,0,0,0,0,0,289.430894308943,-36.2017804154303,0,0,0,0,0,1
5233,Ni0.5Cu0.5,Ni0.5Cu0.5,0,0,0,0,0,0.5,0,0,0,0,0,0,0,0,0,0,0,0,0,0,0,0,0,0,0,0,0,0,0,0,0,0,0,0,0,0,0,0,0,0,0,0,0,0.5,0,0,0,0,0,0,0,0,0,0,0,0,0,0,0,0,0,0,0,0,0,328.455284552846,-39.4658753709199,0,0,0,0,0,1
5234,Ni0.5Cu0.5,Ni0.5Cu0.5,0,0,0,0,0,0.5,0,0,0,0,0,0,0,0,0,0,0,0,0,0,0,0,0,0,0,0,0,0,0,0,0,0,0,0,0,0,0,0,0,0,0,0,0,0.5,0,0,0,0,0,0,0,0,0,0,0,0,0,0,0,0,0,0,0,0,0,386.991869918699,-43.9169139465875,0,0,0,0,0,1
5235,Ni0.5Cu0.5,Ni0.5Cu0.5,0,0,0,0,0,0.5,0,0,0,0,0,0,0,0,0,0,0,0,0,0,0,0,0,0,0,0,0,0,0,0,0,0,0,0,0,0,0,0,0,0,0,0,0,0.5,0,0,0,0,0,0,0,0,0,0,0,0,0,0,0,0,0,0,0,0,0,442.276422764228,-47.4777448071217,0,0,0,0,0,1
5236,Ni0.5Cu0.5,Ni0.5Cu0.5,0,0,0,0,0,0.5,0,0,0,0,0,0,0,0,0,0,0,0,0,0,0,0,0,0,0,0,0,0,0,0,0,0,0,0,0,0,0,0,0,0,0,0,0,0.5,0,0,0,0,0,0,0,0,0,0,0,0,0,0,0,0,0,0,0,0,0,504.065040650407,-51.0385756676558,0,0,0,0,0,1
5237,Ni0.5Cu0.5,Ni0.5Cu0.5,0,0,0,0,0,0.5,0,0,0,0,0,0,0,0,0,0,0,0,0,0,0,0,0,0,0,0,0,0,0,0,0,0,0,0,0,0,0,0,0,0,0,0,0,0.5,0,0,0,0,0,0,0,0,0,0,0,0,0,0,0,0,0,0,0,0,0,585.365853658537,-53.7091988130564,0,0,0,0,0,1
5238,Ni0.5Cu0.5,Ni0.5Cu0.5,0,0,0,0,0,0.5,0,0,0,0,0,0,0,0,0,0,0,0,0,0,0,0,0,0,0,0,0,0,0,0,0,0,0,0,0,0,0,0,0,0,0,0,0,0.5,0,0,0,0,0,0,0,0,0,0,0,0,0,0,0,0,0,0,0,0,0,637.39837398374,-56.0830860534125,0,0,0,0,0,1
5239,Ni0.5Cu0.5,Ni0.5Cu0.5,0,0,0,0,0,0.5,0,0,0,0,0,0,0,0,0,0,0,0,0,0,0,0,0,0,0,0,0,0,0,0,0,0,0,0,0,0,0,0,0,0,0,0,0,0.5,0,0,0,0,0,0,0,0,0,0,0,0,0,0,0,0,0,0,0,0,0,702.439024390244,-56.973293768546,0,0,0,0,0,1
5240,Ni0.5Cu0.5,Ni0.5Cu0.5,0,0,0,0,0,0.5,0,0,0,0,0,0,0,0,0,0,0,0,0,0,0,0,0,0,0,0,0,0,0,0,0,0,0,0,0,0,0,0,0,0,0,0,0,0.5,0,0,0,0,0,0,0,0,0,0,0,0,0,0,0,0,0,0,0,0,0,793.49593495935,-59.9406528189911,0,0,0,0,0,1
5241,Ni0.5Cu0.5,Ni0.5Cu0.5,0,0,0,0,0,0.5,0,0,0,0,0,0,0,0,0,0,0,0,0,0,0,0,0,0,0,0,0,0,0,0,0,0,0,0,0,0,0,0,0,0,0,0,0,0.5,0,0,0,0,0,0,0,0,0,0,0,0,0,0,0,0,0,0,0,0,0,910.569105691057,-61.4243323442136,0,0,0,0,0,1
5242,Ni0.5Cu0.5,Ni0.5Cu0.5,0,0,0,0,0,0.5,0,0,0,0,0,0,0,0,0,0,0,0,0,0,0,0,0,0,0,0,0,0,0,0,0,0,0,0,0,0,0,0,0,0,0,0,0,0.5,0,0,0,0,0,0,0,0,0,0,0,0,0,0,0,0,0,0,0,0,0,1092.68292682927,-64.6884272997033,0,0,0,0,0,1
5243,Ni0.4Au0.6,Ni0.4Au0.6,0,0,0,0,0,0.4,0,0,0,0,0,0,0,0,0,0,0,0,0,0,0,0,0,0,0,0,0,0,0,0,0,0.6,0,0,0,0,0,0,0,0,0,0,0,0,0,0,0,0,0,0,0,0,0,0,0,0,0,0,0,0,0,0,0,0,0,55.4347826086957,-13.4328358208955,0,0,0,0,0,1
5244,Ni0.4Au0.6,Ni0.4Au0.6,0,0,0,0,0,0.4,0,0,0,0,0,0,0,0,0,0,0,0,0,0,0,0,0,0,0,0,0,0,0,0,0,0.6,0,0,0,0,0,0,0,0,0,0,0,0,0,0,0,0,0,0,0,0,0,0,0,0,0,0,0,0,0,0,0,0,0,104.347826086957,-26.2686567164179,0,0,0,0,0,1
5245,Ni0.4Au0.6,Ni0.4Au0.6,0,0,0,0,0,0.4,0,0,0,0,0,0,0,0,0,0,0,0,0,0,0,0,0,0,0,0,0,0,0,0,0,0.6,0,0,0,0,0,0,0,0,0,0,0,0,0,0,0,0,0,0,0,0,0,0,0,0,0,0,0,0,0,0,0,0,0,153.260869565217,-37.6119402985075,0,0,0,0,0,1
5246,Ni0.4Au0.6,Ni0.4Au0.6,0,0,0,0,0,0.4,0,0,0,0,0,0,0,0,0,0,0,0,0,0,0,0,0,0,0,0,0,0,0,0,0,0.6,0,0,0,0,0,0,0,0,0,0,0,0,0,0,0,0,0,0,0,0,0,0,0,0,0,0,0,0,0,0,0,0,0,202.173913043478,-47.1641791044776,0,0,0,0,0,1
5247,Ni0.4Au0.6,Ni0.4Au0.6,0,0,0,0,0,0.4,0,0,0,0,0,0,0,0,0,0,0,0,0,0,0,0,0,0,0,0,0,0,0,0,0,0.6,0,0,0,0,0,0,0,0,0,0,0,0,0,0,0,0,0,0,0,0,0,0,0,0,0,0,0,0,0,0,0,0,0,247.826086956522,-54.0298507462687,0,0,0,0,0,1
5248,Ni0.4Au0.6,Ni0.4Au0.6,0,0,0,0,0,0.4,0,0,0,0,0,0,0,0,0,0,0,0,0,0,0,0,0,0,0,0,0,0,0,0,0,0.6,0,0,0,0,0,0,0,0,0,0,0,0,0,0,0,0,0,0,0,0,0,0,0,0,0,0,0,0,0,0,0,0,0,300,-61.1940298507463,0,0,0,0,0,1
5249,Ni0.4Au0.6,Ni0.4Au0.6,0,0,0,0,0,0.4,0,0,0,0,0,0,0,0,0,0,0,0,0,0,0,0,0,0,0,0,0,0,0,0,0,0.6,0,0,0,0,0,0,0,0,0,0,0,0,0,0,0,0,0,0,0,0,0,0,0,0,0,0,0,0,0,0,0,0,0,358.695652173913,-66.5671641791045,0,0,0,0,0,1
5250,Ni0.4Au0.6,Ni0.4Au0.6,0,0,0,0,0,0.4,0,0,0,0,0,0,0,0,0,0,0,0,0,0,0,0,0,0,0,0,0,0,0,0,0,0.6,0,0,0,0,0,0,0,0,0,0,0,0,0,0,0,0,0,0,0,0,0,0,0,0,0,0,0,0,0,0,0,0,0,404.347826086957,-70.4477611940299,0,0,0,0,0,1
5251,Ni0.4Au0.6,Ni0.4Au0.6,0,0,0,0,0,0.4,0,0,0,0,0,0,0,0,0,0,0,0,0,0,0,0,0,0,0,0,0,0,0,0,0,0.6,0,0,0,0,0,0,0,0,0,0,0,0,0,0,0,0,0,0,0,0,0,0,0,0,0,0,0,0,0,0,0,0,0,456.521739130435,-72.8358208955224,0,0,0,0,0,1
5252,Ni0.4Au0.6,Ni0.4Au0.6,0,0,0,0,0,0.4,0,0,0,0,0,0,0,0,0,0,0,0,0,0,0,0,0,0,0,0,0,0,0,0,0,0.6,0,0,0,0,0,0,0,0,0,0,0,0,0,0,0,0,0,0,0,0,0,0,0,0,0,0,0,0,0,0,0,0,0,502.173913043478,-75.5223880597015,0,0,0,0,0,1
5253,Ni0.4Au0.6,Ni0.4Au0.6,0,0,0,0,0,0.4,0,0,0,0,0,0,0,0,0,0,0,0,0,0,0,0,0,0,0,0,0,0,0,0,0,0.6,0,0,0,0,0,0,0,0,0,0,0,0,0,0,0,0,0,0,0,0,0,0,0,0,0,0,0,0,0,0,0,0,0,554.347826086957,-77.6119402985075,0,0,0,0,0,1
5254,Ni0.4Au0.6,Ni0.4Au0.6,0,0,0,0,0,0.4,0,0,0,0,0,0,0,0,0,0,0,0,0,0,0,0,0,0,0,0,0,0,0,0,0,0.6,0,0,0,0,0,0,0,0,0,0,0,0,0,0,0,0,0,0,0,0,0,0,0,0,0,0,0,0,0,0,0,0,0,603.260869565217,-79.7014925373134,0,0,0,0,0,1
5255,Ni0.4Au0.6,Ni0.4Au0.6,0,0,0,0,0,0.4,0,0,0,0,0,0,0,0,0,0,0,0,0,0,0,0,0,0,0,0,0,0,0,0,0,0.6,0,0,0,0,0,0,0,0,0,0,0,0,0,0,0,0,0,0,0,0,0,0,0,0,0,0,0,0,0,0,0,0,0,661.95652173913,-81.1940298507463,0,0,0,0,0,1
5256,Ni0.4Au0.6,Ni0.4Au0.6,0,0,0,0,0,0.4,0,0,0,0,0,0,0,0,0,0,0,0,0,0,0,0,0,0,0,0,0,0,0,0,0,0.6,0,0,0,0,0,0,0,0,0,0,0,0,0,0,0,0,0,0,0,0,0,0,0,0,0,0,0,0,0,0,0,0,0,714.130434782609,-82.089552238806,0,0,0,0,0,1
5257,Ni0.4Au0.6,Ni0.4Au0.6,0,0,0,0,0,0.4,0,0,0,0,0,0,0,0,0,0,0,0,0,0,0,0,0,0,0,0,0,0,0,0,0,0.6,0,0,0,0,0,0,0,0,0,0,0,0,0,0,0,0,0,0,0,0,0,0,0,0,0,0,0,0,0,0,0,0,0,805.434782608696,-83.8805970149254,0,0,0,0,0,1
5258,Ni0.4Au0.6,Ni0.4Au0.6,0,0,0,0,0,0.4,0,0,0,0,0,0,0,0,0,0,0,0,0,0,0,0,0,0,0,0,0,0,0,0,0,0.6,0,0,0,0,0,0,0,0,0,0,0,0,0,0,0,0,0,0,0,0,0,0,0,0,0,0,0,0,0,0,0,0,0,903.260869565217,-85.6716417910448,0,0,0,0,0,1
5259,Ni0.4Au0.6,Ni0.4Au0.6,0,0,0,0,0,0.4,0,0,0,0,0,0,0,0,0,0,0,0,0,0,0,0,0,0,0,0,0,0,0,0,0,0.6,0,0,0,0,0,0,0,0,0,0,0,0,0,0,0,0,0,0,0,0,0,0,0,0,0,0,0,0,0,0,0,0,0,997.826086956522,-85.6716417910448,0,0,0,0,0,1
5260,Ni0.4Au0.6,Ni0.4Au0.6,0,0,0,0,0,0.4,0,0,0,0,0,0,0,0,0,0,0,0,0,0,0,0,0,0,0,0,0,0,0,0,0,0.6,0,0,0,0,0,0,0,0,0,0,0,0,0,0,0,0,0,0,0,0,0,0,0,0,0,0,0,0,0,0,0,0,0,1105.4347826087,-86.5671641791045,0,0,0,0,0,1
5261,Ni0.4Au0.6,Ni0.4Au0.6,0,0,0,0,0,0.4,0,0,0,0,0,0,0,0,0,0,0,0,0,0,0,0,0,0,0,0,0,0,0,0,0,0.6,0,0,0,0,0,0,0,0,0,0,0,0,0,0,0,0,0,0,0,0,0,0,0,0,0,0,0,0,0,0,0,0,0,1200,-86.865671641791,0,0,0,0,0,1
5262,Ni0.3Au0.7,Ni0.3Au0.7,0,0,0,0,0,0.3,0,0,0,0,0,0,0,0,0,0,0,0,0,0,0,0,0,0,0,0,0,0,0,0,0,0.7,0,0,0,0,0,0,0,0,0,0,0,0,0,0,0,0,0,0,0,0,0,0,0,0,0,0,0,0,0,0,0,0,0,52.1739130434783,-6.26865671641791,0,0,0,0,0,1
5263,Ni0.3Au0.7,Ni0.3Au0.7,0,0,0,0,0,0.3,0,0,0,0,0,0,0,0,0,0,0,0,0,0,0,0,0,0,0,0,0,0,0,0,0,0.7,0,0,0,0,0,0,0,0,0,0,0,0,0,0,0,0,0,0,0,0,0,0,0,0,0,0,0,0,0,0,0,0,0,104.347826086957,-12.8358208955224,0,0,0,0,0,1
5264,Ni0.3Au0.7,Ni0.3Au0.7,0,0,0,0,0,0.3,0,0,0,0,0,0,0,0,0,0,0,0,0,0,0,0,0,0,0,0,0,0,0,0,0,0.7,0,0,0,0,0,0,0,0,0,0,0,0,0,0,0,0,0,0,0,0,0,0,0,0,0,0,0,0,0,0,0,0,0,150,-18.8059701492537,0,0,0,0,0,1
5265,Ni0.3Au0.7,Ni0.3Au0.7,0,0,0,0,0,0.3,0,0,0,0,0,0,0,0,0,0,0,0,0,0,0,0,0,0,0,0,0,0,0,0,0,0.7,0,0,0,0,0,0,0,0,0,0,0,0,0,0,0,0,0,0,0,0,0,0,0,0,0,0,0,0,0,0,0,0,0,198.913043478261,-25.0746268656716,0,0,0,0,0,1
5266,Ni0.3Au0.7,Ni0.3Au0.7,0,0,0,0,0,0.3,0,0,0,0,0,0,0,0,0,0,0,0,0,0,0,0,0,0,0,0,0,0,0,0,0,0.7,0,0,0,0,0,0,0,0,0,0,0,0,0,0,0,0,0,0,0,0,0,0,0,0,0,0,0,0,0,0,0,0,0,251.086956521739,-30.4477611940298,0,0,0,0,0,1
5267,Ni0.3Au0.7,Ni0.3Au0.7,0,0,0,0,0,0.3,0,0,0,0,0,0,0,0,0,0,0,0,0,0,0,0,0,0,0,0,0,0,0,0,0,0.7,0,0,0,0,0,0,0,0,0,0,0,0,0,0,0,0,0,0,0,0,0,0,0,0,0,0,0,0,0,0,0,0,0,300,-35.2238805970149,0,0,0,0,0,1
5268,Ni0.3Au0.7,Ni0.3Au0.7,0,0,0,0,0,0.3,0,0,0,0,0,0,0,0,0,0,0,0,0,0,0,0,0,0,0,0,0,0,0,0,0,0.7,0,0,0,0,0,0,0,0,0,0,0,0,0,0,0,0,0,0,0,0,0,0,0,0,0,0,0,0,0,0,0,0,0,348.913043478261,-38.5074626865672,0,0,0,0,0,1
5269,Ni0.3Au0.7,Ni0.3Au0.7,0,0,0,0,0,0.3,0,0,0,0,0,0,0,0,0,0,0,0,0,0,0,0,0,0,0,0,0,0,0,0,0,0.7,0,0,0,0,0,0,0,0,0,0,0,0,0,0,0,0,0,0,0,0,0,0,0,0,0,0,0,0,0,0,0,0,0,446.739130434783,-43.8805970149254,0,0,0,0,0,1
5270,Ni0.3Au0.7,Ni0.3Au0.7,0,0,0,0,0,0.3,0,0,0,0,0,0,0,0,0,0,0,0,0,0,0,0,0,0,0,0,0,0,0,0,0,0.7,0,0,0,0,0,0,0,0,0,0,0,0,0,0,0,0,0,0,0,0,0,0,0,0,0,0,0,0,0,0,0,0,0,498.913043478261,-46.5671641791045,0,0,0,0,0,1
5271,Ni0.3Au0.7,Ni0.3Au0.7,0,0,0,0,0,0.3,0,0,0,0,0,0,0,0,0,0,0,0,0,0,0,0,0,0,0,0,0,0,0,0,0,0.7,0,0,0,0,0,0,0,0,0,0,0,0,0,0,0,0,0,0,0,0,0,0,0,0,0,0,0,0,0,0,0,0,0,603.260869565217,-50.1492537313433,0,0,0,0,0,1
5272,Ni0.3Au0.7,Ni0.3Au0.7,0,0,0,0,0,0.3,0,0,0,0,0,0,0,0,0,0,0,0,0,0,0,0,0,0,0,0,0,0,0,0,0,0.7,0,0,0,0,0,0,0,0,0,0,0,0,0,0,0,0,0,0,0,0,0,0,0,0,0,0,0,0,0,0,0,0,0,648.913043478261,-51.044776119403,0,0,0,0,0,1
5273,Ni0.3Au0.7,Ni0.3Au0.7,0,0,0,0,0,0.3,0,0,0,0,0,0,0,0,0,0,0,0,0,0,0,0,0,0,0,0,0,0,0,0,0,0.7,0,0,0,0,0,0,0,0,0,0,0,0,0,0,0,0,0,0,0,0,0,0,0,0,0,0,0,0,0,0,0,0,0,704.347826086957,-51.9402985074627,0,0,0,0,0,1
5274,Ni0.3Au0.7,Ni0.3Au0.7,0,0,0,0,0,0.3,0,0,0,0,0,0,0,0,0,0,0,0,0,0,0,0,0,0,0,0,0,0,0,0,0,0.7,0,0,0,0,0,0,0,0,0,0,0,0,0,0,0,0,0,0,0,0,0,0,0,0,0,0,0,0,0,0,0,0,0,753.260869565217,-53.4328358208955,0,0,0,0,0,1
5275,Ni0.3Au0.7,Ni0.3Au0.7,0,0,0,0,0,0.3,0,0,0,0,0,0,0,0,0,0,0,0,0,0,0,0,0,0,0,0,0,0,0,0,0,0.7,0,0,0,0,0,0,0,0,0,0,0,0,0,0,0,0,0,0,0,0,0,0,0,0,0,0,0,0,0,0,0,0,0,851.086956521739,-54.9253731343284,0,0,0,0,0,1
5276,Ni0.3Au0.7,Ni0.3Au0.7,0,0,0,0,0,0.3,0,0,0,0,0,0,0,0,0,0,0,0,0,0,0,0,0,0,0,0,0,0,0,0,0,0.7,0,0,0,0,0,0,0,0,0,0,0,0,0,0,0,0,0,0,0,0,0,0,0,0,0,0,0,0,0,0,0,0,0,955.434782608696,-55.2238805970149,0,0,0,0,0,1
5277,Ni0.3Au0.7,Ni0.3Au0.7,0,0,0,0,0,0.3,0,0,0,0,0,0,0,0,0,0,0,0,0,0,0,0,0,0,0,0,0,0,0,0,0,0.7,0,0,0,0,0,0,0,0,0,0,0,0,0,0,0,0,0,0,0,0,0,0,0,0,0,0,0,0,0,0,0,0,0,1004.34782608696,-55.8208955223881,0,0,0,0,0,1
5278,Ni0.3Au0.7,Ni0.3Au0.7,0,0,0,0,0,0.3,0,0,0,0,0,0,0,0,0,0,0,0,0,0,0,0,0,0,0,0,0,0,0,0,0,0.7,0,0,0,0,0,0,0,0,0,0,0,0,0,0,0,0,0,0,0,0,0,0,0,0,0,0,0,0,0,0,0,0,0,1056.52173913043,-56.1194029850746,0,0,0,0,0,1
5279,Ni0.3Au0.7,Ni0.3Au0.7,0,0,0,0,0,0.3,0,0,0,0,0,0,0,0,0,0,0,0,0,0,0,0,0,0,0,0,0,0,0,0,0,0.7,0,0,0,0,0,0,0,0,0,0,0,0,0,0,0,0,0,0,0,0,0,0,0,0,0,0,0,0,0,0,0,0,0,1151.08695652174,-56.7164179104478,0,0,0,0,0,1
5280,Ni0.3Au0.7,Ni0.3Au0.7,0,0,0,0,0,0.3,0,0,0,0,0,0,0,0,0,0,0,0,0,0,0,0,0,0,0,0,0,0,0,0,0,0.7,0,0,0,0,0,0,0,0,0,0,0,0,0,0,0,0,0,0,0,0,0,0,0,0,0,0,0,0,0,0,0,0,0,1203.26086956522,-56.4179104477612,0,0,0,0,0,1
5281,Ni0.2Au0.8,Ni0.2Au0.8,0,0,0,0,0,0.2,0,0,0,0,0,0,0,0,0,0,0,0,0,0,0,0,0,0,0,0,0,0,0,0,0,0.8,0,0,0,0,0,0,0,0,0,0,0,0,0,0,0,0,0,0,0,0,0,0,0,0,0,0,0,0,0,0,0,0,0,48.9130434782609,-3.88059701492537,0,0,0,0,0,1
5282,Ni0.2Au0.8,Ni0.2Au0.8,0,0,0,0,0,0.2,0,0,0,0,0,0,0,0,0,0,0,0,0,0,0,0,0,0,0,0,0,0,0,0,0,0.8,0,0,0,0,0,0,0,0,0,0,0,0,0,0,0,0,0,0,0,0,0,0,0,0,0,0,0,0,0,0,0,0,0,97.8260869565217,-7.46268656716418,0,0,0,0,0,1
5283,Ni0.2Au0.8,Ni0.2Au0.8,0,0,0,0,0,0.2,0,0,0,0,0,0,0,0,0,0,0,0,0,0,0,0,0,0,0,0,0,0,0,0,0,0.8,0,0,0,0,0,0,0,0,0,0,0,0,0,0,0,0,0,0,0,0,0,0,0,0,0,0,0,0,0,0,0,0,0,150,-9.85074626865672,0,0,0,0,0,1
5284,Ni0.2Au0.8,Ni0.2Au0.8,0,0,0,0,0,0.2,0,0,0,0,0,0,0,0,0,0,0,0,0,0,0,0,0,0,0,0,0,0,0,0,0,0.8,0,0,0,0,0,0,0,0,0,0,0,0,0,0,0,0,0,0,0,0,0,0,0,0,0,0,0,0,0,0,0,0,0,198.913043478261,-11.6417910447761,0,0,0,0,0,1
5285,Ni0.2Au0.8,Ni0.2Au0.8,0,0,0,0,0,0.2,0,0,0,0,0,0,0,0,0,0,0,0,0,0,0,0,0,0,0,0,0,0,0,0,0,0.8,0,0,0,0,0,0,0,0,0,0,0,0,0,0,0,0,0,0,0,0,0,0,0,0,0,0,0,0,0,0,0,0,0,247.826086956522,-13.7313432835821,0,0,0,0,0,1
5286,Ni0.2Au0.8,Ni0.2Au0.8,0,0,0,0,0,0.2,0,0,0,0,0,0,0,0,0,0,0,0,0,0,0,0,0,0,0,0,0,0,0,0,0,0.8,0,0,0,0,0,0,0,0,0,0,0,0,0,0,0,0,0,0,0,0,0,0,0,0,0,0,0,0,0,0,0,0,0,300,-15.8208955223881,0,0,0,0,0,1
5287,Ni0.2Au0.8,Ni0.2Au0.8,0,0,0,0,0,0.2,0,0,0,0,0,0,0,0,0,0,0,0,0,0,0,0,0,0,0,0,0,0,0,0,0,0.8,0,0,0,0,0,0,0,0,0,0,0,0,0,0,0,0,0,0,0,0,0,0,0,0,0,0,0,0,0,0,0,0,0,348.913043478261,-17.6119402985075,0,0,0,0,0,1
5288,Ni0.2Au0.8,Ni0.2Au0.8,0,0,0,0,0,0.2,0,0,0,0,0,0,0,0,0,0,0,0,0,0,0,0,0,0,0,0,0,0,0,0,0,0.8,0,0,0,0,0,0,0,0,0,0,0,0,0,0,0,0,0,0,0,0,0,0,0,0,0,0,0,0,0,0,0,0,0,394.565217391304,-19.4029850746269,0,0,0,0,0,1
5289,Ni0.2Au0.8,Ni0.2Au0.8,0,0,0,0,0,0.2,0,0,0,0,0,0,0,0,0,0,0,0,0,0,0,0,0,0,0,0,0,0,0,0,0,0.8,0,0,0,0,0,0,0,0,0,0,0,0,0,0,0,0,0,0,0,0,0,0,0,0,0,0,0,0,0,0,0,0,0,498.913043478261,-22.089552238806,0,0,0,0,0,1
5290,Ni0.2Au0.8,Ni0.2Au0.8,0,0,0,0,0,0.2,0,0,0,0,0,0,0,0,0,0,0,0,0,0,0,0,0,0,0,0,0,0,0,0,0,0.8,0,0,0,0,0,0,0,0,0,0,0,0,0,0,0,0,0,0,0,0,0,0,0,0,0,0,0,0,0,0,0,0,0,551.086956521739,-23.5820895522388,0,0,0,0,0,1
5291,Ni0.2Au0.8,Ni0.2Au0.8,0,0,0,0,0,0.2,0,0,0,0,0,0,0,0,0,0,0,0,0,0,0,0,0,0,0,0,0,0,0,0,0,0.8,0,0,0,0,0,0,0,0,0,0,0,0,0,0,0,0,0,0,0,0,0,0,0,0,0,0,0,0,0,0,0,0,0,603.260869565217,-25.0746268656716,0,0,0,0,0,1
5292,Ni0.2Au0.8,Ni0.2Au0.8,0,0,0,0,0,0.2,0,0,0,0,0,0,0,0,0,0,0,0,0,0,0,0,0,0,0,0,0,0,0,0,0,0.8,0,0,0,0,0,0,0,0,0,0,0,0,0,0,0,0,0,0,0,0,0,0,0,0,0,0,0,0,0,0,0,0,0,652.173913043478,-25.9701492537313,0,0,0,0,0,1
5293,Ni0.2Au0.8,Ni0.2Au0.8,0,0,0,0,0,0.2,0,0,0,0,0,0,0,0,0,0,0,0,0,0,0,0,0,0,0,0,0,0,0,0,0,0.8,0,0,0,0,0,0,0,0,0,0,0,0,0,0,0,0,0,0,0,0,0,0,0,0,0,0,0,0,0,0,0,0,0,697.826086956522,-26.865671641791,0,0,0,0,0,1
5294,Ni0.2Au0.8,Ni0.2Au0.8,0,0,0,0,0,0.2,0,0,0,0,0,0,0,0,0,0,0,0,0,0,0,0,0,0,0,0,0,0,0,0,0,0.8,0,0,0,0,0,0,0,0,0,0,0,0,0,0,0,0,0,0,0,0,0,0,0,0,0,0,0,0,0,0,0,0,0,798.913043478261,-28.0597014925373,0,0,0,0,0,1
5295,Ni0.2Au0.8,Ni0.2Au0.8,0,0,0,0,0,0.2,0,0,0,0,0,0,0,0,0,0,0,0,0,0,0,0,0,0,0,0,0,0,0,0,0,0.8,0,0,0,0,0,0,0,0,0,0,0,0,0,0,0,0,0,0,0,0,0,0,0,0,0,0,0,0,0,0,0,0,0,903.260869565217,-29.5522388059702,0,0,0,0,0,1
5296,Ni0.2Au0.8,Ni0.2Au0.8,0,0,0,0,0,0.2,0,0,0,0,0,0,0,0,0,0,0,0,0,0,0,0,0,0,0,0,0,0,0,0,0,0.8,0,0,0,0,0,0,0,0,0,0,0,0,0,0,0,0,0,0,0,0,0,0,0,0,0,0,0,0,0,0,0,0,0,955.434782608696,-29.5522388059702,0,0,0,0,0,1
5297,Ni0.2Au0.8,Ni0.2Au0.8,0,0,0,0,0,0.2,0,0,0,0,0,0,0,0,0,0,0,0,0,0,0,0,0,0,0,0,0,0,0,0,0,0.8,0,0,0,0,0,0,0,0,0,0,0,0,0,0,0,0,0,0,0,0,0,0,0,0,0,0,0,0,0,0,0,0,0,1001.08695652174,-30.1492537313433,0,0,0,0,0,1
5298,Ni0.2Au0.8,Ni0.2Au0.8,0,0,0,0,0,0.2,0,0,0,0,0,0,0,0,0,0,0,0,0,0,0,0,0,0,0,0,0,0,0,0,0,0.8,0,0,0,0,0,0,0,0,0,0,0,0,0,0,0,0,0,0,0,0,0,0,0,0,0,0,0,0,0,0,0,0,0,1095.65217391304,-30.7462686567164,0,0,0,0,0,1
5299,Ni0.2Au0.8,Ni0.2Au0.8,0,0,0,0,0,0.2,0,0,0,0,0,0,0,0,0,0,0,0,0,0,0,0,0,0,0,0,0,0,0,0,0,0.8,0,0,0,0,0,0,0,0,0,0,0,0,0,0,0,0,0,0,0,0,0,0,0,0,0,0,0,0,0,0,0,0,0,1200,-31.3432835820895,0,0,0,0,0,1
5300,Ni0.1Au0.9,Ni0.1Au0.9,0,0,0,0,0,0.1,0,0,0,0,0,0,0,0,0,0,0,0,0,0,0,0,0,0,0,0,0,0,0,0,0,0.9,0,0,0,0,0,0,0,0,0,0,0,0,0,0,0,0,0,0,0,0,0,0,0,0,0,0,0,0,0,0,0,0,0,48.9130434782609,-2.38805970149254,0,0,0,0,0,1
5301,Ni0.1Au0.9,Ni0.1Au0.9,0,0,0,0,0,0.1,0,0,0,0,0,0,0,0,0,0,0,0,0,0,0,0,0,0,0,0,0,0,0,0,0,0.9,0,0,0,0,0,0,0,0,0,0,0,0,0,0,0,0,0,0,0,0,0,0,0,0,0,0,0,0,0,0,0,0,0,101.086956521739,-4.17910447761194,0,0,0,0,0,1
5302,Ni0.1Au0.9,Ni0.1Au0.9,0,0,0,0,0,0.1,0,0,0,0,0,0,0,0,0,0,0,0,0,0,0,0,0,0,0,0,0,0,0,0,0,0.9,0,0,0,0,0,0,0,0,0,0,0,0,0,0,0,0,0,0,0,0,0,0,0,0,0,0,0,0,0,0,0,0,0,150,-6.26865671641791,0,0,0,0,0,1
5303,Ni0.1Au0.9,Ni0.1Au0.9,0,0,0,0,0,0.1,0,0,0,0,0,0,0,0,0,0,0,0,0,0,0,0,0,0,0,0,0,0,0,0,0,0.9,0,0,0,0,0,0,0,0,0,0,0,0,0,0,0,0,0,0,0,0,0,0,0,0,0,0,0,0,0,0,0,0,0,198.913043478261,-8.35820895522388,0,0,0,0,0,1
5304,Ni0.1Au0.9,Ni0.1Au0.9,0,0,0,0,0,0.1,0,0,0,0,0,0,0,0,0,0,0,0,0,0,0,0,0,0,0,0,0,0,0,0,0,0.9,0,0,0,0,0,0,0,0,0,0,0,0,0,0,0,0,0,0,0,0,0,0,0,0,0,0,0,0,0,0,0,0,0,251.086956521739,-10.7462686567164,0,0,0,0,0,1
5305,Ni0.1Au0.9,Ni0.1Au0.9,0,0,0,0,0,0.1,0,0,0,0,0,0,0,0,0,0,0,0,0,0,0,0,0,0,0,0,0,0,0,0,0,0.9,0,0,0,0,0,0,0,0,0,0,0,0,0,0,0,0,0,0,0,0,0,0,0,0,0,0,0,0,0,0,0,0,0,296.739130434783,-12.2388059701493,0,0,0,0,0,1
