Repository: anilkunwar/thermoelectrics

# Machine learning assisted design of thermoelectrics

a. Machine Learning

# Fetching the upto date data of thermoelectricity (Informatics)

# Featurization:

The computer code to convert the multicomponent chemical formula and temperature row into composition-temperature feature vector
Binary alloys/compunds with upload from json files
Multicomponent alloys/compunds with upload from json files

# Informatics approach to classify p-type and n-type thermoelectric materials

Basic Illustrative Tutorials
Querying the Abstracts on the Materials Science, Applied Physics and Condensed Matter Physics on Keyterms Specific to Thermoelectrics
NER analysis for material type classification

File: machine_learning/vae_regression/latent_space_visualization/thermoelectric_materials.csv (part 33 of 33)
Unnamed: 0,Formula,modformula,In,Tl,La,Sr,Mn,Ni,Ru,Pd,Hf,Cs,Sc,Co,Si,Fe,Li,Cl,Yb,Te,N,Ti,Cd,Zr,Y,Ga,Cr,Pr,Tm,Br,Ca,Mg,Rb,Au,Nd,Ce,Ho,I,Ba,Se,Pb,Ge,Gd,Tb,Dy,Cu,Na,Sb,Bi,P,As,Sm,Zn,Al,Sn,Ag,Nb,Mo,V,S,K,Lu,O,Eu,Ta,B,Er,temperature(K),seebeck_coefficient(μV/K),electrical_conductivity(S/m),thermal_conductivity(W/mK),power_factor(W/mK2),ZT,reference,sum_elements
5306,Ni0.1Au0.9,Ni0.1Au0.9,0,0,0,0,0,0.1,0,0,0,0,0,0,0,0,0,0,0,0,0,0,0,0,0,0,0,0,0,0,0,0,0,0.9,0,0,0,0,0,0,0,0,0,0,0,0,0,0,0,0,0,0,0,0,0,0,0,0,0,0,0,0,0,0,0,0,0,348.913043478261,-14.0298507462687,0,0,0,0,0,1
5307,Ni0.1Au0.9,Ni0.1Au0.9,0,0,0,0,0,0.1,0,0,0,0,0,0,0,0,0,0,0,0,0,0,0,0,0,0,0,0,0,0,0,0,0,0.9,0,0,0,0,0,0,0,0,0,0,0,0,0,0,0,0,0,0,0,0,0,0,0,0,0,0,0,0,0,0,0,0,0,404.347826086957,-15.8208955223881,0,0,0,0,0,1
5308,Ni0.1Au0.9,Ni0.1Au0.9,0,0,0,0,0,0.1,0,0,0,0,0,0,0,0,0,0,0,0,0,0,0,0,0,0,0,0,0,0,0,0,0,0.9,0,0,0,0,0,0,0,0,0,0,0,0,0,0,0,0,0,0,0,0,0,0,0,0,0,0,0,0,0,0,0,0,0,498.913043478261,-18.2089552238806,0,0,0,0,0,1
5309,Ni0.1Au0.9,Ni0.1Au0.9,0,0,0,0,0,0.1,0,0,0,0,0,0,0,0,0,0,0,0,0,0,0,0,0,0,0,0,0,0,0,0,0,0.9,0,0,0,0,0,0,0,0,0,0,0,0,0,0,0,0,0,0,0,0,0,0,0,0,0,0,0,0,0,0,0,0,0,547.826086956522,-19.4029850746269,0,0,0,0,0,1
5310,Ni0.1Au0.9,Ni0.1Au0.9,0,0,0,0,0,0.1,0,0,0,0,0,0,0,0,0,0,0,0,0,0,0,0,0,0,0,0,0,0,0,0,0,0.9,0,0,0,0,0,0,0,0,0,0,0,0,0,0,0,0,0,0,0,0,0,0,0,0,0,0,0,0,0,0,0,0,0,603.260869565217,-20.5970149253731,0,0,0,0,0,1
5311,Ni0.1Au0.9,Ni0.1Au0.9,0,0,0,0,0,0.1,0,0,0,0,0,0,0,0,0,0,0,0,0,0,0,0,0,0,0,0,0,0,0,0,0,0.9,0,0,0,0,0,0,0,0,0,0,0,0,0,0,0,0,0,0,0,0,0,0,0,0,0,0,0,0,0,0,0,0,0,648.913043478261,-21.1940298507463,0,0,0,0,0,1
5312,Ni0.1Au0.9,Ni0.1Au0.9,0,0,0,0,0,0.1,0,0,0,0,0,0,0,0,0,0,0,0,0,0,0,0,0,0,0,0,0,0,0,0,0,0.9,0,0,0,0,0,0,0,0,0,0,0,0,0,0,0,0,0,0,0,0,0,0,0,0,0,0,0,0,0,0,0,0,0,704.347826086957,-22.3880597014925,0,0,0,0,0,1
5313,Ni0.1Au0.9,Ni0.1Au0.9,0,0,0,0,0,0.1,0,0,0,0,0,0,0,0,0,0,0,0,0,0,0,0,0,0,0,0,0,0,0,0,0,0.9,0,0,0,0,0,0,0,0,0,0,0,0,0,0,0,0,0,0,0,0,0,0,0,0,0,0,0,0,0,0,0,0,0,805.434782608696,-23.8805970149254,0,0,0,0,0,1
5314,Ni0.1Au0.9,Ni0.1Au0.9,0,0,0,0,0,0.1,0,0,0,0,0,0,0,0,0,0,0,0,0,0,0,0,0,0,0,0,0,0,0,0,0,0.9,0,0,0,0,0,0,0,0,0,0,0,0,0,0,0,0,0,0,0,0,0,0,0,0,0,0,0,0,0,0,0,0,0,900,-24.7761194029851,0,0,0,0,0,1
5315,Ni0.1Au0.9,Ni0.1Au0.9,0,0,0,0,0,0.1,0,0,0,0,0,0,0,0,0,0,0,0,0,0,0,0,0,0,0,0,0,0,0,0,0,0.9,0,0,0,0,0,0,0,0,0,0,0,0,0,0,0,0,0,0,0,0,0,0,0,0,0,0,0,0,0,0,0,0,0,952.173913043478,-25.6716417910448,0,0,0,0,0,1
5316,Ni0.1Au0.9,Ni0.1Au0.9,0,0,0,0,0,0.1,0,0,0,0,0,0,0,0,0,0,0,0,0,0,0,0,0,0,0,0,0,0,0,0,0,0.9,0,0,0,0,0,0,0,0,0,0,0,0,0,0,0,0,0,0,0,0,0,0,0,0,0,0,0,0,0,0,0,0,0,1004.34782608696,-25.9701492537313,0,0,0,0,0,1
5317,Ni0.1Au0.9,Ni0.1Au0.9,0,0,0,0,0,0.1,0,0,0,0,0,0,0,0,0,0,0,0,0,0,0,0,0,0,0,0,0,0,0,0,0,0.9,0,0,0,0,0,0,0,0,0,0,0,0,0,0,0,0,0,0,0,0,0,0,0,0,0,0,0,0,0,0,0,0,0,1056.52173913043,-26.865671641791,0,0,0,0,0,1
5318,Ni0.1Au0.9,Ni0.1Au0.9,0,0,0,0,0,0.1,0,0,0,0,0,0,0,0,0,0,0,0,0,0,0,0,0,0,0,0,0,0,0,0,0,0.9,0,0,0,0,0,0,0,0,0,0,0,0,0,0,0,0,0,0,0,0,0,0,0,0,0,0,0,0,0,0,0,0,0,1196.73913043478,-27.4626865671642,0,0,0,0,0,1
5319,Mg0.5Se0.5,Mg0.5Se0.5,0,0,0,0,0,0,0,0,0,0,0,0,0,0,0,0,0,0,0,0,0,0,0,0,0,0,0,0,0,0.5,0,0,0,0,0,0,0,0.5,0,0,0,0,0,0,0,0,0,0,0,0,0,0,0,0,0,0,0,0,0,0,0,0,0,0,0,98.8977955911824,18.2264150943396,0,0,0,0,0,1
5320,Mg0.5Se0.5,Mg0.5Se0.5,0,0,0,0,0,0,0,0,0,0,0,0,0,0,0,0,0,0,0,0,0,0,0,0,0,0,0,0,0,0.5,0,0,0,0,0,0,0,0.5,0,0,0,0,0,0,0,0,0,0,0,0,0,0,0,0,0,0,0,0,0,0,0,0,0,0,0,149.599198396794,19.5345911949686,0,0,0,0,0,1
5321,Mg0.5Se0.5,Mg0.5Se0.5,0,0,0,0,0,0,0,0,0,0,0,0,0,0,0,0,0,0,0,0,0,0,0,0,0,0,0,0,0,0.5,0,0,0,0,0,0,0,0.5,0,0,0,0,0,0,0,0,0,0,0,0,0,0,0,0,0,0,0,0,0,0,0,0,0,0,0,199.198396793587,20.3647798742138,0,0,0,0,0,1
5322,Mg0.5Se0.5,Mg0.5Se0.5,0,0,0,0,0,0,0,0,0,0,0,0,0,0,0,0,0,0,0,0,0,0,0,0,0,0,0,0,0,0.5,0,0,0,0,0,0,0,0.5,0,0,0,0,0,0,0,0,0,0,0,0,0,0,0,0,0,0,0,0,0,0,0,0,0,0,0,249.899799599198,20.8427672955975,0,0,0,0,0,1
5323,Mg0.5Se0.5,Mg0.5Se0.5,0,0,0,0,0,0,0,0,0,0,0,0,0,0,0,0,0,0,0,0,0,0,0,0,0,0,0,0,0,0.5,0,0,0,0,0,0,0,0.5,0,0,0,0,0,0,0,0,0,0,0,0,0,0,0,0,0,0,0,0,0,0,0,0,0,0,0,300.60120240481,21.2704402515723,0,0,0,0,0,1
5324,Mg0.5Se0.5,Mg0.5Se0.5,0,0,0,0,0,0,0,0,0,0,0,0,0,0,0,0,0,0,0,0,0,0,0,0,0,0,0,0,0,0.5,0,0,0,0,0,0,0,0.5,0,0,0,0,0,0,0,0,0,0,0,0,0,0,0,0,0,0,0,0,0,0,0,0,0,0,0,349.098196392786,21.5723270440252,0,0,0,0,0,1
5325,Mg0.5Se0.5,Mg0.5Se0.5,0,0,0,0,0,0,0,0,0,0,0,0,0,0,0,0,0,0,0,0,0,0,0,0,0,0,0,0,0,0.5,0,0,0,0,0,0,0,0.5,0,0,0,0,0,0,0,0,0,0,0,0,0,0,0,0,0,0,0,0,0,0,0,0,0,0,0,400.901803607215,21.8490566037736,0,0,0,0,0,1
5326,Mg0.5Se0.5,Mg0.5Se0.5,0,0,0,0,0,0,0,0,0,0,0,0,0,0,0,0,0,0,0,0,0,0,0,0,0,0,0,0,0,0.5,0,0,0,0,0,0,0,0.5,0,0,0,0,0,0,0,0,0,0,0,0,0,0,0,0,0,0,0,0,0,0,0,0,0,0,0,448.296593186373,22.0754716981132,0,0,0,0,0,1
5327,Mg0.5Se0.5,Mg0.5Se0.5,0,0,0,0,0,0,0,0,0,0,0,0,0,0,0,0,0,0,0,0,0,0,0,0,0,0,0,0,0,0.5,0,0,0,0,0,0,0,0.5,0,0,0,0,0,0,0,0,0,0,0,0,0,0,0,0,0,0,0,0,0,0,0,0,0,0,0,500.100200400802,22.2767295597484,0,0,0,0,0,1
5328,Mg0.5Se0.5,Mg0.5Se0.5,0,0,0,0,0,0,0,0,0,0,0,0,0,0,0,0,0,0,0,0,0,0,0,0,0,0,0,0,0,0.5,0,0,0,0,0,0,0,0.5,0,0,0,0,0,0,0,0,0,0,0,0,0,0,0,0,0,0,0,0,0,0,0,0,0,0,0,550.801603206413,22.4779874213837,0,0,0,0,0,1
5329,Mg0.5Se0.5,Mg0.5Se0.5,0,0,0,0,0,0,0,0,0,0,0,0,0,0,0,0,0,0,0,0,0,0,0,0,0,0,0,0,0,0.5,0,0,0,0,0,0,0,0.5,0,0,0,0,0,0,0,0,0,0,0,0,0,0,0,0,0,0,0,0,0,0,0,0,0,0,0,598.196392785571,22.5283018867925,0,0,0,0,0,1
5330,Mg0.5Se0.5,Mg0.5Se0.5,0,0,0,0,0,0,0,0,0,0,0,0,0,0,0,0,0,0,0,0,0,0,0,0,0,0,0,0,0,0.5,0,0,0,0,0,0,0,0.5,0,0,0,0,0,0,0,0,0,0,0,0,0,0,0,0,0,0,0,0,0,0,0,0,0,0,0,651.102204408818,22.6792452830189,0,0,0,0,0,1
5331,Mg0.5Se0.5,Mg0.5Se0.5,0,0,0,0,0,0,0,0,0,0,0,0,0,0,0,0,0,0,0,0,0,0,0,0,0,0,0,0,0,0.5,0,0,0,0,0,0,0,0.5,0,0,0,0,0,0,0,0,0,0,0,0,0,0,0,0,0,0,0,0,0,0,0,0,0,0,0,700.701402805611,22.7547169811321,0,0,0,0,0,1
5332,Mg0.5Se0.5,Mg0.5Se0.5,0,0,0,0,0,0,0,0,0,0,0,0,0,0,0,0,0,0,0,0,0,0,0,0,0,0,0,0,0,0.5,0,0,0,0,0,0,0,0.5,0,0,0,0,0,0,0,0,0,0,0,0,0,0,0,0,0,0,0,0,0,0,0,0,0,0,0,750.300601202405,22.7798742138365,0,0,0,0,0,1
5333,Mg0.5Se0.5,Mg0.5Se0.5,0,0,0,0,0,0,0,0,0,0,0,0,0,0,0,0,0,0,0,0,0,0,0,0,0,0,0,0,0,0.5,0,0,0,0,0,0,0,0.5,0,0,0,0,0,0,0,0,0,0,0,0,0,0,0,0,0,0,0,0,0,0,0,0,0,0,0,799.899799599198,22.9056603773585,0,0,0,0,0,1
5334,Mg0.5Se0.5,Mg0.5Se0.5,0,0,0,0,0,0,0,0,0,0,0,0,0,0,0,0,0,0,0,0,0,0,0,0,0,0,0,0,0,0.5,0,0,0,0,0,0,0,0.5,0,0,0,0,0,0,0,0,0,0,0,0,0,0,0,0,0,0,0,0,0,0,0,0,0,0,0,849.498997995992,22.7798742138365,0,0,0,0,0,1
5335,Mg0.5Se0.5,Mg0.5Se0.5,0,0,0,0,0,0,0,0,0,0,0,0,0,0,0,0,0,0,0,0,0,0,0,0,0,0,0,0,0,0.5,0,0,0,0,0,0,0,0.5,0,0,0,0,0,0,0,0,0,0,0,0,0,0,0,0,0,0,0,0,0,0,0,0,0,0,0,899.098196392786,22.7295597484277,0,0,0,0,0,1
5336,Mg0.5Se0.5,Mg0.5Se0.5,0,0,0,0,0,0,0,0,0,0,0,0,0,0,0,0,0,0,0,0,0,0,0,0,0,0,0,0,0,0.5,0,0,0,0,0,0,0,0.5,0,0,0,0,0,0,0,0,0,0,0,0,0,0,0,0,0,0,0,0,0,0,0,0,0,0,0,950.901803607214,22.7295597484277,0,0,0,0,0,1
5337,Mg0.5Se0.5,Mg0.5Se0.5,0,0,0,0,0,0,0,0,0,0,0,0,0,0,0,0,0,0,0,0,0,0,0,0,0,0,0,0,0,0.5,0,0,0,0,0,0,0,0.5,0,0,0,0,0,0,0,0,0,0,0,0,0,0,0,0,0,0,0,0,0,0,0,0,0,0,0,1000.50100200401,22.6792452830189,0,0,0,0,0,1
5338,Mg0.5Se0.5,Mg0.5Se0.5,0,0,0,0,0,0,0,0,0,0,0,0,0,0,0,0,0,0,0,0,0,0,0,0,0,0,0,0,0,0.5,0,0,0,0,0,0,0,0.5,0,0,0,0,0,0,0,0,0,0,0,0,0,0,0,0,0,0,0,0,0,0,0,0,0,0,0,1050.1002004008,22.5283018867925,0,0,0,0,0,1
5339,Mg0.5Se0.5,Mg0.5Se0.5,0,0,0,0,0,0,0,0,0,0,0,0,0,0,0,0,0,0,0,0,0,0,0,0,0,0,0,0,0,0.5,0,0,0,0,0,0,0,0.5,0,0,0,0,0,0,0,0,0,0,0,0,0,0,0,0,0,0,0,0,0,0,0,0,0,0,0,1103.00601202405,22.4779874213837,0,0,0,0,0,1
5340,Mg0.5Se0.5,Mg0.5Se0.5,0,0,0,0,0,0,0,0,0,0,0,0,0,0,0,0,0,0,0,0,0,0,0,0,0,0,0,0,0,0.5,0,0,0,0,0,0,0,0.5,0,0,0,0,0,0,0,0,0,0,0,0,0,0,0,0,0,0,0,0,0,0,0,0,0,0,0,1151.50300601202,22.377358490566,0,0,0,0,0,1
5341,Mg0.5Se0.5,Mg0.5Se0.5,0,0,0,0,0,0,0,0,0,0,0,0,0,0,0,0,0,0,0,0,0,0,0,0,0,0,0,0,0,0.5,0,0,0,0,0,0,0,0.5,0,0,0,0,0,0,0,0,0,0,0,0,0,0,0,0,0,0,0,0,0,0,0,0,0,0,0,1200,22.2767295597484,0,0,0,0,0,1
5342,Mg3.0Sb1.49Bi0.5Te0.01,Mg3.0Sb1.49Bi0.5Te0.01,0,0,0,0,0,0,0,0,0,0,0,0,0,0,0,0,0,0.002,0,0,0,0,0,0,0,0,0,0,0,0.6,0,0,0,0,0,0,0,0,0,0,0,0,0,0,0,0.298,0.1,0,0,0,0,0,0,0,0,0,0,0,0,0,0,0,0,0,0,322.924411400248,-196.011477761836,0,0,0,0,0,1
5343,Mg3.0Sb1.49Bi0.5Te0.01,Mg3.0Sb1.49Bi0.5Te0.01,0,0,0,0,0,0,0,0,0,0,0,0,0,0,0,0,0,0.002,0,0,0,0,0,0,0,0,0,0,0,0.6,0,0,0,0,0,0,0,0,0,0,0,0,0,0,0,0.298,0.1,0,0,0,0,0,0,0,0,0,0,0,0,0,0,0,0,0,0,350.185873605948,-198.307030129125,0,0,0,0,0,1
5344,Mg3.0Sb1.49Bi0.5Te0.01,Mg3.0Sb1.49Bi0.5Te0.01,0,0,0,0,0,0,0,0,0,0,0,0,0,0,0,0,0,0.002,0,0,0,0,0,0,0,0,0,0,0,0.6,0,0,0,0,0,0,0,0,0,0,0,0,0,0,0,0.298,0.1,0,0,0,0,0,0,0,0,0,0,0,0,0,0,0,0,0,0,396.34448574969,-211.362984218078,0,0,0,0,0,1
5345,Mg3.0Sb1.49Bi0.5Te0.01,Mg3.0Sb1.49Bi0.5Te0.01,0,0,0,0,0,0,0,0,0,0,0,0,0,0,0,0,0,0.002,0,0,0,0,0,0,0,0,0,0,0,0.6,0,0,0,0,0,0,0,0,0,0,0,0,0,0,0,0.298,0.1,0,0,0,0,0,0,0,0,0,0,0,0,0,0,0,0,0,0,444.052044609665,-221.692969870875,0,0,0,0,0,1
5346,Mg3.0Sb1.49Bi0.5Te0.01,Mg3.0Sb1.49Bi0.5Te0.01,0,0,0,0,0,0,0,0,0,0,0,0,0,0,0,0,0,0.002,0,0,0,0,0,0,0,0,0,0,0,0.6,0,0,0,0,0,0,0,0,0,0,0,0,0,0,0,0.298,0.1,0,0,0,0,0,0,0,0,0,0,0,0,0,0,0,0,0,0,492.68897149938,-230.731707317073,0,0,0,0,0,1
5347,Mg3.0Sb1.49Bi0.5Te0.01,Mg3.0Sb1.49Bi0.5Te0.01,0,0,0,0,0,0,0,0,0,0,0,0,0,0,0,0,0,0.002,0,0,0,0,0,0,0,0,0,0,0,0.6,0,0,0,0,0,0,0,0,0,0,0,0,0,0,0,0.298,0.1,0,0,0,0,0,0,0,0,0,0,0,0,0,0,0,0,0,0,543.804213135068,-239.340028694405,0,0,0,0,0,1
5348,Bi0.5Sb1.5Te3.0Ag0.05,Bi0.5Sb1.5Te3.0Ag0.05,0,0,0,0,0,0,0,0,0,0,0,0,0,0,0,0,0,0.594059405940594,0,0,0,0,0,0,0,0,0,0,0,0,0,0,0,0,0,0,0,0,0,0,0,0,0,0,0,0.297029702970297,0.099009900990099,0,0,0,0,0,0,0.0099009900990099,0,0,0,0,0,0,0,0,0,0,0,322.597,200.683,0,0,0,0,0,1
5349,Bi0.5Sb1.5Te3.0Ag0.05,Bi0.5Sb1.5Te3.0Ag0.05,0,0,0,0,0,0,0,0,0,0,0,0,0,0,0,0,0,0.594059405940594,0,0,0,0,0,0,0,0,0,0,0,0,0,0,0,0,0,0,0,0,0,0,0,0,0,0,0,0.297029702970297,0.099009900990099,0,0,0,0,0,0,0.0099009900990099,0,0,0,0,0,0,0,0,0,0,0,372.468,214.334,0,0,0,0,0,1
5350,Bi0.5Sb1.5Te3.0Ag0.05,Bi0.5Sb1.5Te3.0Ag0.05,0,0,0,0,0,0,0,0,0,0,0,0,0,0,0,0,0,0.594059405940594,0,0,0,0,0,0,0,0,0,0,0,0,0,0,0,0,0,0,0,0,0,0,0,0,0,0,0,0.297029702970297,0.099009900990099,0,0,0,0,0,0,0.0099009900990099,0,0,0,0,0,0,0,0,0,0,0,423.117,218.43,0,0,0,0,0,1
5351,Bi0.5Sb1.5Te3.0Ag0.05,Bi0.5Sb1.5Te3.0Ag0.05,0,0,0,0,0,0,0,0,0,0,0,0,0,0,0,0,0,0.594059405940594,0,0,0,0,0,0,0,0,0,0,0,0,0,0,0,0,0,0,0,0,0,0,0,0,0,0,0,0.297029702970297,0.099009900990099,0,0,0,0,0,0,0.0099009900990099,0,0,0,0,0,0,0,0,0,0,0,472.987,211.604,0,0,0,0,0,1
5352,Bi0.5Sb1.5Te3.0Ag0.05,Bi0.5Sb1.5Te3.0Ag0.05,0,0,0,0,0,0,0,0,0,0,0,0,0,0,0,0,0,0.594059405940594,0,0,0,0,0,0,0,0,0,0,0,0,0,0,0,0,0,0,0,0,0,0,0,0,0,0,0,0.297029702970297,0.099009900990099,0,0,0,0,0,0,0.0099009900990099,0,0,0,0,0,0,0,0,0,0,0,523.636,192.491,0,0,0,0,0,1
5353,Bi0.5Sb1.5Te3.0Ag0.05,Bi0.5Sb1.5Te3.0Ag0.05,0,0,0,0,0,0,0,0,0,0,0,0,0,0,0,0,0,0.594059405940594,0,0,0,0,0,0,0,0,0,0,0,0,0,0,0,0,0,0,0,0,0,0,0,0,0,0,0,0.297029702970297,0.099009900990099,0,0,0,0,0,0,0.0099009900990099,0,0,0,0,0,0,0,0,0,0,0,572.727,165.188,0,0,0,0,0,1
